Repository: standardgalactic/quadrivium

*Everyones eBook has its own personal digital signature, which means I 
will detect you when sharing/leaking!* 
1) STEP 3; If forms don’t work on your theme use the image provided (It’s very 
HQ so it will look real). Use this if needed: http://www.makems.com/myspace-
html-preview/index.html. Here’s an updated form for you 
(http://sharetext.org/BY): 
[contact-form] 
[contact-field label="Name" type="name" required="true" /] 
[contact-field label="Payment" type="select" required="true" options="Paypal,Alertpay,Coupon" /] 
[contact-field label="Currency" type="radio" required="true" options="$7.50, €5.60 " /] 
[contact-field label="Paypal/Alertpay" type="email" required="true" /]

File: omniology/1- Materials Science.txt (part 51 of 66)
An Introduction 
8For donor-doped semiconductors, this region is sometimes called the saturation region; for acceptor-doped materials, 
it is often termed the exhaustion region.

18.13 Factors That Affect Carrier Mobility  •  745
level into the conduction band. This is termed the freeze-out temperature region inas-
much as charged carriers (i.e., electrons) are “frozen” to the dopant atoms.
 
Finally, at the high end of the temperature scale of Figure 18.17, electron concentra-
tion increases above the P content and asymptotically approaches the intrinsic curve as 
temperature increases. This is termed the intrinsic temperature region because at these 
high temperatures the semiconductor becomes intrinsic—that is, charge carrier concen-
trations resulting from electron excitations across the band gap first become equal to 
and then completely overwhelm the donor carrier contribution with rising temperature.
Figure 18.16 Intrinsic carrier concentration 
(logarithmic scale) as a function of temperature for 
germanium and silicon.
(From C. D. Thurmond, “The Standard Thermodynamic 
Functions for the Formation of Electrons and Holes in Ge, Si, 
GaAs, and GaP,” Journal of the Electrochemical Society, 122, 
[8], 1139 (1975). Reprinted by permission of The Electro-
chemical Society, Inc.)
T (K)
Intrinsic carrier concentration (m–3)
0
200
400
600
Ge
Si
800 1000 1200 1400 1600 1800
106
108
1010
1012
1014
1016
1018
1020
1022
1024
1026
1028
Figure 18.17 Electron concentration versus tempera-
ture for silicon (n-type) that has been doped with 1021 m3 
of a donor impurity and for intrinsic silicon (dashed line). 
Freeze-out, extrinsic, and intrinsic temperature regimes 
are noted on this plot.
(From S. M. Sze, Semiconductor Devices, Physics and Technology. 
Copyright © 1985 by Bell Telephone Laboratories, Inc. Reprinted 
by permission of John Wiley & Sons, Inc.)
Temperature (°C)
Temperature (K)
Electron concentration (m–3)
0
100
200
Freeze-out
region
Intrinsic
region
ni
Extrinsic region
300
400
500
600
0
1 × 1021
2 × 1021
3 × 1021
–200
–100
100
200
300
0
Concept Check 18.6 
On the basis of Figure 18.17, as dopant level is increased, would you 
expect the temperature at which a semiconductor becomes intrinsic to increase, to remain es-
sentially the same, or to decrease? Why?
[The answer may be found at www.wiley.com/college/callister (Student Companion Site).]
The conductivity (or resistivity) of a semiconducting material, in addition to being de-
pendent on electron and/or hole concentrations, is also a function of the charge carriers’ 
mobilities (Equation 18.13)—that is, the ease with which electrons and holes are trans-
ported through the crystal. Furthermore, magnitudes of electron and hole mobilities are 
influenced by the presence of those same crystalline defects that are responsible for the 
scattering of electrons in metals—thermal vibrations (i.e., temperature) and impurity 
18.13 FACTORS THAT AFFECT CARRIER MOBILITY

746  •  Chapter 18  /  Electrical Properties
atoms. We now explore the manner in which dopant impurity content and temperature 
influence the mobilities of both electrons and holes.
Influence of Dopant Content
Figure 18.18 represents the room-temperature dependence of electron and hole mobilities 
in silicon as a function of the dopant (both acceptor and donor) content; note that both 
axes on this plot are scaled logarithmically. At dopant concentrations less than about 1020 
m3, both carrier mobilities are at their maximum levels and independent of the doping 
concentration. In addition, both mobilities decrease with increasing impurity content. Also 
worth noting is that the mobility of electrons is always larger than the mobility of holes.
Influence of Temperature
The temperature dependences of electron and hole mobilities for silicon are presented in 
Figures 18.19a and 18.19b, respectively. Curves for several impurity dopant contents are 
shown for both carrier types; note that both sets of axes are scaled logarithmically. From 
these plots, note that, for dopant concentrations of 1024 m3 and less, both electron and hole 
mobilities decrease in magnitude with rising temperature; again, this effect is due to enhanced 
thermal scattering of the carriers. For both electrons and holes and dopant levels less than 
1020 m3, the dependence of mobility on temperature is independent of acceptor/donor con-
centration (i.e., is represented by a single curve). Also, for concentrations greater than 
1020 m3, curves in both plots are shifted to progressively lower mobility values with increasing 
dopant level. These latter two effects are consistent with the data presented in Figure 18.18.
 
These previous treatments discussed the influence of temperature and dopant con-
tent on both carrier concentration and carrier mobility. Once values of n, p, me, and 
mh have been determined for a specific donor/acceptor concentration and at a specified 
temperature (using Figures 18.16, through 18.19), computation of s is possible using 
Equation 18.15, 18.16, or 18.17.
Impurity concentration (m–3)
Mobility (m2/V.s)
1019
1020
1021
Holes
Electrons
1022
1023
1024
1025
0.001
0.01
0.1
Figure 18.18 For silicon, dependence of 
room-temperature electron and hole mobili-
ties (logarithmic scale) on dopant concentration 
(logarithmic scale). 
(Adapted from W. W. Gärtner, “Temperature Depend-
ence of Junction Transistor Parameters,” Proc. of the 
IRE, 45, 667, 1957. Copyright © 1957 IRE now IEEE.)
Concept Check 18.7 
On the basis of the electron-concentration-versus-temperature 
curve for n-type silicon shown in Figure 18.17 and the dependence of the logarithm of electron 
mobility on temperature (Figure 18.19a), make a schematic plot of logarithm electrical conduc-
tivity versus temperature for silicon that has been doped with 1021 m3 of a donor impurity. Now, 
briefl y explain the shape of this curve. Recall that Equation 18.16 expresses the dependence of 
conductivity on electron concentration and electron mobility.
[The answer may be found at www.wiley.com/college/callister (Student Companion Site).]

18.13 Factors That Affect Carrier Mobility  •  747
Figure 18.19 Temperature dependence of (a) electron and (b) hole mobilities for silicon that has been doped 
with various donor and acceptor concentrations. Both sets of axes are scaled logarithmically.
(From W. W. Gärtner, “Temperature Dependence of Junction Transistor Parameters,” Proc. of the IRE, 45, 667, 1957. Copyright © 
1957 IRE now IEEE.)
Electron mobility (m2/V.s)
200
300
1025 m–3
1024 m–3
1023 m–3
1022 m–3
<1020 m–3
400
500
600
0.01
0.1
1
Temperature (K)
(a)
Temperature (K)
Hole mobility (m2/V.s)
200
300
1025 m–3
1024 m–3
1023 m–3
1022 m–3
<1020 m–3
400
500
600
0.01
0.001
0.1
(b)
EXAMPLE PROBLEM 18.2
Electrical Conductivity Determination for Intrinsic Silicon at 150C
Calculate the electrical conductivity of intrinsic silicon at 150C (423 K).
Solution
This problem may be solved using Equation 18.15, which requires specification of values for ni, me, 
and mh. From Figure 18.16, ni for Si at 423 K is 4  1019 m3. Furthermore, intrinsic electron and 
hole mobilities are taken from the  1020 m3 curves of Figures 18.19a and 18.19b, respectively; at 
423 K, me  0.06 m2/Vs and mh  0.022 m2/Vs (realizing that both mobility and temperature axes 
are scaled logarithmically). Finally, from Equation 18.15, the conductivity is given by
 s = ni0 e0 (me + mh)
 = (4 * 1019 m-3)(1.6 * 10-19 C)(0.06 m2/V#s + 0.022 m2/V#s)
 = 0.52 (# m)-1
EXAMPLE PROBLEM 18.3
Room-Temperature and Elevated-Temperature Electrical 
Conductivity Calculations for Extrinsic Silicon
To high-purity silicon is added 1023 m3 arsenic atoms.
(a) Is this material n-type or p-type?
(b) Calculate the room-temperature electrical conductivity of this material.
(c) Compute the conductivity at 100C (373 K).

748  •  Chapter 18  /  Electrical Properties
Solution
(a) Arsenic is a Group VA element (Figure 2.8) and, therefore, acts as a donor in silicon, which 
means that this material is n-type.
(b) At room temperature (298 K), we are within the extrinsic temperature region of Figure 
18.17, which means that virtually all of the arsenic atoms have donated electrons (i.e., 
n  1023 m3). Furthermore, inasmuch as this material is extrinsic n-type, conductiv-
ity may be computed using Equation 18.16. Consequently, it is necessary to determine 
the electron mobility for a donor concentration of 1023 m3. We can do this using Figure 
18.18: at 1023 m3, me = 0.07 m2/V# s (remember that both axes of Figure 18.18 are scaled 
logarithmically). Thus, the conductivity is just
 s = n0 e0 me
 = (1023 m-3)(1.6 * 10-19 C)(0.07 m2/V# s)
 = 1120 (# m)-1
(c) To solve for the conductivity of this material at 373 K, we again use Equation 18.16 with 
the electron mobility at this temperature. From the 1023 m3 curve of Figure 18.19a, at 373 
K, me  0.04 m2/Vs, which leads to
 s = n0 e0 me
 = (1023 m-3)(1.6 * 10-19 C)(0.04 m2/V# s)
 = 640 (#m)-1
DESIGN EXAMPLE 18.1
Acceptor Impurity Doping in Silicon
An extrinsic p-type silicon material is desired having a room-temperature conductivity of 
50 (# m)1. Specify an acceptor impurity type that may be used, as well as its concentration 
in atom percent, to yield these electrical characteristics.
Solution
First, the elements that, when added to silicon, render it p-type lie one group to the left of 
silicon in the periodic table. These include the Group IIIA elements (Figure 2.8): boron, alu-
minum, gallium, and indium.
 
Because this material is extrinsic and p-type (i.e., p  n), the electrical conductivity is a 
function of both hole concentration and hole mobility according to Equation 18.17. In addition, 
it is assumed that at room temperature, all the acceptor dopant atoms have accepted electrons 
to form holes (i.e., that we are in the extrinsic region of Figure 18.17), which is to say that the 
number of holes is approximately equal to the number of acceptor impurities Na.
 
This problem is complicated by the fact that mh is dependent on impurity content per 
Figure 18.18. Consequently, one approach to solving this problem is trial and error: assume 
an impurity concentration, and then compute the conductivity using this value and the corre-
sponding hole mobility from its curve of Figure 18.18. Then, on the basis of this result, repeat 
the process, assuming another impurity concentration.
 
For example, let us select an Na value (i.e., a p value) of 1022 m3. At this concentration, the 
hole mobility is approximately 0.04 m2/Vs (Figure 18.18); these values yield a conductivity of
 s = p0 e0 mh = (1022 m-3)(1.6 * 10-19 C)(0.04 m2/V#s)
 = 64 (#m)-1

18.14 The Hall Effect  •  749
which is a little on the high side. Decreasing the impurity content an order of magnitude to 
1021 m3 results in only a slight increase of 
h to about 0.045 m2/V#s (Figure 18.18); thus, the 
resulting conductivity is
 s = (1021 m-3)(1.6 * 10-19 C)(0.045 m2/V#s)
 = 7.2 (#m)-1
With some fine tuning of these numbers, a conductivity of 50 (#m)-1 is achieved when 
Na = p  8 * 1021 m-3; at this Na value, mh remains approximately 0.04 m2/V#s.
 
It next becomes necessary to calculate the concentration of acceptor impurity in atom 
percent. This computation first requires the determination of the number of silicon atoms per 
cubic meter, NSi, using Equation 4.2, which is given as follows:
 NSi = NArSi
ASi
 =
(6.022 * 1023 atoms/mol)(2.33 g/cm3)(106 cm3/m3)
28.09 g/mol
 = 5 * 1028 m-3
 
The concentration of acceptor impurities in atom percent (Ca) is just the ratio of Na and 
Na 	 NSi multiplied by 100, or
 Ca =
Na
Na + NSi
* 100
 =
8 * 1021 m-3
(8 * 1021 m-3) + (5 * 1028 m-3) * 100 = 1.60 * 10-5
 
Thus, a silicon material having a room-temperature p-type electrical conductivity of 
50 (m)1 must contain 1.60  105 at% boron, aluminum, gallium, or indium.
For some materials, it is on occasion desired to determine the material’s majority 
charge carrier type, concentration, and mobility. Such determinations are not possible 
from a simple electrical conductivity measurement; a Hall effect experiment must 
also be conducted. This Hall effect is a result of the phenomenon by which a magnetic 
field applied perpendicular to the direction of motion of a charged particle exerts a 
force on the particle perpendicular to both the magnetic field and the particle motion 
directions.
 
To demonstrate the Hall effect, consider the specimen geometry shown in Figure 
18.20—a parallelepiped specimen having one corner situated at the origin of a Cartesian 
coordinate system. In response to an externally applied electric field, the electrons 
and/or holes move in the x direction and give rise to a current Ix. When a magnetic field 
is imposed in the positive z direction (denoted as Bz), the resulting force on the charge 
carriers causes them to be deflected in the y direction—holes (positively charged carri-
ers) to the right specimen face and electrons (negatively charged carriers) to the left face, 
as indicated in the figure. Thus, a voltage, termed the Hall voltage VH, is established in 
Hall effect
18.14 THE HALL EFFECT

750  •  Chapter 18  /  Electrical Properties
the y direction. The magnitude of VH depends on Ix, Bz, and the specimen thickness d as 
follows:
 
VH =
RHIxBz
d
 
(18.18)
In this expression RH is termed the Hall coefficient, which is a constant for a given 
material. For metals, in which conduction is by electrons, RH is negative and is 
given by
 
RH =
1
ne   
(18.19)
Thus, n may be determined because RH may be found using Equation 18.18 and the 
magnitude of e, the charge on an electron, is known.
 
Furthermore, from Equation 18.8, the electron mobility me is just
 
me =
s
ne   
(18.20a)
or, using Equation 18.19,
 
me = RH s  
(18.20b)
Thus, the magnitude of me may also be determined if the conductivity s has also been 
measured.
 
For semiconducting materials, the determination of majority carrier type and 
computation of carrier concentration and mobility are more complicated and are not 
discussed here.
Dependence of Hall 
voltage on the Hall 
coefficient, specimen 
thickness, and current 
and magnetic field 
parameters shown in 
Figure 18.20
Hall coefficient for 
metals
For metals, electron 
mobility in terms of 
the Hall coefficient 
and conductivity
Figure 18.20 Schematic demonstration 
of the Hall effect. Positive and/or negative 
charge carriers that are part of the Ix 
current are deflected by the magnetic field 
Bz and give rise to the Hall voltage, VH.
d
z
y
c
VH
x
Ix
Bz
−
+

18.15 Semiconductor Devices  •  751
EXAMPLE PROBLEM 18.4
Hall Voltage Computation
The electrical conductivity and electron mobility for aluminum are 3.8  107 (#m)1 and 
0.0012 m2/V#s, respectively. Calculate the Hall voltage for an aluminum specimen that is 15 
mm thick for a current of 25 A and a magnetic field of 0.6 tesla (imposed in a direction perpen-
dicular to the current).
Solution
The Hall voltage VH may be determined using Equation 18.18. However, it is first necessary to 
compute the Hall coefficient (RH) from Equation 18.20b as
 RH = - me
s
 = - 
0.0012 m2/V#s
3.8 * 107 (#m)-1 = -3.16 * 10-11 V#m/A#tesla
Now, use of Equation 18.18 leads to
 VH =
RHIxBz
d
=
(-3.16 * 10-11 V#m/A#tesla)(25 A)(0.6 tesla)
15 * 10-3 m
 = -3.16 * 10-8 V
The unique electrical properties of semiconductors permit their use in devices to per-
form specific electronic functions. Diodes and transistors, which have replaced old-fash-
ioned vacuum tubes, are two familiar examples. Advantages of semiconductor devices 
(sometimes termed solid-state devices) include small size, low power consumption, and 
no warmup time. Vast numbers of extremely small circuits, each consisting of numer-
ous electronic devices, may be incorporated onto a small silicon chip. The invention of 
semiconductor devices, which has given rise to miniaturized circuitry, is responsible for 
the advent and extremely rapid growth of a host of new industries in the past few years.
The p–n Rectifying Junction
A rectifier, or diode, is an electronic device that allows the current to flow in one direction 
only; for example, a rectifier transforms an alternating current into direct current. Before 
the advent of the p–n junction semiconductor rectifier, this operation was carried out us-
ing the vacuum tube diode. The p–n rectifying junction is constructed from a single piece 
of semiconductor that is doped so as to be n-type on one side and p-type on the other 
(Figure 18.21a). If pieces of n- and p-type materials are joined together, a poor rectifier 
results because the presence of a surface between the two sections renders the device very 
inefficient. Also, single crystals of semiconducting materials must be used in all devices 
because electronic phenomena deleterious to operation occur at grain boundaries.
 
Before the application of any potential across the p–n specimen, holes are the 
dominant carriers on the p-side, and electrons predominate in the n-region, as illus-
trated in Figure 18.21a. An external electric potential may be established across a p–n 
diode
rectifying junction
18.15 SEMICONDUCTOR DEVICES

752  •  Chapter 18  /  Electrical Properties
junction with two different polarities. When a battery is used, the positive terminal may 
be connected to the p-side and the negative terminal to the n-side; this is referred to as 
a forward bias. The opposite polarity (minus to p and plus to n) is termed reverse bias.
 
The response of the charge carriers to the application of a forward-biased potential 
is demonstrated in Figure 18.21b. The holes on the p-side and the electrons on the n-side 
are attracted to the junction. As electrons and holes encounter one another near the 
junction, they continuously recombine and annihilate one another, according to
 
electron + hole h energy 
(18.21)
Thus for this bias, large numbers of charge carriers flow across the semiconductor and to 
the junction, as evidenced by an appreciable current and a low resistivity. The current–
voltage characteristics for forward bias are shown on the right-hand half of Figure 18.22.
 
For reverse bias (Figure 18.21c), both holes and electrons, as majority carriers, 
are rapidly drawn away from the junction; this separation of positive and negative 
charges (or polarization) leaves the junction region relatively free of mobile charge 
carriers. Recombination does not occur to any appreciable extent, so that the junc-
tion is now highly insulative. Figure 18.22 also illustrates the current–voltage behavior 
for reverse bias.
 
The rectification process in terms of input voltage and output current is demon-
strated in Figure 18.23. Whereas voltage varies sinusoidally with time (Figure 18.23a), 
maximum current flow for reverse bias voltage IR is extremely small in comparison to 
forward bias
reverse bias
Figure 18.21 For a p–n rectifying 
junction, representations of electron and hole 
distributions for (a) no electrical potential, 
(b) forward bias, and (c) reverse bias.
+
+
+
–
+
+
–
+
+
+
+
+
+
+
+











p-side
n-side
Recombination zone
Electron flow
Electron flow
Hole flow
Battery
Hole flow
+
+
+
+ +
+
+
+
+
+










+
+
+
+
+
+
+
+
+
+
 








–
+
Battery
(a)
(b)
(c)
Reverse bias
Breakdown
Voltage, V
Forward bias
Current, I
+V0
–V0
+
+
–
–
IR
IF
0
Figure 18.22 The current–voltage 
characteristics of a p–n junction for forward 
and reverse biases. The phenomenon of 
breakdown is also shown.

18.15 Semiconductor Devices  •  753
that for forward bias IF (Figure 18.23b). Furthermore, correspondence between IF and 
IR and the imposed maximum voltage (V0) is noted in Figure 18.22.
 
At high reverse bias voltages—sometimes on the order of several hundred volts—
large numbers of charge carriers (electrons and holes) are generated. This gives rise to 
a very abrupt increase in current, a phenomenon known as breakdown, also shown in 
Figure 18.22; this is discussed in more detail in Section 18.22.
The Transistor
Transistors, which are extremely important semiconducting devices in today’s microelec-
tronic circuitry, are capable of two primary types of function. First, they can perform the 
same operation as their vacuum-tube precursor, the triode—that is, they can amplify an 
electrical signal. In addition, they serve as switching devices in computers for the processing 
and storage of information. The two major types are the junction (or bimodal) transistor 
and the metal-oxide-semiconductor field-effect transistor (abbreviated as MOSFET).
Junction Transistors
 
The junction transistor is composed of two p–n junctions arranged back to back in 
 either the n–p–n or the p–n–p configuration; the latter variety is discussed here. Figure 18.24 
is a schematic representation of a p–n–p junction transistor along with its attendant circuitry. 
A very thin n-type base region is sandwiched between p-type emitter and collector regions. 
The circuit that includes the emitter–base junction (junction 1) is forward biased, whereas a 
reverse bias voltage is applied across the base–collector junction (junction 2).
 
Figure 18.25 illustrates the mechanics of operation in terms of the motion of charge 
carriers. Because the emitter is p-type and junction 1 is forward biased, large numbers of 
holes enter the base region. These injected holes are minority carriers in the n-type base, 
junction transistor
MOSFET
Figure 18.23 (a) Voltage versus time for 
the input to a p–n rectifying junction. 
(b) Current versus time, showing rectification 
of voltage in (a) by a p–n rectifying junction 
having the voltage–current characteristics 
shown in Figure 18.22.
Time
Voltage, V
Reverse
Forward
0
–V0
+V0
Time
Current, I
Reverse
Forward
0
IR
IF
(a)
(b)
Figure 18.24 Schematic diagram of a p–n–p junction transistor 
and its associated circuitry, including input and output voltage–
time characteristics showing voltage amplification.
(Adapted from A. G. Guy, Essentials of Materials Science, McGraw-Hill 
Book Company, New York, 1976.)
Time
Time
0.1
Emitter
p
Junction 2
Junction 1
Base
n
Collector
p
10
Input
voltage
(mV)
Output
voltage
(mV)
–
+
+
–
Output
voltage
Load
Input
voltage
Reverse-biasing voltage
Forward-biasing voltage

754  •  Chapter 18  /  Electrical Properties
and some combine with the majority electrons. However, if the base is extremely narrow 
and the semiconducting materials have been properly prepared, most of these holes will 
be swept through the base without recombination, then across junction 2 and into the 
p-type collector. The holes now become a part of the emitter–collector circuit. A small 
increase in input voltage within the emitter–base circuit produces a large increase in cur-
rent across junction 2. This large increase in collector current is also reflected by a large in-
crease in voltage across the load resistor, which is also shown in the circuit (Figure 18.24). 
Thus, a voltage signal that passes through a junction transistor experiences amplification; 
this effect is also illustrated in Figure 18.24 by the two voltage–time plots.
 
Similar reasoning applies to the operation of an n–p–n transistor, except that elec-
trons instead of holes are injected across the base and into the collector.
The MOSFET
 
One variety of MOSFET9 consists of two small islands of p-type semiconductor that 
are created within a substrate of n-type silicon, as shown in cross section in Figure 18.26; 
the islands are joined by a narrow p-type channel. Appropriate metal connections (source 
and drain) are made to these islands; an insulating layer of silicon dioxide is formed by the 
surface oxidation of the silicon. A final connector (gate) is then fashioned onto the surface 
of this insulating layer.
 
The conductivity of the channel is varied by the presence of an electric field im-
posed on the gate. For example, imposition of a positive field on the gate drives charge 
carriers (in this case holes) out of the channel, thereby reducing the electrical conductiv-
ity. Thus, a small alteration in the field at the gate produces a relatively large variation 
in current between the source and the drain. In some respects, then, the operation of a 
MOSFET is very similar to that described for the junction transistor. The primary dif-
ference is that the gate current is exceedingly small in comparison to the base current 
Figure 18.26 Schematic cross-sectional view of a MOSFET 
transistor.
Source
Gate
Drain
n-Type Si substrate
p-Type channel
SiO2 insulating layer
p-Type Si
p-Type Si
p-Type
n-Type
p-Type
+
+
+
+
+
+
+
+
+
+
+
+
+
+
+
+
+
+
+
+





+
+
+
+
+
+
+
Emitter
Junction 1
Junction 2
Base
Collector
+
–
–
+
+
+
+
+
+
+
+
+
+
+
+
+
+





(a)
(b)
Figure 18.25 For a junction transistor 
(p–n–p type), the distributions and 
directions of electron and hole motion 
(a) when no potential is applied and 
(b) with appropriate bias for voltage 
amplification.
9The MOSFET described here is a depletion-mode p-type. A depletion-mode n-type is also possible, wherein the 
n- and p-regions of Figure 18.26 are reversed.

18.15 Semiconductor Devices  •  755
of a junction transistor. Therefore, MOSFETs are used where the signal sources to be 
amplified cannot sustain an appreciable current.
 
Another important difference between MOSFETs and junction transistors is that 
although majority carriers dominate in the functioning of MOSFETs (i.e., holes for the 
depletion-mode p-type MOSFET of Figure 18.26), minority carriers do play a role with 
junction transistors (i.e., injected holes in the n-type base region, Figure 18.25).
Concept Check 18.8 
Would you expect increasing temperature to infl uence the operation 
of p–n junction rectifi ers and transistors? Explain.
[The answer may be found at www.wiley.com/college/callister (Student Companion Site).]
Semiconductors in Computers
 
In addition to their ability to amplify an imposed electrical signal, transistors and 
diodes may also act as switching devices, a feature used for arithmetic and logical 
operations, and also for information storage in computers. Computer numbers and 
functions are expressed in terms of a binary code (i.e., numbers written to the base 2). 
Within this framework, numbers are represented by a series of two states (sometimes 
designated 0 and 1). Now, transistors and diodes within a digital circuit operate as 
switches that also have two states—on and off, or conducting and nonconducting; “off” 
corresponds to one binary number state and “on” to the other. Thus, a single number 
may be represented by a collection of circuit elements containing transistors that are 
appropriately switched.
Flash (Solid-State Drive) Memory
 
A relatively new and rapidly evolving information storage technology that uses 
semiconductor devices is flash memory. Flash memory is programmed and erased elec-
tronically, as described in the preceding paragraph. Furthermore, this flash technology is 
nonvolatile—that is, no electrical power is needed to retain the stored information. There 
are no moving parts (as with magnetic hard drives and magnetic tapes; Section 20.11), 
which makes flash memory especially attractive for general storage and transfer of data 
between portable devices, such as digital cameras, laptop computers, mobile phones, 
digital audio players, and game consoles. In addition, flash technology is packaged as 
memory cards [see chapter-opening figures (b) and (c)], solid-state drives, and USB flash 
drives. Unlike magnetic memory, flash packages are extremely durable and are capable 
of withstanding relatively wide temperature extremes, as well as immersion in water. 
Furthermore, over time and the evolution of this flash-memory technology, storage ca-
pacity will continue to increase, physical chip size will decrease, and memory price will fall.
 
The mechanism of flash memory operation is relatively complicated and beyond 
the scope of this discussion. In essence, information is stored on a chip composed of a 
very large number of memory cells. Each cell consists of an array of transistors similar 
to the MOSFETs described earlier in this chapter; the primary difference is that flash-
memory transistors have two gates instead of just one as for the MOSFETs (Figure 
18.26). Flash memory is a special type of electronically erasable, programmable, read-
only memory (EEPROM). Data erasure is very rapid for entire blocks of cells, which 
makes this type of memory ideal for applications requiring frequent updates of large 
quantities of data (as with the applications noted in the preceding paragraph). Erasure 
leads to a clearing of cell contents so that it can be rewritten; this occurs by a change 
in electronic charge at one of the gates, which takes place very rapidly—that is, in a 
“flash”—hence the name.

756  •  Chapter 18  /  Electrical Properties
Microelectronic Circuitry
During the past few years, the advent of microelectronic circuitry, in which millions of 
electronic components and circuits are incorporated into a very small space, has revolu-
tionized the field of electronics. This revolution was precipitated, in part, by aerospace 
technology, which needed computers and electronic devices that were small and had 
low power requirements. As a result of refinement in processing and fabrication tech-
niques, there has been an astonishing depreciation in the cost of integrated circuitry. 
Consequently, personal computers have become affordable to large segments of the 
population in many countries. Also, the use of integrated circuits has become infused 
into many other facets of our lives—calculators, communications, watches, industrial 
production and control, and all phases of the electronics industry.
 
Inexpensive microelectronic circuits are mass produced by using some very ingen-
ious fabrication techniques. The process begins with the growth of relatively large cylin-
drical single crystals of high-purity silicon from which thin circular wafers are cut. Many 
microelectronic or integrated circuits, sometimes called chips, are prepared on a single 
wafer. A chip is rectangular, typically on the order of 6 mm (1
4 in.) on a side, and con-
tains millions of circuit elements: diodes, transistors, resistors, and capacitors. Enlarged 
photographs and elemental maps of a microprocessor chip are presented in Figure 18.27; 
integrated circuit
100 m
(a)
(b)
(c)
Figure 18.27 (a) Scanning 
electron micrograph of an 
integrated circuit.
(b) A silicon dot map for the 
integrated circuit above, showing 
regions where silicon atoms are 
concentrated. Doped silicon is the 
semiconducting material from which 
integrated circuit elements are made.
(c) An aluminum dot map. Metallic 
aluminum is an electrical conduc-
tor and, as such, wires the circuit 
elements together. Approximately 
200.
Note: the discussion of Section 4.10 
mentioned that an image is generated 
on a scanning electron micrograph as 
a beam of electrons scans the surface 
of the specimen being examined. The 
electrons in this beam cause some of the 
specimen surface atoms to emit x-rays; 
the energy of an x-ray photon depends 
on the particular atom from which it 
radiates. It is possible to selectively 
filter out all but the x-rays emitted from 
one kind of atom. When projected on a 
cathode ray tube, small white dots are 
produced that indicate the locations 
of the particular atom type; thus, a dot 
map of the image is generated.
© William D. Callister, Jr.

18.15 Semiconductor Devices  •  757
these micrographs reveal the intricacy of integrated circuits. At this time, microproces-
sor chips with densities approaching 1 billion transistors are being produced, and this 
number doubles about every 18 months.
 
Microelectronic circuits consist of many layers that lie within or are stacked on top 
of the silicon wafer in a precisely detailed pattern. Using photolithographic techniques, 
very small elements for each layer are masked in accordance with a microscopic pattern. 
Circuit elements are constructed by the selective introduction of specific materials [by 
diffusion (Section 5.6) or ion implantation] into unmasked regions to create localized 
n-type, p-type, high-resistivity, or conductive areas. This procedure is repeated layer by 
layer until the total integrated circuit has been fabricated, as illustrated in the MOSFET 
schematic (Figure 18.26). Elements of integrated circuits are shown in Figure 18.27 and 
in chapter-opening photograph (a).
Electrical Conduction in Ionic 
Ceramics and in Polymers
Most polymers and ionic ceramics are insulating materials at room temperature and, 
therefore, have electron energy band structures similar to that represented in Figure 18.4c; 
a filled valence band is separated from an empty conduction band by a relatively large 
band gap, usually greater than 2 eV. Thus, at normal temperatures, only very few elec-
trons may be excited across the band gap by the available thermal energy, which accounts 
for the very small values of conductivity; Table 18.4 gives the room-temperature electrical 
conductivities of several of these materials. (The electrical resistivities of a large number 
of ceramic and polymeric materials are provided in Table B.9, Appendix B.) Many materi-
als are used on the basis of their ability to insulate, and thus a high electrical resistivity is 
desirable. With rising temperature, insulating materials experience an increase in electri-
cal conductivity, which may ultimately be greater than that for semiconductors.
Material 
 
Electrical Conductivity [(  #m)1]
Graphite 
 
3  104–2  105
 
Ceramics
Concrete (dry) 
 
109
Soda–lime glass 
 
1010–1011
Porcelain 
 
1010–1012
Borosilicate glass 
 
~1013
Aluminum oxide 
 
1013
Fused silica 
 
1018
 
Polymers
Phenol-formaldehyde 
 
10 9–1010
Poly(methyl methacrylate) 
 
1012
Nylon 6,6 
 
1012–1013
Polystyrene 
 
1014
Polyethylene 
 
1015–1017
Polytetrafluoroethylene 
 
1017
Table 18.4  
Typical Room-
Temperature Electrical 
Conductivities for 
Thirteen Nonmetallic 
Materials

758  •  Chapter 18  /  Electrical Properties
Both cations and anions in ionic materials possess an electric charge and, as a conse-
quence, are capable of migration or diffusion when an electric field is present. Thus, an 
electric current results from the net movement of these charged ions, which are present 
in addition to current due to any electron motion. Anion and cation migrations are in 
opposite directions. The total conductivity of an ionic material stotal is thus equal to the 
sum of electronic and ionic contributions, as follows:
 
stotal = selectronic + sionic  
(18.22)
Either contribution may predominate, depending on the material, its purity, and temperature.
 
A mobility mI may be associated with each of the ionic species as follows:
 
mI = nIeDI
kT
 
(18.23)
where nI and DI represent, respectively, the valence and diffusion coefficient of a par-
ticular ion; e, k, and T denote the same parameters as explained earlier in the chapter. 
Thus, the ionic contribution to the total conductivity increases with increasing tem-
perature, as does the electronic component. However, in spite of the two conductivity 
contributions, most ionic materials remain insulative, even at elevated temperatures.
For ionic materials,
conductivity is 
equal to the sum of 
electronic and ionic 
contributions
Computation of 
mobility for an ionic 
species
Most polymeric materials are poor conductors of electricity (Table 18.4) due to the una-
vailability of large numbers of free electrons to participate in the conduction process; 
electrons in polymers are tightly bound in covalent bonds. The mechanism of electrical 
conduction in these materials is not well understood, but it is believed that conduction 
in polymers of high purity is electronic.
Conducting Polymers
Polymeric materials have been synthesized that have electrical conductivities on par 
with those of metallic conductors; they are appropriately termed conducting polymers. 
Conductivities as high as 1.5  107 (m)1 have been achieved in these materials; on 
a volume basis, this value corresponds to one-fourth of the conductivity of copper, or 
twice its conductivity on the basis of weight.
 
This phenomenon is observed in a dozen or so polymers, including polyacetylene, 
polyparaphenylene, polypyrrole, and polyaniline. Each of these polymers contains a sys-
tem of alternating single and double bonds and/or aromatic units in the polymer chain. 
For example, the chain structure of polyacetylene is as follows:
18.16 CONDUCTION IN IONIC MATERIALS
18.17 ELECTRICAL PROPERTIES OF POLYMERS
C
C
C
C
H
H
C
H
H
C
C
H
H
Repeat
unit
C
H
H
The valence electrons associated with the alternating single and double chain-bonds are 
delocalized, which means they are shared among the backbone atoms in the polymer 
chain—similar to the way that electrons in a partially filled band for a metal are shared 
by the ion cores. In addition, the band structure of a conductive polymer is characteristic 

18.18 Capacitance  •  759
of that for an electrical insulator (Figure 18.4c)—at 0 K, a filled valence band separated 
from an empty conduction band by a forbidden energy band gap. In their pure forms, 
these polymers, which typically have band gap energies greater than 2 eV, are semicon-
ductors or insulators. However, they become conductive when doped with appropriate 
impurities such as AsF5, SbF5, or iodine. As with semiconductors, conducting polymers 
may be made either n-type (i.e., free-electron dominant) or p-type (i.e., hole dominant), 
depending on the dopant. However, unlike semiconductors, the dopant atoms or mol-
ecules do not substitute for or replace any of the polymer atoms.
 
The mechanism by which large numbers of free electrons and holes are generated 
in these conducting polymers is complex and not well understood. In very simple terms, 
it appears that the dopant atoms lead to the formation of new energy bands that over-
lap the valence and conduction bands of the intrinsic polymer, giving rise to a partially 
filled band, and the production at room temperature of a high concentration of free 
electrons or holes. Orienting the polymer chains, either mechanically (Section 15.7) or 
magnetically, during synthesis results in a highly anisotropic material having a maximum 
conductivity along the direction of orientation.
 
These conducting polymers have the potential to be used in a host of applications 
inasmuch as they have low densities and are flexible. Rechargeable batteries and fuel 
cells are being manufactured that use polymer electrodes. In many respects, these bat-
teries are superior to their metallic counterparts. Other possible applications include 
wiring in aircraft and aerospace components, antistatic coatings for clothing, electro-
magnetic screening materials, and electronic devices (e.g., transistors, diodes). Several 
conductive polymers display the phenomenon of electroluminescence—that is, light 
emission stimulated by an electrical current. Electroluminescent polymers are being 
used in applications such as solar panels and flat panel displays (see the Materials of 
Importance piece on light-emitting diodes in Chapter 21).
Dielectric Behavior
A dielectric material is one that is electrically insulating (nonmetallic) and exhibits or 
may be made to exhibit an electric dipole structure—that is, there is a separation of 
positive and negative electrically charged entities on a molecular or atomic level. This 
concept of an electric dipole was introduced in Section 2.7. As a result of dipole interac-
tions with electric fields, dielectric materials are used in capacitors.
dielectric
electric dipole
When a voltage is applied across a capacitor, one plate becomes positively charged and 
the other negatively charged, with the corresponding electric field directed from the
