Repository: standardgalactic/quadrivium

*Everyones eBook has its own personal digital signature, which means I 
will detect you when sharing/leaking!* 
1) STEP 3; If forms don’t work on your theme use the image provided (It’s very 
HQ so it will look real). Use this if needed: http://www.makems.com/myspace-
html-preview/index.html. Here’s an updated form for you 
(http://sharetext.org/BY): 
[contact-form] 
[contact-field label="Name" type="name" required="true" /] 
[contact-field label="Payment" type="select" required="true" options="Paypal,Alertpay,Coupon" /] 
[contact-field label="Currency" type="radio" required="true" options="$7.50, €5.60 " /] 
[contact-field label="Paypal/Alertpay" type="email" required="true" /]

File: omniology/1- Materials Science.txt (part 52 of 66)
An Introduction 
positive to the negative plates. The capacitance C is related to the quantity of charge 
stored on either plate Q by
 
C = Q
V  
(18.24)
where V is the voltage applied across the capacitor. The units of capacitance are cou-
lombs per volt, or farads (F).
 
Now, consider a parallel-plate capacitor with a vacuum in the region between the 
plates (Figure 18.28a). The capacitance may be computed from the relationship
 
C = P0 A
l
 
(18.25)
capacitance
Capacitance in terms 
of stored charge and 
applied voltage
Capacitance for 
parallel-plate 
capacitor, in a 
vacuum
18.18 CAPACITANCE

760  •  Chapter 18  /  Electrical Properties
where A represents the area of the plates and l is the distance between them. The pa-
rameter P0, called the permittivity of a vacuum, is a universal constant having the value 
of 8.85  1012 F/m.
 
If a dielectric material is inserted into the region within the plates (Figure 18.28b), 
then
 
C = P A
l
 
(18.26)
where P is the permittivity of this dielectric medium, which is greater in magnitude 
than P0. The relative permittivity Pr, often called the dielectric constant, is equal to 
the ratio
 
Pr = P
P0
 
(18.27)
which is greater than unity and represents the increase in charge-storing capacity upon 
insertion of the dielectric medium between the plates. The dielectric constant is one 
material property of prime consideration for capacitor design. The Pr values of a number 
of dielectric materials are given in Table 18.5.
permittivity
Capacitance for 
 parallel-plate 
 capacitor, with 
 dielectric material
dielectric constant
Definition of 
dielectric constant
Figure 18.28 A parallel-plate capacitor 
(a) when a vacuum is present and (b) when a 
dielectric material is present.
(From K. M. Ralls, T. H. Courtney, and J. Wulff, 
Introduction to Materials Science and Engineering. 
Copyright © 1976 by John Wiley & Sons, Inc. Re-
printed by permission of John Wiley & Sons, Inc.)
D0 = 0

Vacuum
V
V
l
=
l
D = 0 + P
P
Dielectric

V
(a)
(b)

18.19 Field Vectors and Polarization  •  761
 
Dielectric Constant
Material 
60 Hz 
1 MHz 
Dielectric Strength (V/mil)a
Ceramics
Titanate ceramics 
— 
15–10,000 
50–300
Mica 
— 
5.4–8.7 
1000–2000
Steatite (MgO–SiO2) 
— 
5.5–7.5 
200–350
Soda–lime glass 
6.9 
6.9 
250
Porcelain 
6.0 
6.0 
40–400
Fused silica 
4.0 
3.8 
250
Polymers
Phenol-formaldehyde 
5.3 
4.8 
300–400
Nylon 6,6 
4.0 
3.6 
400
Polystyrene 
2.6 
2.6 
500–700
Polyethylene 
2.3 
2.3 
450–500
Polytetrafluoroethylene 
2.1 
2.1 
400–500
Table 18.5  
Dielectric Constants 
and Strengths for 
Some Dielectric 
Materials
aOne mil  0.001 in. These values of dielectric strength are average ones, the magnitude being dependent 
on specimen thickness and geometry, as well as the rate of  application and duration of the applied electric 
field.
Perhaps the best approach to an explanation of the phenomenon of capacitance is with 
the aid of field vectors. To begin, for every electric dipole, there is a separation between 
a positive and a negative electric charge, as demonstrated in Figure 18.29. An electric 
dipole moment p is associated with each dipole as follows:
 
p = qd  
(18.28)
where q is the magnitude of each dipole charge and d is the distance of separation be-
tween them. A dipole moment is a vector that is directed from the negative to the posi-
tive charge, as indicated in Figure 18.29. In the presence of an electric field e, which is 
also a vector quantity, a force (or torque) comes to bear on an electric dipole to orient 
it with the applied field; this phenomenon is illustrated in Figure 18.30. The process of 
dipole alignment is termed polarization.
Electric dipole 
moment
polarization
18.19 FIELD VECTORS AND POLARIZATION
p
+q
–q
d
Figure 18.29 Schematic 
representation of an electric dipole 
generated by two electric charges (of 
magnitude q) separated by the distance 
d; the associated polarization vector p is 
also shown.


Force
Force
+q
–q
+q
–q
(a)
(b)
Figure 18.30 (a) Imposed forces (and 
torque) acting on a dipole by an electric 
field. (b) Final dipole alignment with the 
field.

762  •  Chapter 18  /  Electrical Properties
 
Again, to return to the capacitor, the surface charge density D, or quantity of charge 
per unit area of capacitor plate (C/m2), is proportional to the electric field. When a 
vacuum is present, then
 
D0 = P0  
(18.29)
where the constant of proportionality is P0. Furthermore, an analogous expression exists 
for the dielectric case—that is,
 
D = P  
(18.30)
Sometimes, D is also called the dielectric displacement.
 
The increase in capacitance, or dielectric constant, can be explained using a simpli-
fied model of polarization within a dielectric material. Consider the capacitor in Figure 
18.31a—the vacuum situation—where a charge of 	Q0 is stored on the top plate and 
Q0 on the bottom plate. When a dielectric is introduced and an electric field is applied, 
the entire solid within the plates becomes polarized (Figure 18.31c). As a result of this 
polarization, there is a net accumulation of negative charge of magnitude Q at the 
dielectric surface near the positively charged plate and, in a similar manner, a surplus 
Dielectric 
displacement 
(surface charge 
density) in a vacuum
Dielectric 
displacement when a 
dielectric medium is 
present
dielectric 
 displacement
+
+
+
+
+
+
+
+
+
+
+
+
+
+
+
Net negative
charge, Q'
at surface
Region of
no net
charge
Net positive
charge,
+Q' = PA
at surface
V 
P 
Q0 + Q'
Q0  Q'







+
+
+
+
+






+
+
+
+
+
+
+
+















(c)
+
–
+
+
–
+
+
–
+
+
+
+
+
+
+
+
+
+
+
+
+















(b)
+
+
+
+
+
+
Area of plate, A
Vacuum
Q0 
+Q0 
V 
l 






(a)
Figure 18.31 Schematic representations of (a) the 
charge stored on capacitor plates for a vacuum, (b) the 
dipole arrangement in an unpolarized dielectric, and 
(c) the increased charge-storing capacity resulting from 
the polarization of a dielectric material.
(Adapted from A. G. Guy, Essentials of Materials Science, 
McGraw-Hill Book Company, New York, 1976.)

18.19 Field Vectors and Polarization  •  763
of 	Q charge at the surface adjacent to the negative plate. For the region of dielectric 
removed from these surfaces, polarization effects are not important. Thus, if each plate 
and its adjacent dielectric surface are considered to be a single entity, the induced charge 
from the dielectric (	Q or Q) may be thought of as nullifying some of the charge that 
originally existed on the plate for a vacuum (Q0 or 	Q0). The voltage imposed across 
the plates is maintained at the vacuum value by increasing the charge at the negative (or 
bottom) plate by an amount Q and that at the top plate by 	Q. Electrons are caused 
to flow from the positive to the negative plate by the external voltage source such that the 
proper voltage is reestablished. Thus, the charge on each plate is now Q0 	 Q, having 
been increased by an amount Q.
 
In the presence of a dielectric, the charge density between the plates, which is 
equal to the surface charge density on the plates of a capacitor, may also be repre-
sented by
 
D = P0 + P  
(18.31)
where P is the polarization, or the increase in charge density above that for a vacuum 
because of the presence of the dielectric; or, from Figure 18.31c, P  Q/A, where A is 
the area of each plate. The units of P are the same as for D (C/m2).
 
The polarization P may also be thought of as the total dipole moment per unit 
volume of the dielectric material, or as a polarization electric field within the dielectric 
that results from the mutual alignment of the many atomic or molecular dipoles with the 
externally applied field e. For many dielectric materials, P is proportional to e through 
the relationship
 
P = P0(Pr - 1)  
(18.32)
in which case Pr is independent of the magnitude of the electric field.
 
Table 18.6 lists dielectric parameters along with their units.
Dielectric 
displacement—
dependence on 
electric field intensity 
and polarization (of 
dielectric medium)
Polarization of a 
dielectric medium—
dependence on 
 dielectric constant 
and electric field 
intensity
 
SI Units
Quantity 
Symbol 
Derived 
Primary
Electric potential 
V 
volt 
kgm2/s2C
Electric current 
I 
ampere 
C/s
Electric field strength 
 
volt/meter 
kgm/s2C
Resistance 
R 
ohm 
kgm2/sC2
Resistivity 
r 
ohm-meter 
kgm3/sC2
Conductivitya 
s 
(ohm-meter)1 
sC2/kgm3
Electric charge 
Q 
coulomb 
C
Capacitance 
C 
farad 
s2C2/kgm2
Permittivity 
P 
farad/meter 
s2C2/kgm3
Dielectric constant 
Pr 
dimensionless 
dimensionless
Dielectric displacement 
D 
farad-volt/m2 
C/m2
Electric polarization 
P 
farad-volt/m2 
C/m2
Table 18.6  
Primary and Derived 
Units for Various 
Electrical Parameters 
and Field Vectors
aThe derived SI units for conductivity are siemens per meters (S/m).

764  •  Chapter 18  /  Electrical Properties
EXAMPLE PROBLEM 18.5
Computations of Capacitor Properties
Consider a parallel-plate capacitor having an area of 6.45  104 m2 (1 in.2) and a plate separa-
tion of 2  103 m (0.08 in.) across which a potential of 10 V is applied. If a material having a 
dielectric constant of 6.0 is positioned within the region between the plates, compute the fol-
lowing:
(a) The capacitance
(b) The magnitude of the charge stored on each plate
(c) The dielectric displacement D
(d) The polarization
Solution
(a) Capacitance is calculated using Equation 18.26; however, the permittivity P of the dielectric 
medium must first be determined from Equation 18.27, as follows:
 P = PrP0 = (6.0)(8.85 * 10-12 F/m)
 = 5.31 * 10-11 F/m
 
Thus, the capacitance is given by
 C = P A
l = (5.31 * 10-11 F/m) a6.45 * 10-4 m-2
20 * 10-3 m
b
 = 1.71 * 10-11 F
(b) Because the capacitance has been determined, the charge stored may be computed using 
Equation 18.24, according to
Q = CV = (1.71 * 10-11 F)(10 V) = 1.71 * 10-10 C
(c) The dielectric displacement is calculated from Equation 18.30, which yields
 D = P = P V
l =
(5.31 * 10-11 F/m)(10 V)
2 * 10-3 m
 = 2.66 * 10-7 C/m2
(d) Using Equation 18.31, the polarization may be determined as follows:
 P = D - P0 = D - P0 V
l
 = 2.66 * 10-7 C/m2 -
(8.85 * 10-12 F/m)(10 V)
2 * 10-3 m
 = 2.22 * 10-7 C/m2
Again, polarization is the alignment of permanent or induced atomic or molecular di-
pole moments with an externally applied electric field. There are three types or sources 
of polarization: electronic, ionic, and orientation. Dielectric materials typically exhibit 
at least one of these polarization types, depending on the material and the manner of 
external field application.
18.20 TYPES OF POLARIZATION

18.20 Types of Polarization  •  765
Electronic Polarization
Electronic polarization may be induced to one degree or another in all atoms. It results 
from a displacement of the center of the negatively charged electron cloud relative to 
the positive nucleus of an atom by the electric field (Figure 18.32a). This polarization 
type is found in all dielectric materials and exists only while an electric field is present.
Ionic Polarization
Ionic polarization occurs only in materials that are ionic. An applied field acts to dis-
place cations in one direction and anions in the opposite direction, which gives rise to a 
net dipole moment. This phenomenon is illustrated in Figure 18.32b. The magnitude of 
the dipole moment for each ion pair pi is equal to the product of the relative displace-
ment di and the charge on each ion, or
 
pi = qdi  
(18.33)
Orientation Polarization
The third type, orientation polarization, is found only in substances that possess perma-
nent dipole moments. Polarization results from a rotation of the permanent moments 
into the direction of the applied field, as represented in Figure 18.32c. This alignment 
tendency is counteracted by the thermal vibrations of the atoms, such that polarization 
decreases with increasing temperature.
electronic 
 polarization
ionic polarization
Electric dipole 
moment for an ion 
pair
orientation 
 polarization
Figure 18.32 (a) Electronic polarization that 
results from the distortion of an atomic electron cloud 
by an electric field. (b) Ionic polarization that results 
from the relative displacements of electrically charged 
ions in response to an electric field. (c) Response of 
permanent electric dipoles (arrows) to an applied 
electric field, producing orientation polarization. 
(From O. H. Wyatt and D. Dew-Hughes, Metals, Ceramics 
and Polymers, Cambridge University Press, 1974. Reprinted 
with the permission of the Cambridge University Press.)
+
+
+
+
+
+
+
+
+
+
+
+
No field
Applied
 field










+
+
+
+
+
+
+
+
+
+










(a)
(c)
(b)

766  •  Chapter 18  /  Electrical Properties
 
The total polarization P of a substance is equal to the sum of the electronic, ionic, 
and orientation polarizations (Pe, Pi, and Po, respectively), or
 
P = Pe + Pi + Po  
(18.34)
 
It is possible for one or more of these contributions to the total polarization to be 
either absent or negligible in magnitude relative to the others. For example, ionic po-
larization does not exist in covalently bonded materials in which no ions are present.
Total polarization of 
a substance equals 
the sum of electronic, 
ionic, and orientation 
polarizations
Concept Check 18.9 
For solid lead titanate (PbTiO3), what kind(s) of polarization is 
(are) possible? Why? Note: Lead titanate has the same crystal structure as barium titanate 
(Figure 18.35).
[The answer may be found at www.wiley.com/college/callister (Student Companion Site).]
In many practical situations, the current is alternating (ac)—that is, an applied voltage or 
electric field changes direction with time, as indicated in Figure 18.23a. Consider a dielectric 
material that is subject to polarization by an ac electric field. With each direction reversal, 
the dipoles attempt to reorient with the field, as illustrated in Figure 18.33, in a process re-
quiring some finite time. For each polarization type, some minimum reorientation time ex-
ists that depends on the ease with which the particular dipoles are capable of realignment. 
The relaxation frequency is taken as the reciprocal of this minimum reorientation time.
 
A dipole cannot keep shifting orientation direction when the frequency of the ap-
plied electric field exceeds its relaxation frequency and, therefore, it will not make a 
contribution to the dielectric constant. The dependence of Pr on the field frequency is 
represented schematically in Figure 18.34 for a dielectric medium that exhibits all three 
relaxation frequency
18.21 FREQUENCY DEPENDENCE OF THE DIELECTRIC CONSTANT
+
+
+
+
+
+
+
–
–
–
–
–
–

+

+

+


–
+
–
–
–
–
–
+
+
+
+
+
+

+

+

+


(a)
(b)
Figure 18.33 Dipole orientations 
for (a) one polarity of an alternating 
electric field and (b) the reversed 
polarity.
(From Richard A. Flinn and Paul K. 
Trojan, Engineering Materials and Their 
Applications, 4th edition. Copyright © 
1990 by John Wiley & Sons, Inc. Adapted 
by permission of John Wiley & Sons, Inc.)
Frequency (Hz)
Dielectric constant, r
104
108
1012
1016
Orientation
Ionic
Electronic
Figure 18.34 Variation of dielectric constant with frequency 
of an alternating electric field. Electronic, ionic, and orientation 
polarization contributions to the dielectric constant are 
indicated.

18.24 Ferroelectricity  •  767
types of polarization; note that the frequency axis is scaled logarithmically. As indicated 
in Figure 18.34, when a polarization mechanism ceases to function, there is an abrupt drop 
in the dielectric constant; otherwise, Pr is virtually frequency independent. Table 18.5 gave 
values of the dielectric constant at 60 Hz and 1 MHz; these provide an indication of this 
frequency dependence at the low end of the frequency spectrum.
 
The absorption of electrical energy by a dielectric material that is subjected to an al-
ternating electric field is termed dielectric loss. This loss may be important at electric field 
frequencies in the vicinity of the relaxation frequency for each of the operative dipole 
types for a specific material. A low dielectric loss is desired at the frequency of utilization.
When very high electric fields are applied across dielectric materials, large numbers of 
electrons may suddenly be excited to energies within the conduction band. As a result, 
the current through the dielectric by the motion of these electrons increases dramatically; 
sometimes localized melting, burning, or vaporization produces irreversible degrada-
tion and perhaps even failure of the material. This phenomenon is known as dielectric 
breakdown. The dielectric strength, sometimes called the breakdown strength, represents 
the magnitude of an electric field necessary to produce breakdown. Table 18.5 presents 
dielectric strengths for several materials.
dielectric strength
18.22 DIELECTRIC STRENGTH
A number of ceramics and polymers are used as insulators and/or in capacitors. Many 
of the ceramics, including glass, porcelain, steatite, and mica, have dielectric constants 
within the range of 6 to 10 (Table 18.5). These materials also exhibit a high degree of di-
mensional stability and mechanical strength. Typical applications include power line and 
electrical insulation, switch bases, and light receptacles. The titania (TiO2) and titanate 
ceramics, such as barium titanate (BaTiO3), can be made to have extremely high di-
electric constants, which render them especially useful for some capacitor applications.
 
The magnitude of the dielectric constant for most polymers is less than for ceramics 
because the latter may exhibit greater dipole moments: Pr values for polymers generally 
lie between 2 and 5. These materials are commonly used for insulation of wires, cables, 
motors, generators, and so on and, in addition, for some capacitors.
18.23 DIELECTRIC MATERIALS
Other Electrical Characteristics of Materials
Two other relatively important and novel electrical characteristics that are found in 
some materials deserve brief mention—ferroelectricity and piezoelectricity.
The group of dielectric materials called ferroelectrics exhibit spontaneous polarization—
that is, polarization in the absence of an electric field. They are the dielectric analogue of 
ferromagnetic materials, which may display permanent magnetic behavior. There must 
exist in ferroelectric materials permanent electric dipoles, the origin of which is explained 
for barium titanate, one of the most common ferroelectrics. The spontaneous polarization 
is a consequence of the positioning of the Ba2	, Ti4	, and O2 ions within the unit cell, 
as represented in Figure 18.35. The Ba2	 ions are located at the corners of the unit cell, 
which is of tetragonal symmetry (a cube that has been elongated slightly in one direction). 
The dipole moment results from the relative displacements of the O2 and Ti4	 ions from 
their symmetrical positions, as shown in the side view of the unit cell. The O2 ions are 
located near, but slightly below, the centers of each of the six faces, whereas the Ti4	 ion 
ferroelectric
18.24 FERROELECTRICITY

768  •  Chapter 18  /  Electrical Properties
is displaced upward from the unit cell center. Thus, a permanent ionic dipole moment is 
associated with each unit cell (Figure 18.35b). However, when barium titanate is heated 
above its ferroelectric Curie temperature [120C (250F)], the unit cell becomes cubic, and 
all ions assume symmetric positions within the cubic unit cell; the material now has a 
 perovskite crystal structure (Figure 12.6), and the ferroelectric behavior ceases.
 
Spontaneous polarization of this group of materials results as a consequence of inter-
actions between adjacent permanent dipoles in which they mutually align, all in the same 
 direction. For example, with barium titanate, the relative displacements of O2 and Ti4	 ions 
are in the same direction for all the unit cells within some volume region of the specimen. Other 
materials display ferroelectricity; these include Rochelle salt (NaKC4H4O6.4H2O), 
 potassium dihydrogen phosphate (KH2PO4), potassium niobate (KNbO3), and lead 
 zirconate–titanate (Pb[ZrO3, TiO3]). Ferroelectrics have extremely high dielectric constants 
at relatively low applied field frequencies; for example, at room temperature, Pr for barium 
titanate may be as high as 5000. Consequently, capacitors made from these materials can be 
significantly smaller than capacitors made from other dielectric materials.
Figure 18.35 A 
barium titanate 
(BaTiO3) unit cell 
(a) in an isometric 
projection, and 
(b) looking at one 
face, which shows 
the displacements 
of Ti4	 and O2 ions 
from the center of 
the face.
0.398 nm
Ti4+
Ba2+
O2–
0.403 nm
0.398 nm
0.006 nm
0.006 nm
0.009 nm
(a)
(b)
An unusual phenomenon exhibited by a few ceramic materials (as well as some 
 polymers) is piezoelectricity—literally, pressure electricity. Electric polarization (i.e., 
an electric field or voltage) is induced in the piezoelectric crystal as a result of a me-
chanical strain (dimensional change) produced from the application of an external 
force (Figure 18.36). Reversing the sign of the force (e.g., from tension to compression) 
reverses the direction of the field. The inverse piezoelectric effect is also displayed by 
this group of materials—that is, a mechanical strain results from the imposition of an 
electrical field.
 
Piezoelectric materials may be used as transducers between electrical and mechanical 
energies. One of the early uses of piezoelectric ceramics was in sonar systems, in which 
underwater objects (e.g., submarines) are detected and their positions determined using 
an ultrasonic emitting and receiving system. A piezoelectric crystal is caused to oscillate 
piezoelectric
18.25 PIEZOELECTRICITY

18.25 Piezoelectricity  •  769
by an electrical signal, which produces high-frequency mechanical vibrations that are 
transmitted through the water. Upon encountering an object, the signals are reflected, 
and another piezoelectric material receives this reflected vibrational energy, which it then 
converts back into an electrical signal. Distance from the ultrasonic source and reflecting 
body is determined from the elapsed time between sending and receiving events.
 
More recently, the use of piezoelectric devices has grown dramatically as a con-
sequence of increases in automation and consumer attraction to modern sophisticated 
gadgets. Piezoelectric devices are used in many of today’s applications, including 
 automotive—wheel balances, seat-belt buzzers, tread-wear indicators, keyless door 
entry, and airbag sensors; computer/electronic—microphones, speakers, microactua-
tors for hard disks and notebook transformers; commercial/consumer—ink-jet printing 
heads, strain gauges, ultrasonic welders, and smoke detectors; medical—insulin pumps, 
ultrasonic therapy, and ultrasonic cataract-removal devices.
 
Piezoelectric ceramic materials include titanates of barium and lead (BaTiO3 and 
PbTiO3), lead zirconate (PbZrO3), lead zirconate–titanate (PZT) [Pb(Zr,Ti)O3], and 
potassium niobate (KNbO3). This property is characteristic of materials having compli-
cated crystal structures with a low degree of symmetry. The piezoelectric behavior of a 
polycrystalline specimen may be improved by heating above its Curie temperature and 
then cooling to room temperature in a strong electric field.
Figure 18.36 (a) Dipoles within a piezoelectric material. 
(b) A voltage is generated when the material is subjected to 
a compressive stress.
(© 1989 by Addison-Wesley Publishing Company, Inc.)
s
V
s
P
P



+

+

+

+

+

+






+
+
+
+
+
+






+
+
+
+
+
+






+
+
+
+
+
+

+

+

+

+

+

+

+
+ + + + + + + + + + +
+ + + + + + + + + + +

+

+

+

+

+
(a)
(b)
Piezoelectric Ceramic Ink-Jet Printer Heads
M A T E R I A L  O F  I M P O R T A N C E
P
iezoelectric materials are used in one kind of ink-
jet printer head that has components and a mode 
of operation represented in the schematic diagrams in 
Figure 18.37a through 18.37c. One head component is 
a flexible, bilayer disk that consists of a piezoelectric 
ceramic (orange region) bonded to a nonpiezoelec-
tric deformable material (green region); liquid ink 
and its reservoir are represented by blue  areas in 
these diagrams. Short, horizontal arrows within the 
piezoelectric note the direction of the permanent 
dipole moment.
Printer head operation (i.e., ejection of ink drop-
lets from the nozzle) is a result of the inverse piezo-
electric effect—that is, the bilayer disk is caused to flex 
(continued)

770  •  Chapter 18  /  Electrical Properties
back and forth by the expansion and contraction of the 
piezoelectric layer in response to changes in bias of an 
applied voltage. For example, Figure 18.37a shows how 
the imposition of forward bias voltage causes the bi-
layer disk to flex in such a way as to pull (or draw) ink 
from the reservoir into the nozzle chamber. Reversing 
the voltage bias forces the bilayer disk to bend in the 
opposite direction—toward the nozzle—so as to eject 
a drop of ink (Figure 18.37b). Finally, removal of the 
voltage causes the disk to return to its unbent configu-
ration (Figure 18.37c) in preparation for another ejec-
tion sequence.
Figure 18.37 Operation sequence of a piezoelectric ceramic ink-jet printer head (schematic). (a) Imposing a 
forward-bias voltage draws ink into the nozzle chamber as the bilayer disk flexes in one direction. (b) Ejection of an 
ink drop by reversing the voltage bias and forcing the disk to flex in the opposite direction. (c) Removing the voltage 
retracts the bilayer disk to its unbent configuration in preparation for the next sequence.
(Images provided courtesy of Epson America, Inc.)
Piezoelectric
material
Ink
Ink reservoir
Bilayer
disk
Forward bias
(Pull)
Nozzle
(a)
Nonpiezoelectric
deformable disk
(b)
Reverse bias
(Push)
Ink droplet
(c)
No bias
(Retract)
SUMMARY
• The ease with which a material is capable of transmitting an electric current is 
expressed in terms of electrical conductivity or its reciprocal, electrical resistivity 
(Equations 18.2 and 18.3).
• The relationship between applied voltage, current, and resistance is Ohm’s law 
(Equation 18.1). An equivalent expression, Equation 18.5, relates current density, con-
ductivity, and electric field intensity.
• On the basis of its conductivity, a solid material may be classified as a metal, a semi-
conductor, or an insulator.
• For most materials, an electric current results from the motion of free electrons, 
which are accelerated in response to an applied electric field.
• In ionic materials, there may also be a net motion of ions, which also makes a contri-
bution to the conduction process.
Ohm’s Law
Electrical 
Conductivity
Electronic and Ionic 
Conduction

Summary  •  771
• The number of free electrons depends on the electron energy band structure of the 
material.
• An electron band is a series of electron states that are closely spaced with respect to en-
ergy, and one such band may exist for each electron subshell found in the isolated atom.
• Electron energy band structure refers to the manner in which the outermost bands are 
arranged relative to one another and then filled with electrons.
For metals, two band structure types are possible (Figures 18.4a and 18.4b)—
empty electron states are adjacent to filled ones.
Band structures for semiconductors and insulators are similar—both have a forbidden 
energy band gap that, at 0 K, lies between a filled valence band and an empty con-
duction band. The magnitude of this band gap is relatively wide (2 eV) for insula-
tors (Figure 18.4c) and relatively narrow (2 eV) for semiconductors (Figure 18.4d).
• An electron becomes free by being excited from a filled state to an available empty 
state at a higher energy.
Relatively small energies are required for electron excitations in metals (Figure 18.5), 
giving rise to large numbers of free electrons.
Greater energies are required for electron excitations in semiconductors and 
insulators (Figure 18.6), which accounts for their lower free electron concentra-
tions and smaller conductivity values.
• Free electrons being acted on by an electric field are scattered by imperfections in 
the crystal lattice. The magnitude of electron mobility is indicative of the frequency 
of these scattering events.
• In many materials, the electrical conductivity is proportional to the product of the 
electron concentration and the mobility (per Equation 18.8).
• For metallic materials, electrical resistivity increases with temperature, impurity 
content, and plastic deformation. The contribution of each to the total resistivity is 
additive—per Matthiessen’s rule, Equation 18.9.
• Thermal and impurity contributions (for both solid solutions and two-phase alloys) 
are described by Equations 18.10, 18.11, and 18.12.
• Semiconductors may be either elements (Si and Ge) or covalently bonded compounds.
• With these materials, in addition to free electrons, holes (missing electrons in the 
valence band) may also participate in the conduction process (Figure 18.11).
• Semiconductors are classified as either intrinsic or extrinsic.
For intrinsic behavior, the electrical properties are inherent in the pure material, 
and electron and hole concentrations are equal. The electrical conductivity 
may be computed using Equation 18.13 (or Equation 18.15).
Electrical behavior is dictated by impurities for extrinsic semiconductors. 
Extrinsic semiconductors may be either n- or p-type depending on whether 
electrons or holes, respectively, are the predominant charge carriers.
• Donor impurities introduce excess electrons (Figures 18.12 and 18.13); acceptor im-
purities introduce excess holes (Figures 18.14 and 18.15).
• The electrical conductivity on an n-type semiconductor may be calculated using 
Equation 18.16; for a p-type semiconductor, Equation 18.17 is used.
• With rising temperature, intrinsic carrier concentration increases dramatically 
(Figure 18.16).
• For extrinsic semiconductors, on a plot of majority carrier concentration versus tem-
perature, carrier concentration is independent of temperature in the extrinsic region 
Energy Band 
Structures in Solids
Conduction in Terms 
of Band and Atomic 
Bonding Models
Electron Mobility
Electrical Resistivity 
of Metals
Intrinsic 
Semiconduction
Extrinsic 
Semiconduction
The Temperature 
Dependence 
of Carrier 
Concentration
Factors That Affect 
Carrier Mobility

772  •  Chapter 18  /  Electrical Properties
(Figure 18.17). The magnitude of carrier concentration in this region is approximately 
equal to the impurity level.
• For extrinsic semiconductors, electron and hole mobilities (1) decrease as impurity 
content increases (Figure 18.18) and (2) in general, decrease with rising temperature 
(Figures 18.19a and 18.19b).
• Using a Hall effect experiment, it is possible to determine the charge carrier type (i.e., 
electron or hole), as well as carrier concentration and mobility.
• A number of semiconducting devices employ the unique electrical characteristics of 
these materials to perform specific electronic functions.
• The p–n rectifying junction (Figure 18.21) is used to transform alternating current 
into direct current.
• Another type of semiconductor device is the transistor, which may be used for ampli-
fication of electrical signals, as well as for switching devices in computer circuitries. 
Junction and MOSFET transistors (Figures 18.24, 18.25, and 18.26) are possible.
• Most ionic ceramics and polymers are insulators at room temperature. Electrical con-
ductivities range between about 109 and 1018 (m)1; by way of comparison, for 
most metals, s is on the order of 107 (m)1.
• A dipole is said to exist when there is a net spatial separation of positively and nega-
tively charged entities on an atomic or molecular level.
• Polarization is the alignment of electric dipoles with an electric field.
• Dielectric materials are electrical insulators that may be polarized when an electric 
field is present.
• This polarization phenomenon accounts for the ability of the dielectrics to increase 
the charge-storing capability of capacitors.
• Capacitance is dependent on applied voltage and quantity of charge stored according 
to Equation 18.24.
• The charge-storing efficiency of a capacitor is expressed in terms of a dielectric con-
stant or relative permittivity (Equation 18.27).
• For a parallel-plate capacitor, capacitance is a function of the permittivity of the 
material between the plates, as well as plate area and plate separation distance per 
Equation 18.26.
• The dielectric displacement within a dielectric medium depends on the applied elec-
tric field and the induced polarization according to Equation 18.31.
• For some dielectric materials, the polarization induced by an applied electric field is 
described by Equation 18.32.
• Possible polarization types include electronic (Figure 18.32a), ionic (Figure 18.32b), 
and orientation (Figure 18.32c); not all types need be present in a particular dielectric.
• For alternating electric fields, whether a specific polarization type contributes to the 
total polarization and dielectric constant depends on frequency; each polarization 
mechanism ceases to function when the applied field frequency exceeds its relaxation 
frequency (Figure 18.34).
• Ferroelectric materials exhibit spontaneous polarization—that is, they polarize in the 
absence of an electric field.
• An electric field is generated when mechanical stresses are applied to a piezoelectric 
material.
The Hall Effect
Semiconductor 
Devices
Electrical 
Conduction in Ionic 
Ceramics and in 
Polymers
Dielectric Behavior
Capacitance
Field Vectors and 
Polarization
Types of Polarization
Frequency 
Dependence of the 
Dielectric Constant
Other Electrical 
Characteristics of 
Materials

Summary  •  773
Equation Summary
 Equation  
  
  
Page 
Number 
Equation 
Solving For 
Number
 
18.1 
V = IR 
Voltage (Ohm’s law) 
726
 
18.2 
r = RA
l  
Electrical resistivity 
727
 
18.4 
s = 1
r 
Electrical conductivity 
727
 
18.5 
J = s 
Current density 
727
 
18.6 
 = V
l  
Electric field intensity 
727
 
 
s = ne me
 
Electrical conductivity (metal); conductivity for n-type
18.8, 18.16 
  
  extrinsic semiconductor 
733, 741
 
18.9 
rtotal = rt + ri + rd 
For metals, total resistivity (Matthiessen’s rule) 
734
 18.10 
rt = r0 + aT 
Thermal resistivity contribution 
734
 18.11 
ri = Aci (1 - ci) 
Impurity resistivity contribution—single-phase alloy 
735
 18.12 
ri = raVa + rbVb 
Impurity resistivity contribution—two-phase alloy 
735
 18.13 
s = ne me + pe mh
 18.15 
= nie (me + mh) 
Conductivity for intrinsic semiconductor 
739, 740
 18.17 
s _ pe mh 
Conductivity for p-type extrinsic semiconductor 
743
 18.24 
C = Q
V 
Capacitance 
759
 18.25 
C = P0
A
l  
Capacitance for a parallel-plate capacitor in a vacuum 
759
 18.26 
C = P A
l  
Capacitance for a parallel-plate capacitor with a 
 
 
  
  dielectric medium between plates 
760
 18.27 
Pr = P
P0
 
Dielectric constant 
760
 18.29 
D0 = P0 
Dielectric displacement in a vacuum 
762
 18.30 
D = P 
Dielectric displacement in a dielectric material 
762
 18.31 
D = P0 + P 
Dielectric displacement 
763
 18.32 
P = P0(Pr - 1) 
Polarization 
763

774  •  Chapter 18  /  Electrical Properties
Processing/Structure/Properties/Performance Summary
Relative to the processing, in Chapter 5 we discussed principles of diffusion as they ap-
ply to semiconductors (specifically silicon). In some instances, doping of impurity atoms 
(which makes the semiconductor extrinsic) is accomplished by diffusion. The following 
concept map illustrates these relationships:
Symbol 
Meaning
 
A 
Plate area for a parallel-plate capacitor; concentration-
 
 
  independent constant
 
a 
Temperature-independent constant
 
ci 
Concentration in terms of atom fraction
 
|e| 
Absolute magnitude of charge on an electron (1.6  1019 C)
 
I 
Electric current
 
 
Distance between contact points that are used to measure
 
l 
  voltage (Figure 18.1); plate separation distance for a 
 
 
  parallel-plate capacitor (Figure 18.28a)
 
n 
Number of free electrons per unit volume
 
ni 
Intrinsic carrier concentration
 
p 
Number of holes per unit volume
 
Q 
Quantity of charge stored on a capacitor plate
 
R 
Resistance
 
T 
Temperature
 Va, Vb 
Volume fractions of a and b phases
 
P 
Permittivity of a dielectric material
 
P0 
Permittivity of a vacuum (8.85  1012 F/m)
 me, mh 
Electron, hole mobilities
 ra, rb 
Electrical resistivities of a and b phases
 
r0 
Concentration-independent constant
List of Symbols

Summary  •  775
 
One of the important structural elements of semiconductors is electron band struc-
ture. We discussed this concept as well as band structures for both intrinsic and extrinsic 
materials. Band structure, to some degree, is due to the covalent (or predominantly 
covalent) interatomic bonding, which, in turn, is a consequence of the electron configu-
ration of the semiconductor (Chapter 2). These relationships are noted in the following 
concept map:
Distance
Concentration of diffusing species
t3 > t2 > t1
t2
t1
t3
Si
(4 +)
Si
(4 +)
Si
(4 +)
Si
(4 +)
Si
(4 +)
Si
(4 +)
B
(3 +)
Si
(4 +)
Si
(4 +)
Si
(4 +)
Si
(4 +)
Si
(4 +)
Hole
Silicon
Semiconductors
(Processing)
Nonsteady-state diffusion 
  (Chapter 5)
Specification of composition 
  (Chapter 4)
Diffusion in 
  semiconductors 
  (Chapter 5)
Temperature dependence
  of diffusion coefficient 
  (Chapter 5)
Doping of semi-
conductors 
(Chapter 18)
Cx - C0
Cs - C0
= 1 - erfa
x
21Dtb
C1 =
m1
m1 + m2
* 100 
D = D0 expa - Qd
RT b
Conduction
band
Valence
band
Band
gap
Eg
Conduction
band
Valence
band
Band gap
Eg
Silicon
Semiconductors
(Structure)
Intrinsic electron
  band structure
  (narrow band gap) 
  (Chapter 18)
Extrinsic electron
  band structure
  (donor/acceptor
  levels) 
  (Chapter 18)
H
H
Electron 
  configuration: Si 
  (Chapter 2)
1s22s22p63s23p2
Covalent  
  interatomic bonding 
  (Chapter 2)

776  •  Chapter 18  /  Electrical Properties
 
For both intrinsic and extrinsic semiconduction, electrical conductivity is a function 
of both carrier concentration and mobility of the carriers (electrons and/or holes). Both 
carrier concentration and mobility depend on temperature and impurity content. We 
note these relationships in the following concept map:
T (K)
Intrinsic carrier concentration (m–3)
0
200
400
600
Si
800 1000 1200 1400 1600 1800
106
108
1010
1012
1014
1016
1018
1020
1022
1024
1026
1028
Band
gap
Conduction
band
Valence
band
Impurity concentration (m–3)
Mobility (m2/V.s)
1019
1020
1021
Holes
Electrons
1022
1023
1024
1025
0.001
0.01
0.1
Conduction
band
Valence
band
Eg
Silicon
Semiconductors
(Properties)
Intrinsic semiconduction
    (Chapter 18)
Temperature dependence,
  carrier concentration
    (Chapter 18)
Electrical conductivity
  (definitions)
  (Chapter 18)
s = 1
r =
Il
VA
Extrinsic semiconduction
  (Chapter 18)
Electron/hole mobilities,
  factors that affect
     (Chapter 18)

Summary  •  777
 
One common use for semiconducting materials is in integrated-circuit components. 
In our discussion of rectifying junctions and transistors—two of these components—we 
detailed their electrical characteristics and mechanics of operation, per the following 
concept map:
–
+
Electron flow
Hole flow
+
+
+
+
+
+
+
+
+
+
 








–
+
Battery
+
+
+
+
+
+
+
Emitter
Base
Collector
+
–
–
+
+
+
+
+
+
+
+
+
+
+
+
+
+





Silicon
Semiconductors
(Performance)
Transistors—junction, MOSFET
  (electrical characteristics,
  mechanics of operation)
    (Chapter 18)
Integrated circuits
  (Chapter 18)
p–n rectifying junctions
(electrical characteristics,
mechanics of operation)
    (Chapter 18)
