Repository: standardgalactic/quadrivium

*Everyones eBook has its own personal digital signature, which means I 
will detect you when sharing/leaking!* 
1) STEP 3; If forms don’t work on your theme use the image provided (It’s very 
HQ so it will look real). Use this if needed: http://www.makems.com/myspace-
html-preview/index.html. Here’s an updated form for you 
(http://sharetext.org/BY): 
[contact-form] 
[contact-field label="Name" type="name" required="true" /] 
[contact-field label="Payment" type="select" required="true" options="Paypal,Alertpay,Coupon" /] 
[contact-field label="Currency" type="radio" required="true" options="$7.50, €5.60 " /] 
[contact-field label="Paypal/Alertpay" type="email" required="true" /]

File: omniology/1- Materials Science.txt (part 53 of 66)
An Introduction 
This concludes the processing/structure/properties/performance commentary for 
silicon semiconductors. For the most part, the individual components found in the pre-
ceding interrelationships are conceptual in nature—that is, they represent the scientific 
(as opposed to engineering) aspects of materials. A processing/structure/properties/per-
formance relational diagram for these materials taken from the materials engineering 
perspective is presented in Figure 18.38.
Figure 18.38 Schematic diagram that summarizes the elements of processing, structure, properties, and perform-
ance for silicon semiconductors, which includes components of materials engineering.
Processing
Impurity
  doping
Photolithography
Growth of single
  crystals
Structure
Properties
Performance
Interconnect
  wiring
Extrinsic band
  structure
Conductivity
  type (n or p)
Electrical
  conductivity
Integrated
  circuit

778  •  Chapter 18  /  Electrical Properties
Important Terms and Concepts
acceptor state (level)
capacitance
conduction band
conductivity, electrical
dielectric
dielectric constant
dielectric displacement
dielectric strength
diode
dipole, electric
donor state (level)
doping
electron energy band
energy band gap
extrinsic semiconductor
Fermi energy
ferroelectric
forward bias
free electron
Hall effect
hole
insulator
integrated circuit
intrinsic semiconductor
ionic conduction
junction transistor
Matthiessen’s rule
metal
mobility
MOSFET
Ohm’s law
permittivity
piezoelectric
polarization
polarization, electronic
polarization, ionic
polarization, orientation
rectifying junction
relaxation frequency
resistivity, electrical
reverse bias
semiconductor
valence band
REFERENCES
Bube, R. H., Electrons in Solids, 3rd edition, Academic Press, 
San Diego, 1992.
Hummel, R. E., Electronic Properties of Materials, 4th edition, 
Springer, New York, 2011.
Irene, E. A., Electronic Materials Science, Wiley, Hoboken, 
NJ, 2005.
Jiles, D. C., Introduction to the Electronic Properties of 
Materials, 2nd edition, CRC Press, Boca Raton, FL, 2001.
Kingery, W. D., H. K. Bowen, and D. R. Uhlmann, Introduction 
to Ceramics, 2nd edition, Wiley, New York, 1976. Chapters 
17 and 18.
Kittel, C., Introduction to Solid State Physics, 8th edition, Wiley, 
Hoboken, NJ, 2005. An advanced treatment.
Livingston, J., Electronic Properties of Engineering Materials, 
Wiley, New York, 1999.
Pierret, R. F., Semiconductor Device Fundamentals, Addison-
Wesley, Boston, 1996.
Rockett, A., The Materials Science of Semiconductors, Springer, 
New York, 2008.
Solymar, L., and D. Walsh, Electrical Properties of Materials, 
8th edition, Oxford University Press, New York, 2010.
QUESTIONS AND PROBLEMS
Ohm’s Law
Electrical Conductivity
18.1 (a) Compute the electrical conductivity of a 
cylindrical silicon specimen 7.0 mm (0.28 in.) 
diameter and 57 mm (2.25 in.) in length in which 
a current of 0.25 A passes in an axial direction. 
A voltage of 24 V is measured across two probes 
that are separated by 45 mm (1.75 in.).
 
(b) Compute the resistance over the entire 57 mm 
(2.25 in.) of the specimen.
18.2 An aluminum wire 10 m long must experience 
a voltage drop of less than 1.0 V when a current 
of 5 A passes through it. Using the data in Table 
18.1, compute the minimum diameter of the wire.
18.3 A plain carbon steel wire 3 mm in diameter is 
to offer a resistance of no more than 20 . Using 
the data in Table 18.1, compute the maximum 
wire length.
18.4 Demonstrate that the two Ohm’s law expres-
sions, Equations 18.1 and 18.5, are equivalent.
18.5 (a) Using the data in Table 18.1, compute the 
resistance of an aluminum wire 5 mm (0.20 in.) in 
diameter and 5 m (200 in.) in length.
 
(b) What would be the current flow if the poten-
tial drop across the ends of the wire is 0.04 V?
 
(c) What is the current density?
 
(d) What is the magnitude of the electric field 
across the ends of the wire?
Electronic and Ionic Conduction
18.6 What is the distinction between electronic and 
ionic conduction?
Energy Band Structures in Solids
18.7 How does the electron structure of an isolated 
atom differ from that of a solid material?
 Problem available (at instructor’s discretion) in WileyPLUS

Questions and Problems  •  779
Conduction in Terms of Band and Atomic 
 Bonding Models
18.8 In terms of electron energy band structure, 
discuss reasons for the difference in electrical 
conductivity among metals, semiconductors, and 
insulators.
Electron Mobility
18.9 Briefly state what is meant by the drift velocity 
and mobility of a free electron.
18.10 (a) Calculate the drift velocity of electrons in 
silicon at room temperature and when the mag-
nitude of the electric field is 500 V/m.
 
(b) Under these circumstances, how long does 
it take an electron to traverse a 25-mm (1-in.) 
length of crystal?
18.11 At room temperature the electrical conductiv-
ity and the electron mobility for aluminum are 
3.8  107 (#m)1 and 0.0012 m 2/V#s, respectively.
 
(a) Compute the number of free electrons per 
cubic meter for aluminum at room temperature.
 
(b) What is the number of free electrons per 
aluminum atom? Assume a density of 2.7 g/cm3.
18.12 (a) Calculate the number of free electrons per 
cubic meter for silver, assuming that there are 1.3 
free electrons per silver atom. The electrical con-
ductivity and density for Ag are 6.8  107 (#m)1 
and 10.5 g/cm3, respectively.
 
(b) Now, compute the electron mobility for Ag.
Electrical Resistivity of Metals
18.13 From Figure 18.39, estimate the value of A in 
Equation 18.11 for zinc as an impurity in  copper–
zinc alloys.
18.14 (a) Using the data in Figure 18.8, determine 
the values of r0 and a from Equation 18.10 for 
pure copper. Take the temperature T to be in 
degrees Celsius.
 
(b) Determine the value of A in Equation 18.11 
for nickel as an impurity in copper, using the data 
in Figure 18.8.
 
(c) Using the results of parts (a) and (b), estimate 
the electrical resistivity of copper containing 2.50 
at% Ni at 120C.
18.15 Determine the electrical conductivity of a   Cu–Ni 
alloy that has a tensile strength of 275 MPa 
(40,000 psi). See Figure 7.16.
18.16 Tin bronze has a composition of 89 wt% Cu 
and 11 wt% Sn and consists of two phases at 
room temperature: an a phase, which is cop-
per containing a very small amount of tin in 
solid solution, and an P phase, which consists of 
 approximately 37 wt% Sn. Compute the room-
temperature conductivity of this alloy given the 
following data:
 
 
Electrical Resistivity 
Density
 
Phase 
(#m) 
(g/cm3)
 
a 
1.88  108 
8.94
 
P 
5.32  107 
8.25
18.17 A cylindrical metal wire 3 mm (0.12 in.) in di-
ameter is required to carry a current of 12 A with 
a minimum of 0.01 V drop per foot (300 mm) 
of wire. Which of the metals and alloys listed in 
Table 18.1 are possible candidates?
Intrinsic Semiconduction
18.18 (a) Using the data presented in Figure 18.16, 
determine the number of free electrons per atom 
for intrinsic germanium and silicon at room tem-
perature (298 K). The densities for Ge and Si are 
5.32 and 2.33 g/cm3, respectively.
 
(b) Now, explain the difference in these free-
electron-per-atom values.
Figure 18.39 Room-temperature electrical resistiv-
ity versus composition for copper–zinc alloys.
[Adapted from Metals Handbook: Properties and Selection: 
Nonferrous Alloys and Pure Metals, Vol. 2, 9th edition, H. Baker 
(Managing Editor), 1979. Reproduced by permission of ASM 
International, Materials Park, OH.]
Electrical resistivity (10–8 .m)
7
6
5
4
3
2
1
0
10
20
30
0
0
10
20
30
40
Composition (wt% Zn)
Composition (at% Zn)

780  •  Chapter 18  /  Electrical Properties
18.19 For intrinsic semiconductors, the intrinsic car-
rier concentration ni depends on temperature, as 
follows:
 
ni 
 expa - 
Eg
2kTb 
(18.35a)
  
or, taking natural logarithms,
 
 ln ni 
 - 
Eg
2kT 
(18.35b)
  
Thus, a plot of lnni versus 1/T (K)1 should be 
linear and yield a slope of Eg/2k. Using this in-
formation and the data presented in Figure 18.16, 
determine the band gap energies for silicon and 
germanium and compare these values with those 
given in Table 18.3.
18.20 Briefly explain the presence of the factor 2 in 
the denominator of Equation 18.35a.
18.21 At room temperature, the electrical conductiv-
ity of PbS is 25 (#m)1, whereas the electron and 
hole mobilities are 0.06 and 0.02 m2/V#s, respec-
tively. Compute the intrinsic carrier concentra-
tion for PbS at room temperature.
18.22 Is it possible for compound semiconductors to 
exhibit intrinsic behavior? Explain your answer.
18.23 For each of the following pairs of semiconduc-
tors, decide which has the smaller band gap en-
ergy, Eg, and then cite the reason for your choice.
 
(a) C (diamond) and Ge
 
(b) AlP and InAs
 
(c) GaAs and ZnSe
 
(d) ZnSe and CdTe
 
(e) CdS and NaCl
Extrinsic Semiconduction
18.24 Define the following terms as they pertain to 
semiconducting materials: intrinsic, extrinsic, com-
pound, elemental. Provide an example of each.
18.25 An n-type semiconductor is known to have 
an electron concentration of 5  1017 m3. If the 
electron drift velocity is 350 m/s in an electric 
field of 1000 V/m, calculate the conductivity of 
this material.
18.26 (a) In your own words, explain how donor im-
purities in semiconductors give rise to free elec-
trons in numbers in excess of those generated by 
valence band–conduction band excitations.
 
(b) Also, explain how acceptor impurities give rise 
to holes in numbers in excess of those generated by 
valence band–conduction band excitations.
18.27 (a) Explain why no hole is generated by the 
electron excitation involving a donor impurity 
atom.
 
(b) Explain why no free electron is generated 
by the electron excitation involving an acceptor 
impurity atom.
18.28 Predict whether each of the following elements 
will act as a donor or an acceptor when added to 
the indicated semiconducting material. Assume 
that the impurity elements are substitutional.
 
Impurity 
Semiconductor
 
N 
Si
 
B 
Ge
 
S 
InSb
 
In 
CdS
 
As 
ZnTe
18.29 (a) The room-temperature electrical con-
ductivity of a silicon specimen is 500 (#m)1. 
The hole concentration is known to be 2.0  
1022 m3. Using the electron and hole mobilities 
for silicon in Table 18.3, compute the electron 
concentration.
 
(b) On the basis of the result in part (a), is the spec-
imen intrinsic, n-type extrinsic, or p-type extrinsic? 
Why?
18.30 Germanium to which 1024 m3 As atoms have 
been added is an extrinsic semiconductor at room 
temperature, and virtually all the As atoms may 
be thought of as being ionized (i.e., one charge 
carrier exists for each As atom).
 
(a) Is this material n-type or p-type?
 
(b) Calculate the electrical conductivity of this 
material, assuming electron and hole mobilities 
of 0.1 and 0.05 m2/V#s, respectively.
18.31 The following electrical characteristics have been 
determined for both intrinsic and p-type extrinsic 
gallium antimonide (GaSb) at room temperature:
 
 
S(#m)1 
n(m3) 
p(m3)
 
Intrinsic 
8.9  104 
8.7  1023 
8.7  1023
 
Extrinsic 
2.3  105 
7.6  1022 
1.0  1025
 
 (p-type)
  
Calculate electron and hole mobilities.
The Temperature Dependence 
 of Carrier Concentration
18.32 Calculate the conductivity of intrinsic silicon 
at 80C.

Questions and Problems  •  781
18.33 At temperatures near room temperature, the 
temperature dependence of the conductivity for 
intrinsic germanium is found to be given by
 
s = CT -3>2 expa - 
Eg
2kTb 
(18.36)
  
where C is a temperature-independent constant 
and T is in Kelvins. Using Equation 18.36, calcu-
late the intrinsic electrical conductivity of germa-
nium at 175C.
18.34 Using Equation 18.36 and the results of Problem 
18.33, determine the temperature at which the electri-
cal conductivity of intrinsic germanium is 40 (#m)1.
18.35 Estimate the temperature at which GaAs has 
an electrical conductivity of 1.6  103 (#m)1, 
assuming the temperature dependence for s of 
Equation 18.36. The data shown in Table 18.3 
may prove helpful.
18.36 Compare the temperature dependence of the 
conductivity for metals and intrinsic semiconduc-
tors. Briefly explain the difference in behavior.
Factors That Affect Carrier Mobility
18.37 Calculate the room-temperature electrical 
conductivity of silicon that has been doped with 
1023 m3 of arsenic atoms.
18.38 Calculate the room-temperature electrical 
conductivity of silicon that has been doped with 
 2  1024 m3 of boron atoms.
18.39 Estimate the electrical conductivity at 75C 
of silicon that has been doped with 1022 m3 of 
phosphorus atoms.
18.40 Estimate the electrical conductivity at 135C 
of silicon that has been doped with 1024 m3 of 
aluminum atoms.
The Hall Effect
18.41 A hypothetical metal is known to have an 
electrical resistivity of 3.3  108 (#m). A cur-
rent of 25 A is passed through a specimen of this 
metal 15 mm thick. When a magnetic field of 0.95 
tesla is  simultaneously imposed in a direction 
perpendicular to that of the current, a Hall volt-
age of 2.4  107 V is measured. Compute the 
following:
 
(a) the electron mobility for this metal
 
(b) the number of free electrons per cubic meter
18.42 A metal alloy is known to have electrical con-
ductivity and electron mobility values of 1.2  
107 (#m)1 and 0.0050 m2/V#s, respectively. A 
current of 40 A is passed through a specimen of 
this alloy that is 35 mm thick. What magnetic field 
would need to be imposed to yield a Hall voltage 
of 3.5  107 V?
Semiconducting Devices
18.43 Briefly describe electron and hole motions in a 
p–n junction for forward and reverse biases; then 
explain how these lead to rectification.
18.44 How is the energy in the reaction described by 
Equation 18.21 dissipated?
18.45 What are the two functions that a transistor 
may perform in an electronic circuit?
18.46 State the differences in operation and applica-
tion for junction transistors and MOSFETs.
Conduction in Ionic Materials
18.47 We note in Section 12.5 (Figure 12.20) that 
in FeO (wüstite), the iron ions can exist in both 
Fe2	 and Fe3	 states. The number of each of 
these ion types depends on temperature and the 
ambient oxygen pressure. Furthermore, we also 
note that in order to retain electroneutrality, one 
Fe2	 vacancy is created for every two Fe3	 ions 
that are formed; consequently, in order to reflect 
the existence of these vacancies, the formula for 
wüstite is often represented as Fe(1x)O, where x 
is some small fraction less than unity.
In this nonstoichiometric Fe(1x)O material, 
conduction is electronic and, in fact, it behaves 
as a p-type semiconductor—that is, the Fe3	 ions 
act as electron acceptors, and it is relatively easy 
to excite an electron from the valence band into 
an Fe3	 acceptor state with the formation of a 
hole. Determine the electrical conductivity of a 
specimen of wüstite with a hole mobility of 1.0  
105 m2/V#s, and for which the value of x is 0.040. 
Assume that the acceptor states are saturated 
(i.e., one hole exists for every Fe3	 ion). Wüstite 
has the sodium chloride crystal structure with a 
unit cell edge length of 0.437 nm.
18.48 At temperatures between 540C (813 K) and 
727C (1000 K), the activation energy and pre-
exponential for the diffusion coefficient of Na	 
in NaCl are 173,000 J/mol and 4.0  104 m2/s, 
respectively. Compute the mobility for an Na	 
ion at 600C (873 K).
Capacitance
18.49 A parallel-plate capacitor using a dielectric 
material having an Pr of 2.2 has a plate spacing of 
2 mm (0.08 in.). If another material having a die-
lectric constant of 3.7 is used and the capacitance 
is to be unchanged, what must the new spacing be 
between the plates?

782  •  Chapter 18  /  Electrical Properties
18.50 A parallel-plate capacitor with dimensions of 
38 mm by 65 mm (11
2 in. by 21
2 in.) and a plate 
separation of 1.3 mm (0.05 in.) must have a mini-
mum capacitance of 70 pF (7  1011 F) when an 
ac potential of 1000 V is applied at a frequency 
of 1 MHz. Which of the materials listed in Table 
18.5 are possible candidates? Why?
18.51 Consider a parallel-plate capacitor having an 
area of 3225 mm2 (5 in.2), a plate separation of 
1 mm (0.04 in.), and a material having a dielectric 
constant of 3.5 positioned between the plates.
 
(a) What is the capacitance of this capacitor?
 
(b) Compute the electric field that must be 
 applied for 2  108 C to be stored on each plate.
18.52 In your own words, explain the mechanism by 
which charge-storing capacity is increased by the 
insertion of a dielectric material within the plates 
of a capacitor.
Field Vectors and Polarization
Types of Polarization
18.53 For CaO, the ionic radii for Ca2 and O2 ions are 
0.100 and 0.140 nm, respectively. If an externally 
applied electric field produces a 5% expansion of 
the lattice, compute the dipole moment for each 
Ca2O2pair. Assume that this material is com-
pletely unpolarized in the absence of an electric field.
18.54 The polarization P of a dielectric material po-
sitioned within a parallel-plate capacitor is to be 
4.0  106 C/m2.
 
(a) What must be the dielectric constant if an 
electric field of 105 V/m is applied?
 
(b) What will be the dielectric displacement D?
18.55 A charge of 2.0  1010 C is to be stored on 
each plate of a parallel-plate capacitor having an 
area of 650 mm2 (1.0 in.2) and a plate separation 
of 4.0 mm (0.16 in.).
 
(a) What voltage is required if a material having 
a dielectric constant of 3.5 is positioned within 
the plates?
 
(b) What voltage would be required if a vacuum 
were used?
 
(c) What are the capacitances for parts (a) and (b)?
 
(d) Compute the dielectric displacement for 
part (a).
 
(e) Compute the polarization for part (a).
18.56 (a) For each of the three types of polarization, 
briefly describe the mechanism by which dipoles 
are induced and/or oriented by the action of an 
applied electric field.
 
(b) For gaseous argon, solid LiF, liquid H2O, and 
solid Si, what kind(s) of polarization is (are) pos-
sible? Why?
18.57 (a) Compute the magnitude of the dipole mo-
ment associated with each unit cell of BaTiO3, as 
illustrated in Figure 18.35.
 
(b) Compute the maximum polarization possible 
for this material.
Frequency Dependence of the Dielectric Constant
18.58 The dielectric constant for a soda–lime glass 
measured at very high frequencies (on the order 
of 1015 Hz) is approximately 2.3. What frac-
tion of the dielectric constant at relatively low 
frequencies (1 MHz) is attributed to ionic po-
larization? Neglect any orientation polarization 
contributions.
Ferroelectricity
18.59 Briefly explain why the ferroelectric behavior 
of BaTiO3 ceases above its ferroelectric Curie 
temperature.
Spreadsheet Problem
18.1SS For an intrinsic semiconductor whose electri-
cal conductivity is dependent on temperature per 
Equation 18.36, generate a spreadsheet that allows 
the user to determine the temperature at which 
the electrical conductivity is some specified value, 
given values of the constant C and the band gap 
energy Eg.
DESIGN PROBLEMS
Electrical Resistivity of Metals
18.D1 A 90 wt% Cu–10 wt% Ni alloy is known to 
have an electrical resistivity of 1.90  107 #m at 
room temperature (25C). Calculate the com-
position of a copper–nickel alloy that gives a 
room-temperature resistivity of 2.5  107 #m. 
The room-temperature resistivity of pure cop-
per may be determined from the data in Table 
18.1; assume that copper and nickel form a solid 
 solution.
18.D2 Using information contained in Figures 18.8 
and 18.39, determine the electrical conductivity 
of an 85 wt% Cu–15 wt% Zn alloy at 100C 
(150F).
18.D3 Is it possible to alloy copper with nickel to 
achieve a minimum yield strength of 130 MPa 
(19,000 psi) and yet maintain an electrical con-
ductivity of 4.0  106 (#m)1? If not, why? If 
so, what concentration of nickel is required? See 
Figure 7.16b.

Questions and Problems  •  783
Extrinsic Semiconduction
Factors That Affect Carrier Mobility
18.D4 Specify a donor impurity type and concentra-
tion (in weight percent) that will produce an n-
type silicon material having a room-temperature 
electrical conductivity of 200 (#m)1.
18.D5 One integrated circuit design calls for dif-
fusing boron into very high–purity silicon at an 
elevated temperature. It is necessary that at a dis-
tance 0.2 
m from the surface of the silicon wa-
fer, the room-temperature electrical conductivity 
be 1000 (#m)1. The concentration of B at the 
surface of the Si is maintained at a constant level 
of 1.0  1025 m3; furthermore, it is assumed that 
the concentration of B in the original Si material 
is negligible, and that at room temperature, the 
boron atoms are saturated. Specify the tempera-
ture at which this diffusion heat treatment is to 
take place if the treatment time is to be 1 h. The 
diffusion coefficient for the diffusion of B in Si is 
a function of temperature as
D(m2>s) = 2.4 * 10-4 expa - 
347,000 J>mol
RT
b
Semiconductor Devices
18.D6 One of the procedures in the production of 
integrated circuits is the formation of a thin 
insulating layer of SiO2 on the surface of chips 
(see Figure 18.26). This is accomplished by oxi-
dizing the surface of the silicon by subjecting it 
to an oxidizing atmosphere (i.e., gaseous oxygen 
or water vapor) at an elevated temperature. The 
rate of growth of the oxide film is parabolic—
that is, the thickness of the oxide layer (x) is a 
function of time (t) according to the following 
equation:
 
x2 = Bt 
(18.37)
  
Here, the parameter B is dependent on both tem-
perature and the oxidizing atmosphere.
 
(a) For an atmosphere of O2 at a pressure of 1 
atm, the temperature dependence of B (in units 
of 
m2/h) is as follows:
 
B = 800 expa - 1.24 eV
kT
b 
(18.38a)
 
where k is Boltzmann’s constant (8.62  105 
eV/atom) and T is in K. Calculate the time re-
quired to grow an oxide layer (in an atmosphere 
of O2) that is 100 nm thick at both 700C and 
1000C.
 
(b) In an atmosphere of H2O (1 atm pressure), 
the expression for B (again, in units of 
m2/h) is
 
B = 215 expa - 0.70 eV
kT
b 
(18.38b)
 
Calculate the time required to grow an oxide 
layer that is 100 nm thick (in an atmosphere of 
H2O) at both 700C and 1000C, and compare 
these times with those computed in part (a).
18.D7 The base semiconducting material used in 
virtually all modern integrated circuits is sili-
con. However, silicon has some limitations and 
restrictions. Write an essay comparing the prop-
erties and applications (and/or potential applica-
tions) of silicon and gallium arsenide.
Conduction in Ionic Materials
18.D8 Problem 18.47 noted that FeO (wüstite) may 
behave as a semiconductor by virtue of the trans-
formation of Fe2	 to Fe3	 and the creation of Fe2	 
vacancies; the maintenance of electroneutrality 
requires that for every two Fe3	 ions, one vacancy 
is formed. The existence of these vacancies is 
reflected in the chemical formula of this nonstoi-
chiometric wüstite as Fe(1x)O, where x is a small 
number having a value less than unity. The degree 
of nonstoichiometry (i.e., the value of x) may be 
varied by changing temperature and oxygen par-
tial pressure. Compute the value of x required 
to produce an Fe(1x) O material having a p-type 
electrical conductivity of 1200 (#m)1; assume 
that the hole mobility is 1.0  105 m2/V#s, the 
crystal structure for FeO is sodium chloride (with a 
unit cell edge length of 0.437 nm), and the acceptor 
states are saturated.
FUNDAMENTALS OF ENGINEERING 
QUESTIONS AND PROBLEMS
18.1FE For a metal that has an electrical conductiv-
ity of 6.1  107 (#m)1, what is the resistance of 
a wire that is 4.3 mm in diameter and 8.1 m long?
 
(A) 3.93  105 
 
(B) 2.29  103 
 
(C) 9.14  103 
 
(D) 1.46  1011 
18.2FE What is the typical electrical conductivity 
value/range for semiconducting materials?
 
(A) 107 (#m )1
 
(B) 1020 to 107 (#m)1
 
(C) 106 to 104 (#m)1
 
(D) 1020 to 1010 (#m)1

784  •  Chapter 18  /  Electrical Properties
18.3FE A two-phase metal alloy is known to be com-
posed of a and b phases that have mass fractions 
of 0.64 and 0.36, respectively. Using the room-
temperature electrical resistivity and the follow-
ing density data, calculate the electrical resistivity 
of this alloy at room temperature.
 
Phase 
Resistivity (#m) 
Density (g/cm3)
 
a 
1.9  108 
8.26
 
b 
5.6  107 
8.60
 
(A) 2.09  107 #m
 
(B) 2.14  107 #m
 
(C) 3.70  107 #m
 
(D) 5.90  107 #m
18.4FE For an n-type semiconductor, where is the 
Fermi level located?
 
(A) In the valence band
 
(B)  In the band gap just above the top of valence 
band
 
(C)  In the middle of the band gap
 
(D)  In the band gap just below the bottom of the 
conduction band
18.5FE The room-temperature electrical conduc-
tivity of a semiconductor specimen is 2.8  104 
(#m)1. If the electron concentration is 2.9  
1022 m3 and electron and hole mobilities are 
0.14 and 0.023 m2/V#s, respectively, calculate 
the hole concentration.
 
(A) 1.24  1024 m3
 
(B) 7.42  1024 m3
 
(C) 7.60  1024 m3
 
(D) 7.78  1024 m3

C h a p t e r 19  Thermal Properties
•  785
One type of thermostat—a device used to regulate temperature—uses the 
phenomenon of thermal expansion—the elongation of a material as it is heated. 
The heart of this type of thermostat is a bimetallic strip—strips of two metals  having 
 different coefficients of thermal expansion are bonded along their lengths. A change 
in temperature causes this strip to bend; upon heating, the metal having the greater 
expansion coefficient elongates more, producing the direction of bending shown 
in Figure (a). In the thermostat shown in Figure (b), the bimetallic strip is a coil or 
spiral; this configuration provides for a relatively long bimetallic strip, more deflec-
tion for a given temperature change, and greater accuracy. The metal having the 
higher expansion coefficient is located on the underside of the strip, such that, upon 
heating, the coil tends to unwind. Attached to the end of the coil is a mercury 
switch—a small glass bulb that contains several drops of mercury [Figure (b)]. This switch is mounted such that, when the tem-
perature changes, deflections of the coil end tip the bulb one way or the other; accordingly, the blob of  mercury rolls from one 
end of the bulb to the other. When temperature reaches the setpoint of the thermostat, 
electrical contact is made as the mercury rolls to one end; this switches on the heating or 
cooling unit (i.e., furnace or air conditioner). The unit shuts off when a limit  temperature 
is achieved, and as the bulb tilts in the other direction, the blob of mercury rolls to the 
other end, and electrical contact is broken.
Figure (d) shows the consequences of unseasonably high temperatures on July 24, 1978, 
near Asbury Park, New Jersey: rail lines buckled [which caused the derailment of a 
passenger car (background)] as a result of stresses from unanticipated thermal expansion.
Spiral Bimetal Element
Mercury Bulb
(b)
(c)
Bimetallic Strip
Two Metals Bonded Together with Different Coefficients of Expansion
Δ
Copper
Room Temperature
T > Room Temperature
T > Room Temperature
Unbonded
Bonded
Iron
(a)
© Kameleon007/iStockphoto
(d)
ASSOCIATED PRESS/© AP/Wide 
World Photos
© Steven Langerman

Of the three primary material types, ceramics are the 
most susceptible to thermal shock—brittle fracture 
resulting from internal stresses that are established 
within a ceramic piece as a result of rapid changes in 
temperature (normally upon cooling). Thermal shock 
is normally an undesirable event, and the susceptibility 
of a ceramic material to this phenomenon is a function 
of its thermal and mechanical properties (coefficient 
of thermal expansion, thermal conductivity, modulus 
of elasticity, and fracture strength). From knowledge 
of the relationships between thermal shock parameters 
and these properties, it is possible (1) in some cases, 
to make appropriate alterations of the thermal and/or 
mechanical characteristics in order to render a ceramic 
more thermally shock resistant; and (2) for a specific 
ceramic material, to estimate the maximum allowable 
temperature change without causing fracture.
WHY STUDY the Thermal Properties of Materials?
Thermal property refers to the response of a material to the application of heat. 
As a solid absorbs energy in the form of heat, its temperature rises and its dimen-
sions  increase. The energy may be transported to cooler regions of the specimen if 
 temperature gradients exist, and ultimately, the specimen may melt. Heat capacity, 
thermal  expansion, and thermal conductivity are properties that are often critical in the 
practical use of solids.
19.1 INTRODUCTION
Learning Objectives
After studying this chapter, you should be able to do the following:
1.  Define heat capacity and specific heat.
2.  Note the primary mechanism by which thermal 
energy is assimilated in solid materials.
3.  Determine the linear coefficient of thermal 
expansion, given the length alteration that 
 accompanies a specified temperature change.
4.  Briefly explain the phenomenon of thermal 
expansion from an atomic perspective using a 
potential energy–versus–interatomic separation 
plot.
5. Define thermal conductivity.
6.  Note the two principal mechanisms of heat 
conduction in solids, and compare the 
relative magnitudes of these contributions 
for each of metals, ceramics, and polymeric 
materials.
A solid material, when heated, experiences an increase in temperature, signifying that 
some energy has been absorbed. Heat capacity indicates a material’s ability to absorb 
heat from the external surroundings; it represents the amount of energy required to 
produce a unit temperature rise. In mathematical terms, the heat capacity C is expressed 
as follows:
 
C = dQ
dT  
(19.1)
where dQ is the energy required to produce a dT temperature change. Typically, heat 
capacity is specified per mole of material (i.e., J/mol#K, or cal/mol#K). Specific heat 
heat capacity
Definition of heat 
capacity—ratio 
of  energy change 
 (energy gained or 
lost) and the resulting 
temperature change
specific heat
19.2 HEAT CAPACITY
786  •  

19.2 Heat Capacity  •  787
 (often denoted by a lowercase c) is sometimes used; this represents the heat capacity per 
unit mass and has various units (J/kg#K, cal/g#K, Btu/lbm#F).
 
There are two ways in which this property may be measured, according to the 
environmental conditions accompanying the transfer of heat: One is the heat capacity 
while maintaining the specimen volume constant, Cy; the other is for constant external 
pressure, which is denoted Cp. The magnitude of Cp is always greater than or equal to
Cy; however, any difference is very slight for most solid materials at room temperature 
and below.
Vibrational Heat Capacity
In most solids, the principal mode of thermal energy assimilation is by the increase in 
vibrational energy of the atoms. Atoms in solid materials are constantly vibrating at very 
high frequencies and with relatively small amplitudes. Rather than being independent of 
one another, the vibrations of adjacent atoms are coupled by virtue of atomic bonding. 
These vibrations are coordinated in such a way that traveling lattice waves are produced, 
a phenomenon represented in Figure 19.1. These may be thought of as elastic waves or 
simply sound waves, having short wavelengths and very high frequencies, which propa-
gate through the crystal at the velocity of sound. The vibrational thermal energy for a 
material consists of a series of these elastic waves that have a range of distributions and 
frequencies. Only certain energy values are allowed (the energy is said to be quantized), 
and a single quantum of vibrational energy is called a phonon. (A phonon is analogous 
to the quantum of electromagnetic radiation, the photon.) On occasion, the vibrational 
waves themselves are termed phonons.
 
The thermal scattering of free electrons during electronic conduction (Section 18.7) 
is by these vibrational waves, and these elastic waves also participate in the transport of 
energy during thermal conduction (see Section 19.4).
phonon
Normal lattice positions for atoms
Positions displaced because of vibrations
Figure 19.1 
Schematic represen-
tation of the genera-
tion of lattice waves 
in a crystal by means 
of atomic vibrations. 
(Adapted from “The 
Thermal Properties of 
Materials” by J. Ziman. 
Copyright © 1967 by 
Scientific American, 
Inc. All rights 
reserved.)

788  •  Chapter 19  /  Thermal Properties
Temperature Dependence of the Heat Capacity
The variation with temperature of the vibrational contribution to the heat capacity at 
constant volume for many relatively simple crystalline solids is shown in Figure 19.2. 
The Cy is zero at 0 K, but it rises rapidly with temperature; this corresponds to an 
increased ability of the lattice waves to enhance their average energy with increas-
ing temperature. At low temperatures, the relationship between Cy and the absolute 
temperature T is
 
Cy = AT 3  
(19.2)
where A is a temperature-independent constant. Above what is called the Debye 
 temperature uD, Cy levels off and becomes essentially independent of temperature 
at a value of approximately 3R, R being the gas constant. Thus, even though the 
total energy of the material is increasing with temperature, the quantity of energy 
required to produce a 1-degree temperature change is constant. The value of uD is 
less than room temperature for many solid materials, and 25 J/mol#K is a reasonable 
room-temperature approximation for Cy.1 Table 19.1 presents experimental specific 
heats for a number of materials; cp values for still more materials are tabulated in 
Table B.8 of Appendix B.
Other Heat Capacity Contributions
Other energy-absorptive mechanisms also exist that can add to the total heat capacity 
of a solid. In most instances, however, these are minor relative to the magnitude of the 
vibrational contribution. There is an electronic contribution in that electrons absorb 
energy by increasing their kinetic energy. However, this is possible only for free electrons—
those that have been excited from filled states to empty states above the Fermi energy 
(Section 18.6). In metals, only electrons at states near the Fermi energy are capable of 
such transitions, and these represent only a very small fraction of the total number. An 
even smaller proportion of electrons experiences excitations in insulating and semicon-
ducting materials. Hence, this electronic contribution is typically insignificant, except at 
temperatures near 0 K.
Dependence of the 
heat capacity (at 
constant volume) on 
temperature at low 
temperatures 
(near 0 K)
Figure 19.2 The temperature 
 dependence of the heat capacity at constant 
volume; uD is the Debye temperature.
Temperature (K)
Heat capacity, Cv
0
D
0
3R
1For solid metallic elements, C  25 J/mol#K; however, such is not the case for all solids. For example, at a tempera-
ture greater than its uD, the value of C for a ceramic material is approximately 25 joules per mole of ions—for ex-
ample, the “molar” heat capacity of, say, Al2O3 is about (5)(25 J/mol#K)  125 J/mol#K, given that there are five ions 
(two Al3 ions and three O2 ions) per formula (Al2O3) unit.

19.2 Heat Capacity  •  789
Table 19.1 Thermal Properties for a Variety of Materials
 
cp 
Al 
k 
L
Material 
(J/kg#K)a 
[(C)1  106]b 
(W/m#K)c 
[#W/(K)2  108]
Metals
Aluminum 
900 
23.6 
247 
2.20
Copper 
386 
17.0 
398 
2.25
Gold 
128 
14.2 
315 
2.50
Iron 
448 
11.8 
80 
2.71
Nickel 
443 
13.3 
90 
2.08
Silver 
235 
19.7 
428 
2.13
Tungsten 
138 
4.5 
178 
3.20
1025 Steel 
486 
12.0 
51.9 
—
316 Stainless steel 
502 
16.0 
15.9 
—
Brass (70Cu–30Zn) 
375 
20.0 
120 
—
Kovar (54Fe–29Ni–17Co) 
460 
5.1 
17 
2.80
Invar (64Fe–36Ni) 
500 
1.6 
10 
2.75
Super Invar (63Fe–32Ni–5Co) 
500 
0.72 
10 
2.68
Ceramics
Alumina (Al2O3) 
775 
7.6 
39 
—
Magnesia (MgO) 
940 
13.5d 
37.7 
—
Spinel (MgAl2O4) 
790 
7.6d 
15.0e 
—
Fused silica (SiO2) 
740 
0.4 
1.4 
—
Soda–lime glass 
840 
9.0 
1.7 
—
Borosilicate (Pyrex) glass 
850 
3.3 
1.4 
—
Polymers
Polyethylene (high density) 
1850 
106–198 
0.46–0.50 
—
Polypropylene 
1925 
145–180 
0.12 
—
Polystyrene 
1170 
90–150 
0.13 
—
Polytetrafluoroethylene (Teflon) 
1050 
126–216 
0.25 
—
Phenol-formaldehyde, phenolic 
1590–1760 
122 
0.15 
—
Nylon 6,6 
1670 
144 
0.24 
—
Polyisoprene 
— 
220 
0.14 
—
aTo convert to cal/g#K, multiply by 2.39  104; to convert to Btu/lbm#F, multiply by 2.39  104.
bTo convert to (F)1, multiply by 0.56.
cTo convert to cal/s#cm#K, multiply by 2.39  103; to convert to Btu/ft#h#F, multiply by 0.578.
dValue measured at 100C.
eMean value taken over the temperature range 0C to 1000C.
 
Furthermore, in some materials other energy-absorptive processes occur at 
specific temperatures—for example, the randomization of electron spins in a 
 ferromagnetic material as it is heated through its Curie temperature. A large spike is 
produced on the heat capacity–versus–temperature curve at the temperature of this 
transformation.

790  •  Chapter 19  /  Thermal Properties
Most solid materials expand upon heating and contract when cooled. The change in 
length with temperature for a solid material may be expressed as follows:
 
lf - l0
l0
= al (Tf - T0 )  
(19.3a)
or
 
l
l0
= al T  
(19.3b)
where l0 and lf represent, respectively, initial and final lengths with the temperature 
change from T0 to Tf. The parameter al is called the linear coefficient of thermal expansion; 
it is a material property that is indicative of the extent to which a material expands upon 
heating and has units of reciprocal temperature [(C)1 or (F)1]. Heating or cooling 
affects all the dimensions of a body, with a resultant change in volume. Volume changes 
with temperature may be computed from
 
V
V0
= ay T  
(19.4)
where V and V0 are the volume change and the original volume, respectively, and ay 
is the volume coefficient of thermal expansion. In many materials, the value of ay is 
 anisotropic; that is, it depends on the crystallographic direction along which it is meas-
ured. For materials in which the thermal expansion is isotropic, ay is approximately 3	l.
 
From an atomic perspective, thermal expansion is reflected by an increase in the 
 average distance between the atoms. This phenomenon can best be understood by 
consulting the potential energy-versus-interatomic spacing curve for a solid material 
introduced previously (Figure 2.10b) and reproduced in Figure 19.3a. The curve is in 
For thermal 
 expansion, 
dependence of 
fractional length 
change on the linear 
coefficient of thermal 
expansion and the 
temperature change
linear coefficient of 
 thermal expansion
For thermal 
 expansion, 
 dependence of 
fractional volume 
change on the volume 
coefficient of thermal 
expansion and the 
temperature change
19.3 THERMAL EXPANSION
Figure 19.3 (a) Plot of potential energy versus interatomic distance, demonstrating the increase in interatomic 
separation with rising temperature. With heating, the interatomic separation increases from r0 to r1 to r2, and so on. 
(b) For a symmetric potential energy–versus–interatomic distance curve, there is no increase in interatomic separation 
with rising temperature (i.e., r1  r2  r3). 
(Adapted from R. M. Rose, L. A. Shepard, and J. Wulff, The Structure and Properties of Materials, Vol. 4, Electronic Properties. 
Copyright © 1966 by John Wiley & Sons, New York. Reprinted by permission of John Wiley & Sons, Inc.)
Potential energy
Vibrational energies
E1
r0
E2
E3
E4
E5
r1 r2
r3r4 r5
0
Interatomic distance
Potential energy
Vibrational energies
E1
E2
E3
r3
0
Interatomic distance
r2
r1
(a)
(b)

19.3 Thermal Expansion  •  791
the form of a potential energy trough, and the equilibrium interatomic spacing at 0 K,
