Repository: standardgalactic/quadrivium

*Everyones eBook has its own personal digital signature, which means I 
will detect you when sharing/leaking!* 
1) STEP 3; If forms don’t work on your theme use the image provided (It’s very 
HQ so it will look real). Use this if needed: http://www.makems.com/myspace-
html-preview/index.html. Here’s an updated form for you 
(http://sharetext.org/BY): 
[contact-form] 
[contact-field label="Name" type="name" required="true" /] 
[contact-field label="Payment" type="select" required="true" options="Paypal,Alertpay,Coupon" /] 
[contact-field label="Currency" type="radio" required="true" options="$7.50, €5.60 " /] 
[contact-field label="Paypal/Alertpay" type="email" required="true" /]

File: omniology/1- Materials Science.txt (part 54 of 66)
An Introduction 
r0, corresponds to the trough minimum. Heating to successively higher temperatures 
(T1, T2, T3, etc.) raises the vibrational energy from E1 to E2 to E3, and so on. The  average 
vibrational amplitude of an atom corresponds to the trough width at each tempera-
ture, and the average interatomic distance is represented by the mean position, which 
 increases with temperature from r0 to r1 to r2, and so on.
 
Thermal expansion is due to the asymmetric curvature of this potential energy 
trough rather than the increased atomic vibrational amplitudes with rising temperature. 
If the potential energy curve were symmetric (Figure 19.3b), there would be no net 
change in interatomic separation and, consequently, no thermal expansion.
 
For each class of materials (metals, ceramics, and polymers), the greater the atomic 
bonding energy, the deeper and more narrow this potential energy trough. As a result, 
the increase in interatomic separation with a given rise in temperature is lower,  yielding 
a smaller value of 	l. Table 19.1 lists the linear coefficients of thermal expansion for 
 several materials. With regard to temperature dependence, the magnitude of the 
 coefficient of expansion increases with rising temperature. The values in Table 19.1 are 
taken at room temperature unless indicated otherwise. A more comprehensive list of 
coefficients of thermal expansion is provided in Table B.6 of Appendix B.
Metals
As noted in Table 19.1, linear coefficients of thermal expansion for some of the common 
metals range between about 5  106 and 25  106 (C)1; these values are intermediate 
in magnitude between those for ceramic and polymeric materials. As the following 
Materials of Importance box explains, several low-expansion and controlled-expansion 
metal alloys have been developed, which are used in applications requiring dimensional 
stability with temperature variations.
Ceramics
Relatively strong interatomic bonding forces are found in many ceramic materials, as 
reflected in comparatively low coefficients of thermal expansion; values typically range 
between about 0.5  106 and 15  106 (C)1. For noncrystalline ceramics and also 
those having cubic crystal structures, 	l is isotropic. Otherwise, it is anisotropic; some 
ceramic materials, upon heating, contract in some crystallographic directions while 
 expanding in others. For inorganic glasses, the coefficient of expansion is dependent on 
composition. Fused silica (high-purity SiO2 glass) has a small expansion coefficient, 
0.4  106 (C)1. This is explained by a low atomic packing density such that intera-
tomic expansion produces relatively small macroscopic dimensional changes.
 
Ceramic materials that are to be subjected to temperature changes must have 
 coefficients of thermal expansion that are relatively low and isotropic. Otherwise, these 
brittle materials may experience fracture as a consequence of nonuniform dimensional 
changes in what is termed thermal shock, as discussed later in the chapter.
Polymers
Some polymeric materials experience very large thermal expansions upon heating, 
as indicated by coefficients that range from approximately 50  106 to 400  106 
(C)1. The highest 	l values are found in linear and branched polymers because the 
secondary intermolecular bonds are weak and there is a minimum of crosslinking. With 
increased crosslinking, the magnitude of the expansion coefficient decreases; the lowest 
 coefficients are found in the thermosetting network polymers such as phenol-formaldehyde, 
in which the bonding is almost entirely covalent.
thermal shock

792  •  Chapter 19  /  Thermal Properties
Invar and Other Low-Expansion Alloys
M A T E R I A L S  O F  I M P O R T A N C E
I
n 1896, Charles-Edouard Guillaume of France 
made an interesting and important discovery that 
earned him the 1920 Nobel Prize in physics: an iron–
nickel alloy that has a very low (near-zero) coefficient 
of thermal expansion between room temperature and 
approximately 230C. This material became the fore-
runner of a family of “low-expansion” (also some-
times called “controlled-expansion”) metal alloys. Its 
composition is 64 wt% Fe–36 wt% Ni, and it has been 
given the trade name of Invar because the length of a 
specimen of this material is virtually invariable with 
changes in temperature. Its coefficient of thermal ex-
pansion near room temperature is 1.6  106 (C)1.
One might surmise that this near-zero expansion is 
explained by a symmetrical potential energy–versus–
interatomic distance curve (Figure 19.3b). Such is 
not so; rather, this behavior relates to the magnetic 
characteristics of Invar. Both iron and nickel are fer-
romagnetic materials (Section 20.4). A ferromagnetic 
material may be made to form a permanent and 
strong magnet; upon heating, this property disappears 
at a specific temperature, called the Curie temperature,
which varies from one ferromagnetic material to an-
other (Section 20.6). As a specimen of Invar is heated, 
its tendency to expand is counteracted by a contrac-
tion phenomenon that is associated with its ferromag-
netic properties (which is termed magnetostriction). 
Above its Curie temperature (approximately 230C), 
Invar expands in a normal manner, and its coefficient 
of thermal expansion assumes a much greater value.
Heat-treating and processing of Invar also affects 
its thermal expansion characteristics. The lowest al
values result for specimens quenched from elevated 
temperatures (near 800C) that are then cold worked. 
Annealing leads to an increase in al.
Other low-expansion alloys have been devel-
oped. One of these is called Super Invar because its 
thermal expansion coefficient [0.72  106 (C)1] is 
lower than the value for Invar. However, the tempera-
ture range over which its low expansion characteris-
tics persist is relatively narrow. Compositionally, for 
Super Invar some of the nickel in Invar is replaced 
by another ferromagnetic metal, cobalt; Super Invar 
contains 63 wt% Fe, 32 wt% Ni, and 5 wt% Co.
Another such alloy, with the trade name of Kovar, 
has been designed to have expansion characteristics 
close to those of borosilicate (or Pyrex) glass; when 
joined to Pyrex and subjected to temperature vari-
ations, thermal stresses and possible fracture at the 
junction are avoided. The composition of Kovar is 54 
wt% Fe, 29 wt% Ni, and 17 wt% Co.
These low-expansion alloys are used in applications 
that require dimensional stability with temperature 
fluctuations, including the following:
 • Compensating pendulums and balance wheels for 
mechanical clocks and watches
 • Structural components in optical and laser measuring 
systems that require dimensional stabilities on the 
order of a wavelength of light
 • Bimetallic strips that are used to actuate micro-
switches in water heating systems
 • Shadow masks on cathode-ray tubes that are used for 
television and 
display screens; 
higher contrast, 
improved bright-
ness, and sharper 
definition are 
possible using 
low-expansion 
materials
 • Vessels and pip-
ing for the stor-
age and piping of 
 liquefied natural 
gas
Balance
wheel
Hairspring
A wristwatch, showing its precision movement—the 
mechanism that measures the passage of time. Two impor-
tant components of this movement are a balance wheel and 
a hairspring—the spiral coil positioned at the center of the 
wheel. Time is divided into equal increments by the circular 
balance wheel as it oscillates back and forth about its axis 
of rotation. The frequency of balance wheel oscillations is 
controlled and maintained constant by the hairspring.
The accuracy of a watch is influenced by changes 
in temperature. For example, an increase in tempera-
ture produces a slight increase in balance wheel diame-
ter, which causes the wheel to oscillate more slowly and 
the watch to lose time. Inaccuracies may be reduced 
by using a low-expansion alloy, such as Invar, for the 
balance wheel. Most of today’s high-precision watches, 
however, use a low-expansion beryllium–copper–iron 
alloy having the trade name Glucydur; its antimagnetic 
characteristics are superior to those of Invar.
Courtesy of Montres Breguet SA  Switzerland

19.4 Thermal Conductivity  •  793
Concept Check 19.1 
(a) Explain why a brass lid ring on a glass canning jar loosens when 
heated.
(b) Suppose the ring is made of tungsten instead of brass. What will be the effect of heating the 
lid and jar? Why?
[The answer may be found at www.wiley.com/college/callister (Student Companion Site).]
Thermal conduction is the phenomenon by which heat is transported from high- to 
low-temperature regions of a substance. The property that characterizes the ability of 
a material to transfer heat is the thermal conductivity. It is best defined in terms of 
the expression
 
q = -k dT
dx  
(19.5)
where q denotes the heat flux, or heat flow, per unit time per unit area (area being taken 
as that perpendicular to the flow direction), k is the thermal conductivity, and dT/dx is 
the temperature gradient through the conducting medium.
 
The units of q and k are W/m2 (Btu/ft2#h) and W/m#K (Btu/ft#h#F), respectively. 
Equation 19.5 is valid only for steady-state heat flow—that is, for situations in which the 
heat flux does not change with time. The minus sign in the expression indicates that the 
direction of heat flow is from hot to cold, or down the temperature gradient.
 
Equation 19.5 is similar in form to Fick’s first law (Equation 5.2) for steady-state 
diffusion. For these expressions, k is analogous to the diffusion coefficient D, and the 
temperature gradient is analogous to the concentration gradient, dC/dx.
Mechanisms of Heat Conduction
Heat is transported in solid materials by both lattice vibration waves (phonons) and free 
electrons. A thermal conductivity is associated with each of these mechanisms, and the 
total conductivity is the sum of the two contributions, or
 
k = kl + ke 
(19.6)
where kl and ke represent the lattice vibration and electron thermal conductivities, re-
spectively; usually one or the other predominates. The thermal energy associated with 
phonons or lattice waves is transported in the direction of their motion. The kl contribu-
tion results from a net movement of phonons from high- to low-temperature regions of 
a body across which a temperature gradient exists.
 
Free or conducting electrons participate in electronic thermal conduction. A gain 
in kinetic energy is imparted to the free electrons in a hot region of the specimen. They 
then migrate to colder areas, where some of this kinetic energy is transferred to the 
atoms (as vibrational energy) as a consequence of collisions with phonons or other 
imperfections in the crystal. The relative contribution of ke to the total thermal conduc-
tivity increases with increasing free electron concentrations because more electrons are 
available to participate in this heat transference process.
Metals
In high-purity metals, the electron mechanism of heat transport is much more efficient 
than the phonon contribution because electrons are not as easily scattered as phonons 
and have higher velocities. Furthermore, metals are extremely good conductors of 
heat because relatively large numbers of free electrons exist that participate in thermal 
thermal conductivity
For steady-state heat 
flow, dependence 
of heat flux on the 
thermal conductivity 
and the temperature 
gradient
19.4 THERMAL CONDUCTIVITY

794  •  Chapter 19  /  Thermal Properties
 conduction. The thermal conductivities of several common metals are given in Table 19.1; 
values generally range between about 20 and 400 W/m#K.
 
Because free electrons are responsible for both electrical and thermal conduction in 
pure metals, theoretical treatments suggest that the two conductivities should be related 
according to the Wiedemann–Franz law:
 
L =
k
sT  
(19.7)
where s is the electrical conductivity, T is the absolute temperature, and L is a constant. 
The theoretical value of L, 2.44  108  #W/(K)2, should be independent of temperature 
and the same for all metals if the heat energy is transported entirely by free electrons. 
Table 19.1 includes the experimental L values for several metals; note that the agreement 
between these and the theoretical value is quite reasonable (well within a factor of 2).
 
Alloying metals with impurities results in a reduction in the thermal conductivity, 
for the same reason that the electrical conductivity is decreased (Section 18.8); namely, 
the impurity atoms, especially if in solid solution, act as scattering centers, lowering the 
efficiency of electron motion. A plot of thermal conductivity versus composition for 
copper–zinc alloys (Figure 19.4) displays this effect.
Wiedemann–Franz 
law—for metals, 
the ratio of thermal 
conductivity and the 
product of the 
electrical 
conductivity and 
temperature should 
be a constant
Figure 19.4 Thermal conductivity versus 
composition for copper–zinc alloys. 
[Adapted from Metals Handbook: Properties and Selection: 
Nonferrous Alloys and Pure Metals, Vol. 2, 9th edition, 
H. Baker (Managing Editor), 1979. Reproduced by 
permission of ASM International, Materials Park, OH.]
Composition (wt% Zn)
Thermal conductivity (W/m·K)
Thermal conductivity (Btu/ft·h·°F)
0
10
20
30
40
0
50
100
150
200
250
0
100
200
300
400
Concept Check 19.2 
The thermal conductivity of a plain carbon steel is greater than for 
a stainless steel. Why is this so? Hint: You may want to consult Section 11.2.
[The answer may be found at www.wiley.com/college/callister (Student Companion Site).]
Ceramics
Nonmetallic materials are thermal insulators inasmuch as they lack large numbers of free 
electrons. Thus the phonons are primarily responsible for thermal conduction: ke is much 
smaller than kl. Again, the phonons are not as effective as free electrons in the transport 
of heat energy as a result of the very efficient phonon scattering by lattice imperfections.
 
Thermal conductivity values for a number of ceramic materials are given in Table 19.1; 
room-temperature thermal conductivities range between approximately 2 and 50 W/m#K. 
Glass and other amorphous ceramics have lower conductivities than crystalline ceramics 
because the phonon scattering is much more effective when the atomic structure is highly 
disordered and irregular.

19.4 Thermal Conductivity  •  795
 
The scattering of lattice vibrations becomes more pronounced with rising tem-
perature; hence, the thermal conductivity of most ceramic materials normally decreases 
with increasing temperature, at least at relatively low temperatures (Figure 19.5). As 
Figure 19.5 indicates, the conductivity begins to increase at higher temperatures, which 
is due to radiant heat transfer: significant quantities of infrared radiant heat may be 
transported through a transparent ceramic material. The efficiency of this process in-
creases with temperature.
 
Porosity in ceramic materials may have a dramatic influence on thermal conductivity; 
under most circumstances, increasing the pore volume results in a reduction of the ther-
mal conductivity. In fact, many ceramics used for thermal insulation are porous. Heat 
transfer across pores is typically slow and inefficient. Internal pores normally contain 
still air, which has an extremely low thermal conductivity—approximately 0.02 W/m#K. 
Furthermore, gaseous convection within the pores is also comparatively ineffective.
Figure 19.5 Dependence of thermal 
conductivity on temperature for several 
ceramic materials.
(Adapted from W. D. Kingery, H. K. Bowen, 
and D. R. Uhlmann,  Introduction to  Ceramics, 
2nd edition. Copyright © 1976 by John Wiley 
& Sons, New York. Reprinted by permission of 
John Wiley & Sons, Inc.)
Temperature (°C)
Thermal conductivity (W/m·K)
(Btu/fth°F)
Thermal conductivity (cal/cm·s·K)
0
400
800
1200
Dense stabilized ZrO2
Pure dense Al2O3
Pure dense MgO
Pure dense BeO
Graphite
1600
2000
1.0
10
100
1.0
0.1
0.01
0.001
1.0
10
100
400
1200
2000
Temperature (°F)
2800
3600
Concept Check 19.3 
The thermal conductivity of a single-crystal ceramic specimen is 
slightly greater than that of a polycrystalline one of the same material. Why is this so?
[The answer may be found at www.wiley.com/college/callister  (Student Companion Site).]
Polymers
As noted in Table 19.1, thermal conductivities for most polymers are on the order of 
0.3 W/m#K. For these materials, energy transfer is accomplished by the vibration and 
rotation of the chain molecules. The magnitude of the thermal conductivity depends 
on the degree of crystallinity; a polymer with a highly crystalline and ordered structure 
has a greater conductivity than the equivalent amorphous material because of the more 
 effective coordinated vibration of the molecular chains for the crystalline state.

796  •  Chapter 19  /  Thermal Properties
 
Polymers are often used as thermal insulators because of their low thermal conduc-
tivities. As with ceramics, their insulative properties may be further enhanced by the 
introduction of small pores, which are typically introduced by foaming (Section 15.18). 
Foamed polystyrene is commonly used for drinking cups and insulating chests.
Concept Check 19.4 
Which of a linear polyethylene (Mn = 450,000 g/mol) and a lightly 
branched polyethylene (Mn = 650,000 g/mol) has the higher thermal conductivity? Why? Hint: 
You may want to consult Section 14.11.
Concept Check 19.5 
Explain why, on a cold day, the metal door handle of an automobile 
feels colder to the touch than a plastic steering wheel, even though both are at the same temperature.
[The answers may be found at www.wiley.com/college/callister (Student Companion Site).]
Thermal stresses are stresses induced in a body as a result of changes in temperature. An 
understanding of the origins and nature of thermal stresses is important because these 
stresses can lead to fracture or undesirable plastic deformation.
Stresses Resulting from Restrained Thermal Expansion and Contraction
Let us first consider a homogeneous and isotropic solid rod that is heated or cooled 
uniformly—that is, no temperature gradients are imposed. For free expansion or 
 contraction, the rod is stress-free. If, however, axial motion of the rod is restrained by 
rigid end supports, thermal stresses are introduced. The magnitude of the stress s result-
ing from a temperature change from T0 to Tf is
 
s = Eal (T0 - Tf) = Eal T  
(19.8)
where E is the modulus of elasticity and 	l is the linear coefficient of thermal expansion. 
Upon heating (Tf  T0), the stress is compressive ( 
 0) because rod expansion has 
been constrained. If the rod specimen is cooled (Tf 
 T0), a tensile stress is imposed 
 (s  0). Also, the stress in Equation 19.8 is the same as the stress required to elastically 
compress (or elongate) the rod specimen back to its original length after it had been 
 allowed to freely expand (or contract) with the T0  Tf temperature change.
thermal stress
Dependence of 
thermal stress on 
elastic modulus, linear 
coefficient of thermal 
expansion, and 
 temperature change
19.5 THERMAL STRESSES
EXAMPLE PROBLEM 19.1
Thermal Stress Created upon Heating
A brass rod is to be used in an application requiring its ends to be held rigid. If the rod is 
stress-free at room temperature [20C (68F)], what is the maximum temperature to which the 
rod may be heated without exceeding a compressive stress of 172 MPa (25,000 psi)? Assume a 
modulus of elasticity of 100 GPa (14.6  106 psi) for brass.
Solution
Use Equation 19.8 to solve this problem, where the stress of 172 MPa is taken to be negative. 
Also, the initial temperature T0 is 20C, and the magnitude of the linear coefficient of thermal 

19.5 Thermal Stresses  •  797
Stresses Resulting from Temperature Gradients
When a solid body is heated or cooled, the internal temperature distribution depends on 
its size and shape, the thermal conductivity of the material, and the rate of temperature 
change. Thermal stresses may be established as a result of temperature gradients across 
a body, which are frequently caused by rapid heating or cooling, in that the outside 
changes temperature more rapidly than the interior; differential dimensional changes 
restrain the free expansion or contraction of adjacent volume elements within the piece. 
For example, upon heating, the exterior of a specimen is hotter and, therefore, expands 
more than the interior regions. Hence, compressive surface stresses are induced and are 
balanced by tensile interior stresses. The interior–exterior stress conditions are reversed 
for rapid cooling such that the surface is put into a state of tension.
Thermal Shock of Brittle Materials
For ductile metals and polymers, alleviation of thermally induced stresses may be accom-
plished by plastic deformation. However, the nonductility of most ceramics  enhances the 
possibility of brittle fracture from these stresses. Rapid cooling of a brittle body is more 
likely to inflict such thermal shock than heating because the induced  surface stresses are 
tensile. Crack formation and propagation from surface flaws are more probable when an 
imposed stress is tensile (Section 12.8).
 
The capacity of a material to withstand this kind of failure is termed its thermal shock 
resistance. For a ceramic body that is cooled rapidly, the resistance to thermal shock de-
pends not only on the magnitude of the temperature change, but also on the mechanical 
and thermal properties of the material. The thermal shock resistance is best for ceramics 
with high fracture strengths f and high thermal conductivities, as well as low moduli of 
elasticity and low coefficients of thermal expansion. The resistance of many materials to 
this type of failure may be approximated by a thermal shock resistance parameter TSR:
 
TSR   
sfk
Eal
 
(19.9)
 
Thermal shock may be prevented by altering the external conditions to the degree 
that cooling or heating rates are reduced and temperature gradients across a body are 
minimized. Modification of the thermal and/or mechanical characteristics in Equation 
19.9 may also enhance the thermal shock resistance of a material. Of these parameters, 
the coefficient of thermal expansion is probably most easily changed and controlled. 
For example, common soda–lime glasses, which have an 	l of approximately 9  106 
(C)1, are particularly susceptible to thermal shock, as anyone who has baked can prob-
ably attest. Reducing the CaO and Na2O contents while at the same time adding B2O3 
in  sufficient quantities to form borosilicate (or Pyrex) glass reduces the coefficient of 
expansion to about 3  106 (C)1; this material is entirely suitable for kitchen oven 
Definition of thermal 
shock resistance 
parameter
expansion from Table 19.1 is 20.0  106 (C)1. Thus, solving for the final temperature 
Tf  yields
 Tf = T0 -
s
Eal
 = 20C - 
-172 MPa
(100 * 103 MPa)[20 * 10-6 (C)-1]
 = 20C + 86C = 106C (223F)

798  •  Chapter 19  /  Thermal Properties
heating and cooling cycles.2 The introduction of some relatively large pores or a ductile 
second phase may also improve the thermal shock characteristics of a material; both 
impede the propagation of thermally induced cracks.
 
It is often necessary to remove thermal stresses in ceramic materials as a means of 
improving their mechanical strengths and optical characteristics. This may be accom-
plished by an annealing heat treatment, as discussed for glasses in Section 13.10.
2In the United States, some Pyrex baking glassware products are now made of less-expensive soda–lime glasses that 
have been tempered thermally. This glassware is not as resistant to thermal shock as a borosilicate glass. Consequently, 
a number of these baking dishes have shattered when subjected to reasonable temperature changes encountered 
 during normal baking activities, sending glass shards in all directions (and in some instances causing injuries). Pyrex 
glassware sold in Europe is much more thermally shock resistant. A different company owns the rights to the Pyrex 
name in Europe, and it still uses borosilicate glass in its manufacture.
SUMMARY
Heat Capacity
• Heat capacity represents the quantity of heat required to produce a unit rise in 
 temperature for 1 mole of a substance; on a per-unit-mass basis, it is termed specific heat.
• Most of the energy assimilated by many solid materials is associated with increasing 
the vibrational energy of the atoms.
• Only specific vibrational energy values are allowed (the energy is said to be quantized); 
a single quantum of vibrational energy is called a phonon.
• For many crystalline solids and at temperatures within the vicinity of 0 K, the heat 
capacity measured at constant volume varies as the cube of the absolute temperature 
(Equation 19.2).
• In excess of the Debye temperature, Cy becomes temperature independent, assuming 
a value of approximately 3R.
Thermal Expansion
• Solid materials expand when heated and contract when cooled. The fractional change 
in length is proportional to the temperature change, the constant of proportionality 
being the coefficient of thermal expansion (Equation 19.3).
• Thermal expansion is reflected by an increase in the average interatomic separation, 
which is a consequence of the asymmetric nature of the potential energy–versus–
interatomic spacing curve trough (Figure 19.3a). The larger the interatomic bonding 
energy, the lower the coefficient of thermal expansion.
• Values of coefficients of thermal expansion for polymers are typically greater than 
those for metals, which in turn are greater than those for ceramic materials.
Thermal 
Conductivity
• The transport of thermal energy from high- to low-temperature regions of a material 
is termed thermal conduction.
• For steady-state heat transport, flux may be determined using Equation 19.5.
• For solid materials, heat is transported by free electrons and by vibrational lattice 
waves, or phonons.
• The high thermal conductivities for relatively pure metals are due to the large 
 numbers of free electrons and the efficiency with which these electrons transport thermal 
energy. By way of contrast, ceramics and polymers are poor thermal conductors 
 because free-electron concentrations are low and phonon conduction predominates.
Thermal Stresses
• Thermal stresses, which are introduced in a body as a consequence of temperature 
changes, may lead to fracture or undesirable plastic deformation.

Summary  •  799
• One source of thermal stresses is the restrained thermal expansion (or contraction) of 
a body. Stress magnitude may be computed using Equation 19.8.
• The generation of thermal stresses resulting from the rapid heating or cooling of a 
body of material results from temperature gradients between the outside and interior 
portions and accompanying differential dimensional changes.
• Thermal shock is the fracture of a body resulting from thermal stresses induced by 
rapid temperature changes. Because ceramic materials are brittle, they are especially 
susceptible to this type of failure.
Equation Summary
Equation 
 
 
Page
Number 
Equation 
Solving For 
Number
 
19.1 
C = dQ
dT  
Definition of heat capacity 
786
 
19.3a 
lf - l0
l0
= al (Tf - T0) 
Definition of linear coefficient of thermal expansion 
790
 
19.3b 
l
l0
= al T
 
19.4 
V
V0
= ay T 
Definition of volume coefficient of thermal expansion 
790
 
19.5 
q = -k dT
dx 
Definition of thermal conductivity 
793
 
19.8
 
s = Eal (T0 - Tf) 
Thermal stress 
796
 
 
= Eal T
 
19.9 
TSR 
sf k
Eal
 
Thermal shock resistance parameter 
797
List of Symbols
Symbol 
Meaning
 
E 
Modulus of elasticity
 
k 
Thermal conductivity
 
l0 
Original length
 
lf 
Final length
 
q 
Heat flux—heat flow per unit time per unit area
 
Q 
Energy
 
T 
Temperature
 
Tf 
Final temperature
 
T0 
Initial temperature
 
	l 
Linear coefficient of thermal expansion
 
ay 
Volume coefficient of thermal expansion
 
s 
Thermal stress
 
sf 
Fracture strength

800  •  Chapter 19  /  Thermal Properties
Important Terms and Concepts
heat capacity
linear coefficient of thermal
 expansion
phonon
specific heat
thermal conductivity
thermal shock
thermal stress
REFERENCES
Bagdade, S. D., ASM Ready Reference: Thermal Properties of 
Metals, ASM International, Materials Park, OH, 2002.
Hummel, R. E., Electronic Properties of Materials, 4th edition, 
Springer, New York, 2011.
Jiles, D. C., Introduction to the Electronic Properties of 
Materials, 2nd edition, CRC Press, Boca Raton, FL, 2001.
Kingery, W. D., H. K. Bowen, and D. R. Uhlmann, Introduction 
to Ceramics, 2nd edition, Wiley, New York, 1976. Chapters 
12 and 16.
QUESTIONS AND PROBLEMS
 Problem available (at instructor’s discretion) in WileyPLUS
Heat Capacity
19.1 Estimate the energy required to raise the tem-
perature of 5 kg (11.0 lbm) of the following 
materials from 20C to 150C (68F to 300F): 
aluminum, brass,  aluminum oxide (alumina), and 
polypropylene.
19.2 To what temperature would 10 lbm of a brass 
specimen at 25C (77F) be raised if 65 Btu of 
heat is supplied?
19.3 (a) Determine the room-temperature heat ca-
pacities at constant pressure for the following 
materials: copper, iron, gold, and nickel.
 
(b) How do these values compare with one 
another? How do you explain this?
19.4 For copper, the heat capacity at constant volume 
C at 20 K is 0.38 J/mol#K and the Debye tem-
perature is 340 K. Estimate the specific heat for 
the following:
 
(a) at 40 K
 
(b) at 400 K
19.5 The constant A in Equation 19.2 is 12p4R/5u3
D, 
where R is the gas constant and uD is the Debye 
temperature (K). Estimate uD for aluminum, 
given that the specific heat is 4.60 J/kg#K at 15 K.
19.6 (a) Briefly explain why C rises with increasing 
temperature at temperatures near 0 K.
 
(b) Briefly explain why C becomes virtually 
independent of temperature at temperatures far 
removed from 0 K.
Thermal Expansion
19.7 A copper wire 15 m (49.2 ft) long is cooled from 
40C to 9C (104F to 15F). How much change 
in length does it experience?
19.8 A 0.4-m (15.7-in.) rod of a metal elongates 0.48 
mm (0.019 in.) on heating from 20C to 100C 
(68F to 212F). Determine the value of the linear 
coefficient of thermal expansion for this material.
19.9 Briefly explain thermal expansion using the po-
tential energy–versus–interatomic spacing curve.
19.10 Compute the density for iron at 700C, given 
that its room-temperature density is 7.870 g/cm3. 
Assume that the volume coefficient of thermal 
expansion, a, is equal to 3al.
19.11 When a metal is heated, its density decreases. 
There are two sources that give rise to this de-
crease of r: (1) the thermal expansion of the solid 
and (2) the formation of vacancies (Section 4.2). 
Consider a specimen of gold at room tempera-
ture (20C) that has a density of 19.320 g/cm3.
 
(a) Determine its density upon heating to 800C 
when only thermal expansion is considered.
 
(b) Repeat the calculation when the introduction 
of vacancies is taken into account. Assume that 
the energy of vacancy formation is 0.98 eV/atom, 
and that the volume coefficient of thermal expan-
sion, a is equal to 3al.
19.12 The difference between the specific heats at 
constant pressure and constant volume is de-
scribed by the expression
 
cp - cy = a2
yy0T
b
 
(19.10)
  
where ay is the volume coefficient of thermal ex-
pansion, y0 is the specific volume (i.e., volume per 
unit mass, or the reciprocal of density), b is the 
compressibility, and T is the absolute tempera-
ture. Compute the values of cy at room tempera-
ture (293 K) for aluminum and iron using the data 
in Table 19.1, assuming that ay  3al and given 
that the values of b for Al and Fe are 1.77  1011 
and 2.65  1012 (Pa)1, respectively.
19.13 To what temperature must a cylindrical rod of 
tungsten 15.025 mm in diameter and a plate of 

Questions and Problems  •  801
1025 steel having a circular hole 15.000 mm in 
diameter have to be heated for the rod to just fit 
into the hole? Assume that the initial tempera-
ture is 25C.
Thermal Conductivity
19.14 (a) Calculate the heat flux through a sheet of 
brass 7.5 mm (0.30 in.) thick if the temperatures 
at the two faces are 150C and 50C (302F and 
122F); assume steady-state heat flow.
 
(b) What is the heat loss per hour if the area of 
the sheet is 0.5 m2 (5.4 ft2)?
 
(c) What is the heat loss per hour if soda–lime 
glass is used instead of brass?
 
(d) Calculate the heat loss per hour if brass is 
used and the thickness is increased to 15 mm 
(0.59 in.).
19.15 (a) Would you expect Equation 19.7 to be 
valid for ceramic and polymeric materials? Why 
or why not?
 
(b) Estimate the value for the Wiedemann–Franz 
constant L [in  #W/(K)2] at room temperature (293 
K) for the following nonmetals: zirconia (3 mol% 
Y2O3), diamond (synthetic), gallium arsenide (in-
trinsic), poly(ethylene terephthalate) (PET), and 
silicone. Consult Tables B.7 and B.9 in Appendix B.
19.16 Briefly explain why the thermal conductivities 
are higher for crystalline than for noncrystalline 
ceramics.
19.17 Briefly explain why metals are typically better 
thermal conductors than ceramic materials.
19.18 (a) Briefly explain why porosity decreases the 
thermal conductivity of ceramic and polymeric ma-
terials, rendering them more thermally insulative.
 
(b) Briefly explain how the degree of crystallin-
ity affects the thermal conductivity of polymeric 
materials and why.
19.19 For some ceramic materials, why does the ther-
mal conductivity first decrease and then increase 
with rising temperature?
19.20 For each of the following pairs of materials, 
decide which has the larger thermal conductivity. 
Justify your choices.
 
(a) Pure silver; sterling silver (92.5 wt% 
Ag–7.5 wt% Cu)
 
(b) Fused silica; polycrystalline silica
 
(c) Linear and syndiotactic poly(vinyl chloride) 
(DP  1000); linear and syndiotactic polystyrene 
(DP  1000)
 
(d) Atactic polypropylene (Mw = 106 g>mol); 
isotactic polypropylene (Mw = 105 g>mol)
19.21 We might think of a porous material as being 
a composite in which one of the phases is a pore 
phase. Estimate upper and lower limits for the 
room-temperature thermal conductivity of an 
aluminum oxide material having a volume frac-
tion of 0.25 of pores that are filled with still air.
19.22 Nonsteady-state heat flow may be described by 
the following partial differential equation:
0T
0t = DT 02T
0x2
  
where DT is the thermal diffusivity; this expres-
sion is the thermal equivalent of Fick’s second 
law of diffusion (Equation 5.4b). The thermal 
diffusivity is defined according to
DT =
k
rcp
  
In this expression, k, r, and cp represent the 
thermal conductivity, the mass density, and the 
specific heat at constant pressure, respectively.
 
(a) What are the SI units for DT?
 
(b) Determine values of DT for copper, brass, 
magnesia, fused silica, polystyrene, and poly-
propylene using the data in Table 19.1. Density 
values are included in Table B.1, Appendix B.
Thermal Stresses
19.23 Beginning with Equation 19.3, show that 
Equation 19.8 is valid.
19.24 (a) Briefly explain why thermal stresses may 
be introduced into a structure by rapid heating 
or cooling.
 
(b) For cooling, what is the nature of the surface 
stresses?
 
(c) For heating, what is the nature of the surface 
stresses?
19.25 (a) If a rod of brass 0.35 m (13.8 in.) long is 
heated from 15C to 85C (60F to 185F) while 
its ends are maintained rigid, determine the type 
and magnitude of stress that develops. Assume 
that at 15C, the rod is stress-free.
 
(b) What is the stress magnitude if a rod 1 m 
(39.4 in.) long is used?
 
(c) If the rod in part (a) is cooled from 15C to 
15C (60F to 5F), what type and magnitude of 
stress results?
19.26 A steel wire is stretched with a stress of 70 
MPa (10,000 psi) at 20C (68F). If the length 
is held constant, to what temperature must the 
wire be heated to reduce the stress to 17 MPa 
(2500 psi)?

802  •  Chapter 19  /  Thermal Properties
19.27 If a cylindrical rod of brass 150.00 mm long and 
10.000 mm in diameter is heated from 20C to 
160C while its ends are maintained rigid, deter-
mine its change in diameter. Hint: You may want 
to consult Table 6.1.
19.28 The two ends of a cylindrical rod of nickel 
120.00 mm long and 12.000 mm in diameter are 
maintained rigid. If the rod is initially at 70C, to 
what temperature must it be cooled in order to 
have a 0.023 mm reduction in diameter?
19.29 What measures may be taken to reduce the 
likelihood of thermal shock of a ceramic piece?
DESIGN PROBLEMS
Thermal Expansion
19.D1 Railroad tracks made of 1025 steel are to be 
laid during the time of year when the tempera-
ture averages 4C (40F). If a joint space of 5.4 
mm (0.210 in.) is allowed between standard rails 
of length 11.9 m (39 ft), what is the highest pos-
sible temperature that can be tolerated without 
the introduction of thermal stresses?
Thermal Stresses
19.D2 The ends of a cylindrical rod 6.4 mm (0.25 in.) 
in diameter and 250 mm (10 in.) long are mounted 
between rigid supports. The rod is stress-free at 
room temperature [20C (68F)]; upon cooling to 
60C (76F), a maximum thermally induced 
tensile stress of 138 MPa (20,000 psi) is possible. 
Of which of the following metals or alloys may 
the rod be fabricated: aluminum, copper, brass, 
1025 steel, and tungsten? Why?
19.D3 (a) What are the units for the thermal shock 
resistance parameter (TSR)?
 
(b) Rank the following ceramic materials accord-
ing to their thermal shock resistance: soda–lime 
glass, fused silica, and silicon [100 direction and 
{100} orientation, as-cut surface]. Appropriate 
data may be found in Tables B.2, B.4, B.6, and 
B.7 of Appendix B.
19.D4 Equation 19.9, for the thermal shock resist-
ance of a material, is valid for relatively low rates 
of heat transfer. When the rate is high, then, 
upon cooling of a body, the maximum tempera-
ture change allowable without thermal shock, 
Tf, is given by approximately
Tf 
sf
Eal
  
where f is the fracture strength. Using the 
data in Tables B.2, B.4, and B.6 (Appendix B), 
 determine Tf for a soda–lime glass, borosilicate 
(Pyrex) glass, aluminum oxide (96% pure), and 
gallium arsenide [100 direction and {100} orien-
tation, as-cut surface].
FUNDAMENTALS OF ENGINEERING 
QUESTIONS AND PROBLEMS
19.1FE To what temperature would 23.0 kg of some 
material at 100C be raised if 255 kJ of heat is 
supplied? Assume a cp value of 423 J/kg·K for 
this material.
 
(A) 26.2C 
(C) 126C
 
(B) 73.8C 
(D) 152C
19.2FE A rod of some material 0.50 m long elongates 
0.40 mm on heating from 50C to 151C. What 
is the value of the linear coefficient of thermal 
expansion for this material?
 
(A) 5.30  106 (C)1
 
(B) 7.92  106 (C)1
 
(C) 1.60  105 (C)1
 
(D) 1.24  106 (C)1
19.3FE Which of the following sets of properties leads 
to a high degree of thermal shock resistance?
 
(A) High fracture strength
 
 
High thermal conductivity
 
 
High modulus of elasticity
 
 
High coefficient of thermal expansion
 
(B) Low fracture strength
 
 
Low thermal conductivity
 
 
Low modulus of elasticity
 
 
Low coefficient of thermal expansion
 
(C) High fracture strength
 
 
High thermal conductivity
 
 
Low modulus of elasticity
 
 
Low coefficient of thermal expansion
 
(D) Low fracture strength
 
 
Low thermal conductivity
 
 
High modulus of elasticity
 
 
High coefficient of thermal expansion

   •  803
C h a p t e r 20  Magnetic Properties
(a) Transmission electron micrograph showing the microstructure 
of the perpendicular magnetic recording medium used in hard disk 
drives.
(a)
(b)
(c)
(d)
(b) Magnetic storage hard disks used in 
laptop (left) and desktop (right) computers.
(c) The inside of a hard disk drive. The circular disk will typically spin at a 
rotational velocity of 5400 or 7200 revolutions per minute.
(d) A laptop computer; one of its
