Repository: standardgalactic/quadrivium

*Everyones eBook has its own personal digital signature, which means I 
will detect you when sharing/leaking!* 
1) STEP 3; If forms don’t work on your theme use the image provided (It’s very 
HQ so it will look real). Use this if needed: http://www.makems.com/myspace-
html-preview/index.html. Here’s an updated form for you 
(http://sharetext.org/BY): 
[contact-form] 
[contact-field label="Name" type="name" required="true" /] 
[contact-field label="Payment" type="select" required="true" options="Paypal,Alertpay,Coupon" /] 
[contact-field label="Currency" type="radio" required="true" options="$7.50, €5.60 " /] 
[contact-field label="Paypal/Alertpay" type="email" required="true" /]

File: omniology/1- Materials Science.txt (part 55 of 66)
An Introduction 
internal components is a hard disk drive.
  •  803
Courtesy of Seagate Recording Media
Courtesy of Seagate 
Recording Media
 © CostinT/iStockphoto
© William D. Callister, Jr. 

804  •  Chapter 20  /  Magnetic Properties
An understanding of the mechanism that explains the 
permanent magnetic behavior of some materials may 
allow us to alter and in some cases tailor the magnetic 
properties. For example, in Design Example 20.1 we 
note how the behavior of a ceramic magnetic material 
may be enhanced by changing its composition.
WHY STUDY the Magnetic Properties of Materials?
Learning Objectives
After studying this chapter, you should be able to do the following:
1.  Determine the magnetization of some material 
given its magnetic susceptibility and the applied 
magnetic field strength.
2.  From an electronic perspective, note and briefly 
explain the two sources of magnetic moments in 
materials.
3.  Briefly explain the nature and source of 
(a) diamagnetism, (b) paramagnetism, and 
(c) ferromagnetism.
4.  In terms of crystal structure, explain the source 
of ferrimagnetism for cubic ferrites.
5.  (a) Describe magnetic hysteresis; (b) explain why 
ferromagnetic and ferrimagnetic materials experi-
ence magnetic hysteresis; and (c) explain why 
these materials may become permanent magnets.
6.  Note the distinctive magnetic characteristics for 
both soft and hard magnetic materials.
7. Describe the phenomenon of superconductivity.
Magnetism—the phenomenon by which materials exert an attractive or repulsive force 
or influence on other materials—has been known for thousands of years. However, 
the underlying principles and mechanisms that explain magnetic phenomena are com-
plex and subtle, and their understanding has eluded scientists until relatively recent 
times. Many modern technological devices rely on magnetism and magnetic materi-
als, including electrical power generators and transformers, electric motors, radio, 
television, telephones, computers, and components of sound and video reproduction 
systems.
 
Iron, some steels, and the naturally occurring mineral lodestone are well-known 
examples of materials that exhibit magnetic properties. Not so familiar, however, is 
the fact that all substances are influenced to one degree or another by the presence 
of a magnetic field. This chapter provides a brief description of the origin of magnetic 
fields and discusses magnetic field vectors and magnetic parameters; diamagnetism, 
paramagnetism, ferromagnetism, and ferrimagnetism; different magnetic materials; and 
superconductivity.
Magnetic Dipoles
Magnetic forces are generated by moving electrically charged particles; these magnetic 
forces are in addition to any electrostatic forces that may exist. Often it is convenient 
to think of magnetic forces in terms of fields. Imaginary lines of force may be drawn 
to indicate the direction of the force at positions in the vicinity of the field source. The 
magnetic field distributions as indicated by lines of force are shown for a current loop 
and a bar magnet in Figure 20.1.
 
Magnetic dipoles are found to exist in magnetic materials, which, in some respects, 
are analogous to electric dipoles (Section 18.19). Magnetic dipoles may be thought of as 
small bar magnets composed of north and south poles instead of positive and negative 
20.1 INTRODUCTION
20.2 BASIC CONCEPTS
804  •  

20.2 Basic Concepts  •  805
electric charges. In our discussion, magnetic dipole moments are represented by arrows, 
as shown in Figure 20.2. Magnetic dipoles are influenced by magnetic fields in a manner 
similar to the way in which electric dipoles are affected by electric fields (Figure 18.30). 
Within a magnetic field, the force of the field exerts a torque that tends to orient the 
dipoles with the field. A familiar example is the way in which a magnetic compass needle 
lines up with the Earth’s magnetic field.
Magnetic Field Vectors
Before discussing the origin of magnetic moments in solid materials, we describe mag-
netic behavior in terms of several field vectors. The externally applied magnetic field, 
sometimes called the magnetic field strength, is designated by H. If the magnetic field 
is generated by means of a cylindrical coil (or solenoid) consisting of N closely spaced 
turns having a length l and carrying a current of magnitude I, then
 
H = NI
l
 
(20.1)
A schematic diagram of such an arrangement is shown in Figure 20.3a. The magnetic 
field that is generated by the current loop and the bar magnet in Figure 20.1 is an H field. 
The units of H are ampere-turns per meter, or just amperes per meter.
 
The magnetic induction, or magnetic flux density, denoted by B, represents the 
magnitude of the internal field strength within a substance that is subjected to an H 
magnetic field 
 strength
Magnetic field 
strength within a 
coil—dependence 
on number of turns, 
applied current, and 
coil length
magnetic induction
magnetic flux density
Figure 20.1 Magnetic 
field lines of force around 
a current loop and a bar 
magnet.
N
S
Figure 20.2 The 
magnetic moment 
as designated by an 
arrow.
N
S
Figure 20.3 (a) The magnetic field 
H as generated by a cylindrical coil is 
dependent on the current I, the number 
of turns N, and the coil length l, accord-
ing to Equation 20.1. The magnetic flux 
density B0 in the presence of a vacuum is 
equal to m0H, where m0 is the permeabil-
ity of a vacuum, 4p  107 H/m. (b) The 
magnetic flux density B within a solid 
material is equal to mH, where m is the 
permeability of the solid material.
(Adapted from A. G. Guy, Essentials of Ma-
terials Science, McGraw-Hill Book Company, 
New York, 1976.)
I
I
N turns
H
B0 = 0H
I
I
B = H
H
l
(a)
(b)

806  •  Chapter 20  /  Magnetic Properties
field. The units for B are teslas [or webers per square meter (Wb/m2)]. Both B and H 
are field vectors, being characterized not only by magnitude, but also by direction in 
space.
 
The magnetic field strength and flux density are related according to
 
B = mH  
(20.2)
The parameter m is called the permeability, which is a property of the specific medium 
through which the H field passes and in which B is measured, as illustrated in Figure 20.3b. 
The permeability has dimensions of webers per ampere-meter (Wb/A#m) or henries per 
meter (H/m).
 
In a vacuum,
 
B0 = m0H  
(20.3)
where m0 is the permeability of a vacuum, a universal constant, which has a value of 
4p  107 (1.257  106) H/m. The parameter B0 represents the flux density within a 
vacuum as demonstrated in Figure 20.3a.
 
Several parameters may be used to describe the magnetic properties of solids. One 
of these is the ratio of the permeability in a material to the permeability in a vacuum, or
 
mr = m
m0
 
(20.4)
where mr is called the relative permeability, which is unitless. The permeability or rela-
tive permeability of a material is a measure of the degree to which the material can 
be magnetized, or the ease with which a B field can be induced in the presence of an 
external H field.
 
Another field quantity, M, called the magnetization of the solid, is defined by the 
expression
 
B = m0H + m0M  
(20.5)
In the presence of an H field, the magnetic moments within a material tend to become 
aligned with the field and to reinforce it by virtue of their magnetic fields; the term 0M 
in Equation 20.5 is a measure of this contribution.
 
The magnitude of M is proportional to the applied field as follows:
 
M = xmH  
(20.6)
and xm is called the magnetic susceptibility, which is unitless.1 The magnetic susceptibil-
ity and the relative permeability are related as follows:
 
xm = mr - 1  
(20.7)
Magnetic flux density 
in a material—
dependence on 
permeability and 
magnetic field 
strength
permeability
Magnetic flux density 
in a vacuum
Definition of relative 
permeability
magnetization
Magnetic flux 
density—as a 
function of magnetic 
field strength and 
magnetization of a 
material
Magnetization of a 
material—
dependence on 
susceptibility and 
magnetic field 
strength
magnetic 
 susceptibility
Relationship 
between magnetic 
susceptibility and 
relative permeability
1This m is taken to be the volume susceptibility in SI units, which, when multiplied by H, yields the magnetization 
per unit volume (cubic meter) of material. Other susceptibilities are also possible; see Problem 20.3.

20.2 Basic Concepts  •  807
 
There is a dielectric analogue for each of the foregoing magnetic field parameters. 
The B and H fields are, respectively, analogous to the dielectric displacement D and 
the electric field , whereas the permeability m is analogous to the permittivity P (cf. 
Equations 20.2 and 18.30). Furthermore, the magnetization M and polarization P are 
correlates (Equations 20.5 and 18.31).
 
Magnetic units may be a source of confusion because there are really two systems 
in common use. The ones used thus far are SI [rationalized MKS (meter-kilogram-
second)]; the others come from the cgs–emu (centimeter-gram-second–electromagnetic 
unit) system. The units for both systems as well as the appropriate conversion factors 
are given in Table 20.1.
Origins of Magnetic Moments
The macroscopic magnetic properties of materials are a consequence of magnetic 
moments associated with individual electrons. Some of these concepts are relatively 
complex and involve some quantum mechanical principles beyond the scope of this 
discussion; consequently, simplifications have been made and some of the details omit-
ted. Each electron in an atom has magnetic moments that originate from two sources. 
One is related to its orbital motion around the nucleus; because it is a moving charge, 
an electron may be considered to be a small current loop, generating a very small mag-
netic field and having a magnetic moment along its axis of rotation, as schematically 
illustrated in Figure 20.4a.
Table 20.1  Magnetic Units and Conversion Factors for the SI and cgs–emu Systems
 
SI Units
Quantity 
Symbol 
Derived 
Primary 
cgs–emu Unit 
Conversion
Magnetic  
B 
Tesla (Wb/m2)a 
kg/s#C 
Gauss 
1 Wb/m2  104 gauss
  induction (flux 
  density)
Magnetic field  
H 
Amp#turn/m 
C/m#s 
Oersted 
1 amp#turn/m  
  strength 
 
 
 
 
  4p  103 oersted
Magnetization 
M (SI)  
Amp#turn/m 
C/m#s 
Maxwell/cm2 
1 amp#turn/m 
 
  I (cgs–emu) 
 
 
 
  103 maxwell/cm2
Permeability  
m0 
Henry/mb 
kg#m/C2 
Unitless (emu) 
4p  107 henry/m 
  of a vacuum 
 
 
 
 
  1 emu
Relative  
mr (SI)  
Unitless 
Unitless 
Unitless 
mr  m
  permeability 
  m (cgs–emu)
Susceptibility 
xm (SI)  
Unitless 
Unitless 
Unitless 
m  4pxm
 
  x 
m (cgs–emu)
aUnits of the weber (Wb) are volt-seconds.
bUnits of the henry are webers per ampere.
Figure 20.4 Demonstration of the 
magnetic moment associated with
(a) an orbiting electron and (b) a 
spinning electron.
Magnetic
moment
Atomic
nucleus
Electron
+
Magnetic
moment
Direction
of spin
Electron
(a)
(b)

808  •  Chapter 20  /  Magnetic Properties
 
Each electron may also be thought of as spinning around an axis; the other mag-
netic moment originates from this electron spin, which is directed along the spin axis as 
shown in Figure 20.4b. Spin magnetic moments may be only in an “up” direction or in 
an antiparallel “down” direction. Thus each electron in an atom may be thought of as 
being a small magnet having permanent orbital and spin magnetic moments.
 
The most fundamental magnetic moment is the Bohr magneton mB, which is of mag-
nitude 9.27  1024 A#m2. For each electron in an atom, the spin magnetic moment is 
mB (plus for spin up, minus for spin down). Furthermore, the orbital magnetic moment 
contribution is equal to mlmB, ml being the magnetic quantum number of the electron, 
as mentioned in Section 2.3.
 
In each atom, orbital moments of some electron pairs cancel each other; this also 
holds true for the spin moments. For example, the spin moment of an electron with spin 
up cancels that of one with spin down. The net magnetic moment, then, for an atom is 
just the sum of the magnetic moments of each of the constituent electrons, including 
both orbital and spin contributions, and taking into account moment cancellation. For 
an atom having completely filled electron shells or subshells, when all electrons are 
considered, there is total cancellation of both orbital and spin moments. Thus, materials 
composed of atoms having completely filled electron shells are not capable of being per-
manently magnetized. This category includes the inert gases (He, Ne, Ar, etc.) as well 
as some ionic materials. The types of magnetism include diamagnetism, paramagnetism, 
and ferromagnetism; in addition, antiferromagnetism and ferrimagnetism are consid-
ered to be subclasses of ferromagnetism. All materials exhibit at least one of these types, 
and the behavior depends on the response of electron and atomic magnetic dipoles to 
the application of an externally applied magnetic field.
Bohr magneton
Diamagnetism is a very weak form of magnetism that is nonpermanent and persists only 
while an external field is being applied. It is induced by a change in the orbital motion of 
electrons due to an applied magnetic field. The magnitude of the induced magnetic mo-
ment is extremely small and in a direction opposite to that of the applied field. Thus, the 
relative permeability mr is less than unity (however, only very slightly), and the magnetic 
susceptibility is negative—that is, the magnitude of the B field within a diamagnetic 
solid is less than that in a vacuum. The volume susceptibility m for diamagnetic solid 
materials is on the order of -10-5. When placed between the poles of a strong electro-
magnet, diamagnetic materials are attracted toward regions where the field is weak.
 
Figure 20.5a illustrates schematically the atomic magnetic dipole configurations for 
a diamagnetic material with and without an external field; here, the arrows represent 
atomic dipole moments, whereas for the preceding discussion, arrows denoted only elec-
tron moments. The dependence of B on the external field H for a material that exhibits 
diamagnetic behavior is presented in Figure 20.6. Table 20.2 gives the susceptibilities of 
several diamagnetic materials. Diamagnetism is found in all materials, but because it is 
so weak, it can be observed only when other types of magnetism are totally absent. This 
form of magnetism is of no practical importance.
 
For some solid materials, each atom possesses a permanent dipole moment by 
virtue of incomplete cancellation of electron spin and/or orbital magnetic moments. 
In the absence of an external magnetic field, the orientations of these atomic magnetic 
moments are random, such that a piece of material possesses no net macroscopic mag-
netization. These atomic dipoles are free to rotate, and paramagnetism results when 
they preferentially align, by rotation, with an external field as shown in Figure 20.5b. 
These magnetic dipoles are acted on individually with no mutual interaction between 
diamagnetism
paramagnetism
20.3 DIAMAGNETISM AND PARAMAGNETISM

20.3 Diamagnetism and Paramagnetism  •  809
adjacent dipoles. Inasmuch as the dipoles align with the external field, they enhance it, 
giving rise to a relative permeability mr that is greater than unity and to a relatively small 
but positive magnetic susceptibility. Susceptibilities for paramagnetic materials range 
from about 105 to 102 (Table 20.2). A schematic B-versus-H curve for a paramagnetic 
material is shown in Figure 20.6.
 
Both diamagnetic and paramagnetic materials are considered nonmagnetic because 
they exhibit magnetization only when in the presence of an external field. Also, for both, 
the flux density B within them is almost the same as it would be in a vacuum.
Figure 20.5 (a) The atomic dipole con-
figuration for a diamagnetic material with 
and without a magnetic field. In the absence 
of an external field, no dipoles exist; in the 
presence of a field, dipoles are induced that 
are aligned opposite to the field direction. 
(b) Atomic dipole configuration with and 
without an external magnetic field for a 
paramagnetic material.
H = 0
H
H = 0
H
(a)
(b)
Figure 20.6 Schematic representation of the flux 
density B versus the magnetic field strength H for 
diamagnetic and paramagnetic materials.
Flux density, B
Paramagnetic
Vacuum
Diamagnetic
0
0
Magnetic field strength, H
 
Diamagnetics 
Paramagnetics
 
Susceptibility  
 
Susceptibility
 
m (volume)  
 
m (volume)
Material 
(SI units) 
Material 
(SI units)
Aluminum oxide 
1.81  105 
Aluminum 
2.07  105
Copper 
0.96  105 
Chromium 
3.13  104
Gold 
3.44  105 
Chromium chloride 
1.51  103
Mercury 
2.85  105 
Manganese sulfate 
3.70  103
Silicon 
0.41  105 
Molybdenum 
1.19  104
Silver 
2.38  105 
Sodium 
8.48  106
Sodium chloride 
1.41  105 
Titanium 
1.81  104
Zinc 
1.56  105 
Zirconium 
1.09  104
Table 20.2  
Room-Temperature 
Magnetic 
Susceptibilities 
for Diamagnetic 
and Paramagnetic 
Materials

810  •  Chapter 20  /  Magnetic Properties
Certain metallic materials possess a permanent magnetic moment in the absence of 
an external field and manifest very large and permanent magnetizations. These are 
the characteristics of ferromagnetism, and they are displayed by the transition metals 
iron (as BCC a-ferrite), cobalt, nickel, and some rare earth metals such as gadolinium 
(Gd). Magnetic susceptibilities as high as 106 are possible for ferromagnetic materials. 
Consequently, H V M, and from Equation 20.5 we write
 
B  m0M  
(20.8)
 
Permanent magnetic moments in ferromagnetic materials result from atomic mag-
netic moments due to uncanceled electron spins as a consequence of the electron struc-
ture. There is also an orbital magnetic moment contribution that is small in comparison 
to the spin moment. Furthermore, in a ferromagnetic material, coupling interactions 
cause net spin magnetic moments of adjacent atoms to align with one another, even 
in the absence of an external field. This is schematically illustrated in Figure 20.7. The 
origin of these coupling forces is not completely understood, but they are thought to 
arise from the electronic structure of the metal. This mutual spin alignment exists over 
relatively large-volume regions of the crystal called domains (see Section 20.7).
 
The maximum possible magnetization, or saturation magnetization, Ms, of a fer-
romagnetic material represents the magnetization that results when all the magnetic 
dipoles in a solid piece are mutually aligned with the external field; there is also a 
corresponding saturation flux density, Bs. The saturation magnetization is equal to the 
product of the net magnetic moment for each atom and the number of atoms present. 
For each of iron, cobalt, and nickel, the net magnetic moments per atom are 2.22, 1.72, 
and 0.60 Bohr magnetons, respectively.
ferromagnetism
domain
saturation 
 magnetization
For a ferromagnetic 
material, relationship 
between magnetic 
flux density and 
magnetization
20.4 FERROMAGNETISM
Figure 20.7 
Schematic illustration 
of the mutual align-
ment of atomic di-
poles for a ferromag-
netic material, which 
will exist even in the 
absence of an external 
magnetic field.
H = 0
EXAMPLE PROBLEM 20.1
Saturation Magnetization and Flux Density Computations for Nickel
Calculate (a) the saturation magnetization and (b) the saturation flux density for nickel, which 
has a density of 8.90 g/cm3.
Solution
(a)  The saturation magnetization is the product of the number of Bohr magnetons per atom 
(0.60, as given above), the magnitude of the Bohr magneton mB, and the number N of atoms 
per cubic meter, or
 
Ms = 0.60 mBN  
(20.9)
 
 The number of atoms per cubic meter is related to the density r, the atomic weight ANi, 
and Avogadro’s number NA, as follows:
 
 N = rNA
ANi
 
(20.10)
 =
(8.90 * 106 g>m3)(6.022 * 1023 atoms>mol)
58.71 g>mol
 = 9.13 * 1028 atoms/m3
Saturation 
magnetization 
for nickel
For nickel, 
computation 
of the number 
of atoms per 
unit volume

20.5 Antiferromagnetism and Ferrimagnetism  •  811
 
Finally,
Ms = a 0.60 Bohr magneton
atom
b a 9.27 * 10-24 A#m2
Bohr magneton b a 9. 13 * 1028 atoms
m3
b
= 5.1 * 105 A/m
(b) From Equation 20.8, the saturation flux density is
 Bs = m0Ms
 = a4p * 10-7 H
m
b a 5.1 * 105 A
m
b
 = 0.64 tesla
Antiferromagnetism
Magnetic moment coupling between adjacent atoms or ions also occurs in materials 
other than those that are ferromagnetic. In one such group, this coupling results in an 
antiparallel alignment; the alignment of the spin moments of neighboring atoms or ions 
in exactly opposite directions is termed antiferromagnetism. Manganese oxide (MnO) 
is one material that displays this behavior. Manganese oxide is a ceramic material that 
is ionic in character, having both Mn2	 and O2 ions. No net magnetic moment is associ-
ated with the O2 ions because there is a total cancellation of both spin and orbital mo-
ments. However, the Mn2	 ions possess a net magnetic moment that is predominantly 
of spin origin. These Mn2	 ions are arrayed in the crystal structure such that the mo-
ments of adjacent ions are antiparallel. This arrangement is represented schematically 
in Figure 20.8. The opposing magnetic moments cancel one another, and, as a conse-
quence, the solid as a whole possesses no net magnetic moment.
Ferrimagnetism
Some ceramics also exhibit a permanent magnetization, termed ferrimagnetism. The 
macroscopic magnetic characteristics of ferromagnets and ferrimagnets are similar; the 
distinction lies in the source of the net magnetic moments. The principles of ferrimag-
netism are illustrated with the cubic ferrites.2 These ionic materials may be represented 
by the chemical formula MFe2O4, in which M represents any one of several metallic 
elements. The prototype ferrite is Fe3O4—the mineral magnetite, sometimes called 
lodestone.
 
The formula for Fe3O4 may be written as Fe2	O2–(Fe3	)2(O2)3, in which the Fe 
ions exist in both 	2 and 	3 valence states in the ratio of 1:2. A net spin magnetic mo-
ment exists for each Fe2	 and Fe3	 ion, which corresponds to 4 and 5 Bohr magnetons, 
respectively, for the two ion types. Furthermore, the O2 ions are magnetically neutral. 
There are antiparallel spin-coupling interactions between the Fe ions, similar in char-
acter to antiferromagnetism. However, the net ferrimagnetic moment arises from the 
incomplete cancellation of spin moments.
 
Cubic ferrites have the inverse spinel crystal structure, which is cubic in symmetry 
and is similar to the spinel structure (Section 12.2). The inverse spinel crystal structure 
might be thought of as having been generated by the stacking of close-packed planes 
antiferromagnetism
ferrimagnetism
20.5 ANTIFERROMAGNETISM AND FERRIMAGNETISM
2Ferrite in the magnetic sense should not be confused with the ferrite a-iron discussed in 
Section 9.18; in the remainder of this chapter, the term ferrite indicates the magnetic ceramic.
ferrite

812  •  Chapter 20  /  Magnetic Properties
of O2 ions. Again, there are two types of positions that may be occupied by the iron 
cations, as illustrated in Figure 12.7. For one, the coordination number is 4 (tetrahedral 
coordination)—that is, each Fe ion is surrounded by four oxygen nearest neighbors. 
For the other, the coordination number is 6 (octahedral coordination). With this in-
verse spinel structure, half the trivalent (Fe3	) ions are situated in octahedral positions 
and the other half in tetrahedral positions. The divalent Fe2	 ions are all located in 
octahedral positions. The critical factor is the arrangement of the spin moments of the 
Fe ions, as represented in Figure 20.9 and Table 20.3. The spin moments of all the Fe3	 
ions in the octahedral positions are aligned parallel to one another; however, they are 
directed oppositely to the Fe3	 ions disposed in the tetrahedral positions, which are 
also aligned. This results from the antiparallel coupling of adjacent iron ions. Thus, the 
spin moments of all Fe3	 ions cancel one another and make no net contribution to the 
magnetization of the solid. All the Fe2	 ions have their moments aligned in the same 
direction; this total moment is responsible for the net magnetization (see Table 20.3). 
Thus, the saturation magnetization of a ferrimagnetic solid may be computed from the 
product of the net spin magnetic moment for each Fe2	 ion and the number of Fe2	 
ions; this corresponds to the mutual alignment of all the Fe2	 ion magnetic moments in 
the Fe3O4 specimen.
 
Cubic ferrites having other compositions may be produced by adding metallic 
ions that substitute for some of the iron in the crystal structure. Again, from the fer-
rite chemical formula M2	O2–(Fe3	)2(O2)3, in addition to Fe2	, M2	 may represent 
Figure 20.8 Schematic 
representation of antiparal-
lel alignment of spin mag-
netic moments for antiferro-
magnetic manganese oxide.
02–
Mn2+
Figure 20.9 Schematic diagram 
showing the spin magnetic moment 
configuration for Fe2	 and Fe3	 ions in 
Fe3O4.
(From Richard A. Flinn and Paul K. Trojan, 
Engineering Materials and Their 
Applications, 4th edition. Copyright © 1990 
by John Wiley & Sons, Inc. Adapted by 
permission of John Wiley & Sons, Inc.)
02–
Fe2+
(Octahedral)
Fe3+
(Octahedral)
Fe3+
(Tetrahedral)
   : VMSE
Spinel/Inverse Spinel
 
Octahedral 
Tetrahedral 
Net Magnetic 
Cation 
Lattice Site 
Lattice Site 
Moment
 
c c c c 
T T T T 
Complete
Fe3	
 
c c c c 
T T T T 
 cancellation
 
c c c c 
 
c c c c
Fe2	
 
c c c c 
—
 
c c c c
aEach arrow represents the magnetic moment orientation for one of the cations.
Table 20.3 
The Distribution 
of Spin Magnetic 
Moments for Fe2 and 
Fe3 Ions in a Unit 
Cell of Fe3O4
a

20.5 Antiferromagnetism and Ferrimagnetism  •  813
divalent ions such as Ni2	, Mn2	, Co2	, and Cu2	, each of which possesses a net spin 
magnetic moment different from 4; several are listed in Table 20.4. Thus, by adjustment 
of composition, ferrite compounds having a range of magnetic properties may be pro-
duced. For example, nickel ferrite has the formula NiFe2O4. Other compounds may also 
be produced containing mixtures of two divalent metal ions such as (Mn, Mg)Fe2O4, in 
which the Mn2	:Mg2	 ratio may be varied; these are called mixed ferrites.
 
Ceramic materials other than the cubic ferrites are also ferrimagnetic and include 
the hexagonal ferrites and garnets. Hexagonal ferrites have a crystal structure similar 
to the inverse spinel crystal structure, with hexagonal symmetry rather than cubic. The 
chemical formula for these materials may be represented by AB12O19, in which A is a 
divalent metal such as barium, lead, or strontium, and B is a trivalent metal such as alu-
minum, gallium, chromium, or iron. The two most common examples of the hexagonal 
ferrites are PbFe12O19 and BaFe12O19.
 
The garnets have a very complicated crystal structure, which may be represented 
by the general formula M3Fe5O12; here, M represents a rare earth ion such as samarium, 
europium, gadolinium, or yttrium. Yttrium iron garnet (Y3Fe5O12), sometimes denoted 
YIG, is the most common material of this type.
 
The saturation magnetizations for ferrimagnetic materials are not as high as for 
ferromagnets. However, ferrites, being ceramic materials, are good electrical insulators. 
For some magnetic applications, such as high-frequency transformers, a low electrical 
conductivity is most desirable.
 
 
Net Spin Magnetic Moment 
 Cation 
(Bohr Magnetons)
 Fe3	 
5
 Fe2	 
4
 Mn2	 
5
 Co2	 
3
 Ni2	 
2
 Cu2	 
1
Table 20.4 
Net Magnetic 
Moments for Six 
Cations
Concept Check 20.1 
Cite the major similarities and differences between ferromagnetic 
and ferrimagnetic materials.
Concept Check 20.2 
What is the difference between the spinel and inverse spinel crystal 
structures? Hint: You may want to consult Section 12.2.
[The answers may be found at www.wiley.com/college/callister (Student Companion Site.)]
EXAMPLE PROBLEM 20.2
Saturation Magnetization Determination for Fe3O4
Calculate the saturation magnetization for Fe3O4, given that each cubic unit cell contains 8 Fe2	 
and 16 Fe3	 ions and that the unit cell edge length is 0.839 nm.
Solution
This problem is solved in a manner similar to Example Problem 20.1, except that the computa-
tional basis is per unit cell as opposed to per atom or ion.

814  •  Chapter 20  /  Magnetic Properties
 
The saturation magnetization is equal to the product of the number N of Bohr magnetons 
per cubic meter of Fe3O4 and the magnetic moment per Bohr magneton mB,
 
Ms = NmB  
(20.11)
Now, N is just the number of Bohr magnetons per unit cell nB divided by the unit cell volume 
VC, or
 
N = nB
VC
 
(20.12)
Again, the net magnetization results from the Fe2	 ions only. Because there are 8 Fe2	 ions per 
unit cell and 4 Bohr magnetons per Fe2	 ion, nB is 32. Furthermore, the unit cell is a cube, and 
VC  a3, a being the unit cell edge length. Therefore.
Ms = nBmB
a3  
(20.13)
=
(32 Bohr magnetons/unit cell)(9.27 * 10-24 A#m2/Bohr magneton)
(0.839 * 10-9 m)3/unit cell
= 5.0 * 105 A/m
Saturation 
magnetization 
for a ferrimag-
netic material 
(Fe3O4)
Computation 
of the number 
of Bohr 
magnetons 
per unit cell
DESIGN EXAMPLE 20.1
Design of a Mixed Ferrite Magnetic Material
Design a cubic mixed-ferrite magnetic material that has a saturation magnetization of 
5.25  105 A/m.
Solution
According to Example Problem 20.2, the saturation magnetization for Fe3O4 is 5.0  105 A/m. 
In order to increase the magnitude of Ms, it is necessary to replace some fraction of the Fe2	 
with a divalent metal ion that has a greater magnetic moment—for example, Mn2	; from Table 
20.4, note that there are 5 Bohr magnetons/Mn2	 ion as compared to 4 Bohr magnetons/Fe2	. 
Let us first use Equation 20.13 to compute the number of Bohr magnetons per unit cell (nB), 
assuming that the Mn2	 addition does not change the unit cell edge length (0.839 nm). Thus,
 nB = Ms a3
mB
 =
(5.25 * 105 A>m)(0.839 * 10-9 m)3>unit cell
9.27 * 10-24 A#m2>Bohr magneton
 = 33.45 Bohr magnetons/unit cell
If we let x represent the fraction of Mn2	 that substitute for Fe2	, then the remaining unsub-
stituted Fe2	 fraction is equal to (1  x). Furthermore, inasmuch as there are 8 divalent ions 
per unit cell, we may write the following expression:
8[5x + 4(1 - x)] = 33.45
which leads to x  0.181. Thus, if 18.1 at% of the Fe2	 in Fe3O4 are replaced with Mn2	, the 
saturation magnetization will be increased to 5.25  105 A/m.

20.6 The Influence of Temperature on Magnetic Behavior   •  815
Temperature can also influence the magnetic characteristics of materials. Recall that 
raising the temperature of a solid increases the magnitude of the thermal vibrations of 
atoms. The atomic magnetic moments are free to rotate; hence, with rising temperature, 
the increased thermal motion of the atoms tends to randomize the directions of any mo-
ments that may be aligned.
 
For ferromagnetic, antiferromagnetic, and ferrimagnetic materials, the atomic 
thermal motions counteract the coupling forces between the adjacent atomic dipole 
moments, causing some dipole misalignment, regardless of whether an external field is 
present. This results in a decrease in the saturation magnetization for both ferro- and 
ferrimagnets. The saturation magnetization is a maximum at 0 K, at which temperature 
the thermal vibrations are at a minimum. With increasing temperature, the saturation 
magnetization decreases gradually and then abruptly drops to zero at what is called the 
Curie temperature Tc. The magnetization–temperature behavior for iron and Fe3O4 
is represented in Figure 20.10. At Tc, the mutual spin-coupling forces are completely 
destroyed, such that for temperatures above Tc, both ferro- and ferrimagnetic materials 
are paramagnetic. The magnitude of the Curie temperature varies from material to ma-
terial; for example, for iron, cobalt, nickel, and Fe3O4, the respective values are 768
C, 
1120
C, 335
C, and 585
C.
 
Antiferromagnetism is also affected by temperature; this behavior vanishes at what 
is called the Néel temperature. At temperatures above this point, antiferromagnetic ma-
terials also become paramagnetic.
Curie temperature
20.6  THE INFLUENCE OF TEMPERATURE ON 
MAGNETIC BEHAVIOR
Figure 20.10 Plot of saturation magnetiza-
tion as a function of temperature for iron and 
Fe3O4.
(Adapted from J. Smit and H. P. J. Wijn, Ferrites. 
Copyright © 1959 by N. V. Philips Gloeilampen-
fabrieken, Eindhoven (Holland). Reprinted by 
permission.)
Temperature (°C)
Temperature (°F)
Saturation magnetization, Ms (106 A/m)
Saturation flux density, Bs (gauss)
–200
0
200
400
Fe3O4
Pure Fe
600
800
1000
0
0.5
1.0
1.5
2.0–400
0
400
800
1200
1600
25,000
20,000
15,000
10,000
5,000
0
Concept Check 20.3 
Explain why repeatedly dropping a permanent magnet on the fl oor 
causes it to become demagnetized.
[The answer may be found at www.wiley.com/college/callister (Student Companion Site.)]

816  •  Chapter 20  /  Magnetic Properties
Any ferro- or ferrimagnetic material at a temperature below Tc is composed of 
small-volume regions in which there is a mutual alignment in the same direction of 
all magnetic dipole moments, as illustrated in Figure 20.11. Such a region is called 
a domain, and each one is magnetized to its saturation magnetization. Adjacent 
domains are separated by domain boundaries or walls across which the direction of 
magnetization gradually changes (Figure 20.12). Normally, domains are microscopic 
in size, and for a polycrystalline specimen, each grain may consist of more than a 
single domain. Thus, in a macroscopic piece of material, there are a large number 
of domains, and all may have different magnetization orientations. The magnitude 
of the M field for the entire solid is the vector sum of the magnetizations of all the 
domains, each domain contribution being weighted by its volume fraction. For an 
unmagnetized specimen, the appropriately weighted vector sum of the magnetiza-
tions of all the domains is zero.
 
Flux density B and field intensity H are not proportional for ferro- and ferrimag-
nets. If the material is initially unmagnetized, then B varies as a function of H, as shown 
in Figure 20.13. The curve begins at the origin, and as H is increased, the B field begins 
to increase slowly, then more rapidly, finally leveling off and becoming independent 
of H. This maximum value of B is the saturation flux density Bs, and the correspond-
ing magnetization is the saturation magnetization Ms mentioned previously. Because 
the permeability m from Equation 20.2 is the slope of the B-versus-H curve, note from 
Figure 20.13 that the permeability is dependent on H. On occasion, the slope of the 
20.7 DOMAINS AND HYSTERESIS
Figure 20.12 The gradual change 
in magnetic dipole orientation across a 
domain wall.
(From W. D. Kingery, H. K. Bowen, and D. R. 
Uhlmann, Introduction to Ceramics, 2nd edi-
tion. Copyright © 1976 by John Wiley & Sons, 
New York. Reprinted by permission of John 
Wiley & Sons, Inc.)
Domain
wall
One domain
Domain wall
Another domain
Figure 20.11 Schematic 
depiction of domains 
in a ferromagnetic or 
ferrimagnetic material; 
arrows represent atomic 
magnetic dipoles. Within 
each domain, all dipoles 
are aligned, whereas the 
direction of alignment 
varies from one domain to 
another.
Magnetic field strength, H
Flux density, B (or magnetization, M)
H = 0
H
i
H
H
H
V
U
W
X
Y
Z
H
0
Bs (Ms)
Figure 20.13 The B-versus-H behav-
ior for a ferro- or ferrimagnetic material 
that was initially unmagnetized. Domain 
configurations during several stages of 
magnetization are represented. Saturation 
flux density Bs, magnetization Ms, and initial 
permeability mi are also indicated.
(Adapted from O. H. Wyatt and D. Dew-Hughes, 
Metals, Ceramics and Polymers, Cambridge 
University Press, Cambridge, 1974. Reprinted with 
the permission of the Cambridge University Press.)

20.7 Domains and Hysteresis  •  817
B-versus-H curve at H  0 is specified as a material property, which is termed the initial 
permeability mi, as indicated in Figure 20.13.
 
As an H field is applied, the domains change shape and size by the movement of 
domain boundaries. Schematic domain structures are represented in the insets (labeled 
U through Z) at several points along the B-versus-H curve in Figure 20.13. Initially, the 
moments of the constituent domains are randomly oriented such that there is no net B 
(or M) field (inset U). As the external field is applied, the domains that are oriented 
in directions favorable to (or nearly aligned with) the applied field grow at the expense 
of those that are unfavorably oriented (insets V through X). This process continues 
with increasing field strength until the macroscopic specimen becomes a single domain, 
which is nearly aligned with the field (inset Y). Saturation is achieved when this domain, 
by means of rotation, becomes oriented with the H field (inset Z).
 
From saturation—point S in Figure 20.14—as the H field is reduced by reversal of 
field direction, the curve does not retrace its original path. A hysteresis effect is produced 
in which the B field lags behind the applied H field, or decreases at a lower rate. At zero 
H field (point R on the curve), there exists a residual B field called the remanence, or 
remanent flux density, Br, the material remains magnetized in the absence of an external 
H field.
 
Hysteresis behavior and permanent magnetization may be explained by the motion 
of domain walls. Upon reversal of the field direction from saturation (point S in Figure 
20.14), the process by which the domain structure changes is reversed. First, there is a 
rotation of the single domain with the reversed field. Next, domains having magnetic 
moments aligned with the new field form and grow at the expense of the former do-
mains. Critical to this explanation is the resistance to movement of domain walls that 
occurs in response to the increase of the magnetic field in the opposite direction; this 
accounts for the lag of B with H, or the hysteresis. When the applied field reaches zero, 
there is still some net volume fraction of domains oriented in the former direction, 
which explains the existence of the remanence Br.
 
To reduce the B field within the specimen to zero (point C on Figure 20.14), an H 
field of magnitude Hc must be applied in a direction opposite to that of the original 
field; Hc is called the coercivity, or sometimes the coercive force. Upon continuation of 
the applied field in this reverse direction, as indicated in the figure, saturation is ultimately 
achieved in the opposite sense, corresponding to point S. A second reversal of the field to 
the point of the initial saturation (point S) completes the symmetrical hysteresis loop and 
also yields both a negative remanence (Br) and a positive coercivity (Hc).
 
The B-versus-H curve in Figure 20.14 represents a hysteresis loop taken to satura-
tion. It is not necessary to increase the H field to saturation before reversing the field 
direction; in Figure 20.15, loop NP is a hysteresis curve corresponding to less than 
saturation. Furthermore, it is possible to reverse the direction of the field at any point 
along the curve and generate other hysteresis loops. One such loop is indicated on 
the saturation curve in Figure 20.15: for loop LM, the H field is reversed to zero. One 
method of demagnetizing a ferro- or ferrimagnet is to repeatedly cycle it in an H field 
that alternates direction and decreases in magnitude.
 
At this point, it is instructive to compare the B-versus-H behaviors of paramagnetic, 
diamagnetic, and ferromagnetic/ferrimagnetic materials; such a comparison is shown in 
Figure 20.16. The linearity of paramagnetic and diamagnetic materials may be noted 
in the small inset plot, whereas the behavior of a typical ferromagnetic/ferrimagnetic is
