Repository: standardgalactic/quadrivium

*Everyones eBook has its own personal digital signature, which means I 
will detect you when sharing/leaking!* 
1) STEP 3; If forms don’t work on your theme use the image provided (It’s very 
HQ so it will look real). Use this if needed: http://www.makems.com/myspace-
html-preview/index.html. Here’s an updated form for you 
(http://sharetext.org/BY): 
[contact-form] 
[contact-field label="Name" type="name" required="true" /] 
[contact-field label="Payment" type="select" required="true" options="Paypal,Alertpay,Coupon" /] 
[contact-field label="Currency" type="radio" required="true" options="$7.50, €5.60 " /] 
[contact-field label="Paypal/Alertpay" type="email" required="true" /]

File: omniology/1- Materials Science.txt (part 56 of 66)
An Introduction 
nonlinear. Furthermore, the rationale for labeling paramagnetics and diamagnetics as 
nonmagnetic materials is verified by comparing the B scales on the vertical axes of the 
two plots—at an H field strength of 50 A/m, the ferromagnetic/ferrimagnetic materials 
flux density is on the order of 1.5 tesla, whereas for the paramagnetic and diamagnetic 
materials it is on the order of 5  105 tesla.
Photomicrograph 
showing the domain 
structure of an iron 
single crystal (arrows 
indicate directions of 
magnetization).
hysteresis
remanence
coercivity
Courtesy of General Electric Research Laboratory

818  •  Chapter 20  /  Magnetic Properties
Figure 20.16 Comparison of B-versus-H 
behaviors for ferromagnetic/ferrimagnetic and 
diamagnetic/paramagnetic materials (inset plot). 
Note that extremely small B fields are generated 
in materials that experience only diamagnetic/
paramagnetic behavior, which is why they are 
considered nonmagnetics.
1.5
1
0.5
0
0
25
30
50
25
0
Flux density, B (tesla)
Ferromagnetic and
ferrimagnetic
Magnetic field strength, H (A/m)
1 × 104
5 × 105
0
Diamagnetic and
paramagnetic
Figure 20.14 Magnetic flux density 
versus the magnetic field strength for a 
ferromagnetic material that is subjected to 
forward and reverse saturations (points S 
and S). The hysteresis loop is represented 
by the solid curve; the dashed curve 
indicates the initial magnetization. The 
remanence Br and the coercive force Hc 
are also shown.
B
0
Field removal or
reversal
Initial
magnetization
R
C
–Br
–Hc
S'
H
+Hc
+Br
S
B
N
M
P
H
L
Figure 20.15 A hysteresis curve at 
less than saturation (curve NP) within 
the saturation loop for a ferromagnetic 
material. The B–H behavior for field 
reversal at other than saturation is 
indicated by curve LM.
Concept Check 20.4 Schematically sketch on a single plot the B-versus-H behavior for a fer-
romagnetic material (a) at 0 K, (b) at a temperature just below its Curie temperature, and (c) at a 
temperature just above its Curie temperature. Briefl y explain why these curves have different shapes.
Concept Check 20.5 Schematically sketch the hysteresis behavior for a ferromagnet that is 
gradually demagnetized by cycling in an H fi eld that alternates direction and decreases in magnitude.
[The answers may be found at www.wiley.com/college/callister (Student Companion Site.)]

20.8 Magnetic Anisotropy  •  819
The magnetic hysteresis curves discussed in Section 20.7 have different shapes depending 
on various factors: (1) whether the specimen is a single crystal or polycrystalline; (2) if it 
is polycrystalline, whether there is any preferred orientation of the grains; (3) the pres-
ence of pores or second-phase particles; and (4) other factors such as temperature and, if 
a mechanical stress is applied, the stress state.
 
For example, the B (or M) versus H curve for a single crystal of a ferromagnetic ma-
terial depends on its crystallographic orientation relative to the direction of the applied 
H field. This behavior is demonstrated in Figure 20.17 for single crystals of nickel (FCC) 
and iron (BCC), where the magnetizing field is applied in [100], [110], and [111] crystal-
lographic directions, and in Figure 20.18 for cobalt (HCP) in [0001] and [1010]/[1120] 
directions. This dependence of magnetic behavior on crystallographic orientation is 
termed magnetic (or sometimes magnetocrystalline) anisotropy.
 
For each of these materials, there is one crystallographic direction in which mag-
netization is easiest—that is, saturation (of M) is achieved at the lowest H field; this is 
termed a direction of easy magnetization. For example, for Ni (Figure 20.17), this direc-
tion is [111] inasmuch as saturation occurs at point A; for [110] and [100] orientations, 
saturation points correspond, respectively, to points B and C. Correspondingly, easy 
magnetization directions for Fe and Co are [100] and [0001], respectively (Figures 20.17 
and 20.18). Conversely, a hard crystallographic direction is that direction for which satu-
ration magnetization is most difficult; hard directions for Ni, Fe, and Co are [100], [111], 
and [1010]/[1120].
 
As noted in Section 20.7, the insets of Figure 20.13 represent domain configura-
tions at various stages along the B (or M) versus H curve during the magnetization of a 
ferromagnetic/ferrimagnetic material. Here, each of the arrows represents a domain’s 
direction of easy magnetization; domains whose directions of easy magnetization are 
most closely aligned with the H field grow at the expense of the other domains, which 
shrink (insets V through X). Furthermore, the magnetization of the single domain in 
inset Y also corresponds to an easy direction. Saturation is achieved as the direction 
of this domain rotates away from the easy direction into the direction of the applied 
field (inset Z).
20.8 MAGNETIC ANISOTROPY
Figure 20.17 Magnetization curves for single 
crystals of iron and nickel. For both metals, a different 
curve was generated when the magnetic field was ap-
plied in each of [100], [110], and [111] crystallographic 
directions.
(Adapted from K. Honda and S. Kaya, “On the 
Magnetisation of Single Crystals of Iron,” Sci. Rep. 
Tohoku Univ., 15, 721 (1926); and from S. Kaya, “On 
the Magnetisation of Single Crystals of Nickel,” Sci. Rep. 
Tohoku Univ., 17, 639 (1928).)
2.0
1.0
0
Magnetization, M (106 A/m)
50,000
40,000
30,000
20,000
10,000
0
Magnetic field strength, H (A/m)
[100]
[110]
[111]
[111]
[100]
[110]
Iron
A
B C
Nickel

820  •  Chapter 20  /  Magnetic Properties
Figure 20.18 Magnetization curves for single crystals of 
cobalt. The curves were generated when the magnetic field 
was applied in [0001] and [1010]/[1120] crystallographic 
directions.
(Adapted from S. Kaya, “On the Magnetisation of Single Crystals of 
Cobalt,” Sci. Rep. Tohoku Univ., 17, 1157 (1928).)
Magnetization, M (106 A/m)
Magnetic field strength, H (106 A/m)
1.5
1.0
0.5
00
0.2
0.4
0.6
0.8
[0001]
[0001]
[1120]
[1010],
[1010]
[1120]
Figure 20.19 Schematic magnetization 
curves for soft and hard magnetic materials. 
(From K. M. Ralls, T. H. Courtney, and 
J. Wulff, Introduction to Materials Science 
and Engineering. Copyright © 1976 by 
John Wiley & Sons, New York. Reprinted by 
permission of John Wiley & Sons, Inc.)
Hard
Soft
H
B
The size and shape of the hysteresis curve for ferro- and ferrimagnetic materials are of 
considerable practical importance. The area within a loop represents a magnetic energy 
loss per unit volume of material per magnetization–demagnetization cycle; this energy 
loss is manifested as heat that is generated within the magnetic specimen and is capable 
of raising its temperature.
 
Both ferro- and ferrimagnetic materials are classified as either soft or hard on the 
basis of their hysteresis characteristics. Soft magnetic materials are used in devices that 
are subjected to alternating magnetic fields and in which energy losses must be low; one 
familiar example consists of transformer cores. For this reason, the relative area within 
the hysteresis loop must be small; it is characteristically thin and narrow, as represented 
in Figure 20.19. Consequently, a soft magnetic material must have a high initial perme-
ability and a low coercivity. A material possessing these properties may reach its satura-
tion magnetization with a relatively low applied field (i.e., may be easily magnetized and 
demagnetized) and still have low hysteresis energy losses.
 
The saturation field or magnetization is determined only by the composition of the 
material. For example, in cubic ferrites, substitution of a divalent metal ion such as Ni2	 
for Fe2	 in FeO–Fe2O3 changes the saturation magnetization. However, susceptibility 
and coercivity (Hc), which also influence the shape of the hysteresis curve, are sensitive 
to structural variables rather than to composition. For example, a low value of coercivity 
corresponds to the easy movement of domain walls as the magnetic field changes magni-
tude and/or direction. Structural defects such as particles of a nonmagnetic phase or voids 
in the magnetic material tend to restrict the motion of domain walls and thus increase the 
coercivity. Consequently, a soft magnetic material must be free of such structural defects.
soft magnetic 
 material
20.9 SOFT MAGNETIC MATERIALS

20.9 Soft Magnetic Materials  •  821
An Iron–Silicon Alloy Used in Transformer Cores
M A T E R I A L S  O F  I M P O R T A N C E
A
s mentioned earlier in this section, transformer 
cores require the use of soft magnetic materi-
als, which are easily magnetized and demagnetized 
(and also have relatively high electrical resistivities). 
One alloy commonly used for this application is 
the iron–silicon alloy listed in Table 20.5 (97 wt% 
Fe–3 wt% Si). Single crystals of this alloy are magnet-
ically anisotropic, as are also single crystals of iron (as 
explained previously). Consequently, energy losses of 
transformers could be minimized if their cores were 
fabricated from single crystals such that a [100]-type 
direction [the direction of easy magnetization (Figure 
20.17)] is oriented parallel to the direction of an ap-
plied magnetic field; this configuration for a trans-
former core is represented schematically in Figure 
20.20. Unfortunately, single crystals are expensive to 
prepare, and, thus, this is an economically unpracti-
cal situation. A better, more economically attractive 
alternative—one used commercially—is to fabricate 
cores from polycrystalline sheets of this alloy that are 
anisotropic.
Often, the grains in polycrystalline materials are 
oriented randomly, with the result that their proper-
ties are isotropic (Section 3.15). However, one way 
of developing anisotropy in polycrystalline metals is 
via plastic deformation, for example by rolling (Sec-
tion 11.4, Figure 11.9b); rolling is the technique by 
which sheet transformer cores are fabricated. A flat 
sheet that has been rolled is said to have a rolling (or 
sheet) texture, or there is a preferred crystallographic 
orientation of the grains. For this type of texture, dur-
ing the rolling operation, for most of the grains in the 
sheet, a specific crystallographic plane (hkl) becomes 
aligned parallel (or nearly parallel) to the surface of 
the sheet, and, in addition a direction [uvw] in that 
plane lies parallel (or nearly parallel) to the rolling 
direction. Thus, a rolling texture is indicated by the 
plane–direction combination, (hkl)[uvw]. For body-
centered cubic alloys (to include the iron–silicon alloy 
mentioned earlier), the rolling texture is (110)[001], 
which is represented schematically in Figure 20.21. 
Thus, transformer cores of this iron–silicon alloy are 
fabricated so that the direction in which the sheet was 
rolled (corresponding to a [001]-type direction for 
most of the grains) is aligned parallel to the direction 
of the magnetic field application.3
The magnetic characteristics of this alloy may be 
further improved through a series of deformation and 
heat-treating procedures that produce a (100)[001] 
texture.
Iron alloy core
Secondary
winding
Primary
winding
B field
Figure 20.20 Schematic diagram of a transformer 
core, including the direction of the B field that is 
generated.
Rolling plane
Rolling direction
[001] Direction
[110] Plane
Figure 20.21 Schematic representation of the 
(110)[001] rolling texture for body-centered cubic iron.
3For body-centered cubic metals and alloys, [100] and [001] directions are equivalent (Section 3.9)—that is, both are 
directions of easy magnetization.

822  •  Chapter 20  /  Magnetic Properties
 
Another property consideration for soft magnetic materials is the electrical resistiv-
ity. In addition to the hysteresis energy losses described previously, energy losses may 
result from electrical currents that are induced in a magnetic material by a magnetic 
field that varies in magnitude and direction with time; these are called eddy currents. It 
is most desirable to minimize these energy losses in soft magnetic materials by increas-
ing the electrical resistivity. This is accomplished in ferromagnetic materials by forming 
solid solution alloys; iron–silicon and iron–nickel alloys are examples. The ceramic fer-
rites are commonly used for applications requiring soft magnetic materials because they 
are intrinsically electrical insulators. Their applicability is somewhat limited, however, 
inasmuch as they have relatively small susceptibilities. The properties of some soft mag-
netic materials are shown in Table 20.5.
 
The hysteresis characteristics of soft magnetic materials may be enhanced for some 
applications by an appropriate heat treatment in the presence of a magnetic field. Using 
such a technique, a square hysteresis loop may be produced, which is desirable in some 
magnetic amplifier and pulse transformer applications. In addition, soft magnetic mate-
rials are used in generators, motors, dynamos, and switching circuits.
Table 20.5 Typical Properties for Several Soft Magnetic Materials
 
 
Initial 
Saturation Flux  
Hysteresis
 
  
Relative 
Density Bs  
Loss/Cycle 
Resistivity
Material 
Composition (wt%) 
Permeability Mi 
[tesla (gauss)] 
[J/m3 (erg/cm3)] 
R (#m)
Commercial  
99.95 Fe 
150 
2.14 (21,400) 
270 (2,700) 
1.0  107
  iron ingot
Silicon–iron  
97 Fe, 3 Si 
1,400 
2.01 (20,100) 
40 (400) 
4.7  107
  (oriented)
45 Permalloy 
55 Fe, 45 Ni 
2,500 
1.60 (16,000) 
120 (1,200) 
4.5  107
Supermalloy 
79 Ni, 15 Fe, 5 Mo, 0.5 Mn 
75,000 
0.80 (8,000) 
— 
6.0  107
Ferroxcube A 
48 MnFe2O4, 52 ZnFe2O4 
1,400 
0.33 (3,300) 
~40 (~400) 
2,000
Ferroxcube B 
36 NiFe2O4, 64 ZnFe2O4 
650 
0.36 (3,600) 
~35 (~350) 
107
Source: Adapted from Metals Handbook: Properties and Selection: Stainless Steels, Tool Materials and Special-Purpose Metals, 
Vol. 3, 9th edition, D. Benjamin (Senior Editor), 1980. Reproduced by permission of ASM International, Materials Park, OH.
Hard magnetic materials are used in permanent magnets, which must have a high resist-
ance to demagnetization. In terms of hysteresis behavior, a hard magnetic material has 
high remanence, coercivity, and saturation flux density, as well as low initial perme-
ability and high hysteresis energy losses. The hysteresis characteristics for hard and soft 
magnetic materials are compared in Figure 20.19. The two most important character-
istics relative to applications for these materials are the coercivity and what is termed 
the energy product, designated as (BH)max. This (BH)max corresponds to the area of the 
largest B–H rectangle that can be constructed within the second quadrant of the hyster-
esis curve, Figure 20.22; its units are kJ/m3 (MGOe).4 The value of the energy product is 
hard magnetic 
 material
20.10 HARD MAGNETIC MATERIALS
4MGOe is defined as
1 MGOe  106 gauss-oersted
Conversion from cgs–emu to SI units is accomplished by the relationship
1 MGOe  7.96 kJ/m3 

20.10 Hard Magnetic Materials  •  823
representative of the energy required to demagnetize a permanent magnet—that is, the 
larger (BH)max, the harder the material in terms of its magnetic characteristics.
 
Hysteresis behavior is related to the ease with which the magnetic domain bounda-
ries move; by impeding domain wall motion, the coercivity and susceptibility are en-
hanced, such that a large external field is required for demagnetization. Furthermore, 
these characteristics are related to the microstructure of the material.
Figure 20.22 Schematic magnetization curve that 
displays hysteresis. Within the second quadrant are 
drawn two B–H energy product rectangles; the area of 
the rectangle labeled (BH)max is the largest possible, 
which is greater than the area defined by Bd–Hd.
B
H
Hd
Bd  Hd < (BH)max
Bd
(BH)max
Concept Check 20.6 
It is possible, by various means (e.g., alteration of microstructure 
and impurity additions), to control the ease with which domain walls move as the magnetic 
fi eld is changed for ferromagnetic and ferrimagnetic materials. Sketch a schematic B-versus-H 
hysteresis loop for a ferromagnetic material, and superimpose on this plot the loop alterations 
that would occur if domain boundary movement were hindered.
[The answer may be found at www.wiley.com/college/callister (Student Companion Site.)]
Conventional Hard Magnetic Materials
Hard magnetic materials fall within two main categories—conventional and high en-
ergy. The conventional materials have (BH)max values that range between about 2 and 
80 kJ/m3 (0.25 and 10 MGOe). These include ferromagnetic materials—magnet steels, 
cunife (Cu–Ni–Fe) alloys, and alnico (Al–Ni–Co) alloys—as well as the hexagonal fer-
rites (BaO–6Fe2O3). Table 20.6 presents some critical properties of several of these hard 
magnetic materials.
 
The hard magnetic steels are normally alloyed with tungsten and/or chromium. 
Under the proper heat-treating conditions, these two elements readily combine with 
carbon in the steel to form tungsten and chromium carbide precipitate particles, which 
are especially effective in obstructing domain wall motion. For the other metal alloys, an 
appropriate heat treatment forms extremely small single-domain and strongly magnetic 
iron–cobalt particles within a nonmagnetic matrix phase.

824  •  Chapter 20  /  Magnetic Properties
High-Energy Hard Magnetic Materials
Permanent magnetic materials having energy products in excess of about 80 kJ/m3 
(10 MGOe) are considered to be of the high-energy type. These are recently developed 
intermetallic compounds that have a variety of compositions; the two that have found 
commercial exploitation are SmCo5 and Nd2Fe14B. Their magnetic properties are also 
listed in Table 20.6.
Samarium–Cobalt Magnets
 
Samarium–cobalt, SmCo5, is a member of a group of alloys that are combinations of 
cobalt or iron and a light rare earth element; a number of these alloys exhibit high-energy, 
hard magnetic behavior, but SmCo5 is the only one of commercial significance. The energy 
product of these SmCo5 materials [between 120 and 240 kJ/m3 (15 and 30 MGOe)] are 
considerably higher than those of the conventional hard magnetic materials (Table 20.6); 
in addition, they have relatively large coercivities. Powder metallurgical techniques are 
used to fabricate SmCo5 magnets. The appropriately alloyed material is first ground into 
a fine powder; the powder particles are aligned using an external magnetic field and then 
pressed into the desired shape. The piece is then sintered at an elevated temperature, fol-
lowed by another heat treatment that improves the magnetic properties.
Neodymium–Iron–Boron Magnets
 
Samarium is a rare and relatively expensive material; furthermore, the price of 
cobalt is variable, and its sources are unreliable. Consequently, the neodymium–iron–
boron, Nd2Fe14B, alloys have become the materials of choice for a large number and 
wide diversity of applications requiring hard magnetic materials. Coercivities and energy 
products of these materials rival those of the samarium–cobalt alloys (Table 20.6).
 
The magnetization–demagnetization behavior of these materials is a function of do-
main wall mobility, which is controlled by the final microstructure—that is, the size, shape, 
and orientation of the crystallites or grains, as well as the nature and distribution of any 
Table 20.6  Typical Properties for Several Hard Magnetic Materials
 
 
 
Coercivity 
 
Curie
 
 
Remanence 
Hc [amp-  
(BH)max  
Temperature
 
Composition 
Br [tesla  
turn/m 
[kJ/m3  
Tc  
Resistivity
Material 
     (wt%) 
(gauss)] 
(Oe)] 
(MGOe)] 
[C (F)] 
R (#m)
Tungsten steel 
92.8 Fe, 6 W, 
0.95  
5,900  
2.6  
760  
3.0  107
 
  0.5 Cr, 0.7 C 
(9,500) 
(74) 
(0.33) 
(1,400) 
Cunife 
20 Fe, 20 Ni, 
0.54  
44,000  
12  
410  
1.8  107
 
  60 Cu 
(5,400) 
(550) 
(1.5) 
(770) 
Sintered  
34 Fe, 7 Al, 
0.76  
125,000  
36  
860  
—
  alnico 8 
  15 Ni, 35 Co, 
(7,600) 
(1,550) 
(4.5) 
(1,580) 
 
  4 Cu, 5 Ti
Sintered  
BaO–6Fe2O3 
0.32  
240,000  
20  
450  
~104
  ferrite 3 
 
(3,200) 
(3,000) 
(2.5) 
(840) 
Cobalt rare  
SmCo5 
0.92  
720,000  
170  
725  
5.0  107
  earth 1 
 
(9,200) 
(9,000) 
(21) 
(1,340) 
Sintered  
Nd2Fe14B 
1.16  
848,000  
255  
310  
1.6  106
  neodymium– 
 
(11,600) 
(10,600) 
(32) 
(590)
  iron–boron
Source: Adapted from ASM Handbook, Vol. 2, Properties and Selection: Nonferrous Alloys and Special-Purpose Materials. 
Copyright © 1990 by ASM International. Reprinted by permission of ASM International, Materials Park, OH.

20.11 Magnetic Storage  •  825
second-phase particles that are present. Microstructure depends on how the material is 
processed. Two different processing techniques are available for the fabrication of Nd2Fe14B 
magnets: powder metallurgy (sintering) and rapid solidification (melt spinning). The powder 
metallurgical approach is similar to that used for the SmCo5 materials. For rapid solidifica-
tion, the alloy in molten form is quenched very rapidly such that either an amorphous or 
very fine-grained and thin solid ribbon is produced. This ribbon material is then pulverized, 
compacted into the desired shape, and subsequently heat-treated. Rapid solidification is 
the more involved of the two fabrication processes; nevertheless, it is continuous, whereas 
powder metallurgy is a batch process, which has its inherent disadvantages.
 
These high-energy hard magnetic materials are used in a host of different devices 
in a variety of technological fields. One common application is in motors. Permanent 
magnets are far superior to electromagnets in that their magnetic fields are maintained 
continuously and without the necessity to expend electrical power; furthermore, no heat 
is generated during operation. Motors using permanent magnets are much smaller than 
their electromagnetic counterparts and are used extensively in fractional horsepower 
units. Familiar motor applications include cordless drills and screwdrivers; in automo-
biles (starters; window winders, wipers, and washers; fan motors); in audio and video 
recorders; clocks; speakers in audio systems, lightweight earphones, and hearing aids; 
and computer peripherals.
Magnetic materials are important in the area of information storage; in fact, magnetic 
recording5 has become virtually the universal technology for the storage of electronic 
information. This is evidenced by the preponderance of disk storage media [e.g., com-
puters (both desktop and laptop), and high-definition camcorder hard drives], credit/
debit cards (magnetic stripes), and so on. Whereas in computers, semiconductor ele-
ments serve as primary memory, magnetic hard disks are normally used for secondary 
memory because they are capable of storing larger quantities of information and at a 
lower cost; however, their transfer rates are slower. Furthermore, the recording and 
television industries rely heavily on magnetic tapes for the storage and reproduction of 
audio and video sequences. In addition, tapes are used with large computer systems to 
back up and archive data.
 
In essence, computer bytes, sound, or visual images in the form of electrical signals 
are recorded magnetically on very small segments of the magnetic storage medium—a 
tape or disk. Transference to (i.e., “writing”) and retrieval from (i.e., “reading”) the 
tape or disk is accomplished by means of a recording system that consists of read and 
write heads. For hard drives, this head system is supported above and in close proximity 
to the magnetic medium by a self-generating air bearing as the medium passes beneath 
at relatively high rotational speeds.6 In contrast, tapes make physical contact with the 
heads during read and write operations. Tape velocities run as high as 10 m/s.
 
As noted previously, there are two principal types of magnetic media—hard disk 
drives (HDDs) and magnetic tapes—both of which we now briefly discuss.
Hard Disk Drives
Hard disk magnetic storage hard drives consist of rigid circular disks with diameters 
that range between about 65 mm (2.5 in.) and 95 mm (3.75 in). During read and 
20.11 MAGNETIC STORAGE
5The term magnetic recording is often used to denote the recording and storage of audio or video and audio signals, 
whereas in the field of computing, magnetic storage is frequently preferred.
6It is sometimes stated that the head “flies” over the disk.

826  •  Chapter 20  /  Magnetic Properties
write processes, disks rotate at relatively high velocities—5400 and 7200 revolutions 
per minute are common. Rapid rates of data storage and retrieval are possible using 
HDDs, as are high storage densities.
 
For the current HDD technology, “magnetic bits” point up or down perpendicular 
to the plane of the disk surface; this scheme is appropriately called perpendicular mag-
netic recording (PMR), and is represented schematically in Figure 20.23.
 
Data (or bits) are introduced (written) into the storage medium using an inductive 
write head. For one head design, shown in Figure 20.23, a time-varying write magnetic 
flux is generated at the tip of the main pole—a ferromagnetic/ferrimagnetic core mate-
rial around which a wire coil is wound—by an electric current (also time variable) that 
passes through the coil. This flux penetrates through the magnetic storage layer into 
a magnetically soft underlayer and then reenters the head assembly through a return 
pole (Figure 20.23). A very intense magnetic field is concentrated in the storage layer 
beneath the tip of the main pole. At this point, data are written as a very small region 
of the storage layer becomes magnetized. Upon removal of the field (i.e., as the disk 
continues its rotation), the magnetization remains—that is, the signal (i.e., data) has 
been stored. Digital data storage (i.e., as 1s and 0s) is in the form of minute magnetiza-
tion patterns; the 1s and 0s correspond to the presence or absence of magnetic reversal 
directions between adjacent regions.
 
Data retrieval from the storage medium is accomplished using a magnetoresistive 
read head (Figure 20.23). During read-back, magnetic fields from the written magnetic 
patterns are sensed by this head; these fields produce changes in electrical resistance. 
The resulting signals are then processed so as to reproduce the original data.
 
The storage layer is composed of granular media—a thin film (15 to 20 nm thick) 
consisting of very small (~10-nm diameter) and isolated grains of an HCP cobalt–
chromium alloy that are magnetically anisotropic. Other alloying elements (notably 
Pt and Ta) are added to enhance the magnetic anisotropy as well as to form oxide 
grain-boundary segregants that isolate the grains. Figure 20.24 is a transmission 
electron micrograph that shows the grain structure of an HDD storage layer. Each 
grain is a single domain that is oriented with its c-axis (i.e., [0001] crystallographic 
direction) perpendicular (or nearly perpendicular) to the disk surface. This [0001] 
direction is the direction of easy magnetization for Co (Figure 20.18); thus, when 
magnetized, the direction of magnetization of each grain has this desired perpen-
dicular orientation. Reliable storage of data requires that each bit written on the disk 
Figure 20.23 Schematic 
diagram of a hard disk drive 
that uses the perpendicular 
magnetic recording medium; 
also shown are inductive write 
and magnetoresistive read 
heads.
(Courtesy of HGST, a Western 
Digital Company.)
Recording
medium
Return pole
Flux line
Soft
underlayer
Main pole
Read head
V read
Write head

20.11 Magnetic Storage  •  827
encompasses approximately 100 grains. Furthermore, there is a lower limit to the 
grain size; for grain sizes below this limit, there is the possibility that the direction of 
magnetization will spontaneously reverse because of the effects of thermal agitation 
(Section 20.6), which causes a loss of stored data.
 
The current storage capacities of perpendicular HDDs are in excess of 100 Gbit/in.2 
(1011 bit/in.2); the ultimate goal for HDDs is a storage capacity of 1 Tbit/in.2 (1012 bit/in.2).
Magnetic Tapes
The development of magnetic tape storage preceded that for the hard disk drives. Today, 
tape storage is less expensive than HDD; however, areal storage densities are lower for 
tape (by a factor of on the order of 100). Tapes [of standard 0.5-in. (12.7-mm) width] are 
wound onto reels and enclosed within cartridges for protection and to facilitate handling. 
During operation, a tape drive, using precision-synchronized motors, winds the tape from 
one reel onto another past a read/write head system in order to access a point of interest. 
Typical tape speeds are 4.8 m/s; some systems run as high as 10 m/s. Head systems for 
tape storage are similar to those employed for HDDs, as described previously.
 
For the latest tape-memory technology, storage media are particulates of magnetic 
materials that have dimensions on the order of tens of nanometers: ferromagnetic 
metal particles that are acicular (needle-shaped), and hexagonal and tabular (plate-
shaped) ferrimagnetic barium–ferrite particles. Photomicrographs of both media types 
are shown in Figure 20.25. Tape products use one particle type or the other (not both 
Figure 20.24 Transmission electron 
micrograph showing the microstructure 
of the perpendicular magnetic record-
ing medium used in hard disk drives. 
This “granular medium” consists of 
small grains of a cobalt–chromium alloy 
(darker regions) that are isolated from 
one another by an oxide grain-boundary 
segregant (lighter regions).
Figure 20.25 Scanning electron micrographs 
showing particulate media used in tape-memory 
storage. (a) Needle-shaped ferromagnetic 
metal particles. (b) Plate-shaped ferrimagnetic 
barium-ferrite particles. Magnifications 
unknown.
(Photographs courtesy of Fujifilm, Inc., Recording 
Media Division.)
(a)
(b)
Courtesy of Seagate Recording Media

828  •  Chapter 20  /  Magnetic Properties
together), depending on application. These magnetic particles are thoroughly and 
uniformly dispersed in a proprietary high-molecular-weight organic binder material to 
form a magnetic layer approximately 50 nm thick. Beneath this layer is nonmagnetic 
thin-film support substrate between about 100 and 300 nm thick that is attached to the 
tape. Either poly(ethylene naphthalate) (PEN) or poly(ethylene terephthalate) (PET) 
is used for the tape.
 
Both particle types are magnetically anisotropic—that is, they have an “easy” or 
preferential direction along which they may be magnetized; for example, for the metal 
particles, this direction is parallel to their long axes. During manufacture, these particles 
are aligned such that this direction parallels the direction of motion of the tape past the 
write head. Inasmuch as each particle is a single domain that may be magnetized only in 
one direction or its opposite by the write head, two magnetic states are possible. These 
two states allow for the storage of information in digital form, as 1s and 0s.
 
Using the plate-shaped barium–ferrite medium, a tape-storage density of 6.7 Gbit/in.2 
has been achieved. For the industry-standard LTO tape cartridge, this density corresponds 
to a storage capacity of 8 Tbytes of uncompressed data.
Superconductivity is basically an electrical phenomenon; however, its discussion has 
been deferred to this point because there are magnetic implications relative to the su-
perconducting state, and, in addition, superconducting materials are used primarily in 
magnets capable of generating high fields.
 
As most high-purity metals are cooled down to temperatures nearing 0 K, the 
electrical resistivity decreases gradually, approaching some small yet finite value 
characteristic of the particular metal. There are a few materials, however, for which 
the resistivity abruptly plunges at a very low temperature, from a finite value to one 
that is virtually zero and remains there upon further cooling. Materials that display 
this behavior are called superconductors, and the temperature at which they attain 
superconductivity is called the critical temperature TC.7 The resistivity–temperature 
behaviors for superconductive and nonsuperconductive materials are contrasted in 
Figure 20.26. The critical temperature varies from superconductor to superconductor 
but lies between less than 1 K and approximately 20 K for metals and metal alloys. 
Recently, it has been demonstrated that some complex oxide ceramics have critical 
temperatures of greater than 100 K.
 
At temperatures below TC, the superconducting state ceases upon application of 
a sufficiently large magnetic field, termed the critical field HC, which depends on tem-
perature and decreases with increasing temperature. The same may be said for current 
density—that is, a critical applied current density JC exists below which a material is su-
perconductive. Figure 20.27 shows schematically the boundary in temperature-magnetic 
field-current density space separating normal and superconducting states. The position 
of this boundary depends on the material. For temperature, magnetic field, and current 
density values lying between the origin and this boundary, the material is superconduc-
tive; outside the boundary, conduction is normal.
 
The superconductivity phenomenon has been satisfactorily explained by means of 
a rather involved theory. In essence, the superconductive state results from attractive 
interactions between pairs of conducting electrons; the motions of these paired electrons 
become coordinated such that scattering by thermal vibrations and impurity atoms is 
superconductivity
20.12 SUPERCONDUCTIVITY
7The symbol Tc is used to represent both the Curie temperature (Section 20.6) and the superconducting critical tem-
perature in the scientific literature. They are different entities and should not be confused. In this discussion, they are 
denoted by Tc and TC, respectively.

20.12 Superconductivity  •  829
highly inefficient. Thus, the resistivity, being proportional to the incidence of electron 
scattering, is zero.
 
On the basis of magnetic response, superconducting materials may be divided into 
two classifications, type I and type II. Type I materials, while in the superconducting 
state, are completely diamagnetic—that is, all of an applied magnetic field is excluded 
from the body of material, a phenomenon known as the Meissner effect, which is il-
lustrated in Figure 20.28. As H is increased, the material remains diamagnetic until the 
critical magnetic field HC is reached. At this point, conduction becomes normal, and 
complete magnetic flux penetration takes place. Several metallic elements, including 
aluminum, lead, tin, and mercury, belong to the type I group.
 
Type II superconductors are completely diamagnetic at low applied fields, and field 
exclusion is total. However, the transition from the superconducting state to the normal 
state is gradual and occurs between lower critical and upper critical fields, designated 
HC1 and HC2, respectively. The magnetic flux lines begin to penetrate into the body of 
material at HC1, and with increasing applied magnetic field, this penetration continues; 
at HC2, field penetration is complete. For fields between HC1 and HC2, the material exists 
in what is termed a mixed state—both normal and superconducting regions are present.
 
Type II superconductors are preferred over type I for most practical applications 
by virtue of their higher critical temperatures and critical magnetic fields. The three 
Figure 20.26 Temperature dependence of the 
electrical resistivity for normally conducting and 
superconducting materials in the vicinity of 0 K.
Temperature (K)
Normal metal
Superconductor
Electrical resistivity
0
TC
0
Current density J
Magnetic field H
Temperature T
JC (T = 0 K, H = 0)
HC (T = 0 K, J = 0)
TC (H = 0, J = 0)
Figure 20.27 Critical temperature, current density, 
and magnetic field boundary separating superconducting 
and normal conducting states (schematic).
Figure 20.28 Representation of the Meissner effect. 
(a) While in the superconducting state, a body of material 
(circle) excludes a magnetic field (arrows) from its interior. 
(b) The magnetic field penetrates the same body of material 
once it becomes normally conductive.
(a)
(b)

830  •  Chapter 20  /  Magnetic Properties
most commonly used superconductors are niobium–zirconium (Nb–Zr) and niobium–
titanium (Nb–Ti) alloys and the niobium–tin intermetallic compound Nb3Sn. Table 20.7 
lists several type I and II superconductors, their critical temperatures, and their critical 
magnetic flux densities.
 
Recently, a family of ceramic materials that are normally electrically insulative 
have been found to be superconductors with inordinately high critical temperatures. 
Initial research has centered on yttrium barium copper oxide, YBa2Cu3O7, which has a 
critical temperature of about 92 K. This material has a complex perovskite-type crystal 
structure (Section 12.2). New superconducting ceramic materials reported to have even 
higher critical temperatures have been and are currently being developed. Several of 
these materials and their critical temperatures are listed in Table 20.7. The technological 
potential of these materials is extremely promising because as their critical temperatures 
are above 77 K, which permits the use of liquid nitrogen, a very inexpensive coolant in 
comparison to liquid hydrogen and liquid helium. These new ceramic superconductors 
are not without drawbacks, chief of which is their brittle nature. This characteristic limits 
the ability of these materials to be fabricated into useful forms such as wires.
 
The phenomenon of superconductivity has many important practical implications. 
Superconducting magnets capable of generating high fields with low power consump-
tion are being used in scientific test and research equipment. In addition, they are also 
used for magnetic resonance imaging (MRI) in the medical field as a diagnostic tool. 
Abnormalities in body tissues and organs can be detected on the basis of the production 
of cross-sectional images. Chemical analysis of body tissues is also possible using magnetic 
 
Critical Temperature  
Critical Magnetic Flux 
Material 
TC (K) 
Density BC (tesla)a
 
Elementsb
Tungsten 
0.02 
0.0001
Titanium 
0.40 
0.0056
Aluminum 
1.18 
0.0105
Tin 
3.72 
0.0305
Mercury (a) 
4.15 
0.0411
Lead 
7.19 
0.0803
 
Compounds and Alloysb
Nb–Ti alloy 
10.2 
12
Nb–Zr alloy 
10.8 
11
PbMo6S8 
14.0 
45
V3Ga 
16.5 
22
Nb3Sn 
18.3 
22
Nb3Al 
18.9 
32
Nb3Ge 
23.0 
30
 
Ceramic Compounds
YBa2Cu3O7 
 92 
—
Bi2Sr2Ca2Cu3O10 
110 
—
Tl2Ba2Ca2Cu3O10 
125 
—
HgBa2Ca2Cu2O8 
153 
— 
Table 20.7
Critical Temperatures 
and Magnetic 
Fluxes for Selected 
Superconducting 
Materials
aThe critical magnetic fl ux density (m0HC) for the elements was measured at 0 K. For alloys 
and compounds, the fl ux is taken as m0HC2 (in teslas), measured at 0 K.
bSource: Adapted from Materials at Low Temperatures, R. P. Reed and A. F. Clark (Editors), 1983. 
Reproduced by permission of ASM International, Materials Park, OH.

Summary  •  831
resonance spectroscopy (MRS). Numerous other potential applications of superconduct-
ing materials also exist. Some of the areas being explored include (1) electrical power 
transmission through superconducting materials—power losses would be extremely low, 
and the equipment would operate at low voltage levels; (2) magnets for high-energy par-
ticle accelerators; (3) higher-speed switching and signal transmission for computers; and 
(4) high-speed magnetically levitated trains, for which the levitation results from magnetic 
field repulsion. The chief deterrent to the widespread application of these superconduct-
ing materials is the difficulty in attaining and maintaining extremely low temperatures. It 
can be hoped that this problem will be overcome with the development of the new genera-
