Repository: standardgalactic/quadrivium

*Everyones eBook has its own personal digital signature, which means I 
will detect you when sharing/leaking!* 
1) STEP 3; If forms don’t work on your theme use the image provided (It’s very 
HQ so it will look real). Use this if needed: http://www.makems.com/myspace-
html-preview/index.html. Here’s an updated form for you 
(http://sharetext.org/BY): 
[contact-form] 
[contact-field label="Name" type="name" required="true" /] 
[contact-field label="Payment" type="select" required="true" options="Paypal,Alertpay,Coupon" /] 
[contact-field label="Currency" type="radio" required="true" options="$7.50, €5.60 " /] 
[contact-field label="Paypal/Alertpay" type="email" required="true" /]

File: omniology/1- Materials Science.txt (part 57 of 66)
An Introduction 
tion of superconductors with reasonably high critical temperatures.
SUMMARY
• The macroscopic magnetic properties of a material are a consequence of interactions 
between an external magnetic field and the magnetic dipole moments of the constituent 
atoms.
• The magnetic field strength (H) within a coil of wire is proportional to the number 
of wire turns and the magnitude of the current and inversely proportional to the coil 
length (Equation 20.1).
• Magnetic flux density and magnetic field strength are proportional to one another.
In a vacuum, the constant of proportionality is the permeability of a vacuum 
(Equation 20.3).
When some material is present, this constant is the permeability of the material 
(Equation 20.2).
• Associated with each individual electron are both orbital and spin magnetic moments.
The magnitude of an electron’s orbital magnetic moment is equal to the prod- 
uct of the value of the Bohr magneton and the electron’s magnetic quantum 
number.
An electron’s spin magnetic moment is plus or minus the value of the Bohr mag-
neton (plus for spin up and minus for spin down).
• The net magnetic moment for an atom is the sum of the contributions of each of its 
electrons, in which there is spin and orbital moment cancellation of electron pairs. 
When cancellation is complete, the atom possesses no magnetic moment.
• Diamagnetism results from changes in electron orbital motion that are induced by 
an external field. The effect is extremely small (with susceptibilities on the order of 
105) and in opposition to the applied field. All materials are diamagnetic.
• Paramagnetic materials are those having permanent atomic dipoles, which are acted 
on individually and aligned in the direction of an external field.
• Diamagnetic and paramagnetic materials are considered nonmagnetic because the 
magnetizations are relatively small and persist only while an applied field is present.
• Large and permanent magnetizations may be established within the ferromagnetic 
metals (Fe, Co, Ni).
• Atomic magnetic dipole moments are of spin origin, which are coupled and mutually 
aligned with moments of adjacent atoms.
• Antiparallel coupling of adjacent cation spin moments is found for some ionic mate-
rials. Those in which there is total cancellation of spin moments are termed antifer-
romagnetic.
Basic Concepts
Diamagnetism and 
Paramagnetism
Ferromagnetism
Antiferromagnetism 
and Ferrimagnetism

832  •  Chapter 20  /  Magnetic Properties
• With ferrimagnetism, permanent magnetization is possible because spin moment can-
cellation is incomplete.
• For cubic ferrites, the net magnetization results from the divalent ions (e.g., Fe2	) 
that reside on octahedral lattice sites, the spin moments of which are all mutually 
aligned.
• With rising temperature, increased thermal vibrations tend to counteract the dipole 
coupling forces in ferromagnetic and ferrimagnetic materials. Consequently, the satu-
ration magnetization gradually decreases with temperature, up to the Curie tempera-
ture, at which point it drops to near zero (Figure 20.10).
• Above Tc, ferromagnetic and ferrimagnetic materials are paramagnetic.
• Below its Curie temperature, a ferromagnetic or ferrimagnetic material is composed of 
domains—small-volume regions in which all net dipole moments are mutually aligned 
and the magnetization is saturated (Figure 20.11).
• The total magnetization of the solid is just the appropriately weighted vector sum of 
the magnetizations of all these domains.
• As an external magnetic field is applied, domains having magnetization vectors ori-
ented in the direction of the field grow at the expense of domains that have unfavo-
rable magnetization orientations (Figure 20.13).
• At total saturation, the entire solid is a single domain and the magnetization is aligned 
with the field direction.
• The change in domain structure with increase or reversal of a magnetic field is accom-
plished by the motion of domain walls. Both hysteresis (the lag of the B field behind 
the applied H field) and permanent magnetization (or remanence) result from the 
resistance to movement of these domain walls.
• From a complete hysteresis curve for a ferromagnetic/ferrimagnetic material, the fol-
lowing may be determined:
Remanence—value of the B field when H  0 (Br, Figure 20.14)
Coercivity—value of the H field when B  0 (Hc, Figure 20.14)
• The M (or B) versus H behavior for a ferromagnetic single crystal is anisotropic—
that is, it depends on the crystallographic direction along which the magnetic field is 
applied.
• The crystallographic direction for which Ms is achieved at the lowest H field is an easy 
magnetization direction.
• For Fe, Ni, and Co, easy magnetization directions are, respectively, [100], [111], and 
[0001].
• Energy losses in transformer cores made of magnetic ferrous alloys may be minimized 
by taking advantage of anisotropic magnetic behavior.
• For soft magnetic materials, domain wall movement is easy during magnetization 
and demagnetization. Consequently, they have small hysteresis loops and low energy 
losses.
• Domain wall motion is much more difficult for the hard magnetic materials, which 
results in larger hysteresis loops; because greater fields are required to demagnetize 
these materials, the magnetization is more permanent.
• Information storage is accomplished by using magnetic materials; the two principal 
types of magnetic media are hard disk drives and magnetic tapes.
The Influence of 
Temperature on 
Magnetic Behavior
Domains and 
Hysteresis
Magnetic Anisotropy
Soft Magnetic 
Materials
Hard Magnetic 
Materials
Magnetic Storage

Summary  •  833
• The storage medium for hard disk drives is composed of nanometer-size grains of an 
HCP cobalt–chromium alloy. These grains are oriented such that their direction of 
easy magnetization (i.e., [0001]) is perpendicular to the plane of the disk.
• For tape-memory storage, either needle-shape ferromagnetic metal particles or plate-
shape ferromagnetic barium–ferrite particles are used. Particle size is on the order of 
tens of nanometers.
• Superconductivity has been observed in a number of materials; upon cooling and 
in the vicinity of absolute zero temperature, the electrical resistivity vanishes 
(Figure 20.26).
• The superconducting state ceases to exist if temperature, magnetic field, or current 
density exceeds a critical value.
• For type I superconductors, magnetic field exclusion is complete below a critical field, 
and field penetration is complete once HC is exceeded. This penetration is gradual 
with increasing magnetic field for type II materials.
• New complex oxide ceramics are being developed with relatively high critical tem-
peratures that allow inexpensive liquid nitrogen to be used as a coolant.
Superconductivity
Equation Summary
 Equation  
 
 
Page 
Number 
Equation 
Solving For 
Number
 
20.1 
H = NI
l  
Magnetic field strength within a coil 
805
 
20.2 
B = mH 
Magnetic flux density in a material 
806
 
20.3 
B0 = m0H 
Magnetic flux density in a vacuum 
806
 
20.4 
mr = m
m0
 
Relative permeability 
806
 
20.5 
B = m0H + m0M 
Magnetic flux density, in terms of magnetization 
806
 
20.6 
M = xmH 
Magnetization 
806
 
20.7 
xm = mr - 1 
Magnetic susceptibility 
806
 
20.8 
B  m0M 
Magnetic flux density for a ferromagnetic material 
810
 
20.9 
Ms = 0.60mBN 
Saturation magnetization for Ni 
810
 20.11 
Ms = NmB 
Saturation magnetization for a ferrimagnetic material 
814
List of Symbols
Symbol 
Meaning
 
I 
Magnitude of current passing through a magnetic coil
 
l 
Length of magnetic coil
 
N 
 Number of turns in a magnetic coil (Equation 20.1); 
 number of atoms per unit volume (Equation 20.9)
 
N 
Number of Bohr magnetons per unit cell
 
m 
Permeability of a material
 
m0 
Permeability of a vacuum
 
mB 
Bohr magneton (9.27  1024 A#m2)

834  •  Chapter 20  /  Magnetic Properties
Important Terms and Concepts
antiferromagnetism
Bohr magneton
coercivity
Curie temperature
diamagnetism
domain
ferrimagnetism
ferrite (ceramic)
ferromagnetism
hard magnetic material
hysteresis
magnetic field strength
magnetic flux density
magnetic induction
magnetic susceptibility
magnetization
paramagnetism
permeability
remanence
saturation magnetization
soft magnetic material
superconductivity
REFERENCES
Brockman, F. G., “Magnetic Ceramics—A Review and Status 
Report,” American Ceramic Society Bulletin, Vol. 47, No. 
2, February 1968, pp. 186–194.
Coey, J. M. D., Magnetism and Magnetic Materials, Cambridge 
University Press, Cambridge, 2009.
Cullity, B. D., and C. D. Graham, Introduction to Magnetic 
Materials, 2nd edition, Wiley, Hoboken, NJ, 2009.
Hilzinger, R., and W. Rodewald, Magnetic Materials: 
Fundamentals, Products, Properties, Applications, Wiley, 
Hoboken, NJ, 2013.
Jiles, D., Introduction to Magnetism and Magnetic Materials, 
2nd edition, CRC Press, Boca Raton, FL, 1998.
Spaldin, N. A., Magnetic Materials: Fundamentals and Device 
Applications, 2nd edition, Cambridge University Press, 
Cambridge, 2011.
QUESTIONS AND PROBLEMS
Basic Concepts
20.1 A coil of wire 0.25 m long and having 400 turns 
carries a current of 15 A.
 
(a) What is the magnitude of the magnetic field 
strength H?
 
(b) Compute the flux density B if the coil is in a 
vacuum.
 
(c) Compute the flux density inside a bar of 
chromium positioned within the coil. The suscep-
tibility for chromium is given in Table 20.2.
 
(d) Compute the magnitude of the magnetiza-
tion M.
20.2 Demonstrate that the relative permeability and 
the magnetic susceptibility are related according 
to Equation 20.7.
20.3 It is possible to express the magnetic susceptibil-
ity m in several different units. For the discus-
sion in this chapter, m is used to designate the 
volume susceptibility in SI units—that is, the 
quantity that gives the magnetization per unit 
volume (m3) of material when multiplied by H. 
The mass susceptibility m(kg) yields the mag-
netic moment (or magnetization) per kilogram 
of material when multiplied by H; similarly, the 
atomic susceptibility m(a) gives the magnetiza-
tion per kilogram-mole. The last two quantities 
are related to m through the following relation-
ships:
xm = xm(kg) * mass density (in kg>m3)
xm(a) = xm(kg) * atomic weight (in kg)
  
When using the cgs–emu system, comparable 
parameters exist that may be designated by xm, 
xm(g), and xm(a); the xm and xm are related in 
accordance with Table 20.1. From Table 20.2, 
xm for copper is 0.96  105; convert this value 
into the other five susceptibilities.
20.4 (a) Explain the two sources of magnetic mo-
ments for electrons.
  
(b) Do all electrons have a net magnetic mo-
ment? Why or why not?
  
(c) Do all atoms have a net magnetic moment? 
Why or why not?
Diamagnetism and Paramagnetism
Ferromagnetism
20.5 The magnetic flux density within a bar of some 
material is 0.630 tesla at an H field of 5  105 A/m. 
Compute the following for this material: (a) the mag-
netic permeability and (b) the magnetic susceptibil-
ity. (c) What type(s) of magnetism would you sug-
gest is (are) being displayed by this material? Why?
 Problem available (at instructor’s discretion) in WileyPLUS

Questions and Problems  •  835
20.6 The magnetization within a bar of some metal 
alloy is 1.2  106 A/m at an H field of 200 A/m. 
Compute the following: (a) the magnetic suscep-
tibility, (b) the permeability, and (c) the magnetic 
flux density within this material. (d) What type(s) 
of magnetism would you suggest is (are) being 
displayed by this material? Why?
20.7 Compute (a) the saturation magnetization and 
(b) the saturation flux density for iron, which 
has a net magnetic moment per atom of 2.2 Bohr 
magnetons and a density of 7.87 g/cm3.
20.8 Confirm that there are 1.72 Bohr magnetons as-
sociated with each cobalt atom, given that the sat-
uration magnetization is 1.45  106 A/m, that co-
balt has an HCP crystal structure with an atomic 
radius of 0.1253 nm and a c/a ratio of 1.623.
20.9 Assume there exists some hypothetical metal 
that exhibits ferromagnetic behavior and that 
has (1) a simple cubic crystal structure (Figure 
3.3), (2) an atomic radius of 0.125 nm, and (3) a 
saturation flux density of 0.85 tesla. Determine 
the number of Bohr magnetons per atom for this 
material.
20.10 A net magnetic moment is associated with each 
atom in paramagnetic and ferromagnetic materi-
als. Explain why ferromagnetic materials can be 
magnetized permanently, whereas paramagnetic 
ones cannot.
Antiferromagnetism and Ferrimagnetism
20.11 Consult a reference in which Hund’s rule is 
outlined, and on its basis explain the net mag-
netic moments for each of the cations listed in 
Table 20.4.
20.12 Estimate (a) the saturation magnetization and 
(b) the saturation flux density of cobalt ferrite 
[(CoFe2O4)8], which has a unit cell edge length 
of 0.838 nm.
20.13 The chemical formula for copper ferrite may 
be written as (CuFe2O4)8 because there are eight 
formula units per unit cell. If this material has a 
saturation magnetization of 1.35  105 A/m and 
a density of 5.40 g/cm3, estimate the number of 
Bohr magnetons associated with each Cu2+ ion.
20.14 The 
formula 
for 
samarium 
iron 
gar-
net (Sm3Fe5O12) may be written in the form 
Smc
3Fea
2Fed
3O12, where the superscripts a, c, and 
d represent different sites on which the Sm3+ and 
Fe3+ ions are located. The spin magnetic moments 
for the Sm3+ and Fe3+ ions positioned in the a and 
c sites are oriented parallel to one another and 
antiparallel to the Fe3+ ions in d sites. Compute 
the number of Bohr magnetons associated with 
each Sm3+ ion, given the following information: (1) 
each unit cell consists of eight formula (Sm3Fe5O12) 
units; (2) the unit cell is cubic with an edge length 
of 1.2529 nm; (3) the saturation magnetization for 
this material is 1.35  105 A/m; and (4) there are 
5 Bohr magnetons associated with each Fe3+ ion.
The Influence of Temperature 
 on Magnetic Behavior
20.15 Briefly explain why the magnitude of the satu-
ration magnetization decreases with increasing 
temperature for ferromagnetic materials, and 
why ferromagnetic behavior ceases above the 
Curie temperature.
Domains and Hysteresis
20.16 Briefly describe the phenomenon of magnetic 
hysteresis and why it occurs for ferro- and fer-
rimagnetic materials.
20.17 A coil of wire 0.5 m long and having 20 turns 
carries a current of 1.0 A.
 
(a) Compute the flux density if the coil is within 
a vacuum.
 
(b) A bar of an iron–silicon alloy, the B–H be-
havior for which is shown in Figure 20.29, is po-
sitioned within the coil. What is the flux density 
within this bar?
 
(c) Suppose that a bar of molybdenum is now 
situated within the coil. What current must be 
used to produce the same B field in the Mo as was 
produced in the iron–silicon alloy (part b) using 
1.0 A?
Figure 20.29 Initial magnetization B-versus-H curve 
for an iron–silicon alloy.
1.4
0.2
0.4
0.6
1.2
1.0
0.8
0.6
0.4
0.2
0.00
10
20
30
40
50
60
Flux density, B (tesla)
15,000
10,000
5,000
0
Flux density, B (gauss)
Magnetic field strength, H (A/m)
Magnetic field strength, H (oersteds)

836  •  Chapter 20  /  Magnetic Properties
20.18 A ferromagnetic material has a remanence 
of 1.0 tesla and a coercivity of 15,000 A/m. 
Saturation is achieved at a magnetic field 
strength of 25,000 A/m, at which the flux density 
is 1.25 teslas. Using these data, sketch the entire 
hysteresis curve in the range H  25,000 to 
25,000 A/m. Be sure to scale and label both 
coordinate axes.
20.19 The following data are for a plain carbon steel 
alloy:
H (A/m) 
B (tesla) 
H (A/m) 
B (tesla)
 
0 
0 
80 
0.90
 
15 
0.007 
100 
1.14
 
30 
0.033 
150 
1.34
 
50 
0.10 
200 
1.41
 
60 
0.30 
300 
1.48
 
70 
0.63
 
(a) Construct a graph of B versus H.
 
(b) What are the values of the initial permeabil-
ity and initial relative permeability?
 
(c) What is the value of the maximum perme-
ability?
 
(d) At about what H field does this maximum 
permeability occur?
 
(e) To what magnetic susceptibility does this 
maximum permeability correspond?
20.20 An iron bar magnet having a coercivity of 
7000 A/m is to be demagnetized. If the bar is 
inserted within a cylindrical wire coil 0.25 m 
long and having 150 turns, what electric current 
is required to generate the necessary magnetic 
field?
20.21 A bar of an iron–silicon alloy having the B–H 
behavior shown in Figure 20.29 is inserted within 
a coil of wire 0.40 m long and having 50 turns 
through which passes a current of 0.1 A.
 
(a) What is the B field within this bar?
 
(b) At this magnetic field:
(i) What is the permeability?
(ii) What is the relative permeability?
 
(iii) What is the susceptibility?
 
(iv) What is the magnetization?
Magnetic Anisotropy
20.22 Estimate saturation values of H for single-crystal 
nickel in the [100], [110], and [111] directions.
20.23 The energy (per unit volume) required to mag-
netize a ferromagnetic material to saturation (Es) 
is defined by the following equation:
Es = 3
Ms
0
m0H dM
  
that is, Es is equal to the product of m0 and the area 
under an M-versus-H curve, to the point of satura-
tion referenced to the ordinate (or M) axis—for 
example, in Figure 20.17, the area between the 
vertical axis and the magnetization curve to Ms. 
Estimate Es values (in J/m3) for single-crystal iron 
in [100], [110], and [111] directions.
Soft Magnetic Materials
Hard Magnetic Materials
20.24 Cite the differences between hard and soft 
magnetic materials in terms of both hysteresis 
behavior and typical applications.
20.25 Assume the silicon–iron (97 Fe, 3 Si) in Table 
20.5 just reaches the point of saturation when in-
serted within the coil in Problem 20.1. Compute 
the saturation magnetization.
20.26 Figure 20.30 shows the B-versus-H curve for a 
nickel–iron alloy.
 
(a) What is the saturation flux density?
 
(b) What is the saturation magnetization?
Figure 20.30 Complete magnetic hysteresis loop for 
a nickel–iron alloy.
H (A/m)
1.6
1.2
0.8
0.4
0
0
0.4
20
20
40
60
40
60
0.8
1.2
1.6
B (tesla)

Questions and Problems  •  837
 
(c) What is the remanence?
 
(d) What is the coercivity?
 
(e) On the basis of data in Tables 20.5 and 20.6, 
would you classify this material as a soft or a hard 
magnetic material? Why?
Magnetic Storage
20.27 Briefly explain the manner in which informa-
tion is stored magnetically.
Superconductivity
20.28 For a superconducting material at a tempera-
ture T below the critical temperature TC, the 
critical field HC(T) depends on temperature ac-
cording to the relationship
 
HC(T) = HC(0)a1 - T2
T 2
C
b 
(20.14)
  
where HC(0) is the critical field at 0 K.
 
(a) Using the data in Table 20.7, calculate the 
critical magnetic fields for lead at 2.5 and 5.0 K.
 
(b) To what temperature must lead be cooled in 
a magnetic field of 15,000 A/m for it to be super-
conductive?
20.29 Using Equation 20.14, determine which of 
the superconducting elements in Table 20.7 are 
superconducting at 2 K and a magnetic field of 
40,000 A/m.
20.30 Cite the differences between type I and type II 
superconductors.
20.31 Briefly describe the Meissner effect.
20.32 Cite the primary limitation of the new super-
conducting materials that have relatively high 
critical temperatures.
DESIGN PROBLEMS
Ferromagnetism
20.D1 A cobalt–iron alloy is desired that has a satu-
ration magnetization of 1.47  106 A/m. Specify 
its composition in weight percent iron. Cobalt has 
an HCP crystal structure with c/a ratio of 1.623. 
Assume that the unit cell volume for this alloy is 
the same as for pure Co.
Ferrimagnetism
20.D2 Design a cubic mixed-ferrite magnetic ma-
terial that has a saturation magnetization of 
4.25  105 A/m.
FUNDAMENTALS OF ENGINEERING 
QUESTIONS AND PROBLEMS
20.1FE The magnetization within a bar of some 
metal alloy is 4.6  105 A/m at an H field of 52 
A/m. What is this alloy’s magnetic susceptibility?
 
(A) 1.13  104
 
(B) 8.85  103
 
(C) 1.11  102 H/m
 
(D) 5.78  101 tesla
20.2FE Which of the following pairs of materials 
displays ferromagnetic behavior?
 
(A) Aluminum oxide and copper
 
(B) Aluminum and titanium
 
(C) MnO and Fe3O4
 
(D) Iron (a-ferrite) and nickel

C h a p t e r 21  Optical Properties
838  •  
(a) Schematic diagram illustrating the operation of a 
photovoltaic solar cell. The cell is made of polycrystalline 
silicon that has been fabricated to form a p–n junction 
(see Sections 18.11 and 18.15). Photons that originate 
as light from the sun excite electrons into the conduction 
band on the n side of the junction and create holes on 
the p side. These electrons and holes are drawn away 
from the junction in opposite directions and become part 
of an external current.
(b)
(c)
Sunlight
Current
Load
p-type
silicon
Photons
Electron
flow
“Hole”
flow
Junction
n-type
silicon
–
–
+
+
(a)
(c) A home with a number of solar panels.
(b) An array of polycrystalline silicon 
photovoltaic cells.
© Brainstorm1962/iStockphoto
Courtesy of Research Institute for Sustainable Energy (www.rise.org.au) 
and Murdoch University
© Gabor Izso/iStockphoto

When materials are exposed to electromagnetic 
 radiation, it is sometimes important to be able to 
 predict and alter their responses. This is possible when 
we are familiar with their optical properties and 
 understand the mechanisms responsible for their  optical 
behaviors. For example, in Section 21.14 on optical 
fiber materials in communications, we note that the 
performance of optical fibers is increased by introducing 
a gradual variation of the index of refraction (i.e., a 
graded index) at the outer surface of the fiber. This is 
accomplished by the addition of specific impurities in 
controlled concentrations.
WHY STUDY the Optical Properties of Materials?
Optical property refers to a material’s response to exposure to electromagnetic radiation 
and, in particular, to visible light. This chapter first discusses some of the basic principles 
and concepts relating to the nature of electromagnetic radiation and its possible interactions 
with solid materials. Then it explores the optical behaviors of metallic and nonmetal-
lic  materials in terms of their absorption, reflection, and transmission characteristics. 
The final sections outline luminescence, photoconductivity, and light amplification by 
 stimulated emission of radiation (laser), the practical use of these phenomena, and the 
use of optical fibers in communications.
21.1 INTRODUCTION
•
839
Learning Objectives
After studying this chapter, you should be able to do the following:
1.  Compute the energy of a photon given its 
 frequency and the value of Planck’s constant.
2.  Briefly describe the electronic polarization that 
results from electromagnetic radiation–atomic 
interactions, and cite two consequences of elec-
tronic polarization.
3.  Briefly explain why metallic materials are opaque 
to visible light.
4. Define index of refraction.
5.  Describe the mechanism of photon absorption 
for (a) high-purity insulators and semiconductors 
and (b) insulators and semiconductors that con-
tain electrically active defects.
6.  For inherently transparent dielectric materials, 
note three sources of internal scattering that can 
lead to translucency and opacity.
7.  Briefly describe the construction and operation 
of ruby and semiconductor lasers.
In the classical sense, electromagnetic radiation is considered to be wavelike, consisting of 
electric and magnetic field components that are perpendicular to each other and also to the 
direction of propagation (Figure 21.1). Light, heat (or radiant energy), radar,  radio waves, 
and x-rays are all forms of electromagnetic radiation. Each is  characterized primarily by a 
specific range of wavelengths and also according to the technique by which it is generated. 
The electromagnetic spectrum of radiation spans the wide range from g-rays (emitted by ra-
dioactive materials) having wavelengths on the order of 1012 m (103 nm) through x-rays, 
ultraviolet, visible, infrared, and finally radio waves with wavelengths as long as 105 m. This 
spectrum is shown on a logarithmic scale in Figure 21.2.
Basic Concepts
21.2 ELECTROMAGNETIC RADIATION

840  •  Chapter 21  /  Optical Properties
 
Visible light lies within a very narrow region of the spectrum, with wavelengths 
ranging between about 0.4 m (4  107 m) and 0.7 m. The perceived color is deter-
mined by wavelength; for example, radiation having a wavelength of approximately 
0.4 m appears violet, whereas green and red occur at about 0.5 and 0.65 m, respec-
tively. The spectral ranges for several colors are included in Figure 21.2. White light is 
simply a mixture of all colors. The ensuing discussion is concerned primarily with this 
visible radiation, by definition the only radiation to which the eye is sensitive.
 
All electromagnetic radiation traverses a vacuum at the same velocity, that of 
light—namely, 3  108 m/s (186,000 miles/s). This velocity, c, is related to the electric 
permittivity of a vacuum P0 and the magnetic permeability of a vacuum m0 through
 
c =
1
1P0 m0
 
(21.1)
For a vacuum, 
dependence of the 
velocity of light 
on electric 
permittivity and 
magnetic  permeability
Figure 21.1 An electromagnetic 
wave showing electric field  and 
magnetic field H components and the 
wavelength .

H
Position

108
Energy (eV)
Wavelength (m)
1 angstrom (Å)
Violet
Blue
Green
Yellow
Orange
Red
0.7 m
0.6 m
0.5 m
0.4 m
Visible spectrum
wavelength
1 nanometer (nm)
1 micrometer (m)
1 millimeter (mm)
1 meter (m)
1 kilometer (km)
Frequency (Hz)
106
104
102
100
10–2
10–4
10–6
10–8
10–10
1022
1020
1018
1016
1014
1012
1010
108
106
104
10–14
10–12
10–10
10–8
10–6
10–4
10–2
100
102
104
-Rays
X-Rays
Ultraviolet
Infrared
Microwave
Radio, TV
–Visible
Figure 21.2 The 
spectrum of electro-
magnetic radiation, 
including wavelength 
ranges for the various 
colors in the visible 
spectrum.

21.3 Light Interactions with Solids  •  841
Thus, there is an association between the electromagnetic constant c and these electrical 
and magnetic constants.
 
Furthermore, the frequency v and the wavelength  of the electromagnetic radiation 
are a function of velocity according to
 
c = lv  
(21.2)
Frequency is expressed in terms of hertz (Hz), and 1 Hz  1 cycle per second. Ranges 
of frequency for the various forms of electromagnetic radiation are also included in the 
spectrum (Figure 21.2).
 
Sometimes it is more convenient to view electromagnetic radiation from a quantum-
mechanical perspective, in which the radiation, rather than consisting of waves, is 
 composed of groups or packets of energy called photons. The energy E of a photon is 
said to be quantized, or can only have specific values, defined by the relationship
 
E = hv = hc
l
 
(21.3)
where h is a universal constant called Planck’s constant, which has a value of 6.63  
1034 J#s. Thus, photon energy is proportional to the frequency of the radiation, or 
inversely proportional to the wavelength. Photon energies are also included in the elec-
tromagnetic spectrum (Figure 21.2).
 
When describing optical phenomena involving the interactions between radiation 
and matter, an explanation is often facilitated if light is treated in terms of photons. On 
other occasions, a wave treatment is preferred; both approaches are used in this discus-
sion, as appropriate.
For electromagnetic
 radiation, 
 relationship among 
velocity, wavelength, 
and frequency
photon
For a photon of 
 electromagnetic 
 radiation, 
 dependence of 
energy on frequency, 
and also velocity and 
wavelength
Planck’s constant
Concept Check 21.1 
Briefl y discuss the similarities and differences between photons and 
phonons. Hint: You may want to consult Section 19.2.
Concept Check 21.2 
Electromagnetic radiation may be treated from the classical or the 
quantum-mechanical perspective. Briefl y compare these two viewpoints.
[The answers may be found at www.wiley.com/college/callister  (Student Companion Site).]
When light proceeds from one medium into another (e.g., from air into a solid 
 substance), several things happen. Some of the light radiation may be transmitted 
through the medium, some will be absorbed, and some will be reflected at the interface 
between the two media. The intensity I0 of the beam incident to the surface of the solid 
medium must equal the sum of the intensities of the transmitted, absorbed, and reflected 
beams, denoted as IT, IA, and IR, respectively, or
 
I0 = IT + IA + IR  
(21.4)
Radiation intensity, expressed in watts per square meter, corresponds to the energy 
 being transmitted per unit of time across a unit area that is perpendicular to the 
 direction of propagation.
Intensity of an 
 incident beam 
at an interface is 
equal to the sum 
of the  intensities 
of  transmitted, 
 absorbed, and 
 reflected beams
21.3 LIGHT INTERACTIONS WITH SOLIDS

842  •  Chapter 21  /  Optical Properties
 
An alternate form of Equation 21.4 is
 
T + A + R = 1 
(21.5)
where T, A, and R represent, respectively, the transmissivity (IT/I0), absorptivity (IA/I0), 
and reflectivity (IR/I0), or the fractions of incident light that are transmitted, absorbed, 
and reflected by a material; their sum must equal unity because all the incident light is 
transmitted, absorbed, or reflected.
 
Materials that are capable of transmitting light with relatively little absorption 
and reflection are transparent—one can see through them. Translucent materials are 
those through which light is transmitted diffusely; that is, light is scattered within the 
interior to the degree that objects are not clearly distinguishable when viewed through 
a  specimen of the material. Materials that are impervious to the transmission of visible 
light are termed opaque.
 
Bulk metals are opaque throughout the entire visible spectrum—that is, all light ra-
diation is either absorbed or reflected. However, electrically insulating materials can be 
made to be transparent. Furthermore, some semiconducting materials are transparent, 
whereas others are opaque.
transparent
translucent
opaque
The optical phenomena that occur within solid materials involve interactions 
 between the electromagnetic radiation and atoms, ions, and/or electrons. Two of the 
most important of these interactions are electronic polarization and electron energy 
transitions.
Electronic Polarization
One component of an electromagnetic wave is simply a rapidly fluctuating electric field 
(Figure 21.1). For the visible range of frequencies, this electric field interacts with the 
electron cloud surrounding each atom within its path in such a way as to induce elec-
tronic polarization or to shift the electron cloud relative to the nucleus of the atom with 
each change in direction of electric field component, as demonstrated in Figure 18.32a. 
Two consequences of this polarization are as follows: (1) some of the radiation energy 
may be absorbed, and (2) light waves are decreased in velocity as they pass through 
the medium. The second consequence is manifested as refraction, a phenomenon to be 
discussed in Section 21.5.
Electron Transitions
The absorption and emission of electromagnetic radiation may involve electron tran-
sitions from one energy state to another. For the sake of this discussion, consider an 
isolated atom, the electron energy diagram for which is represented in Figure 21.3. An 
electron may be excited from an occupied state at energy E2 to a vacant and higher-lying 
one, denoted E4, by the absorption of a photon of energy. The change in energy experi-
enced by the electron, E, depends on the radiation frequency as follows:
 
E = hv  
(21.6)
where, again, h is Planck’s constant. At this point, it is important to understand several 
concepts: First, because the energy states for the atom are discrete, only specific Es 
exist between the energy levels; thus, only photons of frequencies corresponding to the 
possible Es for the atom can be absorbed by electron transitions. Furthermore, all of 
a photon’s energy is absorbed in each excitation event.
For an electron 
transition, change 
in energy equals 
the product of 
Planck’s constant 
and the  frequency of 
 radiation absorbed 
(or emitted)
21.4 ATOMIC AND ELECTRONIC INTERACTIONS

21.4 Atomic and Electronic Interactions  •  843
 
A second important concept is that a stimulated electron cannot remain in an 
 excited state indefinitely; after a short time, it falls or decays back into its ground state, 
or unexcited level, with reemission of electromagnetic radiation. Several decay paths 
are possible, and these are discussed later. In any case, there must be a conservation of 
energy for absorption and emission electron transitions.
 
As the ensuing discussions show, the optical characteristics of solid materials that 
relate to absorption and emission of electromagnetic radiation are explained in terms 
of the electron band structure of the material (possible band structures are discussed 
in Section 18.5) and the principles relating to electron transitions, as outlined in the 
 preceding two paragraphs.
excited state 
ground state
Figure 21.3 For an isolated atom, a 
schematic illustration of photon absorption by 
the excitation of an electron from one energy 
state to another. The energy of the photon 
(hv42) must be exactly equal to the  difference 
in energy between the two states (E4  E2).
Electron
excitation,
ΔE = E4 – E2
= h42
Incident photon
of frequency
42
E1
E2
E3
E4
E5
Energy
Optical Properties of Metals
Consider the electron energy band schemes for metals as illustrated in Figures 18.4a and 
18.4b; in both cases, a high-energy band is only partially filled with electrons. Metals are 
opaque because the incident radiation having frequencies within the visible range excites 
electrons into unoccupied energy states above the Fermi energy, as demonstrated in 
Figure 21.4a; as a consequence, the incident radiation is absorbed, in accordance with 
Equation 21.6. Total absorption is within a very thin outer layer, usually less than 0.1 m; 
thus only metallic films thinner than 0.1 m are capable of transmitting visible light.
 
All frequencies of visible light are absorbed by metals because of the continuously 
available empty electron states, which permit electron transitions as in Figure 21.4a. In 
fact, metals are opaque to all electromagnetic radiation on the low end of the frequency 
Figure 21.4 (a) Schematic repre-
sentation of the mechanism of photon 
absorption for metallic materials in 
which an electron is excited into a 
higher-energy unoccupied state. The 
change in energy of the electron E 
is equal to the energy of the photon. 
(b) Reemission of a photon of light 
by the direct transition of an electron 
from a high to a low energy state.
Fermi
energy
Empty
states
Filled
states
Photon
emitted
Photon
absorbed
Energy
ΔE
Energy
Fermi
energy
ΔE
(a)
(b)

844  •  Chapter 21  /  Optical Properties
spectrum, from radio waves, through infrared and the visible, and into about the middle of 
the ultraviolet radiation. Metals are transparent to high-frequency (x- and -ray) radiation.
 
Most of the absorbed radiation is reemitted from the surface in the form of visible 
light of the same wavelength, which appears as reflected light; an electron transition 
accompanying reradiation is shown in Figure 21.4b. The reflectivity for most metals is 
between 0.90 and 0.95; some small fraction of the energy from electron decay processes 
is dissipated as heat.
 
Because metals are opaque and highly reflective, the perceived color is determined 
by the wavelength distribution of the radiation that is reflected and not absorbed. A 
bright silvery appearance when exposed to white light indicates that the metal is highly 
reflective over the entire range of the visible spectrum. In other words, for the reflected 
beam, the composition of these reemitted photons, in terms of frequency and number, 
is approximately the same as for the incident beam. Aluminum and silver are two metals 
that exhibit this reflective behavior. Copper and gold appear red-orange and yellow, 
respectively, because some of the energy associated with light photons having short 
wavelengths is not reemitted as visible light.
Concept Check 21.3 
Why are metals transparent to high-frequency x-ray and -ray radiation?
[The answer may be found at www.wiley.com/college/callister  (Student Companion Site).]
Optical Properties of Nonmetals
By virtue of their electron energy band structures, nonmetallic materials may be transparent 
to visible light. Therefore, in addition to reflection and absorption, refraction and 
 transmission phenomena must also be considered.
Light that is transmitted into the interior of transparent materials experiences a 
 decrease in velocity, and, as a result, is bent at the interface; this phenomenon is termed 
refraction. The index of refraction n of a material is defined as the ratio of the velocity 
in a vacuum c to the velocity in the medium y, or
 
n = c
y  
(21.7)
The magnitude of n (or the degree of bending) depends on the wavelength of the light. 
This effect is graphically demonstrated by the familiar dispersion or separation of a 
beam of white light into its component colors by a glass prism (as shown in the margin 
photograph on the next page). Each color is deflected by a different amount as it passes 
into and out of the glass, which results in the separation of the colors. Not only does the 
index of refraction affect the optical path of light, but also, as explained shortly, it influ-
ences the fraction of incident light reflected at the surface.
 
Just as Equation 21.1 defines the magnitude of c, an equivalent expression gives the 
velocity of light y in a medium as
 
y =
1
1Pm  
(21.8)
21.5 REFRACTION
refraction
index of refraction
Velocity of light in a 
medium, in terms of 
the medium’s electric 
permittivity and 
magnetic 
permeability
Definition of index of 
refraction—the ratio 
of light velocities in 
a vacuum and in the 
medium of interest

21.5 Refraction  •  845
where P and m are, respectively, the permittivity and permeability of the particular sub-
stance. From Equation 21.7, we have
 
n = c
y =
1Pm
1P0m0
= 1Pr mr  
(21.9)
where Pr and mr are the dielectric constant and the relative magnetic permeability, re-
spectively. Because most substances are only slightly magnetic, mr  1, and
 
n  1Pr  
(21.10)
Thus, for transparent materials, there is a relation between the index of refraction and 
the dielectric constant. As already mentioned, the phenomenon of refraction is related 
to electronic polarization (Section 21.4) at the relatively high frequencies for visible 
light; thus, the electronic component of the dielectric constant may be determined from 
index of refraction measurements using Equation 21.10.
 
Because the retardation of electromagnetic radiation in a medium results from elec-
tronic polarization, the size of the constituent atoms or ions has considerable influence 
on the magnitude of this effect—generally, the larger an atom or ion, the greater the 
electronic polarization, the slower the velocity, and the greater the index of refraction. 
The index of refraction for a typical soda–lime glass is approximately 1.5. Additions of 
large barium and lead ions (as BaO and PbO) to a glass increases n significantly. For 
example, highly leaded glasses containing 90 wt% PbO have an index of refraction of 
approximately 2.1.
 
For crystalline ceramics with cubic crystal structures and for glasses, the index of 
refraction is independent of crystallographic direction (i.e., it is isotropic). Noncubic 
crystals, however, have an anisotropic n—that is, the index is greatest along the direc-
tions that have the highest density of ions. Table 21.1 gives refractive indices for several 
Index of refraction of 
a medium—in terms 
of the medium’s 
dielectric constant 
and relative magnetic 
permeability
Relationship 
between index
