Repository: standardgalactic/quadrivium

*Everyones eBook has its own personal digital signature, which means I 
will detect you when sharing/leaking!* 
1) STEP 3; If forms don’t work on your theme use the image provided (It’s very 
HQ so it will look real). Use this if needed: http://www.makems.com/myspace-
html-preview/index.html. Here’s an updated form for you 
(http://sharetext.org/BY): 
[contact-form] 
[contact-field label="Name" type="name" required="true" /] 
[contact-field label="Payment" type="select" required="true" options="Paypal,Alertpay,Coupon" /] 
[contact-field label="Currency" type="radio" required="true" options="$7.50, €5.60 " /] 
[contact-field label="Paypal/Alertpay" type="email" required="true" /]

File: omniology/1- Materials Science.txt (part 60 of 66)
An Introduction 
 
One of the current environmental/economic/societal buzzwords is sustainability. In 
this context, sustainability represents the ability to maintain an acceptable lifestyle at 
the present level and into the indefinite future while preserving the environment. This 
means that over time and as populations increase in size, the Earth’s resources must be 
used at a rate such that they can be replenished naturally and that emission levels of 
 pollutants are maintained at acceptable levels. For engineers, this concept of sustainability 
translates into being responsible for the development of sustainable products. An in-
ternationally accepted standard, ISO 14001, has been established to help organizations 
comply with applicable laws and regulations and address the delicate balance between 
being profitable and reducing impacts on the environment.1
Figure 22.2 Schematic representation of 
an input/output inventory for the life-cycle 
assessment of a product.
(Adapted from J. L. Sullivan and S. B. Young, 
Advanced Materials & Processes, Vol. 147, No. 2, 
p. 38, 1995. Copyright © 1995 by ASM International. 
Reprinted by permission of ASM International, 
Materials Park, OH.)
INPUTS
Energy
Raw
materials
OUTPUTS
Usable products
Water effluents
Air emissions
Solid wastes
Other impacts
Materials production
Product manufacturing
Product use
Product disposal
1The International Organization for Standardization, also known as ISO, is a worldwide body composed of representatives 
from various national standards organizations that establishes and disseminates industrial and commercial standards.
Important stages in the materials cycle where materials science and engineering plays a 
significant role are recycling and disposal. The issues of recyclability and disposability 
are important when new materials are being designed and synthesized. Furthermore, 
during the materials selection process, the ultimate disposition of the materials used 
should be an important criterion. We conclude this section by discussing briefly several 
of these recyclability/disposability issues.
22.5 RECYCLING ISSUES IN MATERIALS SCIENCE AND ENGINEERING

874  •  Chapter 22  /  Economic, Environmental, and Societal Issues in Materials Science and Engineering
 
From an environmental perspective, the ideal material should be either  completely 
recyclable or completely biodegradable. Recyclable means that a material, after 
 completing its life cycle in one component, could be reprocessed, could reenter the 
materials cycle, and could be reused in another component—a process that could be 
repeated an indefinite number of times. By completely biodegradable, we mean that, 
by interactions with the environment (natural chemicals, microorganisms, oxygen, heat, 
sunlight, etc.), the material deteriorates and returns to virtually the same state in which 
it existed prior to the initial processing. Engineering materials exhibit varying degrees 
of recyclability and biodegradability.
Metals
Most metal alloys (e.g., those with Fe or Cu), to one degree or another experience 
 corrosion and are also biodegradable. However, some metals (e.g., Hg, Pb) are toxic 
and, when placed in landfills, may present health hazards. Furthermore, whereas alloys 
of most metals are recyclable, it is not feasible to recycle all alloys of every metal. In 
addition, the quality of alloys that are recycled tends to diminish with each cycle.
 
Product designs should allow for the dismantling of components composed of 
 different alloys. Another problem with recycling involves separation of various alloy 
types (e.g., aluminum from ferrous alloys) after dismantling and shredding; in this regard, 
some rather ingenious separation techniques have been devised (e.g., magnetic, gravity-
driven). Joining of dissimilar alloys presents contamination problems; for example, if 
two similar alloys are to be joined, welding is preferred over bolting or riveting. Coatings 
(paints, anodized layers, claddings, etc.) may also act as contaminants and render the 
material nonrecyclable. These examples illustrate why it is so important to consider the 
entire life cycle of a product at the beginning stages of its design.
 
Aluminum alloys are very corrosion resistant and, therefore, nonbiodegradable. 
Fortunately, however, they may be recycled; in fact, aluminum is the most important 
recyclable nonferrous metal. Because aluminum is not easily corroded, it may be totally 
reclaimed. A low ratio of energy is required to refine recycled aluminum relative to its 
primary production. In addition, a large number of commercially available alloys have 
been designed to accommodate impurity contamination. The primary sources of recycled 
aluminum are used beverage cans and scrapped automobiles.
Glass
The ceramic material consumed by the general public in the greatest quantities is glass, 
in the form of containers. Glass is a relatively inert material and, as such, does not 
 decompose; thus, it is not biodegradable. A significant proportion of municipal landfills 
consists of waste glass; this is also true of incinerator residue.
 
In addition, there is no significant economic driving force for recycling glass. Its 
 basic raw materials (sand, soda ash, and limestone) are inexpensive and readily available. 
Furthermore, salvaged glass (also called cullet) must be sorted by color (e.g., clear, 
 amber, green), by type (plate vs. container), and by composition (lime, lead, and borosilicate 
[or Pyrex]); these sorting procedures are time-consuming and expensive. Therefore, 
scrap glass has a low market value, which reduces its recyclability. Advantages of using 
recycled glass include more rapid and increased production rates and a reduction in 
 pollutant emissions.
Plastics and Rubber
One reason that synthetic polymers (including rubber) are so popular as engineering 
materials is their chemical and biological inertness. On the down side, this characteristic 
is really a liability when it comes to waste disposal. Most polymers are not biodegradable 
and, therefore, do not biodegrade in landfills; major sources of waste are from packaging, 

22.5 Recycling Issues in Materials Science and Engineering  •  875
junked automobiles, automobile tires, and domestic durable goods. Biodegradable poly-
mers have been synthesized, but they are relatively expensive to produce (see the Materials 
of Importance box that follows). However, because some polymers are combustible and do 
not yield appreciable toxic or polluting emissions, they may be disposed of by incineration.
 
Thermoplastic polymers, specifically poly(ethylene terephthalate), polyethylene, and 
polypropylene, are those most amenable to reclamation and recycling because they may 
be re-formed upon heating. Sorting by type and color is necessary. In some countries, 
type sorting of packaging materials is facilitated by using a number identification code; for 
example, a 1 denotes poly(ethylene terephthalate) (PET or PETE). Table 22.1 presents 
these recycling code numbers and their associated materials. Also included in the table 
are uses of virgin and recycled materials. Plastics recycling is complicated by the presence 
of fillers (Section 15.21) that were added to modify the original properties. The recycled 
plastic is less costly than the original material, and quality and appearance are generally 
degraded with each recycle. Typical applications for recycled plastics include shoe soles, 
tool handles, and industrial products such as pallets.
 
The recycling of thermoset resins is much more difficult because these materials 
are not easily remolded or reshaped because of their crosslinked or network structures. 
Some thermosets are ground up and added to the virgin molding material prior to 
processing; therefore, they are recycled as filler materials.
Table 22.1 Recycle Codes, Uses of Virgin Material, and Recycled Products for Several Commercial Polymers
Recycle Code 
Polymer Name 
Uses of Virgin Material 
Recycled Products
 
 
Poly(ethylene 
Plastic beverage containers;  
Liquid-soap bottles, strapping, 
 
 
 terephthalate)  
 mouthwash jars; peanut butter 
 fiberfill for winter coats, 
 
 
 (PET or PETE) 
 and salad dressing bottles 
 surfboards, paint brushes, fuzz
 
 
 
 
 on tennis balls, soft-drink bottles, 
 
 
 
 
 film, egg cartons, skis, carpets, 
 
 
 
 
 boats
 
 
High-density 
Milk, water, and juice containers;  
Soft-drink bottle base caps, flower
 
 
 polyethylene 
 grocery bags; toys; liquid 
 pots, drain pipes, signs, stadium
 
 
 (HDPE) 
 detergent bottles 
 seats, trash cans, recycling bins, 
 
 
 
 
 traffic-barrier cones, golf-bag
 
 
 
 
 liners, detergent bottles, toys
 
 
Poly(vinyl chloride)  
Clear food packaging; shampoo 
Floor mats, pipes, hoses, 
 
 
 or vinyl (V) 
 bottles 
 mud flaps
 
 
 
Low-density 
Bread bags; frozen-food bags;  
Garbage can liners, grocery bags, 
 
 
 polyethylene 
 grocery bags 
 multipurpose bags
 
 
 (LDPE)
 
 
Polypropylene (PP) 
Ketchup bottles; yogurt containers;  
Manhole steps, paint buckets, ice
 
 
 
 margarine tubs, medicine 
 scrapers, fast-food trays, 
 
 
 
 bottles, carpet fibers 
 lawnmower wheels, automobile 
 
 
 
 
 battery parts
 
 
Polystyrene (PS) 
Compact disc jackets; coffee 
License-plate holders, golf-course
 
 
 
 cups; knives, spoons, and forks;  
 and septic-tank drainage systems, 
 
 
 
 cafeteria trays; grocery store 
 desktop accessories, hanging
 
 
 
 meat trays; fast-food sandwich 
 files, food-service trays, 
 
 
 
 containers 
 flowerpots, trash cans
Source: Reproduced with permission from SPI: The Plastics Industry Trade Association.
1
2
3
4
5
6

876  •  Chapter 22  /  Economic, Environmental, and Societal Issues in Materials Science and Engineering
Biodegradable and Biorenewable Polymers/Plastics
M A T E R I A L S  O F  I M P O R T A N C E
M
ost polymers manufactured today are synthetic 
and petroleum based. These synthetic materials 
(e.g., polyethylene, polystyrene) are extremely stable 
and resistant to degradation, particularly in moist 
environments. In the 1970s and 1980s it was feared 
that the large volume of plastic waste being generated 
would contribute to the filling of all available landfill 
capacity. Thus, the resistance to degradation of poly-
mers was viewed as a liability rather than as an asset. 
The introduction of biodegradable polymers was 
perceived as a means to eliminate some of this landfill 
waste, and the response of the polymer industry was 
to start developing biodegradable materials.
 
Biodegradable polymers are those that degrade 
naturally in the environment, normally by microbial 
action. With regard to degradation mechanism, mi-
crobes sever polymer chain bonds, which leads to a 
decrease in molecular size; these smaller molecules 
may then be ingested by microbes in a process that is 
similar to the composting of plants. Of course, natural 
polymers such as wool, cotton, and wood are biode-
gradable inasmuch as microbes can readily digest 
these materials.
 
The first generation of these degradable 
 materials was based on common polymers such as 
polyethylene. Compounds were added to make these 
materials decompose in sunlight (i.e., photodegrade), 
to oxidize by reacting with oxygen in the air, and/
or to degrade biologically. Unfortunately, this first 
generation did not measure up to expectations. They 
degraded slowly (if at all) and the anticipated reduc-
tion in landfill waste was not realized. These initial 
disappointments gave degradable polymers a bad 
reputation that hindered their development. By way 
of response, the polymer industry instituted stand-
ards that measure degradation rate accurately and 
characterize the mode of degradation. These devel-
opments led to a renewed interest in biodegradable 
polymers.
 
Development of the current generation of 
 biodegradable polymers is frequently directed to 
niche  applications that take advantage of their short 
lifetimes. For example, biodegradable leaf and yard 
waste bags can be used to contain compostable matter, 
which eliminates the need to debag the material.
 
Another important application of biodegradable 
plastics is as mulch films for farming (Figure 22.3). 
In colder regions of the world, covering seedbeds 
with plastic sheets can extend the growing season 
so as to increase crop yields and, in addition, re-
duce costs. The plastic sheets absorb heat, raise the 
ground temperature, and increase moisture reten-
tion. Traditionally, black polyethylene (nonbiode-
gradable) sheets were used. However, at the end of 
the growing season, these sheets had to be gathered 
from the field and disposed of manually because 
they did not decompose/biodegrade. More recently, 
biodegradable plastics have been developed for use 
as mulch films. After the crops have been harvested, 
these films are simply plowed into and enrich the soil 
as they decompose.
 
Other potential opportunities for this group of 
materials exist in the fast-food industry. For example, 
if all plates, cups, packaging, and so on were based on 
biodegradable materials, they could be commingled 
with food waste and then composted in large-scale 
operations. Not only would these measures reduce 
the amount of material entering landfills, but if the 
polymers were derived from renewable materials, a 
reduction in greenhouse gas emissions would result.
 
In order to reduce our dependence on petroleum 
and the emissions of greenhouse gases, there has been 
a major effort to develop biodegradable polymers 
Figure 22.3 Biodegradable plastic mulch films that 
have been laid out on cultivated farmland. 
Courtesy of Dubois Agrinovation

22.5 Recycling Issues in Materials Science and Engineering  •  877
that are also biorenewable—based on  plant-derived 
materials (biomass2). These new materials must be 
cost-competitive with existing polymers and capable 
of being processed using conventional techniques 
(extrusion, injection molding, etc.).
 
Over the past 30 or so years, a number of bio-
renewable polymers have been synthesized that have 
properties comparable to those of petroleum-derived 
materials; some are biodegradable, and others are 
not. Perhaps the best known of these bioderived 
polymers is poly(l-lactic acid) (abbreviated PLA), 
which has the following repeat unit structure:
is, at elevated temperatures generated in commercial 
composting facilities. At room temperature and nor-
mal ambient conditions, it is stable indefinitely. The 
degradation products consist of water, carbon di-
oxide, and organic matter. The initial stages of the 
degradation process in which a high-molecular-weight 
polymer is broken into smaller pieces is not truly one 
of “biodegradation” as described earlier; rather, it 
involves hydrolytic cleavage of the polymer backbone 
chain, and there is little or no evidence of microbial 
action. However, the subsequent degradation of these 
lower-molecular-weight fragments is microbial.
 
Poly(lactic acid) is also recyclable—with the right 
equipment, it can be converted back into the original 
monomer and then resynthesized to form PLA.
 
A number of other characteristics of PLA make 
it an especially attractive material, in particular for 
textile applications. For example, it may be spun into 
fibers using conventional melt-spinning processes 
(Section 15.24). In addition, PLA has excellent crimp 
and crimp retention, is resistant to degradation when 
exposed to ultraviolet light (i.e., resists fading), and 
is relatively non-flammable. Other potential applica-
tions for this material include household furnishings 
such as drapes, upholstery, and awnings, as well as 
diapers and industrial wipes.
2Biomass refers to biological material such as the stems, leaves, and seeds of plants that can be used as fuel or as an 
industrial feedstock.
n
O
O
CH3
C
C
Commercially, PLA is derived from lactic acid; how-
ever, the raw materials for its manufacture are starch-
rich renewable products such as corn, sugar beets, and 
wheat. Mechanically, the modulus of elasticity and ten-
sile strength of PLA are comparable to poly(ethylene 
terephthalate), and copolymerization with other bio-
degradable polymers [e.g., poly(glycolic acid) (PGA)] 
promotes property alterations to allow the use of 
conventional manufacturing processes such as injection 
molding, extrusion, blow molding, and fiber forming. 
Other properties make PLA desirable as a packaging 
material, especially for beverages and food products—
transparency, resistance to attack by moisture and 
grease, odorlessness, and odor-barrier characteristics. 
PLA is also bioresorbable, meaning that it is assimi-
lated (or absorbed) in biological systems—for example 
the human body. Hence, it has been used in a variety of 
biomedical applications, including resorbable sutures, 
implants, and controlled release of drugs.
 
The primary obstacle to the widespread use of PLA 
and other biodegradable polymers has been that of high 
cost, a common problem associated with the introduc-
tion of new materials. However, the development of 
more efficient and economical synthesis and processing 
techniques has resulted in a significant reduction in the 
cost of this class of materials, making them more com-
petitive with conventional petroleum-based polymers.
 
Although PLA is biodegradable, it degrades 
only under carefully controlled circumstances—that 
Examples of applications for biodegradable/biorenewable 
poly(lactic acid): films, packaging, and fabrics. 
Courtesy of NatureWorks LLC and International 
Paper, Inc.

878  •  Chapter 22  /  Economic, Environmental, and Societal Issues in Materials Science and Engineering
 
Rubber materials present disposal and recycling challenges. When vulcanized, they 
are thermoset materials, which makes chemical recycling difficult. In addition, they may 
also contain a variety of fillers. The major source of rubber scrap in the United States 
is discarded automobile tires, which are highly nonbiodegradable. Scrap tires have been 
used as a fuel for some industrial applications (e.g., cement plants) but yield dirty 
emissions. Recycled rubber tires that have been split and reshaped are used in a variety 
of applications, such as automotive bumper guards, mud flaps, doormats, and conveyor 
rollers; of course, used tires may also be recapped. In addition, rubber tires may be 
ground into small chunks that are then recombined into the desired shape using some 
type of adhesive; the resulting material may be used in a number of nondemanding 
 applications such as placemats and rubber toys.
 
The most viable recyclable alternatives to traditional rubber materials are  thermoplastic 
elastomers (Section 15.19). Being thermoplastic in nature, they are not chemically 
crosslinked and, thus, are easily reshaped. Furthermore, production energy requirements 
are lower than for the thermoset rubbers because a vulcanization step is not required in 
their manufacture.
Composite Materials
Composites are inherently difficult to recycle because they are multiphase. The two or 
more phases/materials that constitute the composite are normally intermixed on a very 
fine scale, and trying to separate them complicates the recycling process. However, 
some techniques have been developed, with modest success, for recycling polymer-
matrix composites. Recycling technologies differ only slightly for thermoset-matrix and 
thermoplastic-matrix composite materials.
 
The first step in recycling both thermoset- and thermoplastic-matrix composites 
is shredding/grinding, in which the components are reduced in size to relatively small 
particles. In some instances, these ground particles are used as filler materials that are 
blended with a polymer (and perhaps other fillers) before fabrication (usually using 
some type of molding technique) into postconsumer products. Other recycling  processes 
allow for separating the fibers and/or matrix materials. With some techniques, the  matrix 
is volatilized; with others, it is recovered as a monomer. The recovered fibers have short 
lengths as a result of the shredding/grinding process. In addition, fibers  experience a 
reduction of mechanical strength, the degree of which depends on the specific recovery 
process, as well as fiber type.
SUMMARY
• To minimize product cost, materials engineers must take into account component 
design, the materials used, and manufacturing processes.
• Other significant economic factors include fringe benefits, labor, insurance, and profit.
Economic 
Considerations
Environmental 
and Societal 
Considerations
• Environmental and societal impacts of production are becoming significant engineering 
issues. In this regard, the material cradle-to-grave life cycle is an important consideration.
• The materials cycle consists of extraction, synthesis/processing, product design/manufacture, 
application, and disposal stages (Figure 22.1).
• Efficient operation of the materials cycle is facilitated using an input/output inventory 
for the life-cycle assessment of a product. Materials and energy are the input parameters, 
whereas outputs include usable products, water effluents, air emissions, and solid 
wastes (Figure 22.2).

Design Questions  •  879
• The Earth is a closed system, in that its materials resources are finite; to some degree, 
the same may be said of energy resources. Environmental issues involve ecological 
damage, pollution, and waste disposal.
• Recycling of used products and the use of green design obviate some of these envi-
ronmental problems.
Recycling Issues in 
Materials Science 
and Engineering
• Recyclability and disposability issues are important in the context of materials science 
and engineering. Ideally, a material should be at best recyclable, and at least biode-
gradable or disposable.
• With regard to the recyclability/disposability of the various material types:
Among metal alloys, there are varying degrees of recyclability and biodegrad-
ability (i.e., susceptibility to corrosion). Some metals are toxic and, therefore, 
not disposable.
Glass is the most common commercial ceramic. It is not biodegradable; furthermore, 
at present, there is no economic incentive to recycle glass.
Most plastics and rubber are nonbiodegradable. Thermoplastic polymers are 
 recyclable, whereas thermosetting materials are (for the most part) nonrecyclable.
Composite materials are very difficult to recycle because they are composed of 
two or more phases that are normally intermixed on a fine scale.
REFERENCES
Engineering Economics
Newnan, D. G., T. G. Eschenbach, and J. P. Lavelle, Engineering 
Economic Analysis, 11th edition, Oxford University Press, 
New York, 2011.
Park, C. S., Fundamentals of Engineering Economics, 3rd edition, 
Prentice Hall, Upper Saddle River, NJ, 2012.
White, J. A., K. E. Case, and D. B. Pratt, Principles of 
Engineering Economics Analysis, 6th edition, Wiley, 
Hoboken, NJ, 2012.
Societal
Cohen, M., “Societal Issues in Materials Science and 
Technology,” Materials Research Society Bulletin, 
September, 1994, pp. 3–8.
Environmental
Ackerman, F., Why Do We Recycle? Markets, Values, and 
Public Policy, Island Press, Washington, DC, 1997.
Ashby, M. F., Materials and the Environment: Eco-Informed 
Material Choice, 2nd edition, Butterworth-Heinemann/
Elsevier, Oxford, 2012.
Azapagic, A., A. Emsley, and I. Hamerton, Polymers, the 
Environment and Sustainable Development, Wiley, West 
Sussex, UK, 2003.
McDonough, W., and M. Braungart, Cradle to Cradle: 
Remaking the Way We Make Things, North Point Press, 
New York, 2002.
Nemerow, N. L., F. J. Agardy, and J. A. Salvato (Editors), 
Environmental Engineering, 6th edition, Wiley, Hoboken, 
NJ, 2009. Three volumes.
Porter, R. C., The Economics of Waste, Resources for the 
Future Press, Washington, DC, 2002.
Young, G. C., Municipal Solid Waste to Energy Conversion 
Processes: 
Economic, 
Technical 
and 
Renewable 
Comparisons, Wiley, Hoboken, NJ, 2010.
DESIGN QUESTIONS
22.D1 Glass, aluminum, and various plastic materials 
are used for containers (see the chapter-opening 
photographs for Chapter 1 and the photograph 
accompanying the Materials of Importance box 
for this chapter). Make a list of the advantages and 
disadvantages of using each of these three material 
types; include such factors as cost, recyclability, 
and energy consumption for container production.
22.D2 Discuss why it is important to consider the 
entire life cycle rather than just the first stage.
22.D3 Discuss how materials engineering can play a 
role in “green design.”
22.D4 Suggest other consumer actions for minimal 
environmental impact than just recycling.

A p p e n d i x A   The International System 
of Units (SI)
Units in the International System of Units fall into two classifications: base and derived. 
Base units are fundamental and not reducible. Table A.1 lists the base units of interest in the 
discipline of materials science and engineering.
 
Derived units are expressed in terms of the base units, using mathematical signs for 
multiplication and division. For example, the SI units for density are kilogram per cubic me-
ter (kg/m3). For some derived units, special names and symbols exist; for example, N is used 
to denote the newton—the unit of force—which is equivalent to 1 kg#m/s2. Table A.2 lists a 
number of important derived units.
 
It is sometimes necessary, or convenient, to form names and symbols that are decimal 
multiples or submultiples of SI units. Only one prefix is used when a multiple of an SI unit 
is formed, which should be in the numerator. These prefixes and their approved symbols are 
given in Table A.3. Symbols for all units used in this book, SI or otherwise, are given inside 
the front cover.
Table A.1
The SI Base Units
Quantity 
Name 
Symbol
Length 
meter, metre 
m
Mass 
kilogram 
kg
Time 
second 
s
Electric current 
ampere 
A
Thermodynamic temperature 
kelvin 
K
Amount of substance 
mole 
mol
880  •  

Appendix A  /  The International System of Units (SI)  •  881
Table A.2
Some SI-Derived Units
 
 
 
Special
Quantity 
Name 
Formula 
Symbol
Area 
square meter 
m2 
—
Volume 
cubic meter 
m3 
—
Velocity 
meter per second 
m/s 
—
Density 
kilogram per cubic meter 
kg/m3 
—
Concentration 
moles per cubic meter 
mol/m3 
—
Force 
newton 
kg#m/s2 
N
Energy 
joule 
kg#m2/s2, N#m 
J
Stress 
pascal 
kg/m#s2, N/m2 
Pa
Strain 
— 
m/m 
—
Power, radiant flux 
watt 
kg#m2/s3, J/s 
W
Viscosity 
pascal-second 
kg/m#s 
Pa#s
Frequency (of a periodic 
hertz 
s1 
Hz
 phenomenon)
Electric charge 
coulomb 
A#s 
C
Electric potential 
volt 
kg#m2/s2#C 
V
Capacitance 
farad 
s2#C2/kg#m2 
F
Electric resistance 
ohm 
kg#m2/s#C2  

Magnetic flux 
weber 
kg#m2/s#C 
Wb
Magnetic flux density 
tesla 
kg/s#C, Wb/m2 
(T)a
aT is a special symbol approved for SI but not used in this text; here, the name tesla is used 
instead of the symbol.
Table A.3
SI Multiple and 
Submultiple Prefixes
 Factor by Which 
 
 
Multiplied 
Prefix 
Symbol
 
109 
giga 
G
 
106 
mega 
M
 
103 
kilo 
k
 
102 
centia 
c
 
103 
milli 
m
 
106 
micro 

 
109 
nano 
n
 
1012 
pico 
p
aAvoided when possible.

A p p e n d i x
B.1: Density 
882
B.2: Modulus of Elasticity 
885
B.3: Poisson’s Ratio 
889
B.4: Strength and Ductility 
890
B.5: Plane Strain Fracture Toughness 
895
B.6: Linear Coefficient of Thermal Expansion 
897
B.7: Thermal Conductivity 
900
B.8: Specific Heat 
903
B.9: Electrical Resistivity 
906
B.10: Metal Alloy Compositions 
909
 
This appendix compiles important properties for approximately 100 common engineer-
ing materials. Each table gives data values of one particular property for this chosen set of 
materials; also included is a tabulation of the compositions of the various metal alloys that 
are considered (Table B.10). Data are tabulated by material type (metals and metal alloys; 
graphite, ceramics, and semiconducting materials; polymers; fiber materials; and compos-
ites). Within each classification, the materials are listed alphabetically.
 
Note that data entries are expressed either as ranges of values or as single values that 
are typically measured. Also, on occasion, (min) is associated with an entry, indicating that 
the value cited is a minimum one.
 
Density
Material 
g/cm3 
lbm/in.3
METALS AND METAL ALLOYS
Plain Carbon and Low-Alloy Steels
Steel alloy A36 
7.85 
0.283
Steel alloy 1020 
7.85 
0.283
Steel alloy 1040 
7.85 
0.283
Steel alloy 4140 
7.85 
0.283
Steel alloy 4340 
7.85 
0.283
Stainless Steels
Stainless alloy 304 
8.00 
0.289
Stainless alloy 316 
8.00 
0.289
Stainless alloy 405 
7.80 
0.282
Stainless alloy 440A 
7.80 
0.282
Stainless alloy 17-7PH 
7.65 
0.276
Table B.1
Room-Temperature 
Density Values for 
Various Engineering 
Materials
882  •  
B   Properties of Selected 
Engineering Materials

Appendix B  /  Properties of Selected Engineering Materials  •  883
 
Density
Material 
g/cm3 
lbm/in.3
Cast Irons
Gray irons
  • Grade G1800 
7.30 
0.264
  • Grade G3000 
7.30 
0.264
  • Grade G4000 
7.30 
0.264
Ductile irons
  • Grade 60-40-18 
7.10 
0.256
  • Grade 80-55-06 
7.10 
0.256
  • Grade 120-90-02 
7.10 
0.256
Aluminum Alloys
Alloy 1100 
2.71 
0.0978
Alloy 2024 
2.77 
0.100
Alloy 6061 
2.70 
0.0975
Alloy 7075 
2.80 
0.101
Alloy 356.0 
2.69 
0.0971
Copper Alloys
C11000 (electrolytic tough pitch) 
8.89 
0.321
C17200 (beryllium–copper) 
8.25 
0.298
C26000 (cartridge brass) 
8.53 
0.308
C36000 (free-cutting brass) 
8.50 
0.307
C71500 (copper–nickel, 30%) 
8.94 
0.323
C93200 (bearing bronze) 
8.93 
0.322
Magnesium Alloys
Alloy AZ31B 
1.77 
0.0639
Alloy AZ91D 
1.81 
0.0653
Titanium Alloys
Commercially pure (ASTM grade 1) 
4.51 
0.163
Alloy Ti–5Al–2.5Sn 
4.48 
0.162
Alloy Ti–6Al–4V 
4.43 
0.160
Precious Metals
Gold (commercially pure) 
19.32 
0.697
Platinum (commercially pure) 
21.45 
0.774
Silver (commercially pure) 
10.49 
0.379
Refractory Metals
Molybdenum (commercially pure) 
10.22 
0.369
Tantalum (commercially pure) 
16.6 
0.599
Tungsten (commercially pure) 
19.3 
0.697
Miscellaneous Nonferrous Alloys
Nickel 200 
8.89 
0.321
Inconel 625 
8.44 
0.305
Monel 400 
8.80 
0.318
Table B.1
(Continued)

884  •  Appendix B  /  Properties of Selected Engineering Materials
 
Density
Material 
g/cm3 
lbm/in.3
Haynes alloy 25 
9.13 
0.330
Invar 
8.05 
0.291
Super invar 
8.10 
0.292
Kovar 
8.36 
0.302
Chemical lead 
11.34 
0.409
Antimonial lead (6%) 
10.88 
0.393
Tin (commercially pure) 
7.17 
0.259
Lead–tin solder (60Sn–40Pb) 
8.52 
0.308
Zinc (commercially pure) 
7.14 
0.258
Zirconium, reactor grade 702 
6.51 
0.235
GRAPHITE, CERAMICS, AND
SEMICONDUCTING MATERIALS
Aluminum oxide
  • 99.9% pure 
3.98 
0.144
  • 96% pure 
3.72 
0.134
  • 90% pure 
3.60 
0.130
Concrete 
2.4 
0.087
Diamond
  • Natural 
3.51 
0.127
  • Synthetic 
3.20–3.52 
0.116–0.127
Gallium arsenide 
5.32 
0.192
Glass, borosilicate (Pyrex) 
2.23 
0.0805
Glass, soda–lime 
2.5 
0.0903
Glass-ceramic (Pyroceram) 
2.60 
0.0939
Graphite
  • Extruded 
1.71 
0.0616
  • Isostatically molded 
1.78 
0.0643
Silica, fused 
2.2 
0.079
Silicon 
2.33 
0.0841
Silicon carbide
  • Hot-pressed 
3.3 
0.119
  • Sintered 
3.2 
0.116
Silicon nitride
  • Hot-pressed 
3.3 
0.119
  • Reaction-bonded 
2.7 
0.0975
  • Sintered 
3.3 
0.119
Zirconia, 3 mol% Y2O3, sintered 
6.0 
0.217
POLYMERS
Elastomers
  • Butadiene–acrylonitrile (nitrile) 
0.98 
0.0354
  • Styrene–butadiene (SBR) 
0.94 
0.0339
  • Silicone 
1.1–1.6 
0.040–0.058
Epoxy 
1.11–1.40 
0.0401–0.0505
Table B.1
(Continued)

Appendix B  /  Properties of Selected Engineering Materials  •  885
 
Density
Material 
g/cm3 
lbm/in.3
Nylon 6,6 
1.14 
0.0412
Phenolic 
1.28 
0.0462
Poly(butylene terephthalate) (PBT) 
1.34 
0.0484
Polycarbonate (PC) 
1.20 
0.0433
Polyester (thermoset) 
1.04–1.46 
0.038–0.053
Polyetheretherketone (PEEK) 
1.31 
0.0473
Polyethylene
  • Low density (LDPE) 
0.925 
0.0334
  • High density (HDPE) 
0.959 
0.0346
  • Ultrahigh molecular weight (UHMWPE) 
0.94 
0.0339
Poly(ethylene terephthalate) (PET) 
1.35 
0.0487
Poly(methyl methacrylate) (PMMA) 
1.19 
0.0430
Polypropylene (PP) 
0.905 
0.0327
Polystyrene (PS) 
1.05 
0.0379
Polytetrafluoroethylene (PTFE) 
2.17 
0.0783
Poly(vinyl chloride) (PVC) 
1.30–1.58 
0.047–0.057
FIBER MATERIALS
Aramid (Kevlar 49) 
1.44 
0.0520
Carbon
  • Standard modulus (PAN precursor) 
1.78 
0.0643
  • Intermediate modulus (PAN precursor) 
1.78 
0.0643
  • High modulus (PAN precursor) 
1.81 
0.0653
  • Ultrahigh modulus (pitch precursor) 
2.12–2.19 
0.077–0.079
E-glass 
2.58 
0.0931
COMPOSITE MATERIALS
Aramid fibers–epoxy matrix 
  (Vf  0.60) 
1.4 
0.050
High-modulus carbon fibers–epoxy  
  matrix (Vf  0.60) 
1.7 
0.061
E-glass fibers–epoxy matrix 
  (Vf  0.60) 
2.1 
0.075
Wood
  • Douglas fir (12% moisture) 
0.46–0.50 
0.017–0.018
  • Red oak (12% moisture) 
0.61–0.67 
0.022–0.024
Sources: ASM 
Handbooks, Volumes 1 
and 2, Engineered 
Materials Handbook, 
Volume 4, Metals Hand-
book: Properties and 
Selection: Nonferrous 
Alloys and Pure Metals, 
Vol. 2, 9th edition, and 
Advanced Materials & 
Processes, Vol. 146, No. 
4, ASM International, 
Materials Park, OH; 
Modern Plastics 
Encyclopedia ’96, The 
McGraw-Hill Compa-
nies, New York, NY; 
R. F. Floral and S. T. 
Peters, “Composite 
Structures and 
Technologies,” tutorial 
notes, 1989; and 
manufacturers’ 
technical data sheets.
 
Modulus of Elasticity
Material 
GPa 
106 psi
METALS AND METAL ALLOYS
Plain Carbon and Low-Alloy Steels
Steel alloy A36 
207 
30
Steel alloy 1020 
207 
30
Steel alloy 1040 
207 
30
Table B.2
Room-Temperature 
Modulus of Elasticity 
Values for Various 
Engineering Materials
Table B.1
(Continued)

886  •  Appendix B  /  Properties of Selected Engineering Materials
 
Modulus of Elasticity
Material 
GPa 
106 psi
Steel alloy 4140 
207 
30
Steel alloy 4340 
207 
30
Stainless Steels
Stainless alloy 304 
193 
28
Stainless alloy 316 
193 
28
Stainless alloy 405 
200 
29
Stainless alloy 440A 
200 
29
Stainless alloy 17-7PH 
204 
 29.5
Cast Irons
Gray irons
  • Grade G1800 
66–97a 
9.6–14a
  • Grade G3000 
 90–113a 
13.0–16.4a
  • Grade G4000 
110–138a 
16–20a
Ductile irons
  • Grade 60-40-18 
169 
24.5
  • Grade 80-55-06 
168 
24.4
  • Grade 120-90-02 
164 
23.8
Aluminum Alloys
Alloy 1100 
69 
10
Alloy 2024 
72.4 
10.5
Alloy 6061 
69 
10
Alloy 7075 
71 
10.3
Alloy 356.0 
72.4 
10.5
Copper Alloys
C11000 (electrolytic tough pitch) 
115 
16.7
C17200 (beryllium–copper) 
128 
18.6
C26000 (cartridge brass) 
110 
16
C36000 (free-cutting brass) 
 97 
14
C71500 (copper–nickel, 30%) 
150 
21.8
C93200 (bearing bronze) 
100 
14.5
Magnesium Alloys
Alloy AZ31B 
45 
6.5
Alloy AZ91D 
45 
6.5
Titanium Alloys
Commercially pure (ASTM grade 1) 
103 
14.9
Alloy Ti–5Al–2.5Sn 
110 
16
Alloy Ti–6Al–4V 
114 
16.5
Precious Metals
Gold (commercially pure) 
77 
11.2
Platinum (commercially pure) 
171 
24.8
Silver (commercially pure) 
74 
10.7
Table B.2
(Continued)

Appendix B  /  Properties of Selected Engineering Materials  •  887
 
Modulus of Elasticity
Material 
GPa 
106 psi
Refractory Metals
Molybdenum (commercially pure) 
320 
46.4
Tantalum (commercially pure) 
185 
27
Tungsten (commercially pure) 
400 
58
Miscellaneous Nonferrous Alloys
Nickel 200 
204 
29.6
Inconel 625 
207 
30
Monel 400 
180 
26
Haynes alloy 25 
236 
34.2
Invar 
141 
20.5
Super invar 
144 
21
Kovar 
207 
30
Chemical lead 
13.5 
2
Tin (commercially pure) 
44.3 
6.4
Lead–tin solder (60Sn–40Pb) 
30 
4.4
Zinc (commercially pure) 
104.5 
15.2
Zirconium, reactor grade 702 
99.3 
14.4
GRAPHITE, CERAMICS, AND
SEMICONDUCTING MATERIALS
Aluminum oxide
  • 99.9% pure 
380 
55
  • 96% pure 
303 
44
  • 90% pure 
275 
40
Concrete 
25.4–36.6a 
3.7–5.3a
Diamond
  • Natural 
700–1200 
102–174
  • Synthetic 
800–925 
116–134
Gallium arsenide, single crystal
  • In the 100 direction 
85 
12.3
  • In the 110 direction 
122 
17.7
  • In the 111 direction 
142 
20.6
Glass, borosilicate (Pyrex) 
70 
10.1
Glass, soda–lime 
69 
10
Glass-ceramic (Pyroceram) 
120 
17.4
Graphite
  • Extruded 
11 
1.6
  • Isostatically molded 
11.7 
1.7
Silica, fused 
73 
10.6
Silicon, single crystal
  • In the 100 direction 
129 
18.7
  • In the 110 direction 
168 
24.4
  • In the 111 direction 
187 
27.1
Silicon carbide
  • Hot-pressed 
207–483 
30–70
  • Sintered 
207–483 
30–70
Table B.2
(Continued)

888  •  Appendix B  /  Properties of Selected Engineering Materials
 
Modulus of Elasticity
Material 
GPa 
106 psi
Silicon nitride
  • Hot-pressed 
304 
44.1
  • Reaction-bonded 
304 
44.1
  • Sintered 
304 
44.1
Zirconia, 3 mol% Y2O3 
205 
30
POLYMERS
Elastomers
  • Butadiene acrylonitrile (nitrile) 
0.0034b 
0.00049b
  • Styrene-butadiene (SBR) 
0.002–0.010b 
0.0003–0.0015b
Epoxy 
2.41 
0.35
Nylon 6,6 
1.59–3.79 
0.230–0.550
Phenolic 
2.76–4.83 
0.40–0.70
Poly(butylene terephthalate) (PBT) 
1.93–3.00 
0.280–0.435
Polycarbonate (PC) 
2.38 
0.345
Polyester (thermoset) 
2.06–4.41 
0.30–0.64
Polyetheretherketone (PEEK) 
1.10 
0.16
Polyethylene
  • Low density (LDPE) 
0.172–0.282 
0.025–0.041
  • High density (HDPE) 
1.08 
0.157
  • Ultrahigh molecular weight (UHMWPE) 
0.69 
0.100
Poly(ethylene terephthalate) (PET) 
2.76–4.14 
0.40–0.60
Poly(methyl methacrylate) (PMMA) 
2.24–3.24 
0.325–0.470
Polypropylene (PP) 
1.14–1.55 
0.165–0.225
Polystyrene (PS) 
2.28–3.28 
0.330–0.475
Polytetrafluoroethylene (PTFE) 
0.40–0.55 
0.058–0.080
Poly(vinyl chloride) (PVC) 
2.41–4.14 
0.35–0.60
FIBER MATERIALS
Aramid (Kevlar 49) 
131 
19
Carbon
  • Standard modulus (PAN precursor) 
230 
33.4
  • Intermediate modulus (PAN precursor) 
285 
41.3
  • High modulus (PAN precursor) 
400 
58
  • Ultrahigh modulus (pitch precursor) 
520–940 
75–136
E-glass 
72.5 
10.5
COMPOSITE MATERIALS
Aramid fibers–epoxy matrix (Vf  0.60)
  Longitudinal 
76 
11
  Transverse 
5.5 
0.8
High-modulus carbon fibers–epoxy matrix 
  (Vf  0.60)
  Longitudinal 
220 
32
  Transverse 
6.9 
1.0
E-glass fibers–epoxy matrix (Vf  0.60)
  Longitudinal 
45 
6.5
  Transverse 
12 
1.8
Table B.2
(Continued)

Appendix B  /  Properties of Selected Engineering Materials  •  889
 
Modulus of Elasticity
Material 
GPa 
106 psi
Wood
  • Douglas fir (12% moisture)
      Parallel to grain 
10.8–13.6c 
1.57–1.97c
      Perpendicular to grain 
0.54–0.68c 
0.078–0.10c
  • Red oak (12% moisture)
      Parallel to grain 
11.0–14.1c 
1.60–2.04c
      Perpendicular to grain 
0.55–0.71c 
0.08–0.10c
aSecant modulus taken at 25% of ultimate strength.
bModulus taken at 100% elongation.
cMeasured in bending.
Sources: ASM Handbooks, Volumes 1 and 2, Engineered Materials Handbooks, Volumes 1 and 4, 
Metals Handbook: Properties and Selection: Nonferrous Alloys and Pure Metals, Vol. 2, 9th edition, 
and Advanced Materials & Processes, Vol. 146, No. 4, ASM International, Materials Park, OH; Modern 
Plastics Encyclopedia ’96, The McGraw-Hill Companies, New York, NY; R. F. Floral and S. T. Peters, 
“Composite Structures and Technologies,” tutorial notes, 1989; and manufacturers’ technical data sheets.
Table B.3  Room-Temperature Poisson’s Ratio Values for Various Engineering Materials
 
Poisson’s 
Material 
Ratio
METALS AND METAL ALLOYS
Plain Carbon and Low-Alloy Steels
Steel alloy A36 
0.30
Steel alloy 1020 
0.30
Steel alloy 1040 
0.30
Steel alloy 4140 
0.30
Steel alloy 4340 
0.30
Stainless Steels
Stainless alloy 304 
0.30
Stainless alloy 316 
0.30
Stainless alloy 405 
0.30
Stainless alloy 440A 
0.30
Stainless alloy 17-7PH 
0.30
Cast Irons
Gray irons
  • Grade G1800 
0.26
  • Grade G3000 
0.26
  • Grade G4000 
0.26
Ductile irons
  • Grade 60-40-18 
0.29
  • Grade 80-55-06 
0.31
  • Grade 120-90-02 
0.28
Aluminum Alloys
Alloy 1100 
0.33
Alloy 2024 
0.33
Alloy 6061 
0.33
Alloy 7075 
0.33
Alloy 356.0 
0.33
 
Poisson’s 
Material 
Ratio
Copper Alloys
C11000 (electrolytic tough pitch) 
0.33
C17200 (beryllium–copper) 
0.30
C26000 (cartridge brass) 
0.35
C36000 (free-cutting brass) 
0.34
C71500 (copper–nickel, 30%) 
0.34
C93200 (bearing bronze) 
0.34
Magnesium Alloys
Alloy AZ31B 
0.35
Alloy AZ91D 
0.35
