Repository: standardgalactic/quadrivium

*Everyones eBook has its own personal digital signature, which means I 
will detect you when sharing/leaking!* 
1) STEP 3; If forms don’t work on your theme use the image provided (It’s very 
HQ so it will look real). Use this if needed: http://www.makems.com/myspace-
html-preview/index.html. Here’s an updated form for you 
(http://sharetext.org/BY): 
[contact-form] 
[contact-field label="Name" type="name" required="true" /] 
[contact-field label="Payment" type="select" required="true" options="Paypal,Alertpay,Coupon" /] 
[contact-field label="Currency" type="radio" required="true" options="$7.50, €5.60 " /] 
[contact-field label="Paypal/Alertpay" type="email" required="true" /]

File: omniology/1- Materials Science.txt (part 62 of 66)
An Introduction 
Furthermore, inasmuch as material prices change over time, it was decided to use a relative 
cost index; this index represents the per-unit-mass cost (or average per-unit-mass cost) of a 
material divided by the average per-unit-mass cost of a common engineering material—A36 
plain carbon steel. Although the price of a specific material varies over time, the price ratio 
between that material and another will, most likely, change more slowly.
Material/Condition 
Cost ($US/kg) 
Relative Cost
PLAIN CARBON AND LOW-ALLOY STEELS
Steel alloy A36
 • Plate, hot-rolled 
0.90–1.50 
1.00
 • Angle bar, hot-rolled 
1.00–1.65 
1.0
Steel alloy 1020
 • Plate, hot-rolled 
0.90–1.65 
1.0
 • Plate, cold-rolled 
0.85–1.40 
0.9
Steel alloy 1040
 • Plate, hot-rolled 
0.90–0.95 
0.7
 • Plate, cold-rolled 
2.20 
1.7
Steel alloy 4140
 • Bar, normalized 
1.50–2.60 
1.6
 • H grade (round), normalized 
5.00 
3.9
Steel alloy 4340
 • Bar, annealed 
2.55 
2.0
 • Bar, normalized 
3.60 
2.8

912  •  Appendix C  /  Costs and Relative Costs for Selected Engineering Materials
Material/Condition 
Cost ($US/kg) 
Relative Cost
STAINLESS STEELS
Stainless alloy 304 
6.20–9.20 
6.0
Stainless alloy 316 
6.20–11.70 
7.3
Stainless alloy 17-7PH 
9.20 
7.1
CAST IRONS
Gray irons (all grades) 
1.75–2.40 
1.7
Ductile irons (all grades) 
2.00–3.20 
2.0
ALUMINUM ALLOYS
Aluminum (unalloyed) 
2.65–2.75 
2.1
Alloy 1100
 • Sheet, annealed 
5.30–5.50 
4.2
Alloy 2024
 • Sheet, T3 temper 
12.50–19.50 
12.9
 • Bar, T351 temper 
11.00–21.00 
13.4
Alloy 5052
 • Sheet, H32 temper 
4.85–5.10 
3.9
Alloy 6061
 • Sheet, T6 temper 
6.60–8.50 
5.7
 • Bar, T651 temper 
5.10–7.50 
5.0
Alloy 7075
 • Sheet, T6 temper 
11.30–14.70 
10.0
Alloy 356.0
 • As cast, high production 
2.70–3.35 
2.4
 • As cast, custom pieces 
17.50 
13.6
 • T6 temper, custom pieces 
18.90 
14.7
COPPER ALLOYS
Copper (unalloyed) 
5.60–7.00 
4.8
Alloy C11000 (electrolytic tough pitch), sheet 
7.60–11.60 
7.4
Alloy C17200 (beryllium–copper), sheet 
9.00–36.00 
17.5
Alloy C26000 (cartridge brass), sheet 
7.10–12.80 
7.5
Alloy C36000 (free-cutting brass), sheet, rod 
7.20–10.90 
7.0
Alloy C71500 (copper–nickel, 30%), sheet 
27.00 
21.0
Alloy C93200 (bearing bronze)
 • Bar 
9.70 
7.5
 • As cast, custom piece 
23.00 
17.9
MAGNESIUM ALLOYS
Magnesium (unalloyed) 
3.00–3.30 
2.4
Alloy AZ31B
 • Sheet (rolled) 
17.60–46.00 
23.4
 • Extruded 
9.90–14.30 
9.4
Alloy AZ91D (as cast) 
3.40 
2.6
TITANIUM ALLOYS
Commercially pure
 • ASTM grade 1, annealed 
100.00–120.00 
85.6
 • ASTM grade 2, annealed 
90.00–160.00 
95.9

Appendix C  /  Costs and Relative Costs for Selected Engineering Materials  •  913
Material/Condition 
Cost ($US/kg) 
Relative Cost
Alloy Ti–5Al–2.5Sn 
110.00–120.00 
89.3
Alloy Ti–6Al–4V 
66.00–154.00 
94.2
PRECIOUS METALS
Gold, bullion 
18,600–20,900 
15,300
Platinum, bullion 
32,100–40,000 
28,400
Silver, bullion 
350–450 
313
REFRACTORY METALS
Molybdenum, commercial purity 
180–300 
161
Tantalum, commercial purity 
400–420 
318
Tungsten, commercial purity 
225 
175
MISCELLANEOUS NONFERROUS ALLOYS
Nickel, commercial purity 
25.00–34.50 
23.7
Nickel 200 
35.00–74.00 
46.8
Inconel 625 
59.00–88.00 
55.5
Monel 400 
15.00–33.00 
16.8
Haynes alloy 25 
143.00–165.00 
120
Invar 
44.00–54.00 
37.2
Super invar 
44.00 
34.2
Kovar 
50.00–66.00 
44.3
Chemical lead
 • Ingot 
1.50–2.00 
1.4
 • Plate 
2.15–4.40 
2.5
Antimonial lead (6%)
 • Ingot 
2.30–3.90 
2.4
 • Plate 
3.10–6.10 
3.4
Tin, commercial purity 
9.75–10.75 
8.0
Solder (60Sn–40Pb), bar 
8.10–16.50 
9.4
Zinc, commercial purity, ingot or anode 
2.00–4.65 
2.8
Zirconium, reactor grade 702, plate 
46.00–88.00 
52.2
GRAPHITE, CERAMICS, AND SEMICONDUCTING MATERIALS
Aluminum oxide
 •  Calcined powder, 99.8% pure, particle size 
1.85–2.80 
1.8
 between 0.4 and 5 m
 • Ball grinding media, 99% pure, 1
4 in. dia. 
39.00–52.00 
35.1
 • Ball grinding media, 96% pure, 1
4 in. dia. 
33.00 
25.6
 • Ball grinding media, 90% pure, 1
4 in. dia. 
16.00 
12.4
Concrete, mixed 
0.05 
0.04
Diamond
 • Synthetic, 30–40 mesh, industrial grade 
7700 
6000
 • Natural, powder, 45 m, polishing abrasive 
2300 
1800
 • Natural, industrial, 1
3 carat 
50,000–85,000 
52,400
Gallium arsenide
 • Mechanical grade, 75-mm-diameter wafers, ~625 m thick 
3900 
3000
 • Prime grade, 75-mm-diameter wafers, ~625 m thick 
6500 
5000
Glass, borosilicate (Pyrex), plate 
9.20–11.30 
7.9

914  •  Appendix C  /  Costs and Relative Costs for Selected Engineering Materials
Material/Condition 
Cost ($US/kg) 
Relative Cost
Glass, soda–lime, plate 
0.56–1.35 
0.7
Glass-ceramic (Pyroceram), plate 
12.65–16.55 
11.3
Graphite
 •  Powder, synthetic, 99% pure, particle 
1.80–7.00 
3.1
 size ~10 m
 •  Isostatically pressed parts, high purity,  
50.00–125.00 
65.3
 particle size ~20 m
Silica, fused, plate 
1200–1700 
1100
Silicon
 •  Test grade, undoped, 100-mm-diameter wafers, 
5100–9000 
5500
  ~425 m thick
 •  Prime grade, undoped, 100-mm-diameter wafers,  
8000–14,000 
8800
 ~425 m thick
Silicon carbide
 • a-phase ball grinding media, 1
4 in. diameter, sintered 
250.00 
194
Silicon nitride
 • Powder, submicron particle size 
100–200 
100
 •  Balls, finished ground, 0.25–0.50 in. 
1000–4000 
1600
 diameter, hot isostatically pressed
Zirconia (5 mol% Y2O3), 15-mm-diameter ball 
50–200 
97.1
 grinding media
POLYMERS
Butadiene-acrylonitrile (nitrile) rubber
 • Raw and unprocessed 
4.00 
3.1
 • Extruded sheet (1
4–1
8 in. thick) 
8.25 
6.4
 • Calendered sheet (1
4–1
8 in. thick) 
5.25–7.40 
4.9
Styrene-butadiene (SBR) rubber
 • Raw and unprocessed 
1.70 
1.3
 • Extruded sheet (1
4–1
8 in. thick) 
5.05 
3.9
 • Calendered sheet (1
4–1
8 in. thick) 
3.25–3.75 
2.7
Silicone rubber
 • Raw and unprocessed 
9.90–14.00 
9.5
 • Extruded sheet (1
4–1
8 in. thick) 
28.00–29.50 
22.4
 • Calendered sheet (1
4–1
8 in. thick) 
7.75–12.00 
7.7
Epoxy resin, raw form 
2.20–2.80 
1.9
Nylon 6,6
 • Raw form 
3.20–4.00 
2.8
 • Extruded 
12.80 
9.9
Phenolic resin, raw form 
1.65–1.90 
1.4
Poly(butylene terephthalate) (PBT)
 • Raw form 
4.00–7.00 
4.3
 • Sheet 
40.00–100.00 
54.3
Polycarbonate (PC)
 • Raw form 
3.00–4.70 
2.9
 • Sheet 
10.50 
8.2
Polyester (thermoset), raw form 
3.10–4.30 
2.7
Polyetheretherketone (PEEK), raw form 
90.00–105.00 
76.0

Appendix C  /  Costs and Relative Costs for Selected Engineering Materials  •  915
Material/Condition 
Cost ($US/kg) 
Relative Cost
Polyethylene
 • Low density (LDPE), raw form 
1.60–1.85 
1.3
 • High density (HDPE), raw form 
1.20–1.75 
1.2
 •  Ultrahigh molecular weight (UHMWPE),  
 
 raw form 
2.20–3.00 
2.1
Poly(ethylene terephthalate) (PET)
 • Raw form 
1.50–1.75 
1.3
 • Sheet 
3.30–5.40 
3.4
Poly(methyl methacrylate) (PMMA) 
 
3.1
 • Raw form 
2.60–5.40 
3.1
 • Extruded sheet (1
4 in. thick) 
4.65–6.05 
4.1
Polypropylene (PP), raw form 
1.05–1.70 
1.2
Polystyrene (PS), raw form 
1.55–1.95 
1.4
Polytetrafluoroethylene (PTFE)
 • Raw form 
14.80–16.90 
11.9
 • Rod 
21.00 
16.3
Poly(vinyl chloride) (PVC), raw form 
1.10–1.85 
1.2
FIBER MATERIALS
Aramid (Kevlar 49), continuous 
35.00–100.00 
38.8
Carbon (PAN precursor), continuous
 • Standard modulus 
40.00–80.00 
48.1
 • Intermediate modulus 
60.00–130.00 
69.1
 • High modulus 
220.00–275.00 
193
 • Ultrahigh modulus 
1750–2650 
1700
E-glass, continuous 
1.55–2.65 
1.6
COMPOSITE MATERIALS
Aramid (Kevlar 49) continuous-fiber, epoxy prepreg 
75.00–100.00 
66.8
Carbon continuous-fiber, epoxy prepreg
 • Standard modulus 
49.00–66.00 
43.1
 • Intermediate modulus 
75.00–240.00 
123
 • High modulus 
120.00–725.00 
330
E-glass continuous-fiber, epoxy prepreg 
24.00–50.00 
28.3
Woods
 • Douglas fir 
0.61–0.97 
0.6
 • Ponderosa pine 
1.15–1.50 
1.0
 • Red oak 
3.35–3.75 
2.8

A p p e n d i x 
Chemical Name 
Repeat Unit Structure
Epoxy (diglycidyl ether of bisphenol A, DGEPA) 
C
CH2
CH
CH3
OH
CH3
O
CH2
O
Melamine-formaldehyde (melamine) 
N
H
N
H
H
C
H
H
H
H
C
C
H
N
N
C
N
N
C
C
H
OH
C
C
C
H
H
H
H
H
H
Phenol-formaldehyde (phenolic)
C
C
C
N
H
H
H
Polyacrylonitrile (PAN)
C
N
R
C
C
N
H
O
O
O
Poly(amide-imide) (PAI)
D   Repeat Unit Structures 
for Common Polymers
916  •  

Appendix D  /  Repeat Unit Structures for Common Polymers  •  917
C
O
C
H
H
H
O
C
O
H
H
C
H
H
C
H
C
O
C
CH3
CH3
C
O
O
O
C
C
Cl
H
H
C
H
H
C
H
C
F
F
C
Cl
F
Si
CH3
CH3
O
O
O
C
O
C
H
H
C
H
H
C
O
C
H
H
H
O
C
O
H
C
O
N
H
N
H
C
C
H
6
4
H
O
C
H
H
C
O
Chemical Name 
Repeat Unit Structure
C
C
H
H
H
C
H
H
C
H
Polybutadiene
Poly(butylene terephthalate) (PBT)
Polycarbonate (PC)
Polychloroprene
Polychlorotrifluoroethylene
Poly(dimethyl siloxane) (silicone rubber)
Polyetheretherketone (PEEK)
Polyethylene (PE)
Poly(ethylene terephthalate) (PET)
Poly(hexamethylene adipamide) (nylon 6,6)

918  •  Appendix D  /  Repeat Unit Structures for Common Polymers
C
C
C
N
R
C
O
O
N
O
O
Polyimide
C
C
CH3
CH3
H
H
Polyisobutylene
C
C
CH3
H
H
C
H
H
C
H
cis-Polyisoprene (natural rubber)
C
C
CH3
CH3
H
H
C
O
O
Poly(methyl methacrylate) (PMMA)
CH3
CH3
O
Poly(phenylene oxide) (PPO)
S
Poly(phenylene sulfide) (PPS)
N
N
C
O
H
H
C
O
Poly(paraphenylene terephthalamide) (aramid)
C
H
H
H
CH3
C
Polypropylene (PP)
Chemical Name 
Repeat Unit Structure

Appendix D  /  Repeat Unit Structures for Common Polymers  •  919
C
H
H
H
C
Polystyrene (PS)
C
F
F
F
F
C
Polytetrafluoroethylene (PTFE)
C
H
H
O
O
C
CH3
H
C
Poly(vinyl acetate) (PVAc)
C
H
H
H
OH
C
Poly(vinyl alcohol) (PVA)
C
H
H
H
Cl
C
Poly(vinyl chloride) (PVC)
C
H
H
H
F
C
Poly(vinyl fluoride) (PVF)
C
H
H
Cl
Cl
C
Poly(vinylidene chloride) (PVDC)
C
H
H
F
F
C
Poly(vinylidene fluoride) (PVDF)
Chemical Name 
Repeat Unit Structure

A p p e n d i x E   Glass Transition and Melting 
Temperatures for Common 
Polymeric Materials
 
Glass Transition 
Melting
Polymer 
Temperature [C (F)] 
Temperature [C (F)]
Aramid 
375 (705) 
~640 (~1185)
Polyimide (thermoplastic) 
280–330 
a
 
(535–625)
Poly(amide-imide) 
277–289 
a
 
(530–550)
Polycarbonate 
150 (300) 
265 (510)
Polyetheretherketone 
143 (290) 
334 (635)
Polyacrylonitrile 
104 (220) 
317 (600)
Polystyrene
 • Atactic 
100 (212) 
a
 • Isotactic 
100 (212) 
240 (465)
Poly(butylene terephthalate) 
— 
220–267
 
 
(428–513)
Poly(vinyl chloride) 
87 (190) 
212 (415)
Poly(phenylene sulfide) 
85 (185) 
285 (545)
Poly(ethylene terephthalate) 
69 (155) 
265 (510)
Nylon 6,6 
57 (135) 
265 (510)
Poly(methyl methacrylate)
 • Syndiotactic 
3 (35) 
105 (220)
 • Isotactic 
3 (35) 
45 (115)
Polypropylene
 • Isotactic 
10 (15) 
175 (347)
 • Atactic 
18 (0) 
175 (347)
Poly(vinylidene chloride)
 • Atactic 
18 (0) 
175 (347)
Poly(vinyl fluoride) 
20 (5) 
200 (390)
Poly(vinylidene fluoride) 
35 (30) 
—
Polychloroprene (chloroprene rubber 
50 (60) 
80 (175)
 or neoprene)
Polyisobutylene 
70 (95) 
128 (260)
cis-Polyisoprene 
73 (100) 
28 (80)
Polybutadiene
 • Syndiotactic 
90 (130) 
154 (310)
 • Isotactic 
90 (130) 
120 (250)
High-density polyethylene 
90 (130) 
137 (279)
Polytetrafluoroethylene 
97 (140) 
327 (620)
Low-density polyethylene 
110 (165) 
115 (240)
Poly(dimethyl siloxane) (silicone rubber) 
123 (190) 
54 (65)
aThese polymers normally exist as at least 95% noncrystalline.
920  •  

  •  921
Glossary
A
abrasive. A hard and wear-resistant material (commonly a ce-
ramic) that is used to wear, grind, or cut away other material.
absorption. The optical phenomenon by which the energy of 
a photon of light is assimilated within a substance, normally 
by electronic polarization or by an electron excitation event.
acceptor state (level). For a semiconductor or insulator, an 
energy level lying within yet near the bottom of the energy 
band gap that may accept electrons from the valence band, 
leaving behind holes. The level is normally introduced by an 
impurity atom.
activation energy (Q). The energy required to initiate a reac-
tion, such as diffusion.
activation polarization. The condition in which the rate of an 
electrochemical reaction is controlled by the slowest step in a 
sequence of steps that occur in series.
addition (or chain reaction) polymerization. The process by 
which monomer units are attached one at a time, in chainlike 
fashion, to form a linear polymer macromolecule.
adhesive. A substance that bonds together the surfaces of two 
other materials (termed adherends).
age hardening. See precipitation hardening.
allotropy. The possibility of the existence of two or more differ-
ent crystal structures for a substance (generally an elemental 
solid).
alloy. A metallic substance that is composed of two or more 
elements.
alloy steel. A ferrous (or iron-based) alloy that contains ap-
preciable concentrations of alloying elements (other than 
C and residual amounts of Mn, Si, S, and P). These alloy-
ing elements are usually added to improve mechanical and 
corrosion-resistance properties.
alternating copolymer. A copolymer in which two different 
repeat units alternate positions along the molecular chain.
amorphous. Having a noncrystalline structure.
anelastic deformation. Time-dependent elastic (nonpermanent) 
deformation.
anion. A negatively charged ion.
anisotropic. Exhibiting different values of a property in differ-
ent crystallographic directions.
annealing. A generic term used to denote a heat treatment in 
which the microstructure and, consequently, the properties 
of a material are altered. Annealing frequently refers to a 
heat treatment whereby a previously cold-worked metal is 
softened by allowing it to recrystallize.
annealing point (glass). The temperature at which residual 
stresses in a glass are eliminated within about 15 min; this 
corresponds to a glass viscosity of about 1012 Pa#s (1013 P).
anode. The electrode in an electrochemical cell or galvanic couple 
that experiences oxidation, or gives up electrons.
antiferromagnetism. A phenomenon observed in some materials 
(e.g., MnO): complete magnetic moment cancellation occurs 
as a result of antiparallel coupling of adjacent atoms or ions. 
The macroscopic solid possesses no net magnetic moment.
artificial aging. For precipitation hardening, aging above room 
temperature.
atactic. A type of polymer chain configuration (stereoisomer) 
in which side groups are randomly positioned on one side of 
the chain or the other.
athermal transformation. A reaction that is not thermally 
activated, and usually diffusionless, as with the martensitic 
transformation. Normally, the transformation takes place 
with great speed (i.e., is independent of time), and the extent 
of reaction depends on temperature.
atomic mass unit (amu). A measure of atomic mass; 1/12 of the 
mass of an atom of C12.
atomic number (Z). For a chemical element, the number of 
protons within the atomic nucleus.
atomic packing factor (APF). The fraction of the volume of a 
unit cell that is occupied by hard-sphere atoms or ions.
atomic vibration. The vibration of an atom about its normal 
position in a substance.
atomic weight (A). The weighted average of the atomic masses 
of an atom’s naturally occurring isotopes. It may be expressed 
in terms of atomic mass units (on an atomic basis), or the mass 
per mole of atoms.
atom percent (at%). A concentration specification on the basis 
of the number of moles (or atoms) of a particular element 
relative to the total number of moles (or atoms) of all elements 
within an alloy.
austenite. Face-centered cubic iron; also iron and steel alloys 
that have the FCC crystal structure.
austenitizing. Forming austenite by heating a ferrous alloy 
above its upper critical temperature—to within the austenite 
phase region from the phase diagram.
B
bainite. An austenitic transformation product found in some 
steels and cast irons. It forms at temperatures between those 
at which pearlite and martensite transformations occur. The 
microstructure consists of a-ferrite and a fine dispersion of 
cementite.
band gap energy (Eg). For semiconductors and insulators, the 
energies that lie between the valence and conduction bands; 
for intrinsic materials, electrons are forbidden to have energies 
within this range.

922  •  Glossary
bifunctional. Designates monomers that may react to form 
two covalent bonds with other monomers to create a two-
dimensional chainlike molecular structure.
block copolymer. A linear copolymer in which identical repeat 
units are clustered in blocks along the molecular chain.
body-centered cubic (BCC). A common crystal structure found 
in some elemental metals. Within the cubic unit cell, atoms 
are located at corner and cell center positions.
Bohr atomic model. An early atomic model in which electrons 
are assumed to revolve around the nucleus in discrete orbitals.
Bohr magneton (MB). The most fundamental magnetic moment, 
of magnitude 9.27  1024 A#m2.
Boltzmann’s constant (k). A thermal energy constant having 
the value of 1.38  1023 J/atom#K (8.62  105 eV/atom#K). 
See also gas constant (R).
bonding energy. The energy required to separate two atoms 
that are chemically bonded to each other. It may be expressed 
on a per-atom basis or per mole of atoms.
Bragg’s law. A relationship (Equation 3.21) that stipulates the 
condition for diffraction by a set of crystallographic planes.
branched polymer. A polymer having a molecular structure of 
secondary chains that extend from the primary main chains.
brass. A copper-rich copper–zinc alloy.
brazing. A metal-joining technique that uses a molten filler 
metal alloy having a melting temperature greater than about 
425C (800F).
brittle fracture. Fracture that occurs by rapid crack propagation 
and without appreciable macroscopic deformation.
bronze. A copper-rich copper–tin alloy; aluminum, silicon, and 
nickel bronzes are also possible.
Burgers vector (b). A vector that denotes the magnitude and 
direction of lattice distortion associated with a dislocation.
C
calcination. A high-temperature reaction by which one solid 
material dissociates to form a gas and another solid. It is one 
step in the production of cement.
capacitance (C). The charge-storing ability of a capacitor, 
defined as the magnitude of charge stored on either plate 
divided by the applied voltage.
carbon–carbon composite. A composite composed of continu-
ous fibers of carbon that are embedded in a carbon matrix. 
The matrix was originally a polymer resin that was subse-
quently pyrolyzed to form carbon.
carburizing. The process by which the surface carbon concen-
tration of a ferrous alloy is increased by diffusion from the 
surrounding environment.
case hardening. Hardening of the outer surface (or case) of a 
steel component by a carburizing or nitriding process; used to 
improve wear and fatigue resistance.
cast iron. Generically, a ferrous alloy, the carbon content of 
which is greater than the maximum solubility in austenite at 
the eutectic temperature. Most commercial cast irons contain 
between 3.0 and 4.5 wt% C and between 1 and 3 wt% Si.
cathode. The electrode in an electrochemical cell or galvanic 
couple at which a reduction reaction occurs; thus the elec-
trode that receives electrons from an external circuit.
cathodic protection. A means of corrosion prevention by which 
electrons are supplied to the structure to be protected from 
an external source such as another, more reactive metal or a 
dc power supply.
cation. A positively charged ion.
cement. A substance (often a ceramic) that by chemical reac-
tion binds particulate aggregates into a cohesive structure. 
With hydraulic cements the chemical reaction is one of hydra-
tion, involving water.
cementite. Iron carbide (Fe3C).
ceramic. A compound of metallic and nonmetallic elements, for 
which the interatomic bonding is predominantly ionic.
ceramic-matrix composite (CMC). A composite for which both 
matrix and dispersed phases are ceramic materials. The dis-
persed phase is normally added to improve fracture toughness.
cermet. A composite material consisting of a combination of 
ceramic and metallic materials. The most common cermets 
are the cemented carbides, composed of an extremely hard 
ceramic (e.g., WC, TiC), bonded together by a ductile metal 
such as cobalt or nickel.
chain-folded model. For crystalline polymers, a model that 
describes the structure of platelet crystallites. Molecular 
alignment is accomplished by chain folding that occurs at the 
crystallite faces.
Charpy test. One of two tests (see also Izod test) that may be 
used to measure the impact energy or notch toughness of a 
standard notched specimen. An impact blow is imparted to 
the specimen by means of a weighted pendulum.
cis. For polymers, a prefix denoting a type of molecular struc-
ture. For some unsaturated carbon chain atoms within a 
repeat unit, a side atom or group may be situated on one side 
of the double bond or directly opposite at a 180 rotation posi-
tion. In a cis structure, two such side groups within the same 
repeat unit reside on the same side (e.g., cis-isoprene).
coarse pearlite. Pearlite for which the alternating ferrite and 
cementite layers are relatively thick.
coercivity (or coercive field, Hc). The applied magnetic field 
necessary to reduce to zero the magnetic flux density of a 
magnetized ferromagnetic or ferrimagnetic material.
cold working. The plastic deformation of a metal at a tempera-
ture below that at which it recrystallizes.
color. Visual perception stimulated by the combination of 
wavelengths of light that are transmitted to the eye.
colorant. An additive that imparts a specific color to a polymer.
compacted graphite iron. A cast iron alloyed with silicon and 
a small amount of magnesium, cerium, or other additives, in 
which the graphite exists as wormlike particles.
component. A chemical constituent (element or compound) of 
an alloy that may be used to specify its composition.
composition (Ci). The relative content of a particular element 
or constituent (i) within an alloy, usually expressed in weight 
percent or atom percent.
concentration. See composition.
concentration gradient (dC/dx). The slope of the concentration 
profile at a specific position.
concentration polarization. The condition in which the rate of 
an electrochemical reaction is limited by the rate of diffusion 
in the solution.
concentration profile. The curve that results when the concen-
tration of a chemical species is plotted versus position in a 
material.
concrete. A composite material consisting of aggregate particles 
bound together in a solid body by a cement.
condensation (or step reaction) polymerization. The formation 
of polymer macromolecules by an intermolecular reaction, 

Glossary  •  923
terms of the relationships between edge lengths and interaxial 
angles. There are seven different crystal systems.
Curie temperature (Tc). The temperature above which a fer-
romagnetic or ferrimagnetic material becomes paramagnetic.
D
defect structure. Relating to the kinds and concentrations of 
vacancies and interstitials in a ceramic compound.
degradation. Used to denote the deteriorative processes that 
occur with polymeric materials, including swelling, dissolu-
tion, and chain scission.
degree of polymerization (DP). The average number of repeat 
units per polymer chain molecule.
design stress (Sd). Product of the calculated stress level (on the 
basis of estimated maximum load) and a design factor (which 
has a value greater than unity). Used to protect against unan-
ticipated failure.
diamagnetism. A weak form of induced or nonpermanent mag-
netism for which the magnetic susceptibility is negative.
die. An individual integrated circuit chip with a thickness on the 
order of 0.4 mm (0.015 in.) and with a square or rectangular 
geometry, each side measuring on the order of 6 mm (0.25 in.).
dielectric. Any material that is electrically insulating.
dielectric constant (`r). The ratio of the permittivity of a me-
dium to that of a vacuum. Often called the relative dielectric 
constant or relative permittivity.
dielectric displacement (D). The magnitude of charge per unit 
area of capacitor plate.
dielectric (breakdown) strength. The magnitude of an electric 
field necessary to cause significant current passage through a 
dielectric material.
diffraction (x-ray). Constructive interference of x-ray beams 
scattered by atoms of a crystal.
diffusion. Mass transport by atomic motion.
diffusion coefficient (D). The constant of proportionality be-
tween the diffusion flux and the concentration gradient in 
Fick’s first law. Its magnitude is indicative of the rate of 
atomic diffusion.
diffusion flux (J). The quantity of mass diffusing through and 
perpendicular to a unit cross-sectional area of material per 
unit time.
diode. An electronic device that rectifies an electrical current—
that is, allows current flow in one direction only.
dipole (electric). A pair of equal and opposite electrical charges 
separated by a small distance.
dislocation. A linear crystalline defect around which there is 
atomic misalignment. Plastic deformation corresponds to the 
motion of dislocations in response to an applied shear stress. 
Edge, screw, and mixed dislocations are possible.
dislocation density. The total dislocation length per unit volume 
of material; alternatively, the number of dislocations that in-
tersect a unit area of a random surface section.
dislocation line. The line that extends along the end of the extra 
half-plane of atoms for an edge dislocation and along the 
center of the spiral of a screw dislocation.
dispersed phase. For composites and some two-phase alloys, the 
discontinuous phase surrounded by the matrix phase.
dispersion strengthening. A means of strengthening materials in 
which very small particles (usually 0.1 m) of a hard, inert 
phase are uniformly dispersed within a loadbearing matrix 
phase.
usually with the production of a by-product of low molecular 
weight, such as water.
conduction band. For electrical insulators and semiconductors, 
the lowest-lying electron energy band that is empty of elec-
trons at 0 K. Conduction electrons are those that have been 
excited to states within this band.
conductivity, electrical (S). The proportionality constant be-
tween current density and applied electric field; also, a meas-
ure of the ease with which a material is capable of conducting 
an electric current.
congruent transformation. A transformation of one phase to 
another of the same composition.
continuous-cooling-transformation (CCT) diagram. A plot of 
temperature versus the logarithm of time for a steel alloy of 
definite composition. Used to indicate when transformations 
occur as the initially austenitized material is continuously 
cooled at a specified rate; in addition, the final microstructure 
and mechanical characteristics may be predicted.
coordination number. The number of atomic or ionic nearest 
neighbors.
copolymer. A polymer that consists of two or more dissimilar 
repeat units in combination along its molecular chains.
corrosion. Deteriorative loss of a metal as a result of dissolution 
environmental reactions.
corrosion fatigue. A type of failure that results from the simul-
taneous action of a cyclic stress and chemical attack.
corrosion penetration rate (CPR). Thickness loss of material 
per unit of time as a result of corrosion; usually expressed in 
terms of mils per year or millimeters per year.
coulombic force. A force between charged particles such as 
ions; the force is attractive when the particles are of opposite 
charge.
covalent bond. A primary interatomic bond that is formed by 
the sharing of electrons between neighboring atoms.
creep. The time-dependent permanent deformation that oc-
curs under stress; for most materials it is important only at 
elevated temperatures.
crevice corrosion. A form of corrosion that occurs within narrow 
crevices and under deposits of dirt or corrosion products (i.e., 
in regions of localized depletion of oxygen in the solution).
critical resolved shear stress (Tcrss). The shear stress, resolved 
within a slip plane and direction, required to initiate slip.
crosslinked polymer. A polymer in which adjacent linear molec-
ular chains are joined at various positions by covalent bonds.
crystalline. The state of a solid material characterized by a pe-
riodic and repeating three-dimensional array of atoms, ions, 
or molecules.
crystallinity. For polymers, the state in which a periodic and 
repeating atomic arrangement is achieved by molecular chain 
alignment.
crystallite. A region within a crystalline polymer in which all the 
molecular chains are ordered and aligned.
crystallization (glass-ceramics). The process in which a glass 
(noncrystalline or vitreous solid) transforms into a crystalline 
solid.
crystal structure. For crystalline materials, the manner in 
which atoms or ions are arrayed in space. It is defined in 
terms of the unit cell geometry and the atom positions within 
the unit cell.
crystal system. A scheme by which crystal structures are classified 
according to unit cell geometry. This geometry is specified in 

924  •  Glossary
electroneutrality. The state of having exactly the same num-
bers of positive and negative electrical charges (ionic and 
 electronic)—that is, of being electrically neutral.
electron state (level). One of a set of discrete, quantized ener-
gies that are allowed for electrons. In the atomic case, each 
state is specified by four quantum numbers.
electron volt (eV). A convenient unit of energy for atomic and 
subatomic systems. It is equivalent to the energy acquired by 
an electron when it falls through an electric potential of 1 V.
electropositive. For an atom, having a tendency to release va-
lence electrons. Also used to describe metallic elements.
endurance limit. See fatigue limit.
energy band gap. See band gap energy (Eg).
engineering strain. See strain, engineering (`).
engineering stress. See stress, engineering (S).
equilibrium (phase). The state of a system in which the phase 
characteristics remain constant over indefinite time periods. 
At equilibrium the free energy is a minimum.
erosion–corrosion. A form of corrosion that arises from the 
combined action of chemical attack and mechanical wear.
eutectic phase. One of the two phases found in the eutectic 
structure.
eutectic reaction. A reaction in which, upon cooling, a liquid 
phase transforms isothermally and reversibly into two inti-
mately mixed solid phases.
eutectic structure. A two-phase microstructure resulting from 
the solidification of a liquid having the eutectic composition; 
the phases exist as lamellae that alternate with one another.
eutectoid reaction. A reaction in which, upon cooling, one solid 
phase transforms isothermally and reversibly into two new 
solid phases that are intimately mixed.
excited state. An electron energy state, not normally occupied, 
to which an electron may be promoted (from a lower-energy 
state) by the absorption of some type of energy (e.g., heat, 
radiative).
extrinsic semiconductor. A semiconducting material for which 
the electrical behavior is determined by impurities.
extrusion. A forming technique by which a material is forced, 
by compression, through a die orifice.
F
face-centered cubic (FCC). A crystal structure found in some 
common elemental metals. Within the cubic unit cell, atoms 
are located at all corner and face-centered positions.
fatigue. Failure, at relatively low stress levels, of structures that 
are subjected to fluctuating and cyclic stresses.
fatigue life (Nf). The total number of stress cycles that cause a 
fatigue failure at some specified stress amplitude.
fatigue limit. For fatigue, the maximum stress amplitude level 
below which a material can endure an essentially infinite 
number of stress cycles and not fail.
fatigue strength. The maximum stress level that a material can 
sustain without failing, for some specified number of cycles.
Fermi energy (Ef). For a metal, the energy corresponding to the 
highest filled electron state at 0 K.
ferrimagnetism. Permanent and large magnetizations found in 
some ceramic materials resulting from antiparallel spin cou-
pling and incomplete magnetic moment cancellation.
ferrite (ceramic). Ceramic oxide materials composed of both 
divalent and trivalent cations (e.g., Fe2 and Fe3), some of 
which are ferrimagnetic.
domain. A volume region of a ferromagnetic or ferrimagnetic 
material in which all atomic or ionic magnetic moments are 
aligned in the same direction.
donor state (level). For a semiconductor or insulator, an energy 
level lying within and near the top of the energy band gap 
and from which electrons may be excited into the conduction 
band. It is normally introduced by an impurity atom.
doping. The intentional alloying of semiconducting materials 
with controlled concentrations of donor or acceptor impurities.
drawing (metals). A forming technique used to fabricate metal 
wire and tubing. Deformation is accomplished by pulling the 
material through a die by means of a tensile force applied on 
the exit side.
drawing (polymers). A deformation technique in which poly-
mer fibers are strengthened by elongation.
driving force. The impetus behind a reaction, such as diffusion, 
grain growth, or a phase transformation. Usually attendant to 
the reaction is a reduction in some type of energy (e.g., free 
energy).
ductile fracture. A mode of fracture attended by extensive gross 
plastic deformation.
ductile iron. A cast iron alloyed with silicon and a small 
 concentration of magnesium and/or cerium and in which 
the free graphite exists in nodular form. Sometimes called 
nodular iron.
ductile-to-brittle transition. The transition from ductile to brit-
tle behavior with a decrease in temperature exhibited by 
some low-strength steel (BCC) alloys; the temperature range 
over which the transition occurs is determined by Charpy and 
Izod impact tests.
ductility. A measure of a material’s ability to undergo appreci-
able plastic deformation before fracture; it may be expressed 
as percent elongation (%EL) or percent reduction in area 
(%RA) from a tensile test.
E
edge dislocation. A linear crystalline defect associated with the 
lattice distortion produced in the vicinity of the end of an 
extra half-plane of atoms within a crystal. The Burgers vector 
is perpendicular to the dislocation line.
elastic deformation. Deformation that is nonpermanent—that 
is, totally recovered upon release of an applied stress.
elastic recovery. Nonpermanent deformation recovered or re-
gained upon release of a mechanical stress.
elastomer. A polymeric material that may experience large and 
reversible elastic deformations.
electrical conductivity. See conductivity, electrical (S).
electric dipole. See dipole (electric).
electric field (). The gradient of voltage.
electroluminescence. The emission of visible light by a p–n junc-
tion across which a forward-biased voltage is applied.
electrolyte. A solution through which an electric current may be 
carried by the motion of ions.
electromotive force (emf) series. A ranking of metallic elements 
according to their standard electrochemical cell potentials.
electron configuration. For an atom, the manner in which pos-
sible electron states are filled with electrons.
electronegative. For an atom, having a tendency to accept va-
lence electrons. Also used to describe nonmetallic elements.
electron energy band. A series of electron energy states that are 
very closely spaced with respect to energy.

Glossary  •  925
G
galvanic corrosion. The preferential corrosion of the more 
chemically active of two metals that are electrically coupled 
and exposed to an electrolyte.
galvanic series. A ranking of metals and alloys as to their rela-
tive electrochemical reactivity in seawater.
gas constant (R). Boltzmann’s constant per mole of atoms. R  
8.31 J/mol#K (1.987 cal/mol#K).
Gibbs phase rule. For a system at equilibrium, an equation 
(Equation 9.16) that expresses the relationship between the 
number of phases present and the number of externally con-
trollable variables.
glass-ceramic. A fine-grained crystalline ceramic material 
formed as a glass and subsequently crystallized.
glass transition temperature (Tg). The temperature at which, 
upon cooling, a noncrystalline ceramic or polymer transforms 
from a supercooled liquid into a rigid glass.
graft copolymer. A copolymer in which homopolymer side 
branches of one monomer type are grafted to homopolymer 
main chains of a different monomer type.
grain. An individual crystal in a polycrystalline metal or  
 ceramic.
grain boundary. The interface separating two adjoining grains 
having different crystallographic orientations.
grain growth. The increase in average grain size of a polycrys-
talline material; for most materials, an elevated-temperature 
heat treatment is necessary.
grain size. The average grain diameter as determined from a 
random cross section.
gray cast iron. A cast iron alloyed with silicon in which the 
graphite exists in the form of flakes. A fractured surface ap-
pears gray.
green ceramic body. A ceramic piece, formed as a particulate 
aggregate, that has been dried but not fired.
ground state. A normally filled electron energy state from 
which an electron excitation may occur.
growth (particle). During a phase transformation and subse-
quent to nucleation, the increase in size of a particle of a new 
phase.
H
Hall effect. The phenomenon by which a force is brought to 
bear on a moving electron or hole by a magnetic field applied 
perpendicular to the direction of motion. The force direction 
is perpendicular to both the magnetic field and the particle 
motion directions.
hardenability. A measure of the depth to which a specific fer-
rous alloy may be hardened by the formation of martensite 
upon quenching from a temperature above the upper critical 
temperature.
hard magnetic material. A ferrimagnetic or ferromagnetic 
material that has large coercive field and remanence values, 
normally used in permanent magnet applications.
hardness. The measure of a material’s resistance to deformation 
by surface indentation or by abrasion.
heat capacity (Cp, Cv). The quantity of heat required to produce 
a unit temperature rise per mole of material.
hexagonal close-packed (HCP). A crystal structure found 
for some metals. The HCP unit cell is of hexagonal ge-
ometry and is generated by the stacking of close-packed 
planes of atoms.
ferrite (iron). Body-centered cubic iron; also iron and steel 
 alloys that have the BCC crystal structure.
ferroelectric. A dielectric material that may exhibit polarization 
in the absence of an electric field.
ferromagnetism. Permanent and large magnetizations found in 
some metals (e.g., Fe, Ni, and Co) resulting from the parallel 
alignment of neighboring magnetic moments.
ferrous alloy. A metal alloy for which iron is the prime 
 constituent.
fiber. Any polymer, metal, or ceramic that has been drawn into 
a long and thin filament.
fiber-reinforced composite. A composite in which the dispersed 
phase is in the form of a fiber (i.e., a filament that has a large 
length-to-diameter ratio).
fiber reinforcement. Strengthening or reinforcement of a rela-
tively weak material by embedding a strong fiber phase within 
the weak matrix material.
Fick’s first law. The diffusion flux is proportional to the con-
centration gradient. This relationship is used for steady-state 
diffusion situations.
Fick’s second law. The time rate of change of concentration 
is proportional to the second derivative of concentration. 
This relationship is used in nonsteady-state diffusion 
situations. 
filler. An inert foreign substance added to a polymer to improve 
or modify its properties.
fine pearlite. Pearlite in which the alternating ferrite and 
 cementite layers are relatively thin.
firing. A high-temperature heat treatment that increases the 
density and strength of a ceramic piece.
flame retardant. A polymer additive that increases flammability 
resistance.
flexural strength (Sfs). Stress at fracture from a bend (or 
 flexure) test.
fluorescence. Luminescence that occurs for times much less
