Repository: standardgalactic/quadrivium

*Everyones eBook has its own personal digital signature, which means I 
will detect you when sharing/leaking!* 
1) STEP 3; If forms don’t work on your theme use the image provided (It’s very 
HQ so it will look real). Use this if needed: http://www.makems.com/myspace-
html-preview/index.html. Here’s an updated form for you 
(http://sharetext.org/BY): 
[contact-form] 
[contact-field label="Name" type="name" required="true" /] 
[contact-field label="Payment" type="select" required="true" options="Paypal,Alertpay,Coupon" /] 
[contact-field label="Currency" type="radio" required="true" options="$7.50, €5.60 " /] 
[contact-field label="Paypal/Alertpay" type="email" required="true" /]

File: omniology/1- Materials Science.txt (part 64 of 66)
An Introduction 
true stress (ST). The instantaneous applied load divided by the 
instantaneous cross-sectional area of a specimen.
U
ultimate (tensile) strength. See tensile strength (TS).
ultra-high-molecular-weight polyethylene (UHMWPE). A 
polyethylene polymer that has an extremely high molecular 
weight (approximately 4  106 g/mol). Distinctive character-
istics of this material include high impact and abrasion resist-
ance and low coefficient of friction.
unit cell. The basic structural unit of a crystal structure. It is 
generally defined in terms of atom (or ion) positions within a 
parallelepiped volume.
unsaturated. Describes carbon atoms that participate in double 
or triple covalent bonds and, therefore, do not bond to a 
maximum of four other atoms.
upper critical temperature. For a steel alloy, the minimum 
temperature above which, under equilibrium conditions, only 
austenite is present.
V
vacancy. A normally occupied lattice site from which an atom 
or ion is missing.
vacancy diffusion. The diffusion mechanism in which net atomic 
migration is from a lattice site to an adjacent vacancy.
valence band. For solid materials, the electron energy band that 
contains the valence electrons.
valence electrons. The electrons in the outermost occupied elec-
tron shell, which participate in interatomic bonding.
van der Waals bond. A secondary interatomic bond between 
adjacent molecular dipoles that may be permanent or 
induced.
viscoelasticity. A type of deformation exhibiting the me-
chanical characteristics of viscous flow and elastic defor-
mation.
viscosity (H). The ratio of the magnitude of an applied shear 
stress to the velocity gradient that it produces—that is, a 
measure of a noncrystalline material’s resistance to perma-
nent deformation.
vitrification. During firing of a ceramic body, the formation of 
a liquid phase that, upon cooling, becomes a glass-bonding 
matrix.
vulcanization. A nonreversible chemical reaction involving sul-
fur or another suitable agent in which crosslinks are formed 
between molecular chains in rubber materials. The rubber’s 
modulus of elasticity and strength are enhanced.
tetrahedral position. The void space among close-packed, hard-
sphere atoms or ions for which there are four nearest neigh-
bors.
thermal conductivity (k). For steady-state heat flow, the pro-
portionality constant between the heat flux and the tempera-
ture gradient. Also, a parameter characterizing the ability of 
a material to conduct heat.
thermal expansion coefficient, linear (Al). The fractional change 
in length divided by the change in temperature.
thermal fatigue. A type of fatigue failure in which the cyclic 
stresses are introduced by fluctuating thermal stresses.
thermally activated transformation. A reaction that depends 
on atomic thermal fluctuations; the atoms having energies 
greater than an activation energy spontaneously react or 
transform.
thermal shock. The fracture of a brittle material as a result of 
stresses introduced by a rapid temperature change.
thermal stress. A residual stress introduced within a body re-
sulting from a change in temperature.
thermal tempering. Increasing the strength of a glass piece by 
the introduction of residual compressive stresses within the 
outer surface using an appropriate heat treatment.
thermoplastic elastomer (TPE). A copolymeric material that 
exhibits elastomeric behavior yet is thermoplastic in nature. 
At the ambient temperature, domains of one repeat unit type 
form at molecular chain ends that crystallize to act as physical 
crosslinks.
thermoplastic (polymer). A semicrystalline polymeric material 
that softens when heated and hardens upon cooling. While 
in the softened state, articles may be formed by molding or 
extrusion.
thermosetting (polymer). A polymeric material that, once hav-
ing been cured (or hardened) by a chemical reaction, will not 
soften or melt when subsequently heated.
tie line. A horizontal line constructed across a two-phase region 
of a binary phase diagram; its intersections with the phase 
boundaries on either end represent the equilibrium composi-
tions of the respective phases at the temperature in question.
time–temperature–transformation 
(T–T–T) 
diagram. See 
 isothermal transformation (T–T–T) diagram.
toughness. A mechanical characteristic that may be expressed 
in three contexts: (1) the measure of a material’s resistance to 
fracture when a crack (or other stress-concentrating defect) 
is present; (2) the ability of a material to absorb energy and 
plastically deform before fracturing; and (3) the total area 
under the material’s tensile engineering stress–strain curve 
taken to fracture.
trans. For polymers, a prefix denoting a type of molecular 
structure. For some unsaturated carbon chain atoms within 
a repeat unit, a single side atom or group may be situated on 
one side of the double bond, or directly opposite at a 180 
rotation position. In a trans structure, two such side groups 
within the same repeat unit reside on opposite sides (e.g., 
trans-isoprene).
transformation rate. The reciprocal of the time necessary for a 
reaction to proceed halfway to its completion.
transgranular fracture. Fracture of polycrystalline materials by 
crack propagation through the grains.
translucent. Having the property of transmitting light only dif-
fusely; objects viewed through a translucent medium are not 
clearly distinguishable.

Glossary  •  933
whiteware. A clay-based ceramic product that becomes white 
after high-temperature firing; whitewares include porcelain, 
china, and plumbing sanitary ware.
working point (glass). The temperature at which a glass is easily 
deformed, which corresponds to a viscosity of 103 Pa#s (104 P).
wrought alloy. A metal alloy that is relatively ductile and ame-
nable to hot working or cold working during fabrication.
Y
yielding. The onset of plastic deformation.
yield strength (Sy). The stress required to produce a very slight 
yet specified amount of plastic strain; a strain offset of 0.002 
is commonly used.
Young’s modulus. See modulus of elasticity (E).
W
wave mechanical model. An atomic model in which electrons 
are treated as being wavelike.
weight percent (wt%). A concentration specification on the 
basis of weight (or mass) of a particular element relative to 
the total alloy weight (or mass).
weld decay. Intergranular corrosion that occurs in some welded 
stainless steels at regions adjacent to the weld.
welding. A technique for joining metals in which actual melting 
of the pieces to be joined occurs in the vicinity of the bond. A 
filler metal may be used to facilitate the process.
whisker. A very thin, single crystal of high perfection that has an 
extremely large length-to-diameter ratio. Whiskers are used 
as the reinforcing phase in some composites.
white cast iron. A low-silicon and very brittle cast iron in which 
the carbon is in combined form as cementite; a fractured sur-
face appears white.

Answers to
Selected Problems
Chapter 2
 
2.3 AZn = 65.40 amu
 
2.5 (a) 1.66  1024 g/amu;
 
 (b) 2.73  1026 atoms/lb-mol
 
2.9 P5: 1s22s22p6;
 
 I: 1s22s22p63s23p63d104s24p64d105s25p6
 
2.16 (a) FA = 1.10 * 10-8 N
 
2.18 (b) r0 = a A
nB b
1>(1-n)
 
 (c) E0 = - 
A
a A
nB b
1>(1-n) +
B
a A
nB b
n>(1-n)
 
2.19 (c) r0  0.236 nm, E0  5.32 eV
 
2.25 73.4% IC for MgO; 14.8% IC for CdS
 2.1FE (D) 63.7%
 2.3FE (B) metallic bonding
Chapter 3
 
3.2 VC  1.213  1028 m3
 
3.7 rMo = 10.22 g>cm3
 
3.9 R  0.138 nm
 
3.12 (a) VC  1.06  1028 m3; 
 
 (b) a  0.296 nm, c  0.468 nm
 
3.16 Metal B: simple cubic
 
3.18 (a) n  4 atoms/unit cell; (b) r  7.31 g/cm3
 
3.21 VC  6.64  102 nm3
 
3.25 000, 100, 110, 010, 001, 101, 111, 011, 
 
 1
2 1
2 0, 1
2 1
2 1, 11
2 1
2, 0 1
2 1
2, 1
2 0 1
2, and 1
2 1 1
2
 
3.33 Direction 1: [2 1 2]
 
3.35 Direction A: [1 1 0]; Direction C: [0 1 2]
 
3.36 Direction B: [4 0 3]; Direction D: [1 1 1]
 
3.37 (a) [110]
 
3.39 (b) [100], [010], and [010]
 
3.41 (a) [1 123]
 
3.47 Plane A: (111) or (1 11)
 
3.48 Plane B: (122)
 
3.49 Plane B: (021)
 
3.50 (c) [110] or [110]
 
3.52 (a) (100) and (010)
 
3.56 (a) (0110)
 
3.58 (a) LD100 =
1
2R12
 
3.59 (b) LD111(Fe)  4.03  109 m1
 
3.60 (a) PD111 =
1
2R213
 
3.61 (b) PD110(Mo)  1.434  1019 m2
 
3.66 d111  0.1655 nm
 
3.67 2u  45.88
 
3.70 (a) d211  0.1348 nm; (b) R  0.1429 nm
 
3.73  d110  0.2244 nm, d200  0.1580 nm, 
R  0.1370 nm
 
3.75 (a) FCC
 3.1FE (A) 0.122 nm
 3.3FE (D) (102) plane
Chapter 4
 
4.3 (a) Ny/N  4.56  104
 
4.5 Qy  1.40 eV
 
4.8 (a) r  0.41R
 
4.10 (a) r  0.051 nm
 
4.13 CAg = 87.9 at%, CCu = 12.1 at%
 
4.15 CCu  1.68 wt%, CPt  98.32 wt%
 
4.17 CCu = 41.9 at%, CZn = 58.1 at%
 
4.20 NPb  3.30  1028 atoms/m3
 
4.22 CSi = 19.6 kg>m3
 
4.25 a  0.405 nm
 
4.28 NMo  1.73  1022 atoms/cm3
 
4.30 NC
Ns
= 1.55 * 10-3
 
4.32 NAl = 1.29 * 1022 atoms/m3
 
4.35 CGe  11.7 wt%
 
4.37 a  0.289 nm
 
4.45 (a) d  0.07 mm
 
4.47 (b) NM  320,000 grains/in.2
 
4.49 G  4.8
 
4.51 (a) / = 0.074 mm; (b) G  4.22
 
4.D1 CLi  2.38 wt%
 4.2FE (A) 2.6 at% Pb and 97.4 at% Sn
Chapter 5
 
5.4 81109 family of directions
 
5.8 M  4.1  103 kg/h
 
5.10 D  2.3  1011 m2/s
 
5.13 t  31.3 h
934  •  

Answers to Selected Problems  •  935
 
5.17 x  0.697 	m
 
5.19 t  135 h
 
5.21 9.64  1015 m2/s
 
5.23 T  901 K (628C)
 
5.27 (a) Qd  315, 700 J/mol, D0  3.5  104 m2/s;
 
 (b) D  1.1  1014 m2/s
 
5.29 Qd  212,200 J/mol, D0  2.65  104 m2/s
 
5.32 T  900 K (627C)
 
5.35 (b) 1.08 h
 
5.37 x  15.1 mm
 
5.40 t  4.4 min
 
5.43 (a) Q0  3.63  1017 atoms/m2 
 
 (c) x  0.343 	m
 
5.D1 Not possible
 
5.D5 td  0.94 h
 5.2FE (C) 4.7  1013 m2/s
Chapter 6
 
6.4 l0  475 mm (18.7 in.)
 
6.7 (a) F  44,850 N (10,000 lbf);
 
 (b) l  76.25 mm (3.01 in.)
 
6.9 (a) E(titanium alloy)  106.4 GPa
 
6.10 
l  0.43 mm (0.017 in.)
 
6.13 adF
dr b
r0
= - 
2A
a A
nB b
3>(1-n) +
(n)( n + 1)B
a A
nB b
(n+2)>(1-n)
 
6.15 (a) 
l  0.325 mm (0.013 in.);
 
 (b)  
d  5.9  103 mm (2.3  104 in.), 
decrease
 
6.16 F  7,800 N (1,785 lbf)
 
6.17   0.367
 
6.19 E  100 GPa (14.7  106 psi)
 
6.23 (a) 
l  0.15 mm (6.0  103 in.);
 
 (b) 
d  5.25  103 mm (2.05  104 in.)
 
6.25 Steel and brass
 
6.28 (a) Both elastic and plastic;
 
 (b) 
l  8.5 mm (0.34 in.)
 
6.30 (b) E  200 GPa (29  106 psi);
 
 (c) sy  750 MPa (112,000 psi);
 
 (d) TS  1250 MPa (180,000 psi);
 
 (e) %EL  11.2%;
 
 (f) Ur  1.40  106 J/m3 (210 in.#lbf/in.3)
 
6.32 (b) Nickel and steel
 
6.34 (a) TS  1430 MPa
 
 (c) Ductility  14.0%EL
 
6.36 (a) sy  225 MPa (b) TS  274 MPa
 
6.38  Figure 6.12: Ur  3.32  105 J/m3 
(48.2 in.#lbf/in.3)
 
6.39  Ur(aluminum)  5.48  105 J/m3 
(80.0 in.#lbf/in.3)
 
6.40 sy  925 MPa (134,000 psi)
 
6.45 PT  0.311
 
6.47 sT  460 MPa (66,400 psi)
 
6.49  Toughness  7.33  108 J/m3 
(1.07  105 in.#lbf/in.3)
 
6.51 n  0.246
 
6.53 (a) P(elastic)  0.0087, P(plastic)  0.0113;
 
 (b) li  616.7 mm (24.26 in.)
 
6.55 (a) HK  710
 
 (b) P  0.880 kg
 
6.57 (a) 125 HB (70 HRB)
 
6.60 HRG = 48.4 HRG, s  1.95 HRG
 
6.63 Figure 6.12: sw  125 MPa (18,000 psi)
 
6.D2 t (plain steel)  6.02 mm
 
 Cost (plain steel)  33.10 $US
 
6.D3 (a) 
x  3.66 mm; (b) s  22.0 MPa
 6.2FE (A) 0.00116
 6.4FE (D) decrease in width of 2.18  106 m
Chapter 7
 
7.9 Cu: |b|  0.2556 nm
 
7.11 cos l cos f  0.490
 
7.13 (b) tcrss  0.90 MPa (130 psi)
 
7.14 tcrss  5.68 MPa (825 psi)
 
7.15 For (111)@[110]: sy  1.22 MPa
 
7.17 sy  8.82 MPa
 
7.25 d  4.34  103 mm
 
7.26 d  6.9  103 mm
 
7.29 rd  8.80 mm
 
7.31 r0  7.2 mm (0.280 in.)
 
7.33 tcrss  6.28 MPa (910 psi)
 
7.38 (a) t  3000 min
 
7.40 t  1110 s
 
7.41 (b) d  0.109 mm
 
7.44 sy  72.6 MPa
 
7.D1 Possible
 
7.D4 Brass
 
7.D6  Cold work to between 26 and 27.5 %CW 
[to d0  9.4 mm (0.37 in.)], anneal, then cold 
work to give a fi nal diameter of 7.6 mm (0.30 in.).
 7.1FE  (A) an increased tensile strength and a 
 decreased ductility
Chapter 8
 
8.1 sm  2800 MPa (400,000 psi)
 
8.3 sc  33.6 MPa
 
8.6 Fracture will occur
 
8.8 ac  1.08 mm
 
8.10 2ac  4.1 mm (0.16 in.)
 
8.11 Is subject to detection since a  3.0 mm
 
8.13 (b) 100C; (c) 110C
 
8.16 (a)  smax  280 MPa (40,000 psi), 
smin  140 MPa (20,000 psi);
 
 (b) R  0.50; (c) sr  420 MPa (60,000 psi)
 
8.17 Fmax  276 N

936  •  Answers to Selected Problems
 
8.20 Nf  3 * 106 cycles
 
8.22 (b) S  100 MPa; (c) Nf  6 * 105 cycles
 
8.23 (a) t  74 MPa; (c) t  103 MPa
 
8.25 (a) t  30 min; (c) t  27.8 h
 
8.31 
P/
t  3.2  102 min1
 
8.32 
l  41.5 mm (1.64 in.)
 
8.34 d0  17.2 mm
 
8.36 tr  2,000 h
 
8.39 650C: n  11.2
 
8.40 (a) Qc  480,000 J/mol
 
8.41 s  59.4 MPa
 
8.43 P#
s = 4.31 * 10-2 (h)-1
 
8.D3 Least expensive: 1045 steel
 
8.D5 T  1197 K (924C)
 
8.D7 For 1 year: s  110 MPa (16,000 psi)
 8.2FE (B) Brittle
 8.4FE (D) d0  13.7 mm
Chapter 9
 
9.1 (a) mS  2846 g;
 
 (b) CL  64 wt% sugar;
 
 (c) mS  1068 g
 
9.5 (b)  The pressure must be lowered to approxi-
mately 0.003 atm
 
9.8 C  1.32 kg
 
9.10 (a)  a + b; Ca  5 wt% Sn-95 wt% Pb, 
Cb  98 wt% Sn@2 wt% Pb;
 
 (c)  b  L; Cb  92 wt% Ag-8 wt% Cu, 
CL  77 wt% Ag-23 wt% Cu;
 
 (e) a; Ca  8.2 wt% Sn-91.8 wt% Pb
 
 (g)  L + Mg2Pb; CL  94 wt% Pb-6 wt% Mg, 
CMg2Pb = 81 wt% Pb-19 wt% Mg
 
9.11 Is possible
 
9.14 (a) T  1320C (2410F);
 
 (b) Ca  62 wt% Ni-38 wt% Cu;
 
 (c) T  1270C (2320F);
 
 (d) CL  37 wt% Ni-63 wt% Cu
 
9.17 (a) Wa  0.89, Wb  0.11;
 
 (c) Wb  0.53, WL  0.47;
 
 (e) Wa  1.0;
 
 (g) WL  0.92, WMg2Pb = 0.08
 
9.18 (a) T  280C (535F)
 
9.20 mCu  3.75 kg
 
9.22 (a) T  540C (1000F);
 
 (b) Ca  26 wt% Pb; CL  54 wt% Pb
 
9.24  Ca  88.3 wt% A-11.7 wt% B; 
Cb  5.0 wt% A-95.0 wt% B
 
9.26 Possible at T  800C
 
9.29 (a) Va  0.84, Vb  0.16
 
9.36  Not possible because different C0 required for 
each situation
 
9.39 C0  25.2 wt% Ag-74.8 wt% Cu
 
9.40 C0  42 wt% Pb
 
9.42  Schematic sketches of the microstructures 
called for are shown below.
900°C
L
(~68 wt% Zn)
L
(64 wt% Zn)

(~63 wt% Zn)







(64 wt% Zn)

(64 wt% Zn)
820°C
750°C
600°C
 
9.49 Ti3Au
 
9.52 Eutectics: (1) 10 wt% Au, 217C, L S a + b;
 
 (2) 80 wt% Au, 280C, L S d + z;
 
 Congruent melting point: 62.5 wt% Au, 
 
 418C, L S d
 
 Peritectics: (1) 30 wt% Au, 252C, L + g S b;
 
 (2) 45 wt% Au, 309C, L + d S g;
 
 (3) 92 wt% Au, 490C, L + h S z.
 
 No eutectoids are present.
 
9.55 For point A, F  2
 
9.59 C0 = 0.69 wt% C
 
9.62 (a)  a-ferrite; (b) 5.64 kg of ferrite, 0.36 kg of 
Fe3C; (c) 2.52 kg of proeutectoid ferrite, 
3.48 kg of pearlite
 
9.67 C0 = 0.63 wt% C
 
9.69 C1 = 1.41 wt% C
 
9.72 Not possible
 
9.75 WFe3C = 0.108
 
9.76  Two answers are possible: C0  0.84 wt% C and 
0.75 wt% C
 
9.79 HB (alloy)  141
 
9.81 (a)  T (eutectoid)  700C (1290F); (b) ferrite;
 
 (c) Wa  0.20, Wp  0.80
 9.1FE (D) All of the above
 9.4FE  (A) a  17 wt% Sn-83 wt% Pb; L  55.7 wt% 
Sn-44.3 wt% Pb
Chapter 10
 
10.3 r*  1.10 nm
 
10.6 t  500 s
 
10.8 rate  8.76  103 min1
 
10.11 y  0.65
 
10.12 (c) t  250 days
 
10.16 (b) 205 HB (93 HRB)
 
10.19 (a) 100% bainite; (d) 100% spheroidite;
 
 (e) 100% tempered martensite;
 
 (g) 100% fi ne pearlite

Answers to Selected Problems  •  937
 
10.21 (a) martensite; (c) bainite; (e) cementite, 
 
 medium pearlite, bainite, and martensite; 
 
 (g) proeutectoid cementite, pearlite, and 
 
 martensite
 
10.24 (a) coarse pearlite
 
10.28 (a) proeutectoid ferrite and pearlite; 
 
 (c) martensite and bainite
 
10.37 (d) 178 HB, 67% RA; (g) 270 HB, 20% RA
 
10.39 (b)  TS  930 MPa (135,000 psi); 
ductility  20% RA
 10.D1 Yes; coarse pearlite
 10.D3 (c) 380C 
 T 
 390C
 10.D5  Yes; an alloy having a carbon content of at least 
0.80 wt% that has been heat treated to have 
a spheroidite microstructure.
 10.D8  Temper at between 320C and 400C 
(610F and 750F) for 1 h
 10.D10 Not possible
 10.2FE (B); C 7 D 7 B 7 A
Chapter 11
 
11.4 VGr  8.1 vol%
 
11.21 (a) At least 915C (1680F)
 
11.22 (b) 800C (1470F)
 11.D4 titanium. aluminum, steel, brass
 11.D7 (b) 8660 alloy
 11.D10 Maximum diameter  50 mm (2 in.)
 11.D11 Maximum diameter  95 mm (3.75 in.)
 11.D13 Not possible
 11.D15  Heat for about 0.4 h at 204C, or between 10 
and 20 h at 149C
 11.2FE (D) Both pearlite and ferrite
 11.4FE (B) Recrystallization temperature
 11.6FE (A) Composition of the steel
Chapter 12
 
12.5 (a) Sodium chloride; (d) cesium chloride
 
12.8 (a) FCC; (b) tetrahedral; (c) one-half
 
12.10 (a) tetrahedral; (b) one-half
 
12.13 APF  0.79
 
12.14 APF  0.84
 
12.15 APF  0.68
 
12.17 (a) a  0.437 nm; (b) a  0.434 nm
 
12.19 (a) r  4.20 g/cm3
 
12.21 Sodium chloride and zinc blende
 
12.26 (a) r (calculated)  4.11 g/cm3; 
 
 (b) r (measured)  4.10 g/cm3
 
12.35 FeO and CoO
 
12.36 (a)  Li vacancy; one Li+ vacancy for every 
Ca2 added
 
12.39 (a) 8.1% of Mg2 vacancies
 
12.40 (a) C  45.9 wt% Al2O3-54.1 wt% SiO2
 
12.42 rt  4.1 nm
 
12.45 R  9.1 mm (0.36 in.)
 
12.46 Ff  17,200 N (3870 lbf)
 
12.49 (a) E0  265 GPa (38.6  106 psi); 
 
 (b) E  195 GPa (28.4  106 psi)
 
12.51 (b) P  0.144
 12.2FE (C) 1.75 g/cm3
Chapter 13
 
13.4 (a) T  2220C (4030F)
 
13.6 (a) WL  0.73
 
13.7 (b) T  2800C; pure MgO
 
13.13 (b) Qvis  208,000 J/mol
 13.2FE (D) Alumina (Al2O3) and silica (SiO2)
Chapter 14
 
14.3 DP  4800
 
14.5 (a) Mn = 49,800 g>mol; (c) DP  498
 
14.8 (a) CCl  29.0 wt%
 
14.9 L  2682 nm; r  22.5 nm
 
14.16  9333 of both acrylonitrile and butadiene repeat 
units
 
14.18 Vinyl chloride
 
14.21 f(styrene)  0.32, f(butadiene)  0.68
 
14.25 (a) ra  1.300 g/cm3, rc  1.450 g/cm3;
 
 (b) % crystallinity  57.4%
 14.2FE  (C) density of crystalline polymer > density of 
amorphous polymer
Chapter 15
 
15.6 Er(10)  3.66 MPa (522 psi)
 
15.17 TS  112.5 MPa
 
15.25 fraction sites vulcanized  0.174
 
15.27 fraction of repeat unit sites crosslinked  0.356
 
15.40 (a) m(ethylene glycol)  6.393 kg;
 
 (b) m[poly(ethylene terephthalate)]  19.79 kg
 15.1FE (A) Glass transition temperatures
Chapter 16
 
16.2 kmax  31.0 W/m#K; kmin  28.7 W/m#K
 
16.6 tc  43.1 MPa
 
16.9 Not possible
 
16.10 Ef  104 GPa (15  106 psi); 
 
 Em  2.6 GPa (3.77  105 psi)
 
16.13 (a) Ff /Fm  44.7;   
 
 (b) Ff  52,232 N (11,737 lbf), 
 
 Fm  1168 N (263 lbf);
 
 (c) sf  242 MPa (34,520 psi); 
 
 sm  4.4 MPa (641 psi); (d) P  1.84  103
 
16.15 s*cl = 905 MPa (130,700 psi)
 
16.17 s*cd = 822 MPa (117,800 psi)
 
16.26 (b) Ecl  59.7 GPa (8.67  106 psi)

938  •  Answers to Selected Problems
 16.D2 Carbon (PAN standard-modulus)
 16.D3 Is possible
 16.1FE (D) 171 GPa
 16.3FE (C) Fracture toughnesses
Chapter 17
 
17.4 (a) 
V  0.011 V;
 
 (b) Sn2 + Pb S Sn + Pb2
 
17.6 [Cu2]  0.784 M
 
17.11 t  5.27 yr
 
17.14 CPR  36.5 mpy
 
17.17 (a) r  4.56  1012 mol/cm2#s;
 
 (b) VC  0.0167 V
 
17.28 Mg: P-B ratio  0.81; nonprotective
 
17.30 (a) Parabolic kinetics; (b) W  3.70 mg/cm2
 17.2FE (C) +0.12 V
 17.4FE  (A) Increasing degree of crosslinking, increas-
ing molecular weight, and increasing degree of 
crystallinity
Chapter 18
 
18.2 d  1.3 mm
 
18.5 (a) R  6.7  103 ;
 
 (b) I  6.0 A;
 
 (c) J  3.06  105 A/m2;
 
 (d)   8.0  103 V/m
 
18.11 (a) n  1.98  1029 m3;
 
 (b) 3.28 free electrons/atom
 
18.14 (a)  r0  1.58  108 #m, a  6.5  1011 
(#m)/C;
 
 (b) A  1.18  106 #m;
 
 (c) r  5.24  108 #m
 
18.16 s  5.56  106 (#m)1
 
18.18 (a) for Si, 1.4  1012 electron/atom; for Ge, 
 
 1.1  109 electron/atom
 
18.25 s  0.028 (#m)1
 
18.29 (a) n  1.46  1022 m3; (b) p-type extrinsic
 
18.31 me  0.50 m2/V#s; mh  0.14 m2/V#s
 
18.33 s  94.4 (#m)1
 
18.37 s  1040 (#m)1
 
18.39 s  128 (#m)1
 
18.42 Bz  0.74 tesla
 
18.49 l  3.36 mm
 
18.53 pi  1.92  1030 C#m
 
18.55 (a) V  39.7 V; (b) V  139 V; 
 
 (e) P  2.20  107 C/m2
 
18.58 Fraction of Pr due to Pi  0.67
 18.D2 s  2.60  107 (#m)1
 18.D3 Not possible
 18.1FE (C) 9.14  103 
 18.4FE  (D) In the band gap just below the bottom of 
the conduction band
 18.5FE (B) 7.42  1024 m3
Chapter 19
 
19.2 Tf  65C (149F)
 
19.4 (a) cy  47.8 J/kg#K; (b) cy  392 J/kg#K
 
19.7 
l  12.5 mm (0.49 in.)
 
19.13 Tf  222.4C
 
19.14 (b) dQ/dt  2.88  109 J/h (2.73  106 Btu/h)
 
19.21 k(upper)  29.3 W/m#K
 
19.25 (a) s  136 MPa (20,000 psi); compression
 
19.26 Tf  41.3C (106F)
 
19.27 
d  0.0375 mm
 19.D1 Tf  41.8C (107.3F)
 19.D4 Soda-lime glass: 
Tf  111C
 19.2FE (B) 7.92  106 (C)1
 19.3FE (C)
High fracture strength
High thermal conductivity
Low modulus of elasticity
Low coeffi cient of thermal expansion
Chapter 20
 
20.1 (a) H  24,000 A#turns/m;
 
 (b) B0  3.017  102 tesla;
 
 (c) B  3.018 * 10-2 tesla;
 
 (d) M  7.51 A/m
 
20.5 (a) m  1.26  106 H/m;
 
 (b) xm  2.39  103
 
20.7 (a) MS  1.73  106 A/m
 
20.13 1.07 Bohr magnetons/Cu2 ion
 
20.19 (b) mi  2.5  104 H/m, mri  200;
 
 (c) m(max)  3.0  102 H/m
 
20.21 (b) (i) m  3.36  102 H/m, 
 
 (iii) xm  26,729
 
20.25 MS  1.58  106 A/m
 
20.28 (a) 2.5 K: 5.62  104 A/m; (b) 6.29 K
 20.1FE (B) 8.85  103
Chapter 21
 
21.7 n  1.28  108 m/s
 
21.8 Fused silica: 0.53; polystyrene: 0.98
 
21.9 Fused silica: Pr  2.13; polyethylene: Pr  2.28
 
21.16 IT>I0 = 0.884
 
21.18 l  29.2 mm
 
21.27 
E  1.78 eV
 21.1FE (B) 3.18 eV

A
Abrasive ceramics, 511, 516, 538
Abrasives, 921
Absorption coeffi cient, 849, 865
glass, 849
optical fi bers, 867
Absorption of light:
in metals, 843–844
in nonmetals, 844–845
Absorptivity, 842
ABS polymer, 606
AmBnXp crystal structures, 473
Acceptors, 743, 921
Acetic acid, 548
Acetylene, 547
Acid rain, as corrosion environment, 707
Acids (organic), 548
Acid slags, 516
Acrylics, see Poly(methyl methacrylate)
Acrylonitrile, see Polyacrylonitrile 
(PAN)
Acrylonitrile-butadiene rubber, 609
Acrylonitrile-butadiene-styrene 
(ABS), 606
Activation energy, 921
for creep, 284, 290
for diffusion, 149, 160, 362
free, 360, 364, 398, 399
for viscous fl ow, 543
Activation polarization, 691–693, 
717, 921
Actuator, 12, 521
Addition polymerization, 616–617, 921
Additives, polymer, 618–620, 626
Adhesives, 611, 626, 921
and secondary bonds, 41
Adhesive tape, 19
Adipic acid (structure), 618
Adsorption, 121
Advanced ceramics, 511, 521–525, 539
Advanced materials, 12–14
Advanced polymers, 612–616, 625
Age hardening, see Precipitation 
hardening
Air, as quenching medium, 446
AISI/SAE steel designation scheme, 
412–413
Akermanite, 479
Alcohols, 548
Aldehydes, 548
Alkali metals, 29, 45
Alkaline earth metals, 29
Allotropic transformation (tin), 61
Allotropy, 60, 921
Alloys, 7, 410, 921. See also Solid 
solutions; specifi c alloys
atomic weight equations, 113
cast, 422
composition specifi cation, 111–112
compositions for various, 909–910
costs, 911–913
defi ned, 108
density equations, 113
density values, 882–884
ductility values, 890–893
electrical resistivity values, 906–907
fracture toughness values, 895–896
heat treatable, 422
high-temperature, 286–287
linear coeffi cient of thermal 
expansion values, 789, 897–898
low expansion, 792
modulus of elasticity values, 174, 
885–887
Poisson’s ratio values, 174, 889–890
specifi c heat values, 789, 903–904
strengthening, see Strengthening of 
metals
tensile strength values, 185, 890–893
thermal conductivity values, 789, 
900–901
wrought, 422, 933
yield strength values, 185, 890–893
Alloy steels, 378, 398, 921. See also Steels
Alnico, 823, 824
a Iron, see Ferrite (a)
Alternating copolymers, 563, 564, 921
Alumina, 8. See also Aluminum oxide
Aluminosilicates, 531
Aluminum:
atomic radius and crystal structure, 54
bonding energy and melting 
temperature, 34
elastic and shear moduli, 174
electrical conductivity, 733
electrical wires, 736–738
for integrated circuit interconnects, 
157–158
Poisson’s ratio, 174
recrystallization temperature, 239
slip systems, 222
superconducting critical 
temperature, 830
thermal properties, 789
yield and tensile strengths, ductility, 185
Aluminum alloys, 425–426, 427
fatigue behavior, 274
plane strain fracture toughness, 262
precipitation hardening, 455
properties and applications, 427
temper designation scheme, 426
Aluminum antimonide, electrical 
characteristics, 739
Aluminum-copper alloys, phase 
diagram, 455
Aluminum-lithium alloys, 425, 427
Aluminum oxide:
electrical conductivity, 757
fl exural strength, 496
hardness, 500
index of refraction, 845
modulus of elasticity, 496
plane strain fracture toughness, 262
Poisson’s ratio, 890
sintered microstructure, 537
stress-strain behavior, 497
thermal properties, 789
translucency, 4, 852
as whiskers and fi bers, 652
Aluminum oxide-chromium oxide phase 
diagram, 487
Aluminum phosphide, electrical 
characteristics, 739
Ammonia, bonding energy and melting 
temperature, 34
Amorphous materials, 53, 92, 921
Anelasticity, 177, 921
Angle computation between two 
crystallographic directions, 225
Angle-ply, laminar composite, 664, 666
Anions, 469, 921
Anisotropy, 86, 95, 921
of elastic modulus, 86, 178, 208
magnetic, 86, 819–820
Index
Page numbers in italics refer to the glossary.
•
939

940  •  Index
Body-centered cubic structure, 
55–56, 922
Burgers vector for, 222
interstitial sites, tetrahedral and 
octahedral, 109–110, 335
slip systems, 222
twinning in, 228
Boeing 787 (Dreamliner), case study, 
669–670
Bohr atomic model, 22, 23, 922
Bohr magneton, 808, 922
Boltzmann’s constant, 107, 922
Bonding:
carbon-carbon, 549–550
cementitious, 517
covalent, 35–36, 468–469, 923
hybrid sp, 27
hybrid sp2, 37–39
in graphite, 482
hybrid sp3, 36–37
in diamond, 481
hybridized in carbon, 36–38
hydrogen, 39–40, 41, 42, 926
ionic, 32–33, 468, 926
metallic, 38–39, 927
van der Waals, see van der Waals 
bonding
Bonding energy, 31, 48–49, 922
and melting temperature for selected 
materials, 34
Bonding forces, 30–31
Bonding tetrahedron, 43
Bond rupture, in polymers, 715–716
Bone, as composite, 636
Boron carbide:
hardness, 500
Boron:
boron-doped silicon semiconductors, 
743
fi ber-reinforced composites, 660
properties as a fi ber, 652
Borosilicate glass:
composition, 512
electrical conductivity, 757
viscosity, 527
Borsic fi ber-reinforced 
composites, 660
Bosons, 20
Bottom-up science, 13
Bragg’s law, 88–89, 922
Branched polymers, 558, 922
Brass, 423, 424, 922
annealing behavior, 238
elastic and shear moduli, 174
electrical conductivity, 733, 779
fatigue behavior, 274
phase diagram, 326, 327
Poisson’s ratio, 174
recrystallization temperature, 239
stress corrosion, 706
stress-strain behavior, 183
B
Bainite, 374–375, 382, 387, 391, 398, 921
ductility vs. transformation 
temperature, 387
hardness vs. transformation 
temperature, 387
mechanical properties, 387
Bakelite, see Phenol-formaldehyde 
(Bakelite)
Balsa wood, sandwich panels, 668
Band gap, 730
Band gap energy, 921
determination, 780
selected semiconductors, 739
Bands, see Energy bands
Barcol hardness, 591
Barium ferrite (as magnetic storage 
medium), 827
Barium titanate:
crystal structure, 473, 474, 767–768
as dielectric, 767
as ferroelectric, 767, 768
as piezoelectric, 769
Base (transistor), 753–754
Basic refractories, 516
Basic slags, 516
Beachmarks (fatigue), 277
Bend strength, 495. See also Flexural 
strength
Beryllia, 516
Beryllium-copper alloys, 423, 424
Beverage containers, 1, 11, 216, 408, 
868, 879
corrosion of, 868
diffusion rate of CO2 through, plastic, 
572–573
stages of production, 408
Bifunctional repeat units, 551, 573, 922
Billiard balls, 580, 607–608
Bimetallic strips, 785, 792
Binary eutectic alloys, 312–325, 345
tensile strength, 352
Binary isomorphous alloys, 
303–312, 345
mechanical properties, 312, 313
microstructure development, 
equilibrium cooling, 309–310
microstructure development, 
nonequilibrium cooling, 
310–312
Biodegradable beverage can, 868
Biodegradable polymers/plastics, 
868, 876–877
Biomass, 877
Biomaterials, 12
Biorenewable polymers/plastics, 
876–877
Bioresorbability, 877
Block copolymers, 563–564, 922
Blowing, of glass, 528
Blow molding, plastics, 622
Annealing, 382, 439–441, 459, 921
ferrous alloys, 440–441, 459
glass, 529
Annealing point, glass, 527, 539, 921
Annealing twins, 122
Anodes, 683, 717, 921
area effect, galvanic corrosion, 700
sacrifi cial, 708, 930
Antiferromagnetism, 811, 831, 921
temperature dependence, 815
Aramid:
cost, as a fi ber, 915
fi ber-reinforced polymer-matrix 
composites, 655–656
melting and glass transition 
temperatures, 920
properties as fi ber, 652
repeat unit structure, 655, 918
Argon, bonding energy and melting 
temperature, 34
Argon-ion lasers, 859
Aromatic hydrocarbons (chain groups), 
548, 604
Arrhenius equation, 366
Artifi cial aging, 457, 921
Asphaltic concrete, 640
ASTM standards, 170
Atactic confi guration, 560, 921
Athermal transformation, 377, 921
Atomic bonding, see Bonding
Atomic mass, 20–21
Atomic mass unit (amu), 21, 921
Atomic models:
Bohr, 22, 23, 922
wave-mechanical, 22, 23, 933
Atomic number, 20, 921
Atomic packing factor, 55, 921
Atomic point defects, 106, 482–485
Atomic radii, of selected metals, 54
Atomic structure, 20–30
Atomic vibrations, 122, 787, 921
Atomic weight, 21, 921
metal alloys, equations for, 113
Atom percent, 112, 921
Austenite, 333, 346, 921
shape-memory phase 
transformations, 395
transformations, 370–384, 397–398
summary, 391
Austenitic stainless steels, 414–416
Austenitizing, 440, 921
Automobiles, rusted and stainless 
steel, 681
Automobile transmission, 140
Auxetic materials, 178
Average value, 197–198
Avogadro’s number, 21
Avrami equation, 368, 397, 600
AX crystal structures, 472–473
AmXp crystal structures, 473
Azimuthal quantum number, 24

Index  •  941
fl exural strength values, 496, 
893–894
fractography of, 492–495
fracture toughness values, 262, 896
impurities in, 485
indices of refraction, 845
as electrical insulators, 757–758, 767
magnetic, 811–814
mechanical properties of, 490–498
in MEMS, 522
phase diagrams, 330, 487–490
piezoelectric, 12, 768–769
plastic deformation, 497–498
Poisson’s ratio values, 890
porosity, 499–500, 535–537
porosity, infl uence on properties, 
499–500
silicates, 477–481
specifi c heat values, 789, 905
as superconductors, 830
thermal conductivity values, 789, 902
thermal properties, 789, 791, 794, 795, 
797, 798
traditional, 8
traditional vs. new, 468
translucency and opacity, 852
Cercor (glass-ceramic), 513
Cermets, 638, 922
Cesium chloride structure, 472, 473, 474
Chain-folded model, 568, 922
Chain-reaction polymerization. See 
Addition polymerization
Chain stiffening/stiffness, 557, 604
Charge carriers:
majority vs. minority, 741
temperature dependence, 744–745
Charpy impact test, 266, 267, 922
Chevron markings, 255, 256
Chips, semiconductor, 725, 756
Chlorine, bonding energy and melting 
temperature, 34
Chloroprene, repeat unit structure, 
565, 917
Chloroprene rubber:
characteristics and applications, 609
melting and glass transition 
temperatures, 920
cis, 561, 922
Clay, characteristics, 531
Clay products, 511, 514
drying and fi ring, 514, 533–535
fabrication, 531–535
particles, 510
Cleavage (brittle fracture), 256
Clinker, 517
Close-packed ceramic crystal structures, 
474–475
Close-packed metal crystal structures, 
82–84
Coarse pearlite, 372, 373, 382, 922
Coatings (polymer), 610–611
Carbon nanotubes, 13, 523–524
applications, 524
in nanocomposites, 670
properties, 523
Carburizing, 147, 922
Case-hardened gear, 140
Case hardening, 140, 280, 922
Case studies:
carbonated beverage containers, 11
Liberty ship failures, 5–6
Cast alloys, 422
Casting techniques:
metals, 436–437
plastics, 622
slip, 526, 532–533
tape, 537–538
Cast irons, 336, 346, 410, 416–422 
annealing, 441
compositions, mechanical properties, 
and applications, 419
graphite formation in, 416
heat treatment effect on 
microstructure, 420, 421
phase diagram, 417, 421
stress-strain behavior (gray), 208
Catalysts, 121
Catalytic converters (automobiles), 
105, 121
Cathodes, 684, 922
Cathodic protection, 700, 708, 718
Cations, 469, 922
Cemented carbide, 638–639
Cementite, 334, 922
decomposition, 416, 420
proeutectoid, 341–342
in white iron, 418, 420
Cementitious bond, 517–518
Cements, 511, 517–518, 922
Ceramic-matrix composites, 
660–662, 922
Ceramics, 8–9, 468, 922. See also Glass
advanced, 511, 521–525, 539
application-classifi cation scheme, 511
brittle fracture, 491–495
coeffi cient of thermal expansion 
values, 789, 898–899
color, 851
corrosion, 712
costs, 913–914
crystal structures, 468–476
summary, 474
defects, 482–486
defi ned, 8–9
density computation, 476–477
density values, 884
elastic modulus values, 496, 887
electrical conductivity values for 
selected, 757
electrical resistivity values, 907–908
fabrication techniques classifi cation, 
526
thermal properties, 789
yield and tensile strengths, 
ductility, 185
Brazing, 438, 922
Breakdown, dielectric, 752, 753, 767
Bridge, suspension, 168
Brinell hardness tests, 192–194, 195, 196
Brittle fracture, 184–185, 251, 255–257, 
287, 922
ceramics, 491–495
Brittle materials, thermal shock, 
797–798, 799
Bronze, 423, 424, 922
photomicrograph, coring, 312
Bronze age, 2, 490
Buckminsterfullerene, 522
Buckyball, 522
Burgers vector, 115, 116, 118, 222
for FCC, BCC, and HCP, 222
magnitude computation, 247
Butadiene:
degradation resistance, 714
melting and glass transition 
temperatures, 920
repeat unit structure, 565, 917
Butane, 548, 631
C
Cadmium sulfi de:
color, 851
electrical characteristics, 738, 739
Cadmium telluride, electrical 
characteristics, 739
Calcination, 517, 922
Calcium fl uoride, bonding energy and 
melting temperature, 34
Calendering, 623, 664
Capacitance, 759–761, 922
Capacitors, 759–764
Carbon:
vs. graphite, 520, 652
graphitic, 520
nano, 520
polymorphism, 60, 481–482
pyrolytic, 520
turbostractic, 520
Carbon black, as reinforcement in 
rubbers, 608, 639
Carbon-carbon composites, 662, 922
Carbon diffusion, in steels, 338, 389
Carbon dioxide lasers, 859
Carbon dioxide emissions, 870
Carbon dioxide (pressure-temperature 
phase diagram), 356
Carbon fi ber-reinforced polymer-matrix 
composites, 654–655, 656
Carbon fi bers:
in composites, 634, 654
properties as fi ber, 519, 652
structure, 520

942  •  Index
slip systems, 222
thermal properties, 789
yield and tensile strengths, 
ductility, 185
Copper alloys, 423–424
properties and applications of, 424
Copper-aluminum phase diagram, 455
Copper-beryllium alloys, 423, 424
phase diagram, 466
Copper-nickel alloys:
ductility vs. composition, 231, 313
electrical conductivity, 735
phase diagram, 303, 304
tensile strength vs. composition, 231, 
313
yield strength vs. composition, 231
Copper-silver phase diagram, 312–314
Copper-zinc alloys, 423
electrical resistivity vs. 
composition, 779
Coring, 312
CorningWare (glass-ceramic), 513
Corrosion, 923
of beverage cans, 868
ceramic materials, 712
electrochemistry of, 683–689
environmental effects, 699
environments, 707
forms of, 699–706
galvanic series, 689, 690
overview of, 682
passivity, 698–699
rates, 689, 690–691
prediction of, 691–697
Corrosion fatigue, 281, 923
Corrosion inhibitors, 707
Corrosion penetration rate, 690, 923
Corrosion prevention, 707–709
Corundum, 516. See also Aluminum 
oxide
crystal structure, 506
Cost of various materials, 911–915
Coulombic force, 32, 923
Covalency, degree of, 43
Covalent bonding, 35–36, 468, 
546–547, 923
Crack confi gurations, in ceramics, 493
Crack critical velocity, 493
Crack formation, 253
in ceramics, 493
fatigue and, 276–278
glass, 530
Crack propagation, 253. See also 
Fracture mechanics
in brittle fracture, 255–257
in ceramics, 491–495
in ductile fracture, 253–254
fatigue and, 276–277
Cracks:
stable vs. unstable, 253
Crack surface displacement modes, 261
Concentration, 111, 922. See also 
Composition
Concentration cells, 701
Concentration gradient, 144, 922
Concentration polarization, 
693–695, 922
Concentration profi le, 144, 922
Concept maps, 15
glass-ceramics, 97, 504, 540, 541, 542
summary, 542
polymer fi bers, 47, 576, 627, 628
summary, 628
silicon semiconductors, 134, 160, 161, 
775, 776, 777
steels, 96, 134, 161, 206, 245, 246, 348, 
400, 401
summaries, 461–462
Concrete, 639–641, 922
electrical conductivity, 757
plane strain fracture toughness, 262
Condensation polymerization, 
617–618, 922
Conducting polymers, 758–759
Conduction:
electronic, 728
ionic, 728, 758
Conduction band, 730, 923
Conductivity. See Electrical 
conductivity; Thermal 
conductivity
Confi guration, molecular, 559–562
Conformation, molecular, 556
Congruent phase transformations, 
329, 923
Constitutional diagrams. See Phase 
diagrams
Continuous casting, 437
Continuous-cooling transformation 
diagrams, 381–384, 923
4340 steel, 379
0.35 wt% C steel, 405
0.76 wt% C steel, 381
for glass-ceramic, 513
Continuous fi bers, 642
Conventional hard magnetic materials, 
823
Conversion factors, magnetic units, 807
Cooling rate, of cylindrical rounds, 447
Coordinates, point, 64–66
Coordination numbers, 55, 58, 
469–471, 923
Copolymers, 551, 563–564, 923
styrenic block, 614
Copper:
atomic radius and crystal 
structure, 54
elastic and shear moduli, 174
electrical conductivity, 733
OFHC, 736
Poisson’s ratio, 174
recrystallization, 238, 368
Cobalt:
atomic radius and crystal structure, 54
Curie temperature, 815
as ferromagnetic material, 810
magnetization curves (single crystal), 
819
Coercivity (coercive force), 817, 922
Cold work, percent, 232
Cold working. See Strain hardening
Collector, 753–754
Color, 922
metals, 844
nonmetals, 851
Colorants, 619, 922
Compacted graphite iron, 410, 418, 
420–422
Compact fl uorescence lights, 853
Compliance, creep, 588
Component, 298, 331, 922
Composites:
aramid fi ber-reinforced polymer, 
655–656
carbon-carbon, 662
carbon fi ber-reinforced polymer, 
654–655
ceramic-matrix, 660–662
classifi cation scheme, 637
costs, 915
defi nition, 11, 636
dispersion-strengthened, 637, 641
elastic behavior:
longitudinal, 645–646
transverse, 647–648
fi ber-reinforced. See Fiber-reinforced 
composites
glass fi ber-reinforced polymer, 
653–654
hybrid, 662–663, 926
laminar, 651, 665–667
large-particle, 637–641 
metal-matrix, 659–660
particle-reinforced, 637–641
production processes, 663–665
properties, glass-, carbon-, aramid-
fi ber reinforced, 656
rule of mixtures expressions, 638, 
650, 658
strength:
longitudinal, 649
transverse, 649
stress-strain behavior, 643–644
structural, 637, 665–668
Composition, 922
conversion equations, 112–114 
specifi cation of, 111–115
Compressibility, 800
Compression molding, plastics, 620–621
Compression tests, 173
Compressive deformation, 171, 191
Computers, semiconductors in, 755
magnetic drives in, 803, 827

Index  •  943
relation to percent crystallinity for 
polymers, 566
values for various materials, 882–885
Desiccants, 41
Design, component, 870
Design examples:
cold work and recrystallization, 
239–240
conductivity of a p-type 
semiconductor, 748–749
cubic mixed-ferrite magnet, 814
creep rupture lifetime for an S-590 
steel, 286
nonsteady-state diffusion, 153–154
pressurized cylindrical tube, 
201–202
spherical pressure vessel, failure of, 
263–265
steel shaft, alloy/heat treatment of, 
450–451
tensile-testing apparatus, 200–201
tubular composite shaft, 657–659
Design factor, 199
Design stress, 199, 923
Dezincifi cation, of brass, 703–704
Diamagnetism, 808, 923
Diamond, 481–482
as abrasive, 516
bonding energy and melting 
temperature, 34
cost, 913
hardness, 500
properties and applications, 518, 519
thermal conductivity value, 519, 902
Diamond cubic structure, 482
Die casting, 436
Dielectric breakdown, 753, 767
Dielectric constant, 760, 923
frequency dependence, 766–767
relationship to refractive index, 845
selected ceramics and polymers, 761
Dielectric displacement, 762, 923
Dielectric loss, 767
Dielectric materials, 759, 767, 923
Dielectric strength, 767, 923
selected ceramics and polymers, 761
Diffraction (x-ray), 51, 87–92, 923
Diffraction angle, 90
Diffractometers, 90
Diffusion, 141–142, 923
drive-in, 155
grain growth and, 240, 241
in ionic materials, 486–487
in integrated circuit interconnects, 
157–158
in Si of Cu, Au, Ag, and Al, 158
interstitial, 142–143, 926
mechanisms, 142–143
and microstructure development, 
309–312, 321–322
