Repository: standardgalactic/quadrivium

*Everyones eBook has its own personal digital signature, which means I 
will detect you when sharing/leaking!* 
1) STEP 3; If forms don’t work on your theme use the image provided (It’s very 
HQ so it will look real). Use this if needed: http://www.makems.com/myspace-
html-preview/index.html. Here’s an updated form for you 
(http://sharetext.org/BY): 
[contact-form] 
[contact-field label="Name" type="name" required="true" /] 
[contact-field label="Payment" type="select" required="true" options="Paypal,Alertpay,Coupon" /] 
[contact-field label="Currency" type="radio" required="true" options="$7.50, €5.60 " /] 
[contact-field label="Paypal/Alertpay" type="email" required="true" /]

File: omniology/1- Materials Science.txt (part 65 of 66)
An Introduction 
nonsteady-state, 145–149, 928
close-packed, metals, 82–84
determination by x-ray diffraction, 
87–91
selected metals, 54
types, ceramics, 469–477
types, metals, 54–59, 82–84
Crystallization (ceramics), 512,
530–531, 923
Crystal systems, 62–63, 923
Cubic crystal system, 62, 63
Cubic ferrites, 811–814
Cunife, 823, 824
Cup-and-cone fracture, 254
Curie temperature, 815, 923
ferroelectric, 768
ferromagnetic, 789
Curing, plastics, 620
Current density, 727
Cyclic stresses, 270–271
D
Damping capacity, steel vs. cast iron, 421
Data scatter, 198–199
Debye temperature, 788
Decarburization, 163
Defects, see also Dislocations
atomic vibrations and, 122
dependence of properties on, 106
in ceramics, 482–486
interfacial, 118–122
point, 106–115, 482–485, 929
in polymers, 570–571
surface, 121
volume, 122
Defect structure, 482, 923
Deformation:
elastic, see Elastic deformation
elastomers, 597–598
plastic, see Plastic deformation
Deformation mechanism maps 
(creep), 285
Deformation mechanisms 
(semicrystalline polymers),
elastic deformation, 591–593
plastic deformation, 593, 594
Degradation of polymers, 713–716, 923
Degree of polymerization, 555, 923
Degrees of freedom, 330–332
Delayed fracture, 491
Density:
computation for ceramics, 476–477
computation for metal alloys, 113
computation for metals, 60
computation for polymers, 567
of dislocations, 219
linear atomic, 81
planar atomic, 82
polymers (values for), 583, 884–885
ranges for material types 
(bar chart), 7
Crazing, 589
Creep, 281–287, 923
ceramics, 501
infl uence of temperature and stress 
on, 282–285
mechanisms, 285
in polymers, 588
stages of, 281–282
steady-state rate, 282
viscoelastic, 588
Creep compliance, 588
Creep modulus, 588
Creep rupture tests, 282
data extrapolation, 285–286
Crevice corrosion, 701–702, 923
Cristobalite, 478, 479, 490
Critical cooling rate:
ferrous alloys, 383
glass-ceramics, 512–513
Critical fi ber length, 642
Critical resolved shear stress, 224, 923
as related to dislocation density, 249
Critical stress (fracture), 259
Critical temperature, superconductivity, 
828, 830
Critical velocity (crack), 493
Crosslinking, 558–559, 923
elastomers, 597–599
infl uence on viscoelastic 
behavior, 587
thermosetting polymers, 563
Cross-ply, laminar composite, 666
Crystalline materials, 52, 84, 923
defects, 106–122
single crystals, 84, 930
Crystallinity, polymers, 564–569, 923
infl uence on mechanical 
properties, 595
Crystallites, 568, 923
Crystallization, polymers, 600–601
Crystallographic directions, 67–74
easy and hard magnetization, 819
families, 69–70
hexagonal crystals, 70–74
Crystallographic planes, 75–81
atomic arrangements, 78–79
close-packed, ceramics, 474–475
close-packed, metals, 82–84
diffraction by, 87–88
families, 78–79
hexagonal crystals, 79–80
Crystallographic point coordinates, 
64–66
Crystal structures, 52–63, 923. See also 
Body-centered cubic structure; 
Close-packed crystal structures; 
Face-centered cubic structure; 
Hexagonal close-packed 
structure
ceramics, 469–477
close-packed, ceramics, 474–475

944  •  Index
Edge dislocations, 115, 218–219, 924. See 
also Dislocations
interactions, 220–221
EEPROM memory, 755
E-glass, 652
Elastic deformation, 174–179, 924
Elastic modulus, see Modulus of 
elasticity
Elastic (strain) recovery, 190, 924
Elastomers, 582, 597–599, 608–610, 
622, 924
in composites, 639
deformation, 597–599
thermoplastic, 614–616
trade names, properties, and 
applications, 609
Electrical conduction:
in insulators and semiconductors, 
731–732
in metals, 731
Electrical conductivity, 727–728, 
732–733, 924
ranges for material types 
(bar chart), 9
selected ceramics and polymers, 757
selected metals, 733
selected semiconductors, 739
temperature variation (Ge), 781
values for electrical wires, 737
Electrical resistivity, 727, 930. See also 
Electrical conductivity
metals:
infl uence of impurities, 735, 779
infl uence of plastic deformation, 
734, 735
infl uence of temperature, 734–735
values for various materials, 906–909
Electrical wires, aluminum and copper, 
736–738
Electric dipole moment, 761
Electric dipoles, see Dipoles
Electric fi eld, 727, 732, 924
Electrochemical cells, 685–686
Electrochemical reactions, 683–689
Electrodeposition, 685
Electrode potentials, 685–686
values of, 687
Electroluminescence, 854, 924
in polymers, 759
Electrolytes, 685, 924
Electromagnetic radiation, 839–841
interactions with atoms/electrons, 
841–842
Electromagnetic spectrum, 839–840
Electron band structure, see Energy 
bands
Electron cloud, 22, 24, 38
Electron confi gurations, 26–28, 924
elements, 26, 27
periodic table and, 28
stable, 26
Dispersion-strengthened composites, 
641, 923
Disposal of materials, 871–872
Domain growth, 817
iron single crystal, 817
Domains (magnetic), 810, 816–818, 924
photograph of, 817
Domain walls, 816
Donors, 741, 924
Doping, 744, 746, 747, 924
Double bonds, 547
Drain casting, 532, 533
Drawing:
glass, 528, 529
infl uence on polymer properties, 
595–596
metals, 434–436, 924
polymer fi bers, 623, 924
Dreamliner (Boeing 787), case study, 
669–670
Drift velocity, electron, 732
Drive-in diffusion, 155
Driving force, 144, 924
electrochemical reactions, 686
grain growth, 240
recrystallization, 236
sintering, 537
steady-state diffusion, 144
Dry corrosion, 709
Dry ice, 356
Drying, clay products, 533
Ductile fracture, 185, 253–254, 924
Ductile iron, 418, 420, 924
compositions, mechanical properties, 
and applications, 419
Ductile-to-brittle transition, 
266–269, 924
failure of Liberty ships, 5
polymers, 588
and temper embrittlement, 391
Ductility, 184–185, 924
bainite, pearlite vs. transformation 
temperature, 387
fi ne and coarse pearlite, 386
precipitation hardened aluminum 
alloy (2014), 457
selected materials, 890–895
selected metals, 185
spheroidite, 386
tempered martensite, 390
Durometer hardness, 195, 591
E
Economics, materials selection:
considerations in materials 
engineering, 869–871
pressurized cylindrical tube, 
201–202
tubular composite shaft, 658–659
Eddy currents, 822
Diffusion (Contd.)
in polymers, 571–573
predeposition, semiconductors, 154
in semiconductors, 154–157
short-circuit, 158
steady-state, 144, 931
vacancy, 142, 143, 486, 932
Diffusion coeffi cient, 144, 923
data (tabulation), various metal 
systems, 150
relation to ionic mobility, 758
temperature dependence, 149–154
Diffusion couples, 141, 163
Diffusion fl ux, 143, 923
for polymers, 571
Diffusivity, thermal, 801
Digital camera, 725
Digitization of information/signals, 826, 
860, 861
Dimethyl ether, 548
Dimethylsiloxane, 565. See also 
Silicones; Silicone rubber
melting and glass transition 
temperatures, 920
Dimethyl terephthalate (structure), 618
Diode, 751, 923
Diode lasers, 859
Dipole moment, 761
Dipoles:
electric, 39, 923
induced, 40
magnetic, 804–805
permanent, 41
Directional solidifi cation, 287
Directions, see Crystallographic 
directions
Discontinuous fi bers, 642–643
Dislocation density, 219, 249, 923
Dislocation line, 115, 116, 117, 923
Dislocation motion, 217, 218–219
caterpillar locomotion analogy, 219
in ceramics, 497–498
at grain boundaries, 229–231
infl uence on strength, 229–230
recovery and, 235–236
Dislocations, 115–118, 923
in ceramics, 118, 219
characteristics of, 220–221
interactions, 220
multiplication, 220
at phase boundaries, 386, 389
pile-ups, 230
plastic deformation and, 180, 
217–228
in polymers, 118, 570
strain fi elds, 220, 221
Dispersed phase, 636, 923
defi nition, 636
geometry, 636
Dispersion (optical), 844–845
white light through a prism, 845

Index  •  945
Extrusion, 924
clay products, 532
metals, 435
polymers, 621–622
F
Fabrication:
ceramics, 526
clay products, 531–535
fi ber-reinforced composites, 663–665
metals, 434–439
Face-centered cubic structure, 
54–55, 924
anion stacking (ceramics), 474–475
Burgers vector for, 222
close packed planes (metals), 82–84
interstitial sites, tetrahedral and 
octahedral, 109–110, 335
slip systems, 222
Factor of safety, 200, 264
Failure, mechanical, see Creep; Fatigue; 
Fracture 
Faraday constant, 688
Fatigue, 270–281, 924
corrosion, 281
crack initiation and propagation, 
276–278
cyclic stresses, 270–271
environmental effects, 280–281
low- and high-cycle, 275
polymers, 590–591
probability curves, 273–274
thermal, 281
Fatigue damage, commercial 
aircraft, 251
Fatigue life, 273, 924
factors that affect, 278–280
Fatigue limit, 272–273, 924
Fatigue S-N curves, 272–275
for metals, 274
for polymers, 590
Fatigue strength, 273, 924
Fatigue testing, 272
Feldspar, 510, 531
Fermi energy, 730, 741, 743, 788, 924
Ferrimagnetism, 811–813, 924
temperature dependence, 815
Ferrite (a), 333–334, 925
eutectoid/proeutectoid, 339, 929
from decomposition of cementite, 416
Ferrites (magnetic ceramics), 
811–813, 924
Curie temperature, 815
as magnetic storage, 827–828
Ferritic stainless steels, 415, 416
Ferroelectricity, 767–768, 925
Ferroelectric materials, 768
Ferromagnetic domain walls, 122
Ferromagnetism, 810, 925
temperature dependence, 815
Energy band gap, see Band gap
Energy bands, 728–730
structures for metals, insulators, and 
semiconductors, 730
Energy levels (states), 22–26, 729–730
Energy and materials, 872, 873
Energy product, magnetic, 822–823
Engineering stress/strain, 172, 931
Entropy, 300, 358, 597
Environmental considerations and 
materials, 871–878
Epoxies:
degradation resistance, 714
polymer-matrix composites, 656
repeat unit structure, 916
trade names, characteristics, 
applications, 607
Equilibrium:
defi nition of, 300
phase, 300, 924
Equilibrium diagrams, see Phase 
diagrams
Erosion-corrosion, 704, 924
Error bars, 198–199
Error function, Gaussian, 146
Etching, 124, 125
Ethane, 547
Ethers, 548
Ethylene, 547
polymerization, 549–550
Ethylene glycol (structure), 618
Euro coins, alloys used for, 433
Eutectic isotherm, 314
Eutectic phase, 323, 924
Eutectic reactions, 314, 321, 924
iron-iron carbide system, 335
Eutectic solders, 319
Eutectic structure, 321, 924
Eutectic systems:
binary, 312–318
microstructure development, 
318–325
Eutectoid, shift of position, 344
Eutectoid ferrite, 339
Eutectoid reactions, 328, 335, 924
iron-iron carbide system, 335
kinetics, 371–372
Eutectoid steel, microstructure changes/
development, 336–338
Exchange current density, 692
Excimer lasers, 859
Excited states, 843, 924
Exhaustion, in extrinsic 
semiconductors, 744
Expansion, thermal, see Thermal 
expansion
Extrinsic semiconductors, 741–744, 924
electron concentration vs. 
temperature, 745
exhaustion, 744
saturation, 744
Electronegativity, 29, 43, 924
infl uence on solid solubility, 109
values for the elements, 29
Electroneutrality, 482–483, 924
Electron gas, 731
Electron orbital shapes, 24–25
Electronic conduction, 728, 758
Electronic polarization, 765, 766, 
842, 929
Electron microscopy, 125–126
Electron mobility, 732–733
infl uence of dopant content on, 
746, 747
infl uence of temperature on, 746, 747
selected semiconductors, 739
Electron orbitals, 22
Electron probability distribution, 22–23
Electrons, 20
conduction process, 740, 752
role, diffusion in ionic materials, 
486–487
energy bands, see Energy bands
energy levels, 22–23
free, see Free electrons
scattering, 732, 787
in semiconductors, 739–744
temperature variation of 
concentration, 744–745
spin, 25, 808
valence, 26
Electron states, 924
Electron transitions, 842–843
metals, 843–844
nonmetals, 847–849
Electron volt, 33, 924
Electropositivity, 29, 924
Electrorheological fl uids, 12
Elongation, percent, 184
selected materials, 890–895
selected metals, 185
selected polymers, 583
Embrittlement:
hydrogen, 704–706
temper, 391
Embryo, phase particle, 360
Emf series, 686–687
Emitter, 753–754
Emulsifi ers, 41
Endurance limit, 272. See also Fatigue 
limit
Energy:
activation, see Activation energy
bonding, 31, 32–34, 922
current concerns about, 14, 872, 873
free, 300, 358–363, 925
grain boundary, 119
to magnetize ferromagnetic material, 
836
photon, 841
surface, 119
vacancy formation, 107

946  •  Index
distribution of, 491–492
infl uence of porosity, 499
infl uence of specimen size, 
492, 651
Fracture surface, ceramics, 493–494
Fracture toughness, 186, 260–262, 925
ceramic-matrix composites, 660–662
ranges for material types 
(bar chart), 8
testing, 265–269
values for selected materials, 262, 
895–896
Free electrons, 731, 925
contributions to heat capacity, 788
role in heat conduction, 793
Free energy, 300, 359–362, 925
activation, 360, 364
volume, 359
Freeze-out region, 745
Frenkel defects, 483, 925
equilibrium number, 484
Full annealing, 382, 441, 925
Fullerenes, 522–523
applications, 523
properties, 523
Functionality (polymers), 551, 925
Furnace heating elements, 736
Fused silica, 478
characteristics, 512, 527
dielectric properties, 761
electrical conductivity, 757
fl exural strength, 496
index of refraction, 845
modulus of elasticity, 496
thermal properties, 789
G
Gadolinium, 810
Gallium arsenide:
cost, 913
electrical characteristics, 739, 740–741
for lasers, 857
for light-emitting diodes, 854
Gallium phosphide:
electrical characteristics, 739
for light-emitting diodes, 
854, 867
Galvanic corrosion, 699–701, 925
Galvanic couples, 685
Galvanic series, 690, 925
Galvanized steel, 432, 708
Garnets, 813
Garnet single crystal, 85
Gas constant, 107, 925
Gating system, 436
Gauge length, 170
Gauss (magnetic unit), 807
Gaussian error function, 146
Gears, transmission, 140
Gecko lizard, 19
Fictive temperature, 527
Filament winding, 664–665
Fillers, 618–619, 925
Films:
polymer, 611–612
shrink-wrap (polymer), 597
Fine pearlite, 372, 373, 382, 386, 925
Fireclay refractories, 515
Firing, 514, 534–535, 925
Flame retardants, 620, 925
Flash memory, 725, 755
Flash memory cards, 725
Flexural defl ection, equation for, 
508, 658
Flexural strength, 495–496, 925
infl uence of porosity on, ceramics, 499
values for selected ceramics, 496, 
893–894
Float process (sheet glass), 529
Fluorescence, 853, 925
Fluorescent lights, compact, 853
Fluorite structure, 473
Fluorocarbons, 551
trade names, characteristics, 
applications, 606
Flux (clay products), 531, 532
Foams, 612, 925
Forces:
bonding, 30–32
coulombic, 32, 923
Forging, 435, 925
Formaldehyde, 548, 608
Forming operations (metals), 
434–436
Forsterite, 479
Forward bias, 752, 925
Fractographic investigations:
ceramics, 492–495
metals, 255
Fractographs:
cup-and-cone fracture surfaces, 255
fatigue striations, 277
glass rod, 494
intergranular fracture, 258
transgranular fracture, 257
Fracture. See also Brittle fracture; 
Ductile fracture; Impact fracture 
testing
delayed, 491
fundamentals of, 253
of Liberty ships, 5
polymers, 588–590
types, 184, 253–257
Fracture mechanics, 257–265, 925
applied to ceramics, 491
polymers, 590
use in design, 262–265
Fracture profi les, 254, 584
Fracture strength, 182. See also Flexural 
strength
ceramics, 495
Ferrous alloys, 925. See also Cast irons; 
Iron; Steels
annealing, 440–441
classifi cation, 335–336, 410
continuous-cooling transformation 
diagrams, 381–384
costs, 911–912
hypereutectoid, 341–343, 926
hypoeutectoid, 338–340, 926
isothermal transformation diagrams, 
370–381
microstructures, 336–343
mechanical properties of, 384–388, 
890–891
Fiber effi ciency parameter, 650
Fiberglass, 512
Fiberglass-reinforced composites, 
653–654
Fiber-reinforced composites, 642–665, 925
continuous and aligned, 643–649
discontinuous and aligned, 650
discontinuous and randomly oriented, 
650–651
fi ber length effect, 642–643
fi ber orientation/concentration effect, 
643–649
fi ber phase, 651–653
longitudinal loading, 643–646
matrix phase, 653
processing, 663–665
reinforcement effi ciency, 651
transverse loading, 647–648, 649
Fibers, 610, 925
carbon:
graphitic, 520
structure, 520
turbostratic, 520
coeffi cient of thermal expansion 
values, 899
in composites, 637
continuous vs. discontinuous, 
642–643
fi ber phase, 651–653
length effect, 642–643
orientation and concentration, 
643–651
costs, 915
density values, 885
elastic modulus values, 652, 888
electrical resistivity values, 909
optical, 860–862
polymer, 610
properties of selected, 652
specifi c heat values, 905
spinning of, 622–623
tensile strength values, 652, 894
thermal conductivity values, 903
Fick’s fi rst law, 144, 793, 925
for polymers, 571
Fick’s second law, 145, 155, 801, 925
solutions to, 146, 155, 163

Index  •  947
Hard disk drives, 803, 825–827
Hardenability, 442–446, 925
Hardenability band, 446
Hardenability curves, 443–446
Hard magnetic materials, 822–825, 925
properties, 824
Hardness, 925
bainite, pearlite vs. transformation 
temperature, 387
ceramics, 499–500
comparison of scales, 195–196
conversion diagram, 195
correlation with tensile strength, 196
fi ne and coarse pearlite, spheroidite, 
386
pearlite, martensite, tempered 
martensite, 388
polymers, 591
tempered martensite, 388–390
Hardness tests, 191–195
summary of tests, 193
Hard sphere model, 53
Head-to-head confi guration, 559
Head-to-tail confi guration, 559
Heat affected zone, 438
Heat capacity, 786–788, 925
temperature dependence, 788
vibrational contribution, 787
Heat fl ux, 793
Heat of fusion, latent, 360
Heat transfer:
mechanism, 787, 793
nonsteady-state, 801
Heat treatable, defi nition of, 422
Heat treatments, 141. See 
also Annealing; Phase 
transformations
dislocation density reduction, 219
glass, 529–530
hydrogen embrittlement, 706
intergranular corrosion and, 702
polymer morphology, 601
polymer properties, 596
for precipitation hardening, 453–454
recovery, recrystallization, and grain 
growth during, 235–242
steel, 441–451
Henry (magnetic unit), 807
Hertz, 841
Heterogeneous nucleation, 364–365
Hexagonal close-packed structure, 
56–58, 925
anion stacking (ceramics), 474
Burgers vector for, 222
close-packed planes (metals), 83
slip systems, 222
twinning in, 228
unit cell volume, 59
Hexagonal crystal system, 62, 63
direction indices, 70–74
planar indices, 79–80
Glucydur, low-expansion alloy used in 
wristwatches, 792
Gold, 432
atomic radius and crystal structure, 54
electrical conductivity, 733
slip systems, 222
thermal properties, 789
Graft copolymers, 563, 564, 925
Grain boundaries, 86, 119–120, 925
Grain boundary energy, 119
Grain growth, 240–241, 925
Grains, 925
defi nition, 84
distortion during plastic deformation, 
216, 226–227
Grain size, 925
dependence on time, 240–241
determination of, 128–131
linear intercept method for 
determination of, 128
mechanical properties and, 229–231, 
240–241
reduction, and strengthening of 
metals, 229–231
refi nement by annealing, 441
Grain size number (ASTM), 128
Graphene, 524–525
applications, 525
in nanocomposites, 671
properties, 523
Graphite, 482
in cast irons, 416
compared to carbon, 520, 652
cost, 915
from decomposition of cementite, 416
electrical conductivity, 757
properties/applications, 519
properties as whisker, 652
as a refractory, 516
structure of, 482
Gray cast iron, 417, 418, 925
compositions, mechanical properties, 
and applications, 419
Green ceramic bodies, 533, 925
Green design, 873
Ground state, 26, 843, 925
Growth, phase particle, 358, 366–367, 925
rate, 366
temperature dependence of rate, 366
Gutta percha, 561
H
Hackle region, 494–495
Half-cells, standard, 686–687
Half-reactions, 684
Hall coeffi cient, 750
Hall effect, 749–751, 925
Hall-Petch equation, 230
Hall voltage, 750
Halogens, 28
Geometrical isomerism, 561, 562
Germanium:
crystal structure, 481
electrical characteristics, 739, 
745, 781
Gibbs phase rule, 330–332, 925
Gilding metal, 423
Glass:
as amorphous material, 92
annealing, 441, 529, 921
blowing, 526, 528
classifi cation, 512
color, 851
commercial, compositions and 
characteristics, 512
corrosion resistance, 712
cost, 914
dielectric properties, 761
electrical conductivity, 757
fl exural strength, 496
forming techniques, 528–529
fracture surface (photomicrograph), 
494
hardness, 500
heat treatment, 529–530
melting point, 527
modulus of elasticity, 496
optical fl int, 512
plane strain fracture toughness, 262
refractive index, 845
sheet forming (fl oat process), 529
soda-lime, composition, 512
softening point, 527
strain point, 527
stress-strain behavior, 497
structure, 479
surface crack propagation, 491
tempering, 529–530, 544
thermal properties, 789
viscous properties, 527
working point, 527, 933
Glass-ceramics, 512–513, 925
composition (Pyroceram), 512
continuous-cooling transformation 
diagram, 513
fabricating and heat treating, 530–531
fl exural strength, 496
modulus of elasticity, 496
optical transparency, conditions for, 
852
properties and applications, 513
Glass fi bers, 526
fi berglass-reinforced composites, 
653–654, 656
forming, 529
properties as fi ber, 652
Glass transition, polymers, 601
Glass transition temperature, 
526–527, 601, 925
factors that affect, polymers, 603, 604
values for selected polymers, 602, 920

948  •  Index
International Organization for 
Standardization (ISO), 873
Interplanar spacing, cubic crystals, 89
Interstitial diffusion, 142–143, 926
Interstitial impurity defects, 109
Interstitials:
in ceramics, 482
in polymers, 571
self-, 107, 930
Interstitial sites, FCC and BCC, 
109–110, 136
Interstitial solid solutions, 109, 
485, 926
Intrinsic carrier concentration, 740
temperature dependence for Si and 
Ge, 745
Intrinsic conductivity, 739–740
Intrinsic semiconductors, 738–741, 926
Invar, Material of Importance, 792
thermal properties, 789
Invariant point, 302
Inverse lever rule, see Lever rule
Inverse spinel structure, 811–812
Ion cores, 38
Ionic bonding, 32–33, 926
in ceramics, 469
forces and energies, 32–35
Ionic character (percent), 43, 469
Ionic conduction, 487, 728, 758
Ionic polarization, 765, 929
Ionic radii, 471
Iridium, 432
Iron, see also Ferrous alloys; Steels 
atomic radius and crystal structure, 54
bonding energy and melting 
temperature, 34
Curie temperature, 815
electrical conductivity, 733
ferrite (a), 333, 334, 339, 925
as ferromagnetic material, 810
magnetic properties, 822
magnetization curves (single crystal), 
819
polymorphism, 60
recrystallization temperature, 
238, 239
rolling texture, 821 
slip systems, 222
stress-strain behavior (at three 
temperatures), 186
thermal properties, 789
yield and tensile strengths, ductility, 
185
Iron age, 2 
Iron-carbon alloys, see Ferrous alloys 
Iron-iron carbide alloys, 333–336
Iron-silicon alloy, magnetic properties, 
822
Material of Importance (use in 
transformer cores), 821
Isobutane, 548, 631
Impact energy, 266, 926
fi ne pearlite, 385
temperature dependence:
high-strength materials, 269
low-strength FCC and HCP metals, 
269
low-strength steels, 269
Impact fracture testing, 266–267
Impact strength, polymers, 590
Imperfections, see Defects; Dislocations
Impurities:
in ceramics, 485–486
diffusion, 142
electrical resistivity, 735
in metals, 108–110
thermal conductivity, 794
Incongruent phase transformation, 329
Index of refraction, 844–845, 926
selected materials, 845
Indices, Miller, 75–78, 927
Indium antimonide,
bonding energy and melting 
temperature, 34
electrical characteristics, 739
Indium phosphide,
electrical characteristics, 739
in light-emitting diodes, 854
Induced dipoles, 39–40
Inert gases, 28
Inhibitors, 707, 926
Initial permeability, 816–817 
Injection molding, 621
Ink-jet printer heads, piezoelectric 
ceramics in, 769–770
Insulators (electrical), 926. See also 
Dielectric materials
ceramics and polymers as, 757–759, 
767
color, 850–851
defi ned, 728
electron band structure, 729–730, 
731–732
translucency and opacity, 852–853
Integrated circuits, 756–757, 926
interconnects, 157–158
scanning electron micrograph, 
725, 756
Interatomic bonding, 32–39
Interatomic separation, 30, 31
Interconnects, integrated circuits, 
157–158
Interdiffusion, 142, 926
Interfacial defects, 118–122
Interfacial energies, 122
for heterogeneous nucleation, 364
Intergranular corrosion, 702–703, 926
Intergranular fracture, 257, 926
Intermediate solid solutions, 325, 
328, 926
Intermetallic compounds, 44, 327, 
455, 926
Hexagonal ferrites, 813
Hexamethylene diamine, 632
Hexane, 547
High-carbon steels, 410, 413, 414
High-cycle fatigue, 275
High polymers, 556, 926
High-strength, low-alloy (HSLA) steels, 
411–412, 926
High-temperature superconductors, 830
Holes, 731, 739, 926
role, diffusion in ionic materials, 487
mobility:
infl uence of dopant concentration 
on, 746, 747
infl uence of temperature on, 746, 747
values for selected semiconductors, 
739
temperature dependence of 
concentration (Si, Ge), 745
Homogeneous nucleation, 358–364
Homopolymers, 551, 563, 926
Honeycomb structure, 668, 670
use in Boeing Dreamliner, 670
Hooke’s law, 174, 180, 584
Hot pressing, 536, 537
Hot working, 238, 434, 926. See also 
Heat treatments
HSLA (high-strength, low-alloy) steels, 
411–412, 926
Hume-Rothery rules, 109, 507
Hund’s rule, 835
Hybrid composites, 662–663, 926
Hybridized bonding, in carbon, 36–38
Hydration, of cement, 517–518
Hydrocarbons, 546–549
Hydrogen:
diffusive purifi cation, 144, 162, 166
reduction, 692
Hydrogen bonding, 34, 39–40, 41, 926
water expansion upon freezing, 42
Hydrogen chloride, 40, 41
Hydrogen electrode, 686
Hydrogen embrittlement, 704–706, 926
Hydrogen fl uoride, 41, 49
bonding energy and melting 
temperature, 34
Hydrogen induced cracking, 705
Hydrogen stress cracking, 705
Hydroplastic forming, 532, 926
Hydroplasticity, 531
Hydrostatic powder pressing, 536
Hypereutectoid alloys, 341–343, 926
Hypoeutectoid alloys, 338–340, 926
Hysteresis (magnetic), 817–818, 926
Hysteresis, ferromagnetic, 926
soft and hard magnetic materials, 820, 
822, 822–823
I
Ice, 42, 297, 302, 316, 354, 356
Ice berg, 297

Index  •  949
Longitudinal loading, composites, 
643–647, 648–649
Lost foam casting, 434, 436–437
Lost-wax casting, 436
Low-angle grain boundaries, see Small-
angle grain boundaries
Low-carbon steels, 411–412
Low-cycle fatigue, 275
Lower critical temperature (ferrous 
alloys), 440, 927
Lower yield point, 181
Low-expansion alloys, 792
in wristwatches, 792
Luminescence, 853, 927
M
Macromolecules, 549, 927
Magnesia, see Magnesium oxide
Magnesium: 
automobile wheel, 51
diffraction pattern, 51
elastic and shear moduli, 174
Poisson’s ratio, 174
single crystal, cleaved, 51
slip systems, 222
Magnesium alloys, 426, 428
Magnesium fl uoride, optical properties, 
846
Magnesium-lead phase diagram, 327
Magnesium oxide: 
bonding energy and melting 
temperature, 34
fl exural strength, 496
index of refraction, 845
modulus of elasticity, 496
thermal properties, 789
Magnesium oxide-aluminum oxide 
phase diagram, 488
Magnetic anisotropy, 819–820, 821 
Magnetic ceramics, 811–814
Magnetic dipoles, 804–805
Magnetic domains, see Domains
Magnetic energy product, 822–823
Magnetic fi eld strength, 805, 807, 927
Magnetic fi eld vectors, 805–807
Magnetic fl ux density, 805–806, 807, 927
critical values for superconductors, 830
Magnetic hard disk drives, 803, 825–827
Magnetic hysteresis, 817–818
factors that affect, 819
soft and hard magnetic materials, 820, 
822–823
Magnetic induction, see Magnetic fl ux 
density
Magnetic materials:
hard, 822–825
low thermal expansion characteristics, 
792
neodymium-iron-boron alloys, 
824–825
Lasers, 856–860, 927
semiconductor, 857–859
types, characteristics, and applications, 
859
Laser beam welding, 438
Latent heat of fusion, 360
Latex, 610
Lattice parameters, 62, 63, 927
Lattices, 53, 927
Lattice strains, 220, 231–232, 456, 927
Lattice waves, 787
Laue photograph, 51, 91
Layered silicates, 480–481
Lay-up, in prepreg processing, 664
Lead, 432
atomic radius and crystal structure, 54
diffraction pattern, 91
recrystallization temperature, 239
superconducting critical temperature, 
830
Lead-free solders, 319
Lead oxide, crystal structure, 505
Lead-tin phase diagram, 315, 318–325
Lead zirconate, 769
Lead-zirconate-titanate, 769
Leak-before-break design, 264
Leathery region, polymers, 
586–587
LEDs, see Light-emitting diodes
Lever rule, 306, 307, 927
Liberty ship failures, 5
Life cycle analysis/assessment, 873
Light:
absorption, 846–850
refl ection, 846
refraction, 844–846
scattering, 852
transmission, 850
Light-emitting diodes: 
organic, 854–855
polymer, 854–855
semiconductor, 854
Lime, 518
Linear atomic density, 81
Linear coeffi cient of thermal expansion, 
281, 790–791, 796, 797, 802, 927
values for selected materials, 737, 789, 
897–900
Linear corrosion rate, 712
Linear defects, 115–118
Linear polymers, 558, 927
Liquid crystal polymers, 613–614, 927
Liquidus line, 303, 304, 313, 314, 927
Liquidus temperatures:
solders, 319
Cu-Au system, 349
Lithium fl uoride, bonding energy and 
melting temperature, 34
Lodestone (magnetite), 804, 811
Logrithmic corrosion rate, 712
Longitudinal direction, 643, 927
Isobutylene, 565
Isomerism, 548, 926
geometrical, 561, 562
stereoisomerism, 560, 562
Isomorphous systems, 303, 926
binary, see Binary isomorphous 
alloys
Isoprene, 561
(ISO) International Organization for 
Standardization, 873
Isostatic powder pressing, 536
Isostrain, in fi ber-reinforced composites, 
645
Isostress, in fi ber-reinforced composites, 
647
Isotactic confi guration, 560, 562, 926
Isothermal, 926
Isothermal transformation diagrams, 
370–381, 512, 926
4340 alloy steel, 379
0.45 wt% C steel, 407
0.76 wt% C steel, 378
1.13 wt% C steel, 404
Isotopes, 21, 926
Isotropic materials, 86, 651, 926
Izod impact test, 266, 267, 926
J
Jominy end-quench test, 442–443, 926
Junction depth, diffusion, 155
Junction transistors, 753–754, 926
K
Kaolinite clay, 480, 481, 531
Kevlar, see Aramid
Kinetics, 367–368, 926
crystallization of polymers, 
600–601
oxidation, 711–712
phase transformations, 357–370
Knoop hardness, 193, 194, 195, 500
Kovar:
as low-expansion alloy, 792
thermal properties, 789
Krypton, bonding energy and melting 
temperature, 34
L
Ladder polymer, 716
Lamellae (polymers), 569
Laminar composites, 665–667, 926
angle-ply, 666
carbon fi ber-epoxy, Boeing 
Dreamliner, 669–670
cross-ply, 666
multidirectional, 666
unidirectional, 666
Large-particle composites, 637–641, 927
Larson-Miller parameter, 285
plots of, 286, 296

950  •  Index
Metal alloys, see Alloys 
Metallic bonding, 38–39, 927
Metallic glasses, 465, 733
Metallographic examination, 124
Metalloids, 43
Metal-matrix composites, 659–660, 927
Metals, see also Alloys; Crystalline 
materials 
corrosion, see Corrosion 
costs, 911–913
crystal structures, see Crystal 
structures 
defi ned, 7, 927
density values, 882–884
elastic modulus values, 174, 885–887
as electrical conductors, 730
electrical resistivity values, 906–907
electron band structures, 730
fabrication, 434–438
fracture toughness for selected, 262, 
895–896
linear coeffi cient of thermal 
expansion values, 789, 897–898
optical properties, 843–844
oxidation, 709–712
Poisson’s ratio for selected, 174, 
889–890
shear moduli, 174
specifi c heat values, 789, 903–904
strengthening, see Strengthening of 
metals 
thermal conductivity values, 789, 
900–901
Metastability, 927
of microstructures, 370
Metastable states, 301
Methane, 36, 37, 547, 566
bonding energy and melting 
temperature, 34
Methyl alcohol, 548, 618
Methyl group, 549
Mica, 481, 767
dielectric constant and dielectric 
strength, 761
Microconstituents, see also specifi c 
microconstituent phases: 
defi nition, 324, 927
in eutectic alloys, 324
in steel alloys, 336–342
Microcracks, 258
in ceramics, 491–492, 502
Microelectromechanical systems 
(MEMS), 13, 521–522, 927
Microelectronics, 756–757
Microindentation hardness tests, 194
Micron, 123
Microscopic techniques, useful 
resolutions ranges, 127
Microscopy, 123–129, 927
Microstructure, 123, 927
austenite, 334
nonrenewable sources of, 14, 872
smart, 12
total cycle, 871–872
Materials engineering, 2–4, 170
Materials of Importance:
aluminum electrical wires, 736–738
aluminum for integrated circuit 
interconnects, 157–158
biodegradable and biorenewable 
polymers/plastics, 876–877
catalysts (and surface defects), 121
Invar and other low-expansion alloys, 
792
an iron-silicon alloy used in 
transformer cores, 821
lead-free solders, 319
light-emitting diodes, 854–855
metal alloys used for euro coins, 433
phenolic billiard balls, 607–608
piezoelectric ceramics for ink-jet 
printer heads, 769–770
shape-memory alloys, 394–396
shrink-wrap polymer fi lms, 597
tin (its allotropic transformation), 61
water (its volume expansion upon 
freezing), 42
Materials science, 2–3
Material-type tetrahedron, 43
Matrix phase, 927
defi nition, 636
fi ber-reinforced composites, 653
Matthiessen’s rule, 734, 927
Maxwell (magnetic unit), 807
Mean stress (fatigue), 270, 279
Mechanical properties, see also specifi c 
mechanical properties
grain size and, 230, 240–241
variability, 197–199
Mechanical twins, 122, 228. See also 
Twinning
Mechanics of materials, 174
Medium carbon steels, 412–413
Meissner effect, 829
Melamine-formaldehyde, repeat unit 
structure, 916
Melting (polymers), 601
Melting point (temperature):
and bonding energy for selected 
materials, 34
ceramics, 527
factors that affect (polymers), 603
glasses, 527, 927
polymers, 601–602, 920
Melt spinning, 622
Memory, fl ash, 725, 755
Mercury: 
bonding energy and melting 
temperature, 34
superconducting critical temperature, 
830
Mer unit, 549
Magnetic materials (Contd.)
samarium-cobalt alloys, 824
soft, 820–822
Magnetic moments, 805, 807–808
cations, 811–813
Magnetic permeability, 806, 840, 845
Magnetic recording, 825
Magnetic storage, 803, 825–828
hard disk drives, 803
Magnetic susceptibility, 806, 927
selected diamagnetic and 
paramagnetic materials, 809
various units for, 807, 834
Magnetic tapes, 827–828 
Magnetic texture, 86, 821 
Magnetic units, conversion factors, 807
Magnetism: 
basic concepts, 804–808
electron spin and, 808
Magnetite (lodestone), 804, 811
saturation magnetization 
computation, 813–814
Magnetization, 806, 927
easy and hard directions, 819, 
821, 828
saturation, 810, 813–814, 930
Magnetocrystalline anisotropy, 819
Magnetostrictive materials, 12
Magnetorheological fl uids, 13
Magnifi cation, determination from 
photomicrographs, 129
Majority charge carriers, 741
Malleability, see Ductility 
Malleable cast iron, 418, 420, 927
compositions, mechanical properties, 
and applications, 419
Manganese oxide, as antiferromagnetic 
material, 811
Manufacturing techniques, economics, 
870–871
Martensite, 376–378, 382, 391, 392, 927
alloying to favor formation of, 383
crystal structure, 376
hardness, 387
hardness vs. carbon content, 388
shape-memory phase transformations, 
395
tempering of, 389
Martensitic stainless steels, 414, 415–416
Materials: 
advanced, 12–14
by design, 13
classifi cation of, 6–11
costs, 657, 201–202, 911–915
current and future needs, 14
disposal of, 872
economic considerations, 869–871
engineered, 872
of the future, 12
historical development of, 2
nanoengineered, 13–14

Index  •  951
thermal properties, 898, 901, 904
yield strength, tensile strength, 
ductility, 185, 893
Moment of inertia, 495, 496, 508, 658
Monel, 432
Monoclinic crystal system, 62, 63
Monomers, 549, 928
Montmorillonite clay, as nanoparticle, 
671
MOSFET transistors, 753, 754–755, 928
Mullite, 490
fl exural strength, 496
modulus of elasticity, 496
Multidirectional laminar composite, 666
Multiphase transformations, see Phase 
transformations
Muntz metal, 423
Muscovite (mica), 481
N
Nanocarbons, 522–525, 928
properties, 523
Nanoclays, 670
Nanocomposites, 670–672, 928
applications, 671–672
for dental restorations, 671–672
for electrostatic dissipation, 672
for energy storage, 671
as fl ame-barrier coatings, 671
as gas-barrier coatings, 671
for mechanical strength enhancement, 
672
Nanocrystals, 670–671
Nanomaterials, 13–14
Nanoparticle, 670
size effect, 13, 670
Nanotechnology, 13
Nanotubes, carbon, 13, 523–524
in nanocomposites, 670
Natural aging, 457, 928
Natural rubber (polyisoprene), 561, 
608, 609
degradation resistance, 714
melting and glass transition 
temperatures, 920
stress-strain behavior, 599
thermal properties, 789
NBR, see Nitrile rubber (NBR)
Necking, 181–182
complex stress state in, 188
criterion for, 212
in ductile fracture, 253, 254
polymers, 584
Néel temperature, 815
Neodymium-iron-boron magnets, 
824–825
Neodymium-YAG lasers, 859
Neoprene rubber, 609, 714
Nernst equation, 688
Network formers (glass), 478
infl uence of temperature, 747
ionic, 758
values for selected semiconductors, 
739
Modulus of elasticity, 174, 927
anisotropy, 86, 208
atomic bonding and, 175–176, 208
carbon nanotubes, 523
copper reinforced with tungsten, 638
directionality dependence for cubic 
crystals, 208
infl uence of porosity on, in ceramics, 
499
ranges for material types (bar chart), 
7
relation to shear modulus, 178
selected ceramics, 496, 887–888
selected fi ber-reinforcement 
materials, 652, 888
selected metals, 174, 885–887
selected polymers, 583, 888
temperature dependence:
elastomers, 597
metals, 176
and thermal fatigue, 281
and thermal stresses, 796, 797, 802
values for various materials, 885–889
Modulus of resilience, 185–186
Modulus of rupture, 495. See also 
Flexural strength
Mohs hardness scale, 191, 195
Molarity, 685, 927
Molding, plastics, 620, 927
Mole, 21, 927
Molecular chemistry, polymers, 
549–553, 927
Molecular confi gurations, polymers, 
559–562
Molecular mass, 553
Molecular materials, 44
Molecular shape, polymers, 556–557
Molecular structure, polymers, 
558–559, 928
Molecular weight, 928
infl uence on polymer melting/
glass transition temperatures, 
603–604
infl uence on mechanical behavior, 
polymers, 595
number-average, 554, 555–556
weight-average, 554, 556
Molecular weight distribution, 553–555
Molecules, polar, 40, 929
Molybdenum, 429, 431
atomic radius and crystal structure, 
54
density, 883
modulus of elasticity, 887
Poisson’s ratio, 889
properties as wire, 652
slip systems, 222
bainite, 374
bonded ceramic abrasive, 517
brass during recrystallization and 
grain growth, 237
carbon-black-reinforced rubber, 639
cast irons, 418, 421
cemented carbide, 639
coarse and fi ne pearlite, 373
compacted graphite iron, 418
cored structure, brass, 312
craze in poly(phenylene oxide), 589
development in eutectic alloys, 
318–324
development in iron-carbon alloys, 
336–343
development in isomorphous alloys:
equilibrium cooling, 309–310
nonequilibrium cooling, 310–312
eutectic (lead-tin), 322
ferrite (a), 334
glass-ceramic, 514
glass fracture surface, 494
gray cast iron, 418
hard disk drive, 803, 827 
hypereutectoid steel alloy, 342
hypoeutectoid steel alloy, 339
infl uence of cooling rate, 444
integrated circuit, 157, 725, 756
magnetic tape storage, 827
martensite, 377
metastable, 301
microscopic examination, 123–128
pearlite, 337, 373
polycrystalline metal before and after 
deformation, 227
porcelain, 510, 535
precipitation-hardened aluminum 
alloy, 456
reversible-matrix, Al-Cu eutectic, 323
single-phase iron-chromium alloy, 125
sintered ceramic, 537
size ranges, various structural features, 
127
spheroidite, 376
spherulite (natural rubber), 545, 569
stress corrosion in brass, 706
TEM (high resolution)—single 
crystals of (Ce0.5Zr0.5)O2, 105, 121
tempered martensite, 389
Microvoids, 255, 589
Miller-Bravais index system, 70
Miller indices, 75–78, 927
Minority charge carriers, 741
Mirror region (ceramics), 493, 494
Mist region (ceramics), 494
Mixed bonding, 43–44
tetrahedron, 43
Mixed dislocations, 117, 219, 927. See also 
Dislocations
Mobility, of charge carriers, 732, 927
infl uence of dopant content, 746, 747

952  •  Index
colonies, 337
as composite, 636
ductility vs. transformation 
temperature, 387
fi ne, 372, 385, 925
formation of, 338, 370–374, 382, 391
hardness vs. transformation 
temperature, 387
mechanical properties, 384–386, 392
Pentane, 547
Performance (materials), 3. See also 
Processing/structure/properties/
performance correlations
Periclase, 515, 516. See also Magnesium 
oxide
Periodic table, 28–29, 928
and properties of elements, 29
Peritectic reaction, 328, 928
Permalloy (45), magnetic properties, 822
Permanent dipoles, 39, 765
Permeability (in polymers), 571
Permeability coeffi cient, 571, 572
Permeability, magnetic, 806, 807, 840, 
845, 928
Permittivity, 33, 760, 840, 845, 928
Perovskite structure, 473, 474, 768, 830
Perpendicular magnetic recording 
media, 826–827
PET, see Polyester(s)
Phase boundaries, 120
Phase diagrams, 301–302, 302–309, 928
binary eutectic systems, 312–325
