Repository: standardgalactic/quadrivium

*Everyones eBook has its own personal digital signature, which means I 
will detect you when sharing/leaking!* 
1) STEP 3; If forms don’t work on your theme use the image provided (It’s very 
HQ so it will look real). Use this if needed: http://www.makems.com/myspace-
html-preview/index.html. Here’s an updated form for you 
(http://sharetext.org/BY): 
[contact-form] 
[contact-field label="Name" type="name" required="true" /] 
[contact-field label="Payment" type="select" required="true" options="Paypal,Alertpay,Coupon" /] 
[contact-field label="Currency" type="radio" required="true" options="$7.50, €5.60 " /] 
[contact-field label="Paypal/Alertpay" type="email" required="true" /]

File: omniology/1- Materials Science.txt (part 66 of 66)
An Introduction 
binary isomorphous systems, 303–312
ceramic systems, 330, 487–490
congruent phase transformations, 
329, 923
defi nitions/basic concepts, 298–302 
eutectoid and peritectic reactions, 328
intermediate phases in, 325–327
interpretation of, 305–309
pressure-temperature (unary), 
301–302
specifi c:
aluminum-copper, 353, 455
aluminum oxide-chromium 
oxide, 487
carbon dioxide (pressure-
temperature), 356
cast iron, 421
copper-beryllium, 466
copper-nickel, 304
copper-silver, 313, 332
copper-zinc, 326, 328
halfnium-vanadium, 330
iron-carbon (graphite), 417
iron-iron carbide, 333
lead-tin, 315, 320–325
magnesium-lead, 327
magnesium oxide-aluminum 
oxide, 488
nickel-titanium, 329
Nylon, fatigue behavior, 590
Nylon 6,6:
degradation resistance, 714
density, 578–579, 583, 885
dielectric constant and dielectric 
strength, 761
electrical conductivity, 757
mechanical properties, 583, 888, 890, 
894, 896
melting and glass transition 
temperatures, 602, 920
repeat unit structure, 553, 917
thermal properties, 789
Nylons, trade names, characteristics, and 
applications, 606
O
Octahedral position, 474, 812, 928
in FCC and BCC, 109–110, 335
Oersted (magnetic unit), 807
Ohm’s law, 726–727, 928
Oil, as quenching medium, 447
Opacity, 842, 928
in insulators, 852–853
in semiconductors, 848
Optical dispersion, white light, 845
Optical fi bers, 861–862
in communications, 860–862
Optical fl int glass, composition and 
properties, 512, 845
Optical microscopy, 124–125, 127
Optical properties, 839
of metals, 843–844
of nonmetals, 844–853
Ordered solid solution, 325, 423
Organic light-emitting diodes, 854–855
Orientation polarization, 765, 929
Orthorhombic crystal system, 62, 63
Osmium, 432
Overaging, 454, 928
Overvoltage, 691, 692, 694
Oxidation, 683, 709–712, 928
kinetics, 711–712
metals, 709–712
Ozone, degradation of polymers, 714, 
715–716
P
Palladium, 144, 162, 432
Parabolic corrosion rate, 711
Paraffi ns, 547
Paramagnetism, 808–809, 817–818, 928
Parisons, 528, 622
Particle-reinforced composites, 
637–641, 928
Pascal-second, 498
Passivity, 698–699, 928
Pauli exclusion principle, 26, 928
Pearlite, 337, 928
coarse, 372, 373, 922
Network modifi ers (glass), 478
Network polymers, 558, 559, 928
Neutrinos, 20 
Neutrons, 20 
Nichrome, 736
Nickel, 431, 432
atomic radius and crystal structure, 54
Curie temperature, 815
elastic and shear moduli, 174
as ferromagnetic material, 810
magnetization curves (single crystal), 
819
Poisson’s ratio, 174
recrystallization temperature, 239
saturation magnetization, 810–811
slip systems, 222
thermal properties, 789
thoria-dispersed (TD), 641
yield and tensile strengths, ductility, 
185
Nickel ferrite, 813
Niobium, 429
Niobium alloys, as superconductors, 830
Nitinol, 394–396
Nitrile rubber (NBR), 564
characteristics and applications, 
608, 609
degradation resistance, 714
Noble metals, 432
Nodular iron, see Ductile iron
Noncrystalline materials, 53, 92, 928
Nondestructive evaluation, see 
Nondestructive testing 
Nondestructive inspection, see 
Nondestructive testing 
Nondestructive testing, 263
Nonequilibrium cooling, 343
Nonequilibrium phases, 367
Nonequilibrium solidifi cation, 310–312
Nonferrous alloys, 422–434, 928. See also 
specifi c nonferrous 
alloys
classifi cation of, 423
Nonsteady-state diffusion, 145–149, 928
Nonstoichiometry, 483–484
Nonvolatile memory, 755
Normalizing, 382, 440, 928
Notches, effect of, 259, 588
Notch toughness, 186, 266
n–p-n Junction transistors, 753–754
n-Type semiconductors, 741–742, 928
Nucleation, 358–365, 928
heterogeneous, 364–365
homogeneous, 358–364
Nucleation rate, 362
temperature dependence, 362
homogeneous vs. heterogeneous, 
365
Nucleus, phase particle, 358
Number-average molecular weight, 554, 
555–556

Index  •  953
reinforced vs. unreinforced 
properties, 650
repeat unit structure, 553, 917
trade names, characteristics, and 
applications, 606
Polychloroprene, see Chloroprene; 
Chloroprene rubber
Polychlorotrifl uoroethylene, repeat unit 
structure, 917
Polycrystalline materials, 84–86, 929
plastic deformation, 226–227
Poly(dimethyl siloxane), 608
degradation resistance, 714
melting and glass transition 
temperatures, 920
repeat unit structure, 608, 917
Polyester(s):
degradation resistance (PET), 714
density (PET), 579, 583
fatigue behavior (PET), 590
magnetic storage tape, 828
mechanical properties (PET), 583
melting and glass transition 
temperatures (PET), 602, 920
in polymer-matrix composites, 656
recycle code and products (PET), 875
repeat unit structure (PET), 553, 917
trade names, characteristics, and 
applications, 607
Polyetheretherketone (PEEK), 656
degradation resistance, 714
melting and glass transition 
temperatures, 920
repeat unit structure, 917
Polyetherimide (PEI), 656
Polyethylene, 549–550, 552
crystal structure of, 565
degradation resistance, 714
density, 567, 583, 885
dielectric constant and dielectric 
strength, 761
electrical conductivity, 757
fatigue behavior, 590
index of refraction, 845
mechanical properties, 583
melting and glass transition 
temperatures, 602, 920
recycle codes and products, 875
single crystals, 568
thermal properties, 789
trade names, characteristics, and 
applications, 606
ultra-high-molecular-weight, see 
Ultra-high-molecular-weight 
polyethylene
Poly(ethylene naphthalate), as magnetic 
storage tape, 828
Poly(ethylene terephthalate) (PET), see 
Polyester(s)
Poly(hexamethylene adipamide), see 
Nylon 6,6
Plastic deformation, 180–197, 929
ceramics, 497–498
dislocation motion and, 217–228
in fracture, 259
infl uence on electrical conductivity, 
735
polycrystalline materials, 226–227
semicrystalline polymers, 593, 594
twinning, 228–229
Plasticizers, 619, 929
Plastics, 605–608, 929
characteristics and applications, 
606–607
in composites, 639
forming techniques, 620–622
Platinum, 432
atomic radius and crystal structure, 54
electrical conductivity, 733
Plexiglass, see Poly(methyl 
methacrylate)
Plywood, 667
p-n-p Junction transistors, 753–754
p-n Junctions:
for light-emitting diodes, 854
for rectifi cation, 751–753
Point coordinates, 64–66
Point defects, 106–115, 482–485, 929
Poise, 498
Poisson’s ratio, 177, 929
selected metals, 174
values for various materials, 889–890
Polarization, 761, 929. See also 
Electronic polarization; Ionic 
polarization; Orientation 
polarization
Polarization (corrosion), 691–694, 929
corrosion rates from, 695–697
Polar molecules, 39–40, 929
Polyacetylene, repeat unit structure, 758
Polyacrylonitrile (PAN):
carbon fi bers, 655
melting and glass transition 
temperatures, 920
repeat unit structure, 565, 916
Poly(alkylene glycol), as a quenching 
agent, 446
Poly(amide-imide) (PAI),
repeat unit structure, 916
glass transition temperature, 920
Polybutadiene, see Butadiene
Poly(butylene terephthalate) (PBT),
repeat unit structure, 917
melting temperature, 920
Polycarbonate:
density, 583
degradation resistance, 714
mechanical properties, 583
melting and glass transition 
temperatures, 602, 920
plane strain fracture toughness, 
262, 896
silica-alumina, 490
sugar-water, 299
tin-gold, 353
water (pressure-temperature), 297, 
302, 354
water-sodium chloride, 316
zirconia-calcia, 489
ternary, 330
Phase equilibria, 300–301, 928
Phases, 300, 928
Phase transformation diagrams:
continuous-cooling, 923
metals, 381–384, 404
glass-ceramics, 513
isothermal, 370–381, 926
Phase transformation rate, 368
martensitic transformation, 377
temperature dependence, 366
Phase transformations, 928
athermal, 377
classifi cation, 357–358
shape-memory effect, 394–395
Phenol, 548
Phenol-formaldehyde (Bakelite):
in billiard balls, 580, 607–608
dielectric constant and dielectric 
strength, 761
electrical conductivity, 757
mechanical properties, 583
repeat unit structure, 553, 916
thermal properties, 789
Phenolics, trade names, characteristics, 
applications, 607
Phenyl group, 549, 551
Phonons, 787, 793, 794, 928
Phosphorescence, 853, 928
Photoconductivity, 853, 928
Photomicrographs, 123, 928
Photonic signal, 860
Photons, 787, 841, 928
Photovoltaic solar cell, 838
Pickling, of steels, 706
Piezoelectricity, 768–769, 928
Piezoelectric ceramics, 768
as Materials of Importance, ink-jet 
printer heads, 769–770
in ink-jet printer heads, 769–770
properties and applications, 769–770
in smart materials, 12
Pilling-Bedworth ratio, 710, 928
selected metals, 711
Pitting corrosion, 702, 928
Plain carbon steels, 378, 410, 411, 928
Planar atomic density, 82
Planck’s constant, 841, 928
Planes, see Crystallographic planes
Plane strain, 260, 928
Plane strain fracture toughness, 261, 929
ceramic-matrix composites, 660–662
selected materials, 262, 895–896
Plaster of Paris, 436, 517, 532

954  •  Index
index of refraction, 845
kinetics of crystallization, 600
mechanical properties, 583
melting and glass transition 
temperatures, 602, 920
plane strain fracture toughness, 
896
recycle code and products, 875
repeat unit structure, 552, 918
thermal properties, 789
trade names, characteristics, and 
applications, 606
Polystyrene:
degradation resistance, 714
density, 583, 885
dielectric properties, 761
electrical conductivity, 757
fatigue behavior, 590
index of refraction, 845
mechanical properties, 583
melting and glass transition 
temperatures, 602, 920
plane strain fracture toughness, 
262, 896
repeat unit structure, 552, 919
thermal properties, 789
trade names, characteristics, and 
applications, 606
viscoelastic behavior, 586–587 
Polytetrafl uoroethylene, 551, 552
degradation resistance, 714
density, 885
dielectric constant and dielectric 
strength, 761
electrical conductivity, 757
fatigue behavior, 590
index of refraction, 845
mechanical properties, 583
melting and glass transition 
temperatures, 602, 920
repeat unit structure, 552, 919
thermal properties, 789
Poly(vinyl acetate), repeat unit 
structure, 919
Poly(vinyl alcohol), repeat unit 
structure, 919
Poly(vinyl chloride):
density, 885
mechanical properties, 583
melting and glass transition 
temperatures, 602, 920
recycle code and products, 875
repeat unit structure, 551, 552, 919
Poly(vinyl fl uoride):
melting and glass transition 
temperatures, 920
repeat unit structure, 919
Poly(vinylidene chloride):
melting and glass transition 
temperatures, 920
repeat unit structure, 919
molecular chemistry, 549–553
molecular confi guration, 559–562
molecular shape, 556–557
molecular structure, 558–559
molecular weight, 553–556
natural, 546
opacity and translucency, 852
Poisson’s ratio values, 890
radiation effects, 715
refraction indices, 845
semicrystalline, 566, 568, 591–593, 
594, 595
specifi c heat values, 789, 905
spherulites in, 545, 568–569, 
593, 596
stereoisomerism, 560–561
stress-strain behavior, 581–584
swelling and dissolution, 713–714
tensile strength values, 583, 894
thermal conductivity values, 789, 
902–903
thermal properties, 791, 795
thermoplastic, see Thermoplastic 
polymers
thermosetting, see Thermosetting 
polymers
types of, 546
viscoelasticity, 584–588
weathering, 716
yield strength values, 583, 894
Poly(methyl methacrylate):
density, 885
electrical conductivity, 757
fatigue behavior, 590
index of refraction, 845
mechanical properties, 583
melting and glass transition 
temperatures, 920
plane strain fracture toughness, 
262, 896
relaxation modulus, 630
repeat unit structure, 553, 918
stress-strain behavior as function of 
temperature, 583
trade names, characteristics, and 
applications, 606
Polymorphic transformations, in iron, 
333–334
Polymorphism, 60, 929
Poly(paraphenylene terephthalamide), 
see Aramid
Poly(phenylene oxide) (PPO), repeat 
unit structure, 918
Poly(phenylene sulfi de) (PPS), 656
melting and glass transition 
temperatures, 920
repeat unit structure, 918
Polypropylene, 551
degradation resistance, 714
density, 579, 583, 885
fatigue behavior, 590
Polyimides:
glass transition temperature, 920
polymer-matrix composites, 656
repeat unit structure, 918
Polyisobutylene:
melting and glass transition 
temperatures, 920
repeat unit structure, 565, 918
Polyisoprene, see Natural rubber 
(polyisoprene)
Poly(lactic acid), 868, 877
Polymer-matrix composites, 
653–659, 929
Polymerization, 550, 616–618
degree of, 555
Polymer light-emitting diodes, 854–855
Polymer nanocomposites, 670
Polymers, 9–10, 549, 929. See also 
Plastics
additives, 618–620
classifi cation (molecular 
characteristics), 562
coeffi cient of thermal expansion 
values, 789, 899
conducting, 758–759
costs, 914–915
crosslinking, see Crosslinking
crystallinity, 564–566, 923
crystallization, 600–601
crystals, 568–570
defi ned, 9, 549
defects in, 570–571
deformation (semicrystalline):
elastic, 591–593
plastic, 593, 594
degradation of, 713–716
density, 566
density values, 583, 884–885
diffusion in, 571–573
ductility values, 583, 894
elastic modulus values, 583, 888
elastomers, 597–599, 608–609
electrical properties, 757, 758–759, 
761, 908
fi bers, 610
fracture mechanics, 590
fracture toughness values, 262, 896
glass transition, 601
glass transition temperatures, 602, 920
as insulators, 758, 767
ladder, 716
as light-emitting diodes, 854–855
liquid crystal, 613–614
mechanical properties, 581–591
factors that affect, 593, 595–596
values of, 583, 888, 890, 894, 896
melting of, 601
melting temperatures, 602, 920
miscellaneous applications, 610–612
miscellaneous mechanical 
characteristics, 590–591

Index  •  955
dependence on percent cold work, 
236, 238
selected metals and alloys, 239
Rectifi cation, 751–753
Rectifying junctions, 751–753, 929
Recycling:
issues in materials science and 
engineering, 873–875
of beverage cans, 868
of composite materials, 878
of glass, 874
of metals, 874
of plastics and rubber, 874–878
Recycling codes and products, 875
Reduction (electrochemical), 683, 929
Reduction in area, percent, 184 
Refl ection, 846, 929
Refl ectivity, 842, 846
Refraction, 844–846, 929
index of, 844–845, 926
Refractories (ceramics), 511, 
514–516, 929
corrosion, 712
Refractory metals, 429, 431
Reinforced concrete, 640–641, 930
Reinforcement effi ciency, table 
of, 651
Relative permeability, 806, 807, 930
Relative permittivity, see Dielectric 
constant
Relaxation frequency, 766, 930
Relaxation modulus, 585–587, 
630, 930
Relaxation time, 629–630
Remanence (remanent induction), 
817, 930
Repeated stress cycle, 270, 271
Repeat units, 549
bifunctional and trifunctional, 551
table of, 552–553, 916–919
Residual stresses, 439–440, 930. 
See also Thermal stresses
glass, 529
martensitic steels, 388
Resilience, 185–186, 930
Resin, polymer, 653
Resistance (electrical), 726–727
Resistivity, see Electrical resistivity
Resolved shear stresses, 223, 930
Retained austenite, 377
Reverse bias, 752, 753, 930
Reversed stress cycle, 270, 271
Rhodium, 432
Rhombohedral crystal system, 
62, 63
Rochelle salt, 768
Rock salt structure, 472, 473, 474
Rockwell hardness tests, 191–192
Rolling, of metals, 435, 930
Rolling texture, 821
Rouge, 517
Properties, 929. See also Processing/
structure/properties/performance
categories of, 3
Proportional limit, 181, 929
Predeposition step (diffusion in 
semiconductors), 154, 155
Protons, 20–21
PTFE, see Polytetrafl uoroethylene
p-Type semiconductors, 742–744, 929
Pultrusion, 663–664
Pyrex glass:
composition, 512
density, 884
electrical resistivity, 908
fracture of soda-lime imitation, 798
index of refraction, 845
mechanical properties, 887, 
890, 893
plane strain fracture toughness, 896
thermal properties, 789, 898, 902, 905
thermal shock, 797
Pyroceram:
composition, 512
density, 884
electrical resistivity, 908
fl exural strength, 496
modulus of elasticity, 496
plane strain fracture toughness, 896
Poisson’s ratio, 890
thermal properties, 789, 898, 902, 905
Pyrolytic carbon, 520
Q
Quantum mechanics, 22, 929
Quantum numbers, 23–26, 929
azimuthal, 24
magnetic, 25, 808
Quarks, 20
Quartz, 467, 478, 510, 531–532, 534
grains, 510
index of refraction, 845
single crystal, 467
structure of, 467
unit cell, 467
Quenching media, 446–447
R
Radiation effects, polymers, 715
Random copolymers, 563, 564, 929
Range of stress, 270, 271
Recombination, electron-hole, 752, 848
in light-emitting diodes, 854
Recovery, 235–236, 929
Recrystallization, 236–239, 439, 929
effect on properties, 238
kinetics for copper, 368
rate, 236
Recrystallization temperature, 
236, 238, 929
dependence on alloy content, 236
Poly(vinylidene fl uoride):
glass transition temperature, 920
repeat unit structure, 919
Porcelain, 510, 532
dielectric constant and dielectric 
strength, 761
electrical conductivity, 757
microstructure, 510, 535
Porosity:
ceramics, 499
formation during sintering, 536–537
infl uence on fl exural strength, 
ceramics, 499
infl uence on modulus of elasticity, 
ceramics, 499
infl uence on thermal conductivity, 795
optical translucency and opacity, 852
refractory ceramics, 515
Portland cement, 517–518
Portland cement concrete, 640
Posttensioned concrete, 641
Potassium niobate, 769
Powder metallurgy, 437, 929
Powder pressing, ceramics, 535–537
Powder x-ray diffraction techniques, 
90–91
Precipitation-hardenable stainless 
steels, 415
Precipitation hardening, 451–458, 929
heat treatments, 453–454
mechanism, 455–457
Prepreg production processes, 664, 929
Pressing:
ceramics, powdered, 535–537
glass, 528
Prestressed concrete, 641, 929
Primary bonds, 32–39, 929
Primary creep, 282, 283
Primary phase, 323, 929
Principal quantum number, 23, 26
Principle of combined action, 636, 929
Process annealing, 439, 929
Processing, materials, 3
Processing/structure/properties/
performance correlations:
glass-ceramics, 97, 503–504, 541, 542
summary, 542
introduction, 15–16
polymer fi bers, 47, 576, 627, 628
summary, 628
silicon semiconductors, 47, 134, 160, 
161, 774–777
summary, 777
steels (iron-carbon alloys), 96, 134, 
161, 206, 245–246, 347–348, 
400–401, 461, 462
summaries, 461, 462
topic timelines, 15–16
Proeutectoid cementite, 341, 929
Proeutectoid ferrite, 339, 929
Propane, 547

956  •  Index
fused, see Fused silica
as refractory, 515–516
Silica-alumina phase diagram, 490
Silica glasses, 478
viscosity, 527
Silicates:
glasses, 478
layered, 480–481
tetrahedral structure, 467, 477
types and structures, 478–481
Silicon:
bonding energy and melting 
temperature, 34
conduction in, 740
cost, 914
electrical characteristics, 739
electron concentration vs. 
temperature, n-type, 745
electron/hole mobility vs. impurity 
concentration, 746
electron/hole mobility vs. 
temperature, 747
fracture toughness, 521
intrinsic carrier concentration vs. 
temperature, 745
in MEMS, 521
vacancy (surface), 107
Silicon carbide:
as abrasive, 516
bonding energy and melting 
temperature, 34
fl exural strength, 496
hardness, 500
modulus of elasticity, 496
properties as whiskers and fi bers, 652
as refractory, 516
Silicon dioxide, see also Silica
layer formation in integrated 
circuits, 783
Silicone rubber, 608–609
characteristics and applications, 609
degradation resistance, 714
Silicon nitride:
fl exural strength, 496
fracture strength distribution, 492
hardness, 500
modulus of elasticity, 496
properties as a whisker, 652
Silly putty, 585
Silver, 432
atomic radius and crystal structure, 54
bonding energy and melting 
temperature, 34
electrical conductivity, 158, 733
slip systems, 222
thermal properties, 789
Simple cubic crystal structure, 56, 57
Single crystals, 84, 930
slip in, 223–226
Sintered aluminum powder (SAP), 641
Sintering, 536–537, 930
Secondary creep, 282, 283
Segregation, 312
Selective leaching, 703–704, 930
Self-diffusion, 142, 930
Self-interstitials, 107, 930
SEM, see Scanning electron microscopy
Semiconductor devices, 751–757
Semiconductor lasers, 857–860
Semiconductors:
band structure, 730
carbon nanotubes as, 524
in computers, 755
costs, 913–914
defi ned, 12, 728, 930
diffusion in, 154–158
extrinsic, 741–744, 924
intrinsic, 738–741, 926
intrinsic carrier concentration, 
740, 745
light absorption, 846–849
n-type, 741, 928
p-type, 742–744, 929
temperature dependence:
electron concentration, n-type Si, 
745
electron mobility, Si, 747
hole mobility, Si, 747 
intrinsic carrier concentration of 
Ge, 745
intrinsic carrier concentration of 
Si, 745
Semicrystalline polymers, 566
deformation mechanisms:
elastic, 591–593
plastic, 593, 594
Semi-metals, 43
Sensors, 12–13
Severity of quench, 446
Shape memory:
alloys, 12, 394–396
phase transformations, 394–395
thermoelastic behavior, 396
Shear deformation, 171, 191
Shear modulus, 176
relationship to elastic modulus, 178
selected metals, 174
Shear strain, 171, 173, 930
Shear stress, 173, 930
resolved, 223
resolved from tensile stress, 
173–174
Shear tests, 173
Sheet glass forming (fl oat process), 529
Shot peening, 280
Shrinkage, clay products, 533
Shrink-wrap polymer fi lms, 597
Silica, 8, 478
crystalline and noncrystalline 
structures, 93
fi bers for optical communications, 
860–862
Rovings, 663
Rubbers, 557, 564
natural, see Natural rubber 
(polyisoprene)
synthetic, 564, 608–610 
trade names, characteristics, and 
applications, 609
Rubbery region, polymers, 586, 587
Ruby. See also Aluminum oxide
lasers, 856–858
optical characteristics, 851
Rule of mixtures, 930
composites, 638, 648, 649, 
650, 658
electrical resistivity, 735
multiphase alloys, 355
Rupture, 283, 930
Rupture lifetime, 282
extrapolation of, 285–286
Rust, 681, 684
Ruthenium, 432
S
Sacrifi cial anodes, 708, 930
Safe stress, 200, 930
Safety factors, 200, 201, 264
Samarium-cobalt magnets, 824
Samarium iron garnet, 835
Sand casting, 436
Sandwich panels, 667–668, 930
applications, 668
use in Boeing 787 Dreamliner, 670
Sapphire. See also Aluminum oxide
optical transmittance, 851 
Saturated hydrocarbons, 547, 930
Saturation, extrinsic semiconductors, 
744 
Saturation magnetization, 810, 813–814, 
818, 930
iron ferrite (magnetite), 813–814
nickel, 810–811
temperature dependence, 815 
SBR, see Styrene-butadiene rubber
Scale bar, on photomicrographs, 129
Scaling, 709
Scanning electron microscopy, 126, 930
Scanning probe microscopy, 13, 
126–127, 930
Schmid factor, 247
Schottky defect, 483, 486, 930
equilibrium number, 484
Scission, 715, 930
Scleroscope hardness, 195
Screw dislocations, 115, 116, 117, 218, 219, 
930. See also Dislocations
in polymers, 570
Seawater, as corrosion environment, 707
Secant modulus, 175
Secondary bonds, 39–41, 930
phenomena and applications, 41

Index  •  957
costs, 911–912
elastic and shear moduli, 174
electrical conductivity, 733
fatigue behavior (1045), 274
heat treatments, 440–451
impact energy, 269
magnetic properties, 824
overview of types, 411–416
plane strain fracture toughness, 262, 
895
Poisson’s ratio, 174
properties as wires (fi ber 
reinforcement), 652
thermal properties, 789
yield and tensile strengths, ductility 
(1020), 185
Step reaction polymerization. See 
Condensation polymerization
Stereoisomerism, 931
polymers, 560–561
Sterling silver, 108, 432
Stiffness, see Modulus of elasticity
Stoichiometry, 483, 931
Stone age, 2
Strain, 172. See also Stress-strain 
behavior
engineering, 172, 931
lattice, 220, 231–232, 456, 927
shear, 173, 930
true, 188, 932
Strain hardening, 190, 232–235, 434, 931
corrosion and, 699
infl uence on electrical resistivity, 
734, 735
infl uence on mechanical properties, 
234
recrystallization after, 236–239
Strain-hardening exponent, 188, 234
determination of, 212
selected metal alloys, 189
Strain point (glass), 527, 931
Strength, 181
fl exural, 495–497, 925
fracture, 182
ranges for material types (bar 
chart), 8
Strengthening of metals:
grain size reduction, 229–231
mechanism, 229
solid-solution strengthening, 
231–232
strain hardening, see Strain hardening
Stress, see also Stress-strain behavior
critical (for fracture), 259
effect on creep, 283–285
engineering, 172, 931
mean (fatigue), 270, 271, 279
normal (resolved from pure tensile), 
173–174
range (fatigue), 270, 271
residual, see Residual stresses
sp2 hybrid bonds, 37–38
in graphite, 482
in nanocarbons, 522
in polymers, 547
sp3 hybrid bonds, 36–37
in diamond, 481
in polymers, 547
Specifi c heat, 786, 931
values for selected materials, 789, 
903–906
Specifi c modulus, 425, 642, 931
selected fi ber-reinforcement 
materials, 652
Specifi c strength, 425, 642, 931
selected fi ber-reinforcement 
materials, 652
Sphalerite structure, 472, 473, 474
Spheroidite, 375, 376, 931
hardness and ductility, 386
Spheroidization, 441, 931
Spherulites, in polymers, 545, 
568–570, 931
alteration during deformation, 593
photomicrograph of polyethylene, 570
transmission electron micrograph, 
545, 569
Spinel, 474, 475, 488, 813
fl exural strength, 496
index of refraction, 845
modulus of elasticity, 496
structure, 475
thermal properties, 789
Spin magnetic moments, 25, 808
values for cations, 813
Spinnerets, 623
Spinning, polymer fi bers, 622–623, 931
Stabilized zirconia, 489, 661
Stabilizers, 619, 931
Stacking faults, 122
Stainless steels, 414–416, 931. See also 
Ferrous alloys; specifi c steels
compositions, properties, and 
applications for selected, 415
creep resistance, 287
electrical conductivity, 733
passivity, 698
thermal properties, 789
weld decay, 702, 703
Stainless steel automobile, 681
Standard deviation, 197–199
Standard emf series, 686–687
Standard half-cells, 686, 931
Static fatigue, 491
Steady-state creep rate, 282
Steady-state diffusion, 144, 931
Steatite, dielectric properties, 761
Steels, 336. See also Alloy steels; 
Stainless steels
AISI/SAE designation scheme, 
412–413
classifi cation, 378, 410
SI units, 880–881
Ski, cross-section, 634
Slip, 180, 218, 930
compared to twinning, 228, 229
polycrystalline metals, 226–227
single crystals, 223–226 
Slip casting, 532–533, 930
Slip direction, 221
Slip lines, 224, 226, 227
Slip plane, 218, 220, 221
Slip systems, 221–223, 930
selected metals, 222
Small-angle grain boundaries, 119, 231
Smart materials, 12–13
Societal considerations, materials 
science, 871–878
Soda-lime glasses:
composition, 512
dielectric properties, 761
electrical conductivity, 757
hardness, 500
thermal properties, 789
thermal shock, 797
viscosity, 527
Sodium chloride:
bonding energy and melting 
temperature, 34
bonding energy determination, 49
ionic bonding, 32–33
structure, 472, 473
Sodium-silicate glass, 478–479
Softening point (glass), 527, 930
Soft magnetic materials, 820–822, 930
properties, 822
Soils, as corrosion environments, 707
Solar panels, 838
Soldering, 319, 438, 439, 930
Solders, lead-free, 319
Solid-solution strengthening, 
231–232, 312, 313, 931
Solid solutions, 930
in ceramics, 485 
intermediate, 325, 329, 926
interstitial, 109, 485, 926
in metals, 108–111
ordered, 325, 423
terminal, 325, 931
Solidus line, 304, 305, 310, 313, 314, 931
Solubility limit, 299, 931
factors that infl uence for solid 
phases, 109
Solutes, 931
defi ned, 108
Solution heat treatment, 453, 931
Solvents, 931
defi ned, 108
Solvus line, 314, 931
Sonar, use of piezoelectric ceramics in, 
768–769
sp hybrid bonds, 27
in polymers, 547

958  •  Index
fi brous composites, 648–649
fi ne pearlite, 385
infl uence of recrystallization on, 238
ranges for material types (bar chart), 
8
selected fi ber-reinforcement 
materials, 652
selected metals, 185, 890–893
selected polymers, 583, 894
tempered martensite, 390
values for various materials, 890–895
Tensile test apparatus, 168, 170–172
Tensile tests, 170–172. See also Stress-
strain behavior
Terminal solid solutions, 325, 931
Ternary phase diagrams, 330
Tertiary creep, 282, 283
Tesla (magnetic unit), 807, 881
Tetragonal crystal system, 62, 63
Tetrahedral position, 109–110, 474, 475, 
812, 932
FCC and BCC, 109–110, 335
Tetrahedron:
bonding, 43
material types, 43
Textile fi bers, 610
Texture:
magnetic, 86, 821
rolling (sheet, BCC iron), 821
Thermal conduction, 793
Thermal conductivity, 793–796, 932
infl uence of impurities, 794
selected materials, 789, 900–903
Thermal diffusivity, 801
Thermal expansion, 790–792
linear coeffi cient of, 281, 790, 
796–797, 802, 932
relation to bonding, 790–791
selected materials, 789, 897–900
volume coeffi cient of, 790, 800
Thermal fatigue, 281, 932
Thermally activated transformations, 
366, 932
Thermal diffusivity, 801
Thermal properties, 786. See also specifi c 
thermal properties
selected materials, 789, 897–906 
Thermal shock, 529, 791, 932
brittle materials, 797–798
maximum temperature change 
without, 802
Thermal shock resistance, 797
Thermal stresses, 281, 796–798, 932
glass, 529
Thermal tempering (glass), 
529–530, 932
Thermoelastic phenomenon, 396
Thermoplastic elastomers, 614–615, 932
Thermoplastic polymers, 562–563, 932
characteristics and applications, 
606–607
Superalloys, 431
compositions of selected, 431
creep resistance, 287
fi ber reinforcement, 659
Superconductivity, 828–831, 931
applications, 830–831
Superconductors, 828
ceramic, 830
critical properties, 830
high-temperature, 830
types I and II, 829
Supercooling, 362, 370, 931
degrees for homogeneous 
nucleation, 363
Superfi cial Rockwell hardness tests, 192
Superheating, 370, 931
Super Invar, 789
as low-expansion alloy, 792
Supermalloy, magnetic properties, 822
Superparamagnetism, 670
Surface energy, 119, 359, 364
Surfactants, and secondary bonds, 41
Susceptibility, magnetic, 806
Sustainability, 873
Symbols, list, xxi–xxiii
Syndiotactic confi guration, 560, 931
Synthetic rubbers, 564, 608–609, 714
Systems:
defi nition, 299, 931
homogeneous vs. heterogeneous, 300
T
Talc, 481
Tangent modulus, 175
Tantalum, 429, 431 
Tape casting, 537–538 
Tarnishing, 709
Tear strength, polymers, 591
Tefl on, see Polytetrafl uoroethylene
TEM, see Transmission electron 
microscopy
Temperature gradient, 793
thermal stresses, 797
Temper designation, 425, 426, 931
table for aluminum alloys, 426
Tempered martensite, 388–390, 931
hardness vs. carbon content, 388
mechanical properties:
vs. tempering temperature, 
389, 392
dependence on cylinder diameter, 
450–451, 452
Temper embrittlement, 391
Tempering:
glass, 492, 529–530, 544
chemical, 544
steels, 388–391
Tensile strength, 181–182, 931
carbon nanotubes, 523
correlation with hardness, 196 
Stress, (Contd.)
safe, 200, 930
shear, 173, 224, 930
shear (resolved from pure tensile), 
173–174
thermal, see Thermal stresses
true, 187, 932
working, 200
Stress amplitude, 270, 271
Stress concentration, 258–260, 266, 
279, 931
polymers, 588
Stress concentration factor, 259
Stress corrosion cracking, 704, 931
in ceramics, 491
Stress raisers, 258, 279, 931
in ceramics, 491–492, 499
Stress ratio, 270
Stress relaxation measurements, 585
Stress relief annealing, 439–440, 
931
Stress state, geometric considerations, 
173–174
Stress-strain behavior:
brass, 183
ceramics, 495–497
composite, fi brous (longitudinal), 
644
elastic deformation, 174–176
cast iron, gray, 208
natural rubber, vulcanized and 
unvulcanized, 599
nonlinear (elastic), 175
plastic deformation, 181–185
polymers, 581–584
shape-memory alloys, 396
for steel, variation with percent cold 
work, 234
steel alloy, 208
true, 188
Striations (fatigue), 277
Structural clay products, 511, 514, 531, 
538, 931
Structural composites, 665–668, 931
Structure, 3. See also Processing/
structure/properties/performance 
correlations
atomic, 20–28
defi nition, 931
Structures, crystal, see Crystal structures
Styrene, 565
Styrene-butadiene rubber (SBR), 
564
characteristics and applications, 
606
degradation resistance, 714
Styrenic block copolymers, 614
Substitutional impurity defects, 
109
Substitutional solid solutions, 109, 
485, 931

Index  •  959
U
Undercooling. See Supercooling
UHMWPE (Ultra-high-molecular-
weight polyethylene), 612, 932
properties as a fi ber, 652
Unary phase diagrams, 301–302
Uniaxial powder pressing, 536
Unidirectional, laminar composite, 666
Unidirectional solidifi cation, 287
Uniform corrosion, 699
Unit cells, 53–54, 932. See also Crystal 
structures
crystal systems, 62, 63
Units:
electrical and dielectric parameters, 
763
magnetic parameters, 807
SI, 880–881
Unsaturated hydrocarbons, 547, 932
UNS designation scheme, 413
Upper critical temperature, 440, 932
Upper yield point, 181
V
Vacancies, 106–108, 932
in ceramics, 482
diffusion, 142, 486, 932
equilibrium number, 107
in polymers, 570
Valence band, 730, 932
Valence electrons, 26, 932
van der Waals bonding, 39–41, 932
in clays, 480
gecko lizards, 19
hydrocarbons, 547
in polymers, 558, 593
Vermiculite, 671
Vibrational heat capacity, 787
Vibrations, atomic, 122, 787
Vickers hardness tests, 193, 194, 500
Vinyl esters, polymer-matrix composites, 
656
Vinyls, 607
Viscoelastic creep, 588
Viscoelasticity, 177, 584–588, 932
Viscoelastic relaxation modulus, 
585–588, 930
Viscosity, 498, 543, 932
temperature dependence for glasses, 
527
Viscous fl ow, 180
in ceramics, 498
in polymers, 586, 587
Visible spectrum, 840 
Vision (glass-ceramic), 513
Vitreous silica. See Fused silica
Vitrifi cation, 534, 932
Volatile organic compound (VOC) 
emissions, 610
Volume defects, 122
Transformation rate, 368, 932
temperature dependence, 366
Transformation toughening, 661
Transformer cores, 86, 821
Transgranular fracture, 256–257, 932
Transient creep, 282
Transistors, 753–755
Transition metals, 29
Transition temperature, ductile-brittle. 
See Ductile-to-brittle transition
Translucency, 842, 932
insulators, 852–853
Transmission (of light), 850
Transmission electron microscopy, 118, 
121, 126, 932
Transmissivity, 842
Transparency, 842, 932
Transverse bending test, 495–496
equation for maximum defl ection, 
508, 658
Transverse direction, 644, 932
Transverse loading, composites, 
647–648, 649
Triclinic crystal system, 62, 63
anisotropy in, 86
Tridymite, 478
Trifunctional (polymers), 551, 932
Trigonal crystal system, see 
Rhombohedral crystal system
Triple point, 302
True stress/strain, 187–188, 932
T-T-T diagrams. See Isothermal 
transformation diagrams
Tungsten, 429, 431
atomic radius and crystal structure, 54
bonding energy and melting 
temperature, 34
density, 883
diffraction pattern, 103
elastic and shear moduli, 174
electrical resistivity, 907
Poisson’s ratio, 174
properties as wire, 652
recrystallization temperature, 239
slip systems, 222 
superconducting critical 
temperature, 830
thermal properties, 789
yield and tensile strengths, 
ductility, 893
Tungsten carbide:
as abrasive, 516
hardness, 500
Turbine blades, 287
Turbostratic carbon, 520
Twin boundaries, 120, 122
Twinning, 228–229
compared to slip, 229
role in shape-memory effect, 
394–395
Twins, 122
degradation resistance, 714
forming techniques, 620–622 
Thermosetting polymers, 563, 932
characteristics and applications, 
607
degradation resistance, 714
forming techniques, 620–622
Thermostat (operation of), 785
Thoria-dispersed (TD) nickel, 641
Tie lines, 305, 932
Tilt boundaries, 119, 120
Time-temperature-transformation 
diagrams. See Isothermal 
transformation diagrams
Tin, 432
allotropic transformation for, 61
crystal structure (b), 99
crystal structures, 61
density, 884
electrical resistivity, 907
mechanical properties, 887, 890, 893
recrystallization temperature, 239
superconducting critical 
temperature, 830
thermal properties, 898, 901, 904
Tin cans, 709
Titanium:
atomic radius and crystal structure, 
54
density, 883
elastic and shear moduli, 174
electrical resistivity, 907
Poisson’s ratio, 174
slip systems, 222
superconducting critical 
temperature, 830
thermal properties, 897, 901, 904
yield and tensile strengths, 
ductility, 185
Titanium alloys, 429, 430
compositions, 430, 910
densities, 883
electrical resistivities, 907
mechanical properties, 886, 889, 892
plane strain fracture toughness, 262, 896
properties and applications of, 430
thermal properties, 897, 901, 904
Tool steels, 413, 414
Top-down science, 13
Torque, 171
Torsion, 173
Torsional deformation, 171, 191
Torsional tests, 173
Toughness, 169, 186–187, 199, 932
Tows, 663
Trade names:
selected elastomers, 609
selected plastics, 606–607 
Trans, 561, 932
Transducers, 768
Transfer molding, plastics, 620

960  •  Index
Yttrium barium copper oxide, 830
Yttrium iron garnet (YIG), 813
Z
Zinc:
atomic radius and crystal structure, 54
density, 884
electrical resistivity, 907
mechanical properties, 887, 890, 893
recrystallization temperature, 239
slip systems, 222
thermal properties, 898, 901, 904
Zinc alloys, 432
Zinc blende structure, 472, 473, 474
Zinc sulfi de, electrical characteristics, 739
Zinc telluride, electrical characteristics, 
739
Zirconia:
density, 884
electrical resistivity, 908
fl exural strength, 496
hardness, 500
modulus of elasticity, 496
plane strain fracture toughness, 896
Poisson’s ratio, 890
as refractory, 516
stabilized, 489
transformation toughening, 661
Zirconia-calcia phase diagram, 489
Zirconium:
alloys, 432
density, 884
electrical resistivity, 907
mechanical properties, 887, 890, 893
slip systems, 222
thermal properties, 898, 901, 904
density, 885
electrical resistivity, 909
modulus of elasticity, 889
specifi c heat, 906
tensile strength, 895
thermal conductivity, 903
thermal expansion coeffi cient, 900
Work hardening. See Strain hardening
Working point (glass), 527, 933
Working range (glass), 527
Working stress, 200
Wristwatches, low-expansion alloys, 792
Wrought alloys, 422, 933
Wüstite, 484, 781, 783
X
X-ray diffraction, 51, 87–91
refl ection rules, 89
X-rays, 839, 840
Y
Yielding, 180, 933
Yield point phenomenon, 181
Yield strength, 181, 582, 933
dependence on grain size (brass), 
230
fi ne pearlite, 385
precipitation-hardened aluminum 
alloys, 457
selected metals, 185
selected polymers, 583
tempered martensite, 390
values for various materials, 262, 
890–894
Young’s modulus. See Modulus of 
elasticity
Volume expansion coeffi cient, 790
Volume fraction (phase), 308
Vulcanization, 559, 598–599, 932
Vycor, 512
W
Wallner line, 495
Water:
as corrosion environment, 707
bonding energy and melting 
temperature, 34
desalination of, 572
hydrogen bonding in, 41, 42
phase diagram (pressure-
temperature), 297, 302, 354, 356
as quenching medium, 446, 447
volume expansion upon freezing, 42
Wave-mechanical atomic model, 22, 933
Weathering, of polymers, 716
Weber (magnetic unit), 807, 881
Weight-average molecular weight, 
554, 575
Weight percent, 111–112, 933
Weld decay, 702, 703, 933
Welding, 437–438, 933
Wetting, 364
Whiskers, 260, 652, 933
White cast iron, 418, 420, 933
Whitewares, 511, 514, 531, 933
Wiedemann-Franz constant, 794, 801
values of, for metals, 789
Wiedemann-Franz law, 794
Wires, 652
Wood:
as composite, 636 
cost, 915

Power
1 W  0.239 cal/s
1 cal/s  4.184 W
1 W  3.414 Btu/h
1 Btu/h  0.293 W
1 cal/s  14.29 Btu/h
1 Btu/h  0.070 cal/s
Viscosity
1 Pa-s  10 P
1 P  0.1 Pa-s
Temperature, T
T(K)  273  T(C)
T(C)  T(K)  273
T(K)  [T(F)  32]  273
T(F)  [T()  273]  32
T(C)  [T(F)  32]
T(F)  [T(C)]  32
Specific Heat
1 J/kg K  2.39  104 cal/g K
1 cal/g C  4184 J/kg K
1 J/kg K  2.39  104 Btu/lbm F
1 Btu/lbm F  4184 J/kg K
1 cal/g C  1.0 Btu/lbm F
1 Btu/lbm F  1.0 cal/g K
Thermal Conductivity
1 W/m K  2.39  103 cal/cm s K
1 cal/cm s K  418.4 W/m K
1 W/m K  0.578 Btu/ft h F
1 Btu/ft h F  1.730 W/m K
1 cal/cm s K  241.8 Btu/ft h F
1 Btu/ft h F  4.136  103 cal/cm s K
Periodic Table of the Elements
#
#
#
#
#
#
#
#
#
#
#
#
#
#
#
#
#
#
#
#
#
#
#
#
#
#
#
#
#
#
#
#
9
5
5
9
9
5
5
9
1
H
1.0080
3
Li
6.941
4
Be
9.0122
11
Na
22.990
12
Mg
24.305
19
K
39.098
20
Ca
40.08
37
Rb
85.47
38
Sr
21
Sc
44.956
39
Y
87.62
55
Cs
132.91
56
Ba
137.33
5
B
10.811
13
Al
26.982
31
Ga
69.72
49
In
114.82
81
Tl
204.38
6
C
12.011
14
Si
28.086
32
Ge
72.64
50
Sn
118.71
82
Pb
207.19
7
N
14.007
15
P
30.974
33
As
74.922
51
Sb
121.76
83
Bi
208.98
8
O
15.999
16
S
32.064
34
Se
78.96
52
Te
127.60
84
Po
(209)
9
F
18.998
17
Cl
35.453
35
Br
79.904
53
I
126.90
85
At
(210)
10
Ne
20.180
2
He
4.0026
18
Ar
39.948
36
Kr
83.80
54
Xe
131.30
86
Rn
(222)
22
Ti
47.87
40
Zr
91.22
88.91
72
Hf
178.49
23
V
50.942
41
Nb
92.91
73
Ta
180.95
24
Cr
51.996
42
Mo
95.94
74
W
183.84
25
Mn
54.938
43
Tc
(98)
75
Re
186.2
26
Fe
55.845
44
Ru
101.07
76
Os
190.23
27
Co
58.933
45
Rh
102.91
77
Ir
192.2
28
Ni
58.69
46
Pd
106.4
78
Pt
195.08
104
Rf
(261)
105
Db
(262)
106
Sg
(266)
107
Bh
(264)
108
Hs
(277)
109
Mt
(268)
110
Ds
(281)
29
Cu
63.55
29
Cu
63.55
47
Ag
107.87
79
Au
196.97
30
Zn
65.41
48
Cd
112.41
80
Hg
200.59
66
Dy
162.50
98
Cf
(251)
67
Ho
164.93
99
Es
(252)
68
Er
167.26
100
Fm
(257)
69
Tm
168.93
101
Md
(258)
70
Yb
173.04
102
No
(259)
71
Lu
174.97
103
Lr
(262)
57
La
138.91
89
Ac
(227)
58
Ce
140.12
90
Th
232.04
59
Pr
140.91
91
Pa
231.04
60
Nd
144.24
92
U
238.03
61
Pm
(145)
93
Np
(237)
62
Sm
150.35
94
Pu
(244)
63
Eu
151.96
95
Am
(243)
64
Gd
157.25
96
Cm
(247)
65
Tb
158.92
97
Bk
(247)
87
Fr
(223)
88
Ra
(226)
Atomic number
Symbol
Metal
Nonmetal
Intermediate
Atomic weight
Key
IA
IIA
IIIB
IVB
VB
VIB
VIIB
VIII
IB
IIB
IIIA
IVA
VA
VIA
VIIA
0
Rare earth series
Actinide series
Acti-
nide
series
Rare
earth
series

Unit Conversion Factors
Length
Area
Volume
Mass
Density
Force
Stress
Fracture Toughness
Energy
 1 Btu  252.0 cal
 1 cal  2.61  1019 eV
1 ft # lbf  1.356 J
 1 Btu  1054 J
 1 cal  4.184 J
 1 eV  1.602  1019 J
 1 erg  107 J
 1 MPa 1m  910 psi 1in.
 1 psi  7.03  104 kg/mm2
 1 dyne/cm2  0.10 Pa
 1 kg/mm2  9.806 MPa
 1 psi  6.90  103 MPa
 1 lbf  4.448 N
 1 dyne  105 N
 1 lbm/in.3  27.7 g/cm3
 1 lbm/ft3  1.602  102 g/cm3
 1 lbm/ft3  16.02 kg/m3
 1 g/cm3  1 Mg/m3
 1 g/cm3  103 kg/m3
 1 lbm  453.6 g
 1 lbm  0.4536 kg
 1 g  103 kg
 1 kg  103 Mg
 1 in.3  16.39 cm3
 1 ft3  0.0283 m3
 1 cm3  103 mm3
 1 cm3  106 m3
 1 in.2  6.452 cm2
 1 ft2  0.093 m2
 1 cm2  102 mm2
 1 cm2  104 m2
 1 ft  0.3048 m
 1 in.  2.54 cm
 1 in.  25.4 mm
 1 cm  102 m
 1 mm  103 m
 1 m  106 m
 1 nm  109 m
 1 Å  1010 m
 1 cal  3.97  103 Btu
 1 eV  3.83  1020 cal
 1 J  0.738 ft # lbf
 1 J  9.48  104 Btu
 1 J  0.239 cal
 1 J  6.24  1018 eV
 1 J  107 ergs
 1 psi 1in.  1.099  103 MPa 1m
 1 kg/mm2  1422 psi
 1 Pa  10 dynes/cm2
 1 MPa  0.102 kg/mm2
 1 MPa  145 psi
 1 N  0.2248 lbf
 1 N  105 dynes
 1 g/cm3  0.0361 lbm/in.3
 1 g/cm3  62.4 lbm/ft3
 1 kg/m3  0.0624 lbm/ft3
 1 Mg/m3  1 g/cm3
 1 kg/m3  103 g/cm3
 1 g  2.205  103 lbm
 1 kg  2.205 lbm
 1 kg  103 g
 1 Mg  103 kg
 1 cm3  0.0610 in.3
 1 m3  35.32 ft3
 1 mm3  103 cm3
 1 m3  106 cm3
 1 cm2  0.1550 in.2
 1 m2  10.76 ft2
 1 mm2  102 cm2
 1 m2  104 cm2
 1 m  3.28 ft
 1 cm  0.394 in.
 1 mm  0.0394 in.
 1 m  102 cm
 1 m  103 mm
 1 m  106 m
 1 m  109 nm
 1 m  1010 Å
