Repository: standardgalactic/quadrivium

*Everyones eBook has its own personal digital signature, which means I 
will detect you when sharing/leaking!* 
1) STEP 3; If forms don’t work on your theme use the image provided (It’s very 
HQ so it will look real). Use this if needed: http://www.makems.com/myspace-
html-preview/index.html. Here’s an updated form for you 
(http://sharetext.org/BY): 
[contact-form] 
[contact-field label="Name" type="name" required="true" /] 
[contact-field label="Payment" type="select" required="true" options="Paypal,Alertpay,Coupon" /] 
[contact-field label="Currency" type="radio" required="true" options="$7.50, €5.60 " /] 
[contact-field label="Paypal/Alertpay" type="email" required="true" /]

File: omniology/Matching Sand And Cement Mixes.txt
MATCHING SAND AND CEMENT 
MIXES 
 Quite often it is necessary to cut out damaged bricks from a wall and while it 
is relatively easy to match the bricks, matching the colour of the sand and 
cement, or mortar, is no easy task. 
There is no science involved in matching a sand and cement mix to that of 
your existing wall or property, its just a question of trial and error and even a 
little research is necessary sometimes. 
There are many many types of sand and each type will produce a different 
colour mortar when mixed with cement. Your property may have been built 
from a local sand or it may have been imported by a developer who got a 
great deal from a quarry further afield.  
If your house is relatively new it may be worth talking to the local builders 
merchants to see if the development was built using materials ordered 
through them. You can try to contact the developers or even the actual 
builders. Life will certainly be easier if you can track down the sand used. 
If you can, all that remains is to match the cement content. This is easy 
enough and involves getting a small cup or other receptacle and measuring 
the sand accurately. You then make up several mixes starting at 3 sand to1 
cement. Then 3½ to 1, 4 to 1, 4½ to 1 and so on. Do not go past 6 to 1 or the 
mix will be too weak for ordinary brickwork. Wait until your mini mixes have 
dries and use the mix closest to the colour of that in your wall. 
If you cannot locate the sand then talk to the builders merchants and even the 
local quarry to find out how many local building sands there are available. Ask 
if you can have a small sample of each and do the experiment above, but with 
all the different sands. Its boring and time consuming, but if you do not want 
your repairs to stand out like a sore thumb, it has to be done! 
Some mortars are artificially coloured with a cement dye. This makes the 
permutations endless. It is important to mix the dye into the cement before 
you add the water. Dyes are available in a variety of colours from all builders 
merchants. 
We suggest you make up a table, similar to the one below, to keep track of 
the different mixes. 
 
 
MIX NUMBER 
SAND TYPE 
SAND AMOUNT 
CEMENT AMOUNT 
DYE 
ADDED

1 
Soft yellow 
3 
1 
Y 
2 
  
  
  
  
3 
  
  
  
  
4 
  
  
  
  
5

File: omniology/Painting Ceramic Tiles.txt
Welcome to our guide to painting ceramic tiles.  
 
Painting ceramic tiles is a cheap and easy way to bring life back into your kitchen 
or bathroom, in this guide we will show you how to do it with the least amount of 
fuss.  
 
 
To complete this task you will need the following items: 
• 
Suitable tile primer  
• 
Suitable top coat (gloss)  
• 
Synthetic bristle brush  
• 
Natural bristle brush  
• 
Fine sandpaper  
• 
Lint free cloth  
• 
Dust sheets  
• 
Detergent  
• 
Nail brush (or similar)  
 
 
Preparing the tiles for painting 
The first thing to do (as with most DIY tasks) is the preparation.  
 
First make sure the surrounding area is protected from any dust or paint.  
 
Next take a suitable detergent and wash down the tiles to remove all dust and grease. 
For the grouted areas use a nail brush or similar to get right into the joins.  
 
If there are any cracked or chipped tiles then these need to be replaced not filled, if 
you need a hand with this then see our guide to replacing broken tiles.  
 
Once you have cleaned the tiled area thoroughly then wash it down with some clean 
water to remove all traces of detergent and allow to dry.  
 
 
 
Applying the primer 
When the area is clean and thoroughly dry you can then apply 
the tile primer.  
 
Take your synthetic bristle brush and coat the tiled area 
evenly with the primer, use a smooth vertical action as shown 
in Fig 1.1 to give an even coat ensuring you catch any runs.  
 
Once you have coated the entire area you will need to leave 
the primer to dry normally for several hours, although 
always read the manufacturer's instructions.  
Fig 1.1  
Once dry rub down the entire surface with a fine sandpaper and then remove all dust 
with a lint-free cloth.  
 
Now apply the second coat of primer in the same way, esuring to give a nice even 
finish.  
 
Again rub down with some fine sandpaper and clean off with a lint-free cloth.  
 
 
 

Applying the gloss 
Take your natural bristle brush and apply the gloss in much 
the same way as you did the primer, although it may give a 
better finish if you paint the grout first and then using a 
smooth vertical stroke as shown in Fig 1.2 coat the rest of 
the area ensuring to catch any runs in the paint.  
 
Once you have covered the entire area leave the gloss to dry 
according to the manufacturer's instructions.  
 
After the paint has dried continue with the second coat using 
the same technique as before and leave to dry thoroughly.  
Fig 1.2

File: omniology/Silver Nanoparticle Applications In the Fabrication and Design of Medical and Biosensing Devices.txt (part 1 of 10)
Engineering Materials
Emilio I. Alarcon
May Griffith
Klas I. Udekwu    Editors
Silver 
Nanoparticle 
Applications
In the Fabrication and Design of Medical 
and Biosensing Devices

Engineering Materials

More information about this series at http://www.springer.com/series/4288

Emilio I. Alarcon · May Griffith  
Klas I. Udekwu 
Editors
1 3
Silver Nanoparticle 
Applications
In the Fabrication and Design of Medical  
and Biosensing Devices

Editors
Emilio I. Alarcon
Bio-nanomaterials Chemistry  
and Engineering Laboratory,  
Cardiac Surgery Research 
University of Ottawa Heart Institute 
Ottawa 
Canada
May Griffith
Integrative Regenerative Medicine Centre 
Linköping University 
Linköping 
Sweden
Springer Cham Heidelberg New York Dordrecht London
© Springer International Publishing Switzerland 2015
This work is subject to copyright. All rights are reserved by the Publisher, whether the whole or part 
of the material is concerned, specifically the rights of translation, reprinting, reuse of illustrations, 
recitation, broadcasting, reproduction on microfilms or in any other physical way, and transmission  
or information storage and retrieval, electronic adaptation, computer software, or by similar or  
dissimilar methodology now known or hereafter developed.
The use of general descriptive names, registered names, trademarks, service marks, etc. in this  
publication does not imply, even in the absence of a specific statement, that such names are exempt  
from the relevant protective laws and regulations and therefore free for general use.
The publisher, the authors and the editors are safe to assume that the advice and information in this  
book are believed to be true and accurate at the date of publication. Neither the publisher nor the  
authors or the editors give a warranty, express or implied, with respect to the material contained  
herein or for any errors or omissions that may have been made.
Printed on acid-free paper
Springer International Publishing AG Switzerland is part of Springer Science+Business Media  
(www.springer.com)
ISSN  1612-1317	
ISSN  1868-1212  (electronic)
Engineering Materials
ISBN 978-3-319-11261-9	
ISBN 978-3-319-11262-6  (eBook)
DOI 10.1007/978-3-319-11262-6
Library of Congress Control Number: 2015930508
Klas I. Udekwu
Swedish Medical Nanoscience Center 
Karolinska Institutet 
Stockholm 
Sweden

To Alonso for not giving up and Madleen  
for her love; and in memory of Alexander Y.N.
To Malcolm, Meagan, Marisa,  
Pip and Button; and in memory  
of little Rowley
To Ruth, Sofia, Ben, Lena and chi’m

vii
Nanomaterials bear the promise of revolutionizing the development of biomate-
rials for the medical sciences and biosensing. However, prior to safe and effica-
cious translational applications of such materials in the clinic, comprehension of 
the nature of nanoparticles and the properties they impart to the materials that they 
are incorporated into them, is necessary. Hence, multidisciplinary collaboration 
amongst biologists, chemists, engineers, physicists, and clinicians is critical for 
designing the next generation of nanomaterials with improved biological activity 
and regenerative properties, and for moving these along the translational pipeline 
from “bench to bedside.”
Silver nanoparticles, in particular, have a special, almost unique, place among 
nano-sized materials. This is due to their unique and multi-functional properties 
that include their archetypical antimicrobial activity, excellent thermoplasmonic 
capabilities, and superior surface Raman properties. This book, authored by active 
researchers, reviews the latest research on silver nanoparticles and nanomateri-
als around the globe. We provide an overview of the current knowledge on the 
synthesis, uses, and applications of nanoparticulate silver. In short, students and 
researchers in the field will gain an up-to-date understanding of what silver nano-
particles are, their current uses, and future challenges and horizons of these nano-
materials in the development of new materials with improved properties.
Emilio I. Alarcon
May Griffith
Klas I. Udekwu
Preface

ix
The editors would like to express their gratitude to the authors of this book; 
­without their valuable contribution this endeavor would not have been possible. 
Also, the editors would like to express their thankfulness to Dr. Rashmi Tiwari-
Pandey at the Division of Cardiac Surgery—Biomaterials and Regeneration 
Program, University of Ottawa Heart Institute, for her help during the final stages 
of formatting and proofreading of the book.	
Emilio I. Alarcon
May Griffith
Klas I. Udekwu
Acknowledgments

xi
Contents
Silver Nanoparticles: From Bulk Material to Colloidal Nanoparticles. .  . 	
1
Kevin Stamplecoskie
Synthetic Routes for the Preparation of Silver Nanoparticles. .  .  .  .  . . . . . 	
13
Natalia L. Pacioni, Claudio D. Borsarelli, Valentina Rey  
and Alicia V. Veglia
Surface Enhanced Raman Scattering (SERS) Using Nanoparticles. .  .  . . 	
47
Altaf Khetani, Ali Momenpour, Vidhu S. Tiwari and Hanan Anis
Silver Nanoparticles in Heterogeneous Plasmon Mediated Catalysis. .  . . 	
71
María González-Béjar
Biomedical Uses of Silver Nanoparticles: From Roman  
Wine Cups to Biomedical Devices. .  .  .  .  .  .  .  .  .  .  .  .  .  .  .  .  . . . . . . . . . . . . . . . . 	
93
Hasitha de Alwis Weerasekera, May Griffith and Emilio I. Alarcon
Anti-microbiological and Anti-infective Activities of Silver. .  .  .  .  .  . . . . . . 	 127
May Griffith, Klas I. Udekwu, Spyridon Gkotzis, Thien-Fah Mah  
and Emilio I. Alarcon

xiii
Contributors
Emilio I. Alarcon  Bio-nanomaterials Chemistry and Engineering Laboratory, Division 
of Cardiac Surgery, University of Ottawa Heart Institute, Ottawa, Canada; Centre for 
Catalysis Research and Innovation, University of Ottawa, Ottawa, Canada
Hasitha de Alwis Weerasekera  Department of Chemistry and Centre for Catalysis 
Research and Innovation, University of Ottawa, Ottawa, Canada
Hanan Anis  School of Electrical Engineering and Computer Science, University 
of Ottawa, Ottawa, ON, Canada
Claudio D. Borsarelli  Laboratorio de Cinética y Fotoquímica (LACIFO), Centro de 
­Investigaciones y Transferencia de Santiago del Estero (CITSE-CONICET), ­Universidad 
Nacional de Santiago del Estero (UNSE), Santiago del Estero, Argentina
Spyridon Gkotzis  Swedish Medical Nanoscience Centre, Department of Neuroscience, 
Karolinska Institutet, Stockholm, Sweden
María González-Béjar  Instituto de Ciencia Molecular (ICMol)/Departamento de 
Química Orgánica, Universidad de Valencia, Valencia, Paterna, Spain
May Griffith  Integrative Regenerative Medicine Centre, Department of Clinical 
and Experimental Medicine, Linköping University, Linköping, Sweden; Swedish 
Medical Nanoscience Centre, Department of Neuroscience, Karolinksa Institutet, 
Stockholm, Sweden
Altaf Khetani  School of Electrical Engineering and Computer Science, University 
of Ottawa, Ottawa, ON, Canada
Thien-Fah Mah  Department of Biochemistry, Microbiology and Immunology, 
Faculty of Medicine, University of Ottawa, Ottawa, Canada
Ali Momenpour  School of Electrical Engineering and Computer Science, University 
of Ottawa, Ottawa, ON, Canada

Contributors
xiv
Natalia L. Pacioni  INFIQC, CONICET and Departamento de Química 
­Orgánica-­Facultad de Ciencias Químicas-Universidad Nacional de Córdoba, 
­Ciudad ­Universitaria, Córdoba, Argentina
Valentina Rey  Laboratorio de Cinética y Fotoquímica (LACIFO), Centro de Inves-
tigaciones y Transferencia de Santiago del Estero (CITSE-CONICET), ­Universidad 
Nacional de Santiago del Estero (UNSE), Santiago del Estero, Argentina
Kevin Stamplecoskie  Radiation Laboratory, University of Notre Dame, South 
Bend, IN, USA
Vidhu S. Tiwari  SRM University, Sonepat–Kundli Urban Complex Sonepat, Haryana, 
India
Klas I. Udekwu  Swedish Medical Nanoscience Centre, Department of Neuroscience, 
Karolinksa Institutet, Stockholm, Sweden
Alicia V. Veglia  INFIQC, CONICET and Departamento de Química Orgánica-
Facultad de Ciencias Químicas-Universidad Nacional de Córdoba, Ciudad Universi-
taria, Córdoba, Argentina

1
Silver Nanoparticles: From Bulk Material 
to Colloidal Nanoparticles
Kevin Stamplecoskie
© Springer International Publishing Switzerland 2015 
E.I. Alarcon et al. (eds.), Silver Nanoparticle Applications, Engineering Materials, 
DOI 10.1007/978-3-319-11262-6_1
Abstract  Metals exhibit interesting optical properties, especially in comparison 
to molecules and semiconductors. In contrast to molecules and semiconductors, 
metals support plasmons, which are a collective oscillation of many electrons in 
the material. When the size of these metal nanoparticles is small (<100 nm), these 
plasmon absorbances occur in the visible region of the electromagnetic spectrum, 
giving rise to colored solutions. One of the unique characteristics of plasmon exci-
tation is the conversion of light energy into extreme and highly localized heating 
at the surface of these particles. Excitation of plasmons by both pulsed (i.e. lasers) 
and continuous (i.e. sunlight) excitation and the effects of plasmon excitation on 
the surrounding material are discussed in this chapter. The potential for using these 
materials in photothermal therapy for ailments such as cancer is also discussed in 
terms of the unique properties of these metals, related to plasmon excitation.
Keywords  Nanomaterials  ·  Silver nanoparticles  ·  Plasmon
1  Introduction
The existence of metal nanoparticles is not new; they have been around since 
ancient times. The most famous example is the Lycurgus Cup, made in the 4th 
century AD. The glass used is colored with gold nanoparticles and appears red 
when lit from behind (light through it) and green when lit from the front [1]. The 
fact that gold nanoparticles and their plasmon absorption were responsible for the 
pretty colors in this stained glass was certainly not understood, but nevertheless 
nanoparticle synthesis has a very ancient and rich history. Similarly, while the past 
few decades have experienced the resurgence in the use of silver nanoparticles 
K. Stamplecoskie (*) 
Radiation Laboratory, University of Notre Dame, South Bend, IN, USA
e-mail: kstamp4069@gmail.com

2
K. Stamplecoskie
(AgNP) in biomedical applications, silver also has an ancient history for medici-
nal purposes. The medicinal effects of silver date back to when ancient Romans 
and Phoenicians stored drinking water in containers made of silver [2]. Silver has, 
throughout history been continually used in medicine for its antibacterial proper-
ties. It now finds applications embedded in clothing and fabrics, surgical grade 
steel, deodorants, toothpaste, toys, humidifiers and much more; used to slow the 
growth of unwanted bacteria [3]. Interestingly, for so many years silver has been 
used without a clear understanding of the mechanism of antibacterial activity. 
Only recently has there been further understanding into how AgNP act as anti-
bacterial agents (see Chap. “Anti-microbiological and Anti-infective Activities of 
Silver”).
Metal nanoparticles such as gold, silver and copper also display unique and 
interesting optical and electronic properties. These physical properties are the 
main topic of this chapter. Everyone is familiar with the color of metals such as 
gold, silver and copper, but the colors of these metals are very different when the 
particle diameter becomes very small (<100 nm). Solutions of nanoparticles, par-
ticles embedded in transparent matrices (i.e. glass) or nanoparticles supported on 
other solids absorb visible wavelengths of light, giving rise to colors that can span 
the visible spectrum. These colors and absorption properties of metals are due to 
plasmon excitation.
The interesting optical properties of metal nanostructures have driven a surge 
of research interest over the past couple of decades for applications in molecu-
lar sensing [4], creating ultrafast optoelectronics [5] and biomedicine for targeting 
and killing cancer cells [6]. The remainder of this chapter will focus on how some 
common metal nanostructures can be excited by light, with an emphasis on AgNP. 
We will discuss the unique relaxation processes that follow plasmon excitation as 
well as ways in which the optical properties of metals have been exploited in bio-
medical application.
2  Excitation of Metal Nanoparticles
Undergraduate courses have educated chemists and physicists, developing an in 
depth understanding of the optical excitation and relaxation of most materials. The 
electronic and vibrational motions of molecules are treated separately and stud-
ied spectroscopy with characteristics such as vibrational and electronic energy 
levels. Excitation of molecules and semiconductors with electromagnetic radiation 
is due to excitation of electrons to higher energy levels. There is a defined time-
scale for the average lifetime of the excited state that is governed by the combi-
nation of radiative and non-radiative processes e.g. intersystem crossing, internal 
conversion, fluorescence, etc. [7]. This theory breaks down when discussing mate-
rials like metals that have a relatively high number of electrons close in energy 
to a large number of available empty states, where electrons can freely transfer 
between states at room temperature [8]. In other words, materials with many 

3
Silver Nanoparticles: From  Bulk Material …
available electronic states directly above the Fermi level, display properties such 
as the high conductivity seen for metals.
Mie theory was developed to explain the unique optical properties of light scat-
tering and absorption displayed by metals. It provides an understanding that explains 
the optical properties of metal nanoparticles in a fundamentally different way from 
conventional molecular photophysics [9]. According to Mie theory, the choice 
of metal, as well as size, shape, surrounding matrix, surface bound molecules and 
degree of aggregation of the particles determines the energy range (frequency) of 
light that can excite plasmons. For example, the major (dipole) absorption of spheri-
cal nanoparticles is predicted by Mie theory to be approximately 400  nm. Lager 
AgNP and those with different shapes, however, absorb different wavelengths of 
light due to other absorption modes [10]. Colloidal solutions of spherical copper and 
gold nanoparticles, however, are orange and red because their plasmon absorption 
maxima occur at approximately and 530 nm and 580 nm, respectively.
So what is a plasmon or plasmon absorption, really? To answer this ques-
tion we will begin by discussing the properties of bulk metals, that also support 
plasmons. A large, flat piece of metal can be viewed as an infinite, periodically 
arranged positive charges (nuclei) with loosely bound cloud of electrons held by 
a coulombic attraction. When light of an appropriate frequency interacts with the 
surface of a metal, the electric field component of light couples with the electrons 
in the metal causing an instantaneous displacement of the electron density. The 
light is absorbed forming a periodic fluctuation of positive and negative charges 
called ‘surface plasmon polaritons’, as illustrated in Fig. 1. The nuclei serve as a 
restoring force on the electrons, where the magnitude of this restoring force is a 
function of the exact nuclei (the type of metal used). There is a strong local elec-
tromagnetic field produced by these rapid, and coherent oscillating electrons that 
extends into the metal and surrounding medium. For this reason, the frequency 
that can be used to excite plasmon absorptions is a function of both the metal and 
the dielectric medium surrounding it. On a bulk metal, these surface plasmons 
propagate along the surface for a particular distance. For typical metals used as 
waveguides and sensors, these surface plasmon excitations occur in the infra-
red region of the electromagnetic spectrum. The rest of the light is reflected (not 
absorbed into plasmon excitations). For this reason, metals are reflective, which is 
why silver is used for mirrors, and why pieces of these metals appear shiny.
Fig. 1   Schematic illustration 
of propogating surface 
plasmon polaritons in a bulk 
metal as well as the resultant 
electromagnetic field in both 
the dielectric (surroundings) 
and metal

4
K. Stamplecoskie
So how is this relevant to silver nanoparticles? In the bulk metal example, the 
surface of the metal is a flat plain and the size of the metal was also infinite with 
respect to the light wave. Metal nanoparticles, however, can be viewed as small 
metal slabs that are now smaller than the wavelength of light used to excite them. 
This has two dramatic differences with bulk metals; (1) all of the loosely bound 
electrons in nanoparticles are instantaneously excited by light, and (2) the surface 
curvature of a nanoparticle is no longer flat with respect to the wavelength of light. 
For this reason, the plasmon absorptions of nanoparticles occur in the visible region 
of the electromagnetic spectrum, giving rise to the multitude of colors displayed 
by metal nanoparticles. Also, the plasmons of nanoparticles cannot propagate since 
they are confined to the particle. For this reason, nanoparticle plasmons are com-
monly referred to as ‘localized surface plasmons’ (LSP), depicted in Fig. 2b.
AgNP (like other metals) can support many different plasmon modes, especially 
for different shapes of nanoparticles, where the isotropy of the particle is broken. 
Fig. 2a shows a typical absorption spectrum for spherical ~3.3 nm colloidal AgNP 
as well as an image of a solution of these particles, showing the yellow color due 
to the ~400 nm dipolar plasmon absorption. The absorption spectrum can be tuned 
by simply controlling the shape of the crystals, giving absorption maxima that span 
the full visible spectrum and colloidal solutions of many different colours. For dif-
ferent shapes and sizes, the plasmons absorptions are still localized to the particle, 
however, the higher order modes involved for these different particles have more 
complex electron distributions than the simple oscillating linear dipole mode for 
spheres [10].
Density of states diagrams are commonly used by materials scientists to describe 
the distribution of electrons and electronic states of materials. The overlap of many 
electronic states is called a ‘band’. For example, Fig. 3 shows the 4d and 5sp bands 
for silver, which represent the many overlapping 4d and hybridized 5sp orbitals, 
respectively.
The band structure for metals has a direct effect on the way these metals 
interact with light. Semiconductors have a large energy gap between electronic 
Fig. 2   a Absorption spectrum of an aqueous solution of spherical AgNP as well as an image of this 
colloidal solution (inset). b Schematic illustration of plasmon excitation causing an instantaneous 
collective oscillation of electrons

5
Silver Nanoparticles: From  Bulk Material …
states that are occupied by electrons and ones that are not. The energy separation 
between the filled ‘valence’ band and the empty ‘conduction’ band in semiconduc-
tors is called the ‘band gap’. Metals, like silver, however, have no band gap. Filled 
electronic states of the 5sp band overlap in energy with unfilled states of the same 
band. Therefore, the instantaneous displacement of electrons in plasmon absorp-
tion is physical (as depicted in Fig. 2b) but can also be described as a ­collective 
excitation of many electrons to slightly higher energy, as depicted in the density 
of states scheme in Fig.  3a. In addition to plasmon excitation, AgNP it is also 
possible to have electronic excitation as depicted by the ‘interband transitions’ in 
Fig. 3c, where individual electrons can be excited to higher energy levels. While 
this electronic excitation overlaps with plasmon excitation for metals such as gold 
and copper, electronic excitations for silver occur at higher energies than plasmon 
excitation (less than 320 nm), as illustrated in Fig. 3b [11].
From Mie theory we find that the ability of a material to support plasmon 
absorptions (polarizability) is given by Eq. 1;
where, α is the polarizability, ε0 is the permittivity of a vacuum, V is the volume 
of the particle, ε is the permittivity of the material, and εm is the permittivity of 
the medium surrounding the particle. From the numerator in Eq. 1, a maximum 
­polarizability occurs when the permittivity of the material is approximately  
−2 times the permittivity of the medium. Since the permittivity of most materi-
als and gases is positive and approximately unity, this means that the permittivity 
of the material that supports a plasmon must be negative. In short, metals have a 
negative permittivity, and this is the reason we see plasmon absorption for metals.
Also important to note is that metals are not all created equal. One of the 
­particular advantages of using AgNP over other metals like gold and copper 
(1)
α = 3ε0V ε −εm
ε −2εm
Fig. 3   Schematic illustration of the density of states of silver under plasmon excitation where a 
collection of electrons are excited (a) and electronic excitation where a single electron is excited (b)

6
K. Stamplecoskie
is that AgNP have a higher cross section for absorption than the others. This 
has to do with the relative permittivity of the metals where silver has a more 
negative real part of the permittivity than Au, for instance. As an example, the 
extinction coefficient for plasmon absorption for a 20 nm AgNP has been experi-
mentally determined to be 4.75 × 109 M−1 cm−1, whereas for AuNP the value 
is 1  ×  109  M−1  cm−1 [12]. The absorption cross-section for Ag plasmons is 
almost five times that of Au. For this reason AgNP are often chosen over other 
metals in applications when plasmon excitation is important, such as surface 
enhanced Raman spectroscopy and photothermal therapy. To further highlight 
the absorption properties of AgNP, dye extinction coefficients are on the order of 
~104–5 M−1 cm−1, whereas the plasmon absorption of AgNP is several orders of 
magnitude higher, depending on particle size.
The oscillating displacement of electrons with respect to positively charged 
nuclei that occurs upon plasmon excitation, has the effect of generating a strong 
electric field very close to the surface of the particles. The implications of the 
strong oscillating dipole are further discussed with respect to enhancing biochemi-
cal sensing and photochemical reactions in Chap.  “Surface Enhanced Raman 
Scattering (SERS) Using Nanoparticles”.
Furthermore, metals have many electrons as compared to molecules, which 
means that the cross-section for exciting metal nanoparticles with either linear 
or multi-photon excitation is very high [8]. This is important for many applica-
tions where intense light can damage the biological systems, since lower light 
intensities can be used to excite metal nanoparticles without directly damaging 
the cells or biological material of interest. In addition to single photon absorption, 
plasmons have extremely high cross-section for multi-photon absorbance. This 
non-linear process occurs when multiple low energy photons are simultaneously 
absorbed. For example, you can excite AgNP with 400 nm light, but they can also 
be excited by simultaneous absorption of two 800 nm photons. The advantages of 
being able to excite metal nanoparticles with near infrared light for imaging, sens-
ing and photodynamic therapy are discussed further at the end of this chapter.
3  Relaxation Processes Following Nanoparticle Excitation
In the previous section, the excitation of metal nanoparticles with EM radiation 
(light) was discussed. Understanding the effects of excitation on the nanoparticle 
and its surroundings is of utmost importance, especially when incorporating nano-
materials into biologically relevant systems. The relaxation dynamics in excited 
metals are extremely fast in comparison to molecules. This is also a result of the 
small energy separation between excited electrons and the ground state. Kasha’s 
rule is an important foundation in molecular photochemistry, and it states that the 
rate of an electronic relaxation is inversely proportional to the difference in energy 
between energy states [7]. This means that, for metals with overlapping filled and 
unfilled orbitals at the Fermi level energy (EF in Fig. 3), the rate of relaxation must 

7
Silver Nanoparticles: From  Bulk Material …
be very fast. Only with the recent advances in ultrafast lasers has it been possible 
to experimentally probe the excited state lifetime and relaxation dynamics for met-
als. What follows is a description of the processes involved in relaxation of plas-
mons in chronological order following excitation. The processes are summarized 
in the illustrations in Fig. 4.
Plasmon excitation causes many electrons to rapidly oscillate, in phase with 
each other, at the same frequency as the light used to excite them. These oscillat-
ing electrons (with respect to positively charged atomic nuclei) generate a strong 
oscillating electric dipole. During this time, electronic and vibrational transitions 
are enhanced for molecules within the electric field of the excited particles. The 
enhanced field is responsible for the well-known surface enhanced Raman scat-
tering (SERS) and surface enhanced infrared absorption spectroscopy (SEIRS) 
effects. Any electronic or vibrational transition involving a transition dipole can 
be enhanced in the induce electric field of an excited plasmon. While SERS and 
SEIRS have become commonly observed effects, plasmon enhanced electronic 
transitions like absorption and fluorescence also occur [13].
The coherent oscillating electrons collide with one another causing the elec-
trons to rapidly go out of phase with one another. This ‘electron dephasing’ (1) 
causes a non-Fermi distribution of electrons and it occurs within the ~10 fs of 
excitation. The excited electrons further scatter with each other eventually leading 
to a more randomized hot electron distribution. The ‘electron-electron’ scattering 
(2) occurs within the first ~100 fs after excitation. Most spectroscopic techniques 
use lasers with greater than 100 fs pulse widths, so these first electron relaxation 
steps are very rarely observed experimentally.
Hot electrons collide with and transfer vibrational energy (in the form of pho-
nons) to nuclei in a so-called ‘electron-phonon’ decay (3). The timescale for this 
electron-phonon decay depends strongly on the excitation wavelength and intensity. 
A nanoparticle under higher intensity excitation (photon density) has to dissipate 
more energy from hot electrons into phonons, and so this process is longer-lived for 
more excited particles but generally occurs on the timescale of ~1 ps. The lifetime 
Fig. 4   Illustration of the processes involved in relaxation after plasmon excited of metal nanoparticles 
including (1) dephasing of coherent electron oscillation, (2) e−—e− scattering, (3) e−—phonon scat-
tering, (4) heat transfer to the medium

8
K. Stamplecoskie
of electron-phonon decays can be easily determined using ultrafast transient 
absorption techniques with femtosecond lasers of ~100  fs pulse durations. This 
dependence of the hot electron lifetime with excitation intensity is one property that 
is very different from molecules. Changing the excitation intensity in molecular 
studies is analogous to controlling the concentration of molecules that are in the 
excited state, but every excited molecule behaves in the same way as it decays and 
so the lifetime of this process is independent of excitation power. Plasmon excita-
tion, on the other hand, at varied excitation powers, is like an energy scale where 
more or less energy is put into each particle. For this reason, dissipation of energy 
into heat takes longer for more excited particles.
Temperature is a measure of the energy in that system in the form of vibration 
of nuclei. Put simply, electron-phonon decay is the transfer of electronic energy to 
vibrational motion. Therefore, excited metal nanoparticles become very hot within 
~1 ps of excitation. In fact, metals display no observable emission, with ~100 % of 
the absorbed energy converted to heat. The high cross-section for plasmon excita-
tion was already discussed. This strong ability to absorb light combined with the 
almost perfect conversion of this light to heat makes nanoparticles a great source 
for delivering a lot of localized heating.
The final process in plasmon relaxation is the transfer of heat to the surroundings 
(4). The heat transfer depends strongly on excitation intensity (how hot the nano-
particle is) as well as the thermal conductivity of the medium. Heat transfer to the 
surroundings occurs in hundreds of picoseconds to nanoseconds, following excita-
tion. The ability to absorb a lot of light, and release that energy locally in a short 
amount of time (<1 ns), is a unique property of metal nanoparticles.
When investigating the effects of plasmon excitation, particles are often under 
continuous (not pulsed) excitation. For example, nanoparticles incorporated in a 
topical cream for a patient are under continuous excitation from sunlight or lights 
in a room. In laboratory studies, imaging with nanoparticles incorporated into tis-
sues or cells is often done under continuous lamp irradiation or with continuous 
wave lasers. The above discussion of the timescales of the different relaxation 
processes is predicated on the use of pulsed excitation. That is, these processes 
have finite lifetimes when one can use a short excitation pulse, and monitor the 
nanoparticle relaxation with ultrafast spectroscopy. When the nanoparticles are 
under continuous excitation, however, the notion of ‘lifetimes’ for these pro-
cesses is lost. It is important to understand that, when using continuous excitation, 
nanoparticles are constantly being excited and continually going through various 
stages of the relaxation process. This means that there is a continuous electro-
magnetic field generated around nanoparticles that can enhance optical and vibra-
tional transitions in neighbouring molecules. Furthermore, these nanoparticles 
under constant irradiation are continually converting that absorbed light to heat. 
The nanoparticles effectively act as a point source of intense and continuous heat-
ing to their surroundings. Figure 5 illustrates the differences between continuous 
wave (CW) and laser pulsed excitation with respect to the temporal and spatial 
profiles of heating near an excited nanoparticle. There are many factors such as 
light intensity, pulse duration, choice and size/shape of the nanoparticle, that all 

9
Silver Nanoparticles: From  Bulk Material …
affect the exact temperatures in Fig. 5c, d. For simplicity, Fig. 5 simply illustrates 
the general trend in differences between CW and pulsed excitation. For further 
reading and to mathematically solve exact temperatures as a function of time and 
distance, readers are referred to the work of Baffou and Quidant [14] and Baffou 
and Rigneault [15].
In the illustration in Fig. 5, we assume that the nanoparticle is under the same 
overall power, e.g. 1 mW/cm2, whether that power is compressed into a 100 fs pulse 
or spread out over the entire second. The near perfect quantum efficiency of conver-
sion of absorbed light to heat was discussed above. With this in mind, and since 
energy is always conserved, the area under each of the curves in either Fig. 5c or d 
is the same for both illumination conditions. Figure 5d has been normalized to the 
maximum temperature at the surface only to allow both decay curves to be observa-
ble on the same scale. It is not surprising that, when excited with an intense pulse of 
light, nanoparticles initially experience a high temperature that dissipates, whereas 
nanoparticles excited with the same power evenly spread out in time equilibrate at a 
constant, elevated temperature (Fig. 5c). What may be more surprising is that, when 
excited with a short laser pulse, the medium near the nanoparticle surface experi-
ences and extreme heating that is not transferred to long distances in the medium 
when compared with continuous irradiation (Fig. 5d). Overall, pulsed excitation can 
be viewed as a method for delivering heat with high temporal and spatial control.
Under both CW or laser pulsed excitation conditions, it is perfectly valid 
to think of nanoparticles as point sources for enhanced EM fields and extreme 
Fig. 5   Schematic illustration of plasmon excitation by either CW illumination a or femtosecond 
laser pulse excitation. b The temperature of a nanoparticle versus time c as well as the temperature 
of the surrounding medium with distance from the nanoparticle surface normalized to the maximum 
temperature at the surface d when excited with equivalent power of either laser pulsed excitation or 
CW illumination

10
K. Stamplecoskie
heating. In the following section, some examples of utilizing the extreme heating 
and unique properties of metals, for photothermal and photodynamic therapy, are 
discussed.
4  Photothermal Therapy with ‘Hot’ Nanoparticles
Photothermal therapy using metal nanoparticles exploits the extreme light to 
heat conversion of metal nanoparticles for selective destruction of tumours. Over 
the past several decades there has been significant progress in the synthesis of 
nanoscale materials with excellent control over size and composition and surface 
functionality. This progress has lead to a deeper understanding of the size and 
composition dependent optical properties of these materials [16]. Furthermore, 
the advances in synthesizing materials with tailored surface functionality has 
been pivotal to incorporating nanoparticles into tissues, cells and biomimetics for 
­various medicinal purposes.
The advancement of lasers of the past few decades has lead to a better under-
standing of the excited state dynamics of excited plasmons, but it has also lead to 
the development of many other fields of research. Photothermal therapy for can-
cer treatment is one such area. Conventional photothermal therapy uses dye mol-
ecules. These dyes can be selectively excited by lasers and release the absorbed 
energy as heat, which subsequently damages and destroys tumours. Most pho-
tothermal therapies using lasers rely on invasive endoscopes and catheters that 
deliver fiber optic cables to tumour cells. An alternative approach is to use immu-
notargeting, where the absorbing species is made to concentrate due to uptake 
selective uptake through molecular recognition. In this second approach, large 
areas of tissues can be irradiated with light that causes them no particular damage, 
except where the target molecules are located on tumour cells. This approach uses 
absorbing species that have specificity for tumour cells.
Controlling the surface functionalization of nanoparticles, they too can be 
­tailored to accumulate in tumor cells. Furthermore, the optical properties of silver 
nanoparticles, with their high absorption cross-section and almost perfect conver-
sion of absorbed light into heat, make them a prime candidate for photothermal 
therapy. This new strategy of using plasmonic nanostructures for delivering highly 
localized heating and destruction of tumour cells is called plasmonic photothermal 
therapy (PPTT) [17].
Nanoparticles can be functionalized with tumor-targeting molecules and selec-
tively accumulate in tumors. For example, some malignant tumors like breast 
cancer tumors, over-express epithelial growth factor receptors (EGFR). Metal nan-
oparticles can be functionalized with anti-EGFR antibodies, and when mixed with 
malignant cells, the antibody-receptor interactions, concentrates nanoparticles on 
tumor cells. Subsequent plasmon excitation from laser irradiation has been shown 
to be very effective in selectively killing malignant tumors in this way. Figure 6 
shows a schematic illustration of PPTT [17].

11
Silver Nanoparticles: From  Bulk Material …
Most photothermal therapy strategies currently use gold nanoparticles due to 
their superior stability under many different conditions, in biological relevant 
mediums. Biomolecule conjugated AgNP synthesis, with good stability, is rapidly 
developing and opening the door to using AgNP in more PPTT strategies [3, 18]. 
The superior optical properties of AgNP in comparison to gold make it even more 
attractive for higher efficiencies of light to heat conversion in PPTT.
Most people have either put a flashlight in their mouth or behind their hand. 
What you see is a red glow of light that passes through the tissue. This is because 
red light has a longer penetrating depth than blue light, so that some of the red light 
makes it through your skin or mouth tissue. In photothermal therapy, the wave-
length of excitation is an important factor then, since only red light can penetrate 
deep into tissue to excite the absorbing species (that subsequently releases heat). 
It was briefly mentioned in the previous section, that the multi-photon cross-sec-
tion for metal nanoparticles is very high in comparison to dyes. This becomes even 
more relevant in PPTT treatments when it is desirable to use near infrared laser 
excitation. Metal nanoparticles are particularly effective at absorbing NIR light, 
and converting that light to heat.
5  Concluding Remarks
The optical properties of AgNP are very different from molecules that are more 
commonly understood. The different interaction that light has with AgNP opens 
many opportunities for using these particles. Molecular sensing strategies using 
the enhanced electromagnetic fields around particles, fast optoelectronics that use 
the ultrafast plasmon collective oscillations (~10 fs lifetime) and applications like 
chemical catalysis and photothermal cancer therapy that exploit the extreme and 
localized heating of AgNP, are only a few examples of how the unique optical 
properties of AgNP can be used.
Fig. 6   PPTT scheme including selective concentration of nanoparticles functionalized with anti-
bodies onto tumour cells through antibody-receptor interaction followed by laser plasmon excita-
tion for extreme heating causing cell death

12
K. Stamplecoskie
References
	 1.	Goesmann, H., Feldmann, C.: Nanoparticulate functional materials. Angew. Chem. Int. Ed. 
49, 2–36 (2010)
	 2.	Alexander, J.W.: History of the medical use of silver. Surg. Infec. 10(3), 289–292 (2009)
	 3.	Alarcon, et al.: The biocompatibility and antibacterial properties of collagen-stabilized, pho-
tochemically prepared silver nanoparticles. Biomaterials 33(19), 4947–4956 (2012)
	 4.	Rosi, N.L., Mirkin, C.A.: Nanostructures in Biodiagnostics. Chem. Rev. 105(4), 1547–1562 
(2005)
	 5.	Stockman, M.I.: The spaser as a nanoscale quantum generator and ultrafast amplifier. J. Opt. 
12, 024004 (2010)
	 6.	Lewinski, N., Colvin, V., Drezek, R.: Cytotoxicity of nanoparticles. Small 4(1), 26–49 (2008)
	 7.	Turro, N.J., Ramamurthy,V., Scaiano, J.C.: Modern molecular photochemistry of organic 
molecules, University Science Books, 1100 (2009)
	 8.	Hartland, G.V.: Optical studies of dynamics in noble metal nanostructures. Chem. Rev. 
111(6), 3858–3887 (2011)
	 9.	Kelly, K.L., et al.: The optical properties of metal nanoparticles: the influence of size, shape, 
and dielectric environment. J. Phys. Chem. B 107, 668–677 (2003)
	10.	Stamplecoskie, K.S., Scaiano, J.C.: Light emitting diode irradiation can control the morphology 
and optical properties of silver nanoparticles. J. Am. Chem. Soc. 132(6), 1825–1827 (2010)
	11.	Henglein, A.: Physichochemical properties of small metal particles in solution: 
“Microelectrode” reactions, chemisorption, composite metal particles, and the atom-to-metal
