Repository: standardgalactic/quadrivium

*Everyones eBook has its own personal digital signature, which means I 
will detect you when sharing/leaking!* 
1) STEP 3; If forms don’t work on your theme use the image provided (It’s very 
HQ so it will look real). Use this if needed: http://www.makems.com/myspace-
html-preview/index.html. Here’s an updated form for you 
(http://sharetext.org/BY): 
[contact-form] 
[contact-field label="Name" type="name" required="true" /] 
[contact-field label="Payment" type="select" required="true" options="Paypal,Alertpay,Coupon" /] 
[contact-field label="Currency" type="radio" required="true" options="$7.50, €5.60 " /] 
[contact-field label="Paypal/Alertpay" type="email" required="true" /]

File: omniology/04. The Chemistry and Technology of Cellulosic Copolymers (1981).txt (part 2 of 24)
Nature of Substrate . 
Grafting Reactions. . 
Mechanism of Free Radical Formation on Cellulose 
Chain Transfer ............... . 
the case of intramicellar swelling, the reagents penetrate the crystallites. If the 
swelling is limited, formation of an addition (swelling) compound takes place 
between the cellulose and the swelling agent. This compound has a distinct 
X-ray pattern. In the case of unlimited swelling, the uptake of the reagent 
continues until the crystallites are completely dispersed. 
Cellulose undergoes swelling in solutions of acids, bases, and salts as well 
as in some organic solvents. Swelling generally involves breaking of inter-
molecular bonding of cellulose and, in many cases, formation of new bonds 
with the swelling agents to give swelling compounds. As will be seen later, 
10 

1.3. Synthetic Polymers 
such swelling is an important feature of cellulose modification through graft 
polymerization whether to cellulose or one of its derivatives. 
Various reasonably recent texts dealing with aspects of cellulose accessibility 
and reactivity are availablelO -13). These are significant since they provide 
information relevant to more efficient grafting reactions and to novel cellulosic 
products. 
1.3. Synthetic Polymers 
1.3.1. Radical Addition Polymerization 
Addition (chain) polymerization consists simply of the union of several mole-
cules with a redistribution of the valency bonds, but with no splitting off of 
simple by-products as in step-growth polymerization. Addition polymers can 
be formed from unsaturated compounds or through ring opening procedures. 
Many unsaturated compounds, particularly ethylene and its derivatives, will 
polymerize under suitable conditions. 
The simplest case, in theory, is the polymerization of ethylene to give 
polyethylene, which may be illustrated as follows: 
H2H:CH2 + H2C:CH2 + H2C:CH2 .. · + H2C:CH2-. 
ethylene 
-CH2-CH2-CH2-CH2-CH2-CH2- . 
polyethylene 
This reaction may be brought about by applying high pressure and high 
temperature, usually in the presence of a catalyst. 
Polymerization of vinyl compounds of the general formula H2C=CHX 
involves three stages: initiation, propagation (growth), and termination. 
1.3.1.1. Free Radical Initiation 
A free· radical is a molecular fragment carrying an unpaired electron. It is 
usually unstable and ready to combine to a more complete state. Free radicals 
can be produced by the homolytic cleavage of chemical bonds. Such homolytic 
cleavage may be assisted using ultraviolet light or high energy irradiation, 
catalysts of the peroxide type, the persulfate type, redox systems, or thermally 
unstable aliphatic azo compounds. When the free radical comes in contact with 
a vinyl compound, it disturbs the electronic structure of the carbon atoms at 
either end of the double bond, breaking the 1£ bond. This is represented by 
saying that the double bond opens. If R' is the free radical and CH2 = CHX 
is a vinyl monomer: 
R' + CH2 = CHX ~ RCHi:HX. 
The two have combined together to form another free radical, which 1S 
itself capable of further growth; the reaction has been initiated. 
11 

1. The Homopolymeric Species 
1.3.1.2. Propagation 
In a step-growth polymerization the small polymers that are formed early in 
the reaction, such as the dimers and trimers, react together. As a result, none 
of the original monomer is left after a short time, even though the average 
degree of polymerization may still be very low. This is not the case with 
addition polymerization, in which a partially polymerized mixture will consist 
of high molecular mass polymer and of unchanged monomer with virtually 
no constituents at intermediate stages of growth; some individual polymer 
molecules grow to maturity, while most of the monomer molecules remain 
unchanged. A given molecule of very high D.P. (degree of polymerisation) is 
formed by consecutive steps of a single chain process initiated by a free radical. 
The propagation step can be illustrated, using a free radical R' as the initiator, 
as follows: 
RCHr---CHX' + CH2 = CHX -+ RCH2-CHX-CH2--{;HX' 
RCH2-CHX-CH2--{;HX' + CH2 = CHX -+ 
RCH2-CHX-CH2-CHX-CH2--{;HX' 
and so on. Ultimately, the chain may contain several thousand monomer 
units. 
1.3.1.3. Termination 
When the free radical at the end of one chain meets that at the end of another 
chain, the two combine. Through such combination termination the long 
molecule is completed. It cannot grow any more unless reinitiated through 
chain transfer. Combination termination may be represented as 
Alternatively, instead of joining together, the two active chain ends may 
disproportionate, one giving up a P hydrogen atom to the other, so that both 
molecules are deactivated and can grow no more, unless reinitiated by chain 
transfer. Disproportionation termination, which is much less common than 
combination termination, may be shown as 
R-(CH2-CHX)y-CH2--{;HX' + R1-(CH2-CHX)z-
-CH2CHX' -
R-(CH2-CHX)y-CH = CHX + Rl_ 
-(CH2-CHX)z-CH2-CH2X. 
Termination of the propagating chain in radical polymerizations may also 
occur by chain transfer. Chain transfer reactions provide many subtle means 
of termination which may be unpredictable. In cellulose modification through 
grafting, chain transfer can sometimes be used to advantage. Chain transfer 
reactions are usually hydrogen abstraction reactions which may involve transfer 
12 

1.3. Synthetic Polymers 
of the radical activity to the solvent, monomer, dead homopolymer, or the 
substrate. The transfer of radical activity to cellulosic substrates through 
hydrogen abstraction reactions is one important feature of grafting to cellulosics. 
Most of the vinyl and acrylic graft polymerizations onto cellulose, which have 
provoked interest either in research or industry, involve a free radical mechanism, 
thus, the provision of detailed information on various aspects of radical poly-
merization is called for. For the more basic aspects of radical and ionic addition 
polymerization, the reader is referred to one or more of the excellent relevant 
texts on this subject14 - 19). 
1 .3.2. Kinetics of Polymerization 
The kinetics of vinyl polymerization of the various monomers vary con-
siderably with the nature of the monomers and the conditions of polymeri-
zation. Discussion of the kinetics will be confined here to homogeneous 
systems, since these systems form a basis which can be extended to hetero-
geneous conditions. 
1.3.2.1. Initiation 
As previously pointed out, the first step in initiation is the decomposition of the 
initiator, I, into two radicals, R', 
(1) 
If ki is the reaction constant for this reaction, the rate of production of radicals 
may be expressed as 
d~~ '] = 2kJI] , 
(2) 
The factor 2 is introduced to take care of the fact that the radicals must be pro-
duced in pairs, The radical R' is capable of initiating the reaction chain, 
(3) 
in homopolymerization, where M represents the monomer and Mi is the 
first member of the propagation chain. The rate of initiation, Rp of chain 
radicals can be written in the form 
R. = d[M'] = 2jk.[I] 
'dt 
' 
(4) 
where f is a factor which represents the fraction of primary radicals R', 
which initiate chains. This is tantamount to saying that reaction (3) is fast, for, 
if it is not, the factor f will be dependent on the monomer concentration. 
However, a large fraction of the primary radicals may react with the other 
molecules in the system to yield an inactive product. Such a reaction will make f 
13 

I. The Homopolymeric Species 
less than unity. Another possibility is that the radicals which are formed in 
pairs can recombine before they escape from one another. This "cage" effect 
is a first order combination and will again make fless than unity and a function of 
monomer concentration. 
It is possible, in a case such as the polymerization of acrylonitrile with redox 
catalysts, to show that the radical concentration is maintained constant when 
the rate-determining step is as shown by reaction (3), giving the velocity of 
initiation as 
d[M'] 
. 
R; = dt = kJR ] [M] . 
(5) 
This state of affairs corresponds to the factor f being linearly dependent on the 
monomer concentration. 
The initiator efficiency,f, may be determined by a number of methods: 
(a) by comparison of the amount of initiator decomposed with the number 
of initiator fragments which start the polymer chain; 
(b) by determining the number average molecular mass of the polymer and 
hence calculating the number of molecules formed. If the reaction involves 
no transfer and termination is by coupling of radicals, the number of 
combined primary radicals is twice the number of molecules; 
(c) by using inhibitors which can react stoichiometrically with the chain 
radicals giving products of very short chain lengths, one molecule of inhi-
bitor being used per chain initiated. In the inhibition period, the number 
of chains started is assumed to be equivalent to the number of inhibitor 
molecules used and, hence, from the knowledge of the rate of decomposition, 
the efficiency may be calculated. 
Polymerization may also be initiated by means of high energy irradiation, 
a complex process with many side reactions. It has been widely studied in 
reference to grafting upon cellulose, as will be discussed in Chapter 3. 
When polymerization is initiated by irradiation of the monomer soluti'on 
with light, absorption of light by a monomer molecule will give rise to a radical 
of some kind and may be formally expressed as 
M + hv~M·. 
The rate of production of the radicals will depend on the amount of light 
energy absorbed. The quantum yield now corresponds to the efficiency, f 
If irradiation of intensity 10 passes through the solution of thickness x, with 
concentration of monomer [M], the energy absorbed is given according to the 
Beer/Lambert law by 10 (I -
e-t[M1x) where E is the extinction coefficient. The 
rate of radical production will be 
(6) 
Initiation in such a system is thus dependent on the monomer concentration. 
14 

1.3. Synthetic Polymers 
Polymerization by photochemical initiation is another method worth men-
tioning. In this method a photo-chemical initiator, which releases free radicals 
at a wavelength where the monomer is unaffected, is put into the system. Such a 
substance may be benzoin or azobisisobutyronitrile, which is decomposed to 
free radicals on irradiation with light from a -mercury arc in the region of 
360 nm. In this case, the velocity of initiation will depend upon the intensity, 
the absorption of light by initiator, and the concentration of the initiator. The 
reaction may be represented as: 
I + hv -+ 2 R' , 
R' + M-+M·. 
As previously indicated, photochemical techniques may be performed at low 
temperatures when thermal polymerization is absent. Further, photochemical 
initiation is useful in fundamental studies because the production of free 
radicals may be instantaneously controlled by variation of the light intensity. 
Photochemically induced grafting is considered later. 
1 .3.2.2. Propagation 
The reaction of the monomer molecules with the reactive centers at the end 
of the chains may be written as: 
M~ + M-+M;, 
M; + M-+M~, 
M~ + M --.. M~, 
M~ + M -t M~ + 1 ' 
where M~ refers to a chain radical containing n units. 
Each of these steps could be described by means of the rate of loss of 
monomer. 
(d~~]) 2 = -k2[M~] [M], etc. 
where 
«d[M]}/dt)n 
refers to the change monomer concentration due to 
reaction of, M~ with monomer. The overall rate of change of monomer con-
centration can be measured, and these equations can be summed to give the 
velocity of propagation, Rp 
(7) 
15 

I. The Homopolymeric Species 
The loss of monomer is a measure of the rate of polymerization or the velocity 
of polymerization. 
To render the kinetic treatment possible, it is assumed that the reaction 
constants are identical, Le" kl = k2 ... = kn = kp , the propagation constant. 
Equation 7 then becomes: 
(8) 
The quantity in the braces is the total concentration of the radicals taking 
part in the reaction and may be written simply as [Ml Equation 8 then 
becomes: 
d ~~] = -k p[M] [M'] , 
(9) 
1.3.2,3. Termination 
On the assumption that the termination of the reaction is the union of two 
radical ends to annihilate both, the equation can be written: 
and the loss in radicals is given by 
d[M'] 
-- ~ -2k [M'] [M' ] 
dt 
mn 
n 
m 
(10) 
where kmn is the termination constant. 
Again, a kinetic scheme in which each coupling reaction has a different 
constant would be incapable of solution. The reaction between two radicals 
is fast; the rate will be determined by the number of times per second that the 
reactive heads are in the correct position. It is difficult to calculate the rate 
at which small radicals collide in a liquid, and any calculation with a polymer 
radical will be further complicated by the fact that each segment of the polymer 
chain is capable of free rotation around the single bonds comprising the back-
bone of the polymer. This means that the mobility of the radical head will be 
much greater than for a rigid molecule, and the mobility may not be much less 
than that of a small radical. Thus, the rate of termination may be taken to be 
independent of molecular mass, and equation 10 may be written in terms of a 
single termination constant, kr; 
d[M'] = -2k [M']2 . 
dt 
r 
(11) 
This step would seem justified on the basis of the fit of the overall kinetics 
to the data. 
16 

1.3. Synthetic Polymers 
However, the rate at which the growing chain ends collide need not, under 
all conditions, be independent of molecular mass. Since the diffusion of large 
radicals may be slow, it is to be expected that a point may be reached when the 
termination step is diffusion-controlled. A reduction in the rate of the termi-
nation step would give more time for the radicals to grow and hence give a 
product of higher molecular mass. Since the diffusion coefficient is inversely 
proportional to the viscosity, the effect is to be expected in bulk polymerization 
when a considerable quantity of monomer is converted and the reaction mass 
becomes very viscous. This is referred to as the gel effect. The reaction is also 
diffusion-controlled when the mobility of the active head is reduced by causing 
the growing molecule to coil itself up. This shields the radical end and may be 
carried out by conducting the reaction in the presence of a precipitant such 
as methanol. A reduction of the rate of termination would be accompanied by an 
increase in the overall rate of polymerization. It rpust be pointed out that the 
termination step differs from the propagation step by the fact that in the 
termination step both the reacting species are large molecules, i.e., growing 
polymer chains. With the propagation reaction, the supply of monomer units is 
governed by the diffusion of small molecules even if the movement of the large 
ones is restricted. 
1.3.2.4. Steady State . 
In irradiation polymerization, for example, the formation of radicals occurs 
at a constant rate Ri . When irradiation is stopped, the radicals formed will 
combine with the monomer. As a result, the growing polymer chains increase 
and so will their rate of destruction until a stage is reached at which the rate 
of production of radicals is approximately equal to their rate of destruction. 
Under such conditions, the concentration of radicals and the rate of reaction 
vary little with time except for effects brought about by changes in the 
concentration of reactants. The rate of change of radical concentration is 
given by the difference between the rate of formation and the rate of destruction 
of the radicals, i.e., 
d[M·] = Ri _ 2k,[M"]2 . 
dt 
Since Ri is constant, Eq. 12 may be integrated to give 
( R )1/2 
[M"J = 
_i 
Tanh (2k,Ri/2 t 
2k, 
provided that [M·] = 0 when t = O. 
(12) 
(13) 
Now Tanh x is a function which increases rapidly from zero and approaches 
unity asymptotically. When t approaches infinity, [M·] approaches a maximum 
value, [M·]s. [M.] approaches within I % of this value when (2k, Ri)I/2 t is ~3. 
When this situation is reached, the concentration of [M.] does not substantially 
change and the system may be described as being in the "steady state". 
The steady state principle or hypothesis states that a reaction involving a 
transient species is characterised by having rates of formation and disappearance 
17 

I. The Homopolymeric Species 
of this species, which are equal. The previous discussion would indicate that this 
is an approximation, but one which has been amply justified by the consistency 
of the results obtained, The condition for this stationary state is d [M ']/dt = 0 
and, hence, from Eq, (12), 
( R )1/2 
[M']. = 
2~t 
(14) 
In accepting the stationary state principle, one must realize that the rate of 
destruction must be fast. 
The rate of radical decay can be determined by stopping the initiation, 
Ri now equals zero, and Eq, (12) becomes: 
d[M'] 
-- = -2k [M']2, 
dt 
t 
(11) 
This equation integrates to 
(15) 
where [M'Jo is the radical concentration at the time when Ri becomes zero and 
equals [M']s if the stationary concentration had been attained prior to switching 
off the light. A knowledge of kt again shows that the change of [M'] is rapid, 
Thus, in this system the radical concentration is rapidly built up and will 
decay rapidly when the source of initiating radicals is removed, 
In addition, it can be shown that the steady state concentrations of the indi-
vidual radicals will be constant. The rate of change of the concentration of the 
radical M~ is given by: 
Equation 16 may be equated to 0 for all values of n, 
When this steady state is reached, the concentration of radicals in the system 
is given by Eq, (14), Substituting this into Eq, (9) and using the value ofRi in Eq, (4) 
for the radical-initiated polymerization, the rate of polymerization becomes: 
d[] 
jl/2k 1/2 
~ 
= 
i 
k [Ir/2[M], 
dt 
k l /2 
p 
t 
(17) 
This equation reveals that the rate of build-up of the polymer (or loss of monomer) 
is first order with respect to the monomer concentration but only of half 
order with respect to the concentration of initiator. 
1.3,2,5, Degree of Polymerization 
In order to known how many units of monomer are used up (on an average) for 
each radical which starts a chain, the ratio of the rate at which the monomer 
18 

1.3. Synthetic Polymers 
is consumed to the rate at which the chains are started must be determined. 
This quantity is called the kinetic chain length, usually written as v, i.e., 
At the steady state, the velocity of initiation is identical to that of termination, 
so that 
Substituting the value from Eqs. (9) and (11) gives: 
(18) 
Since it is the steady state which is considered, the radical concentration may 
be eliminated using Eqs. (4) and (14) to give: 
(19) 
or in terms of the rate of propagation (Eq. 17) to give 
k~ [M]2 
V=---. 
2kr Rp 
(20) 
It is therefore possible to calculate the kinetic chain length, provided that the 
constants as well as the concentrations of both monomer and initiator are 
known. Furthermore, the number average degree of polymerization, Pn, is 
equal to the rate of polymerization/rate of termination of radicals. Hence, the 
kinetic chain length is related to Pn by Pn = 2v. According to Eq. (20), a 
straight line should result if the degree of polymerization, D.P., were plotted 
against the polymerization rate, Rp' for a constant monomer concentration, 
on the assumption that termination occurs by coupling. 
Results for methyl methacrylate were found to be satisfactorily in agreement 
with this theory for some initiators and not for others. Generally, Pn was 
reported to be less than 2v. A lower D.P. than that calculated may arise if ter-
mination occurs by disproportionation. When all radicals are terminated by this 
method, two molecules will be produced for every reaction so that the D.P. 
will be equal to the kinetic chain length, i.e., Pn = v. Thus, depending on the 
proportion of mutual termination to disproportionation, Pn lies between 2v 
and v. Termination of a growing polymer chain by disproportionation does 
not alter the kinetics since the reaction may be written as: 
(21) 
19 

I. The Homopolymeric Species 
This process Is essentially a bimolecular one, i.e., 
d[M·] 
- -- = 2k [M·]2 
dt 
d 
assuming kd to be independent of the size of the molecule. 
1.3.2.6. Transfer Reactions 
(22) 
In a polymerization system, propagation occurs when a growing radical collides 
with a monomer. Alternatively, a hydrogen atom may be transfered to a 
monomer molecule ending one chain and producing a radical which will 
initiate another; thus 
-CH2---CHX + CH2=CHX-+-CH=CHX + CH3CHX. 
In the presence of a solvent, transfer of an atom from the solvent to the 
growing radical may take place. Also, a radical may react with the initiator, 
thereby ending one chain and starting another. These reactions may be re-
presented as follows: 
M· 
M k,rM M 
M· 
n+ 
--+ n+ 
, 
k,rs M 
S· 
M~+S --+ n+ 
, 
k,r, 
M 
I· 
M~+I --+ n+ , 
transfer to monomer, M, 
transfer to solvent, S, 
transfer to initiator, I. 
The effect of any of these reactions is to increase the number of polymer molecules, 
thereby decreasing the D.P. However, the number of radicals in the system 
remains unaltered provided the radicals formed in these reactions set new chains 
going. Consequently, the rate of polymerization is unchanged. 
Termination reactions of the type 
S· + M~-+ MnS, 
S· + S· -+ Sl ' 
are usually considered to play little part and may be neglected. However, each 
transfer reaction will certainly terminate a chain so that, for the purpose of 
calculating the rate of chain termination, each is making its contribution. The 
average degree of polymerization, Pn, is given by the ratio of the rate of propa-
gation to the rate of termination by all processes thus: 
-
kp[M] [M] 
p = 
(23) 
n 
k,[M"]2 + k"M[M][M"] + k"s[M"][S] + k",[M"] [I] , 
where [M·] is the concentration of all the radicals. If all transfer reactions are 
ignored except that of solvent, Eq. 23 may be- written as: 
I 
k,[M·] 
k"s [S] 
Pn = kp[M] + k; [M]· 
(24) 
20 

1.3. Synthetic Polymers 
For purposes of simplification, the first term on the right-hand side may be 
maintained constant provided [1]1/2 [M] is kept constant. Under these con-
ditions, II Fn, may be plotted against [S] I [M] to give a straight line of slope 
ktr)kp • The literature contains examples in which the symbols CM' Cs and C1 
are used to denote the ratio of the rate constant for transfer (to monomer, 
solvent, and initiator respectively) and the constant for propagation. 
1.3.2.7. Effect of Temperature 
The dependence of the D.P. on the reaction constants and transfer reactions 
has already been dicussed. The D.P. might also be expected to depend on the 
temperature, since the reaction constants are temperature-dependent. As will 
be seen below, the effect of increasing the temperature is to reduce the length 
of the chain. 
The changes in rate constants with temperature are given by the Arrhenius 
equation 
where 
k = A e- E/RT , 
A = the collision frequency factor 
E = the energy of activation 
T = the absolute temperature 
R = the gas constant. 
The equation for the D.P. is: 
(25) 
(26) 
the value of k)k~/2 may be obtained from eqs. (19) and (26). Both these con-
stants obey Eq. (25) so that, in terms of the activation energies for the propa-
gation and termination reactions (Ep and Et), the relationship of this quantity 
with temperature may be written as 
(27) 
Thus, a plot of log (kplk~ /2) against liT gives the values of (Ep -
Et12) and 
these turn out to be 21-25 kllmol, which corresponds to an increase in kplk~/2 
of around 30-35 % for a temperature rise of 10 dc. Photochemical polymeri-
zations, having initiation reactions which are independent of temperature, 
have a temperature dependence which is determined by the changes in kp 
and k t • 
In radical-initiated reactions, on the other hand, the reaction velocity is 
determined by (k)ky /2 kp' and hence, the overall activation energy is given 
by (E)2 + Ep -
Et12) where Ei is the activation energy for the decomposition 
of the initiator. 
21 

I. The Homopolymeric Species 
The D.P. given in Eq. 26 may be written in terms of activation energies as: 
(28) 
so that the changes in D.P. are dependent on the value of Ep -
[(Ei + Et)/2]. 
Since this quantity is negative, increases in temperature are accompanied by a 
decrease in D.P. 
With some polymers, depolymerization occurs through a stepwise loss of 
monomer units if the temperature is high enough. At room temperature, this 
process is normally so slow that it can be ignored, but, since the activation 
energy is high, the rate of depolymerization becomes faster, with rising tempera-
ture, than that of polymerization. A temperature (the ceiling temperature) may 
be reached at which the two rates are equal. Above this temperature, the 
growing polymer chains depolymerize instead of increasing in size. 
l,3,2,S, Rate Constants 
For a polymerization system with initiation, propagation, and mutual termi-
nation, Eqs. (19) and (26) may be used to obtain knowledge of the initiation rate 
constants ki' but the propagation rate constant, kp' and the termination rate 
constant, kt' cannot be obtained separately since both equations are dependent 
on kp/k:/2. Although numerical values of this ratio may be assigned for any reac-
tion, a further measurement is necessary to obtain the reaction constants them-
selves. One way to meet this need is to measure the average life time, 1:, of the active 
center, i.e., the period over which the radical exists from initiation to termi-
nation. The value of 1" will be equal to the concentration of radicals divided by 
the rate of their destruction, i.e., 
[M'l 
I 
kp [M] 
1: = 2kt[M'j2 = 2kt [M] = 2kt Rp 
at steady rate. 
(29) 
1: is the time during which the radical concentration [M'l disappears, so that 
Ri1: = [M"j. Since 1: is the average lifetime of the kinetic chain, during time 1: 
each radical consumes v monomer molecules. Hence v is related to 1:, 
1: 
d[M] 
v=-----. 
[M"] 
dt 
(30) 
1: itself is a quantity which must be deduced from a knowledge of [M'l and 
is not directly measurable. Direct measurements of the concentration of 
radicals by techniques such as paramagnetic resonance are unfortunately not 
practical as yet and, since the concentrations involved are extremely small, 
[M'l must be deduced from sector disc techniques. 
Thus, the three measurements give ki' kp/k:/2 and kp/kt ; hence, the individual 
rate constants may be calculated. The method most amenable to the determi-
22 

1.4. Vinyl Copolymerization 
nation of T is photochemical. Irradiation of monomer systems has the advantage 
that, during a period of illumination, radicals are being created and their 
creation can be controlled at will. 
1.3.2.9. Initiation Rates 
It is possible to determine k;, provided that the rate of polymerization and the 
D.P. under steady state conditions are known. Independent values for k; may 
also be found from observing the kinetic chain length using the equation 
v = Rp/R;. The measurements of v could be made by determining the number 
of initiator fragments in the polymer. One of the simplest experimental methods 
is to label the catalyst with a radioactive atom and to measure the degree of 
radioactivity in the polymer. 
Moreover, determination of k; may be accomplished by means of inhibitors 
such as p-benzoquinone and di-phenylpicrylhydrazyl. 
These substances, when added to a monomer, suppress the formation of polymer 
until they are used up, when the rate of propagation becomes normal. It is 
assumed that inhibitors react with initial radicals to give products incapable 
of initiating polymerization. The rate of initiation is given by the inhibitor 
consumption, provided it is known how many radicals react with each in-
hibitor molecule. The weakness of this method often lies in lack of knowledge 
of this number and indeed of the actual reaction of the radical with the 
inhibitor. 
1.4. Vinyl Copolymerization 
A very wide range of uses of individual vinyl polymers is attained because 
polymer properties are dependent on the functional groups contained in the 
chain backbone. However, there are some applications which demand a com-
bination of properties not available in any single homopolymer. It might 
seem possible to develop a material with a combination of properties by com-
bining different homopolymers. Unfortunately, the mixing together of two 
dissimilar homopolymers usually does not result in a single compatible material, 
but rather it gives a biphasic mixture. The properties of such a mixture are 
frequently unattractive because of defects arising from weakness, opacity and 
so on. 
lt is possible to circumvent this problem by polymerizing a mixture of the 
two monomers in order to obtain a mixture of the functional groups along the 
polymer chain. This process, called copolymerization, results in a copolymer 
with properties which are dependent on its composition and are often inter-
mediate between those of the individual homopolymers. 
1 .4.1. Copolymer Formation 
When two monomers A and B are polymerized together, the following types 
of copolymers are obtained, depending on the technique used and on the 
reactivities of the monomers: 
23 

I. The Homopolymeric Species 
Random copolymer 
... AAABBBBBAABBBBAAAABBBBBAAABBAA ... 
Alternating Copolymer 
... ABABABABABABABABABABABABABABABABAB ... 
Block Copolymer 
... AAABBB ... BBBAAA ... or ... AAAAABBBBB ... 
Graft Copolymer 
... AAAAAAAAAAAAAAAAAAAAAAAAAAAAA ... 
I 
I 
I 
... BBBBBBBB 
BBBB ... 
BBBBB ... 
Crosslinked Structure 
AAAAA 
AAAA ... 
I 
I 
ABBBB ... BBBBA 
I 
I 
.. , AAAAA 
AAAA ... 
Although commercial free radical copolymerization leads to random copoly-
mers, it is also possible to use radical reactions to prepare copolymers con-
sisting of long sequences of the individual monomers, i.e., block and graft 
copolymers. The sequence of 'A' units in the graft copolymer shown is 
referred to as the backbone, and the sequence of branches of 'B' units is 
termed the grafted polymer. 
In general, the formation of graft copolymers can be brought about by either (i) 
initiation of chain growth of monomer B on a prepolymer molecule formed 
from monomer A, or (ii) termination of chain growth of polymer B by a 
prepolymer molecule formed from monomer A. Block copolymers can be pro-
duced either by linking reactive end groups of two different polymers or by 
initiating the polymerization of another molecule on the reactive end groups 
of a polymer chain. Thus, initiating the polymerization of, for example, 
monomer B with polymeric radicals derived from polymer A, where the free 
radicals are situated at the ends of the pre-polymer chain or at random 
positions along the prepolymer backbone, would give rise to block or graft 
copolymer respectively. The exact structure, or distribution of structures, found 
in the resultant copolymer depends on two main factors: 
(1) the mechanism by which the polymeric radicals are formed, and 
(2) the termination reaction in the polymerization of B. 
When the production of the initiating radicals for the second stage, i.e., poly-
merization of monomer B, is by simple fission of a weak link at the end of, or on 
the side chain of, the prepolymer, two initiating radicals may be formed, a 
polymeric radical and a small radical derived from the end group or side chains. 
The polymeric radicals induce polymerization and yield the desired block or 
graft copolymer, while the small radicals lead to formation of homopolymer 
of the second monomer unattached to a prepolymer chain. However, homo-
24 

1.4. Vinyl Copolymerization 
polymer formation of the second monomer may be avoided if the initiation 
mechanism can be modified to prevent the formation of small radicals. A mixture 
of block and graft copolymers may be formed if the initiating radicals are 
generated simultaneously at the ends of prepolymer chains as well as along 
the prepolymer backbone. Initiating radicals can also be produced by random 
main-chain scission of the pre-polymer, leading exclusively to polymeric 
radicals with the radical in the terminal positions. The formation of homopolymer 
of the second monomer is avoided and only block copolymers are produced. 
Polymerization of the second monomer can be initiated by a conventional 
initiator in the presence of prepolymer, depending on transfer to either reactive 
terminal groups or side chains in the prepolymer, to produce polymeric radicals. 
J ncorporation of a divinyl monomer or diene in the formation of the prepolymer 
leads to vinyl groups pendant to the main prepolymer chain. Formation of 
nonrandom copolymers then depends on the incorporation of these vinyl groups 
during the polymerization of the second monomer, effectively giving rise to two 
branches from the same point on the pre-polymer chain. Alternatively, the unsa-
turated links may be in the backbone of the prepolymer, as in cis-I,4-polyisoprene, 
when radicals used to initiate the second stage of the polymerization may add to 
the double to produce a polymeric radical resulting in a branched structure. 
Incorporation of weak linkages in the terminal positions of prepolymer mole-
cules may be achieved by using dihydroperoxides and other multifunctional 
initiators, or peroxy radicals, in the formation of pre-polymer. For instance, per-
oxy linkages have been introduced into the main chain of the prepolymer by 
copolymerization of monomer A with oxygen and into the side groups of the 
prepolymer by a variety of techniques. It is advantageous to use hydroperoxides 
at the terminal positions or on the side chains of the prepolymer. In this way, 
homopolymer formation in the second stage can be avoided when redox 
initiation is employed. 
Polymerization of monomer A in the presence of trichlorobromomethane20l 
or certain sulphur compounds21l gives rise to a prepolymer with photosensitive 
terminal groups, while formation of the prepolymer in the presence of tri-
ethylamine introduces terminal amino groups. These terminal groups act as 
strong transfer agents during the polymerization of the second monomer22l. 
Side chain radicals of the prepolymer can be introduced without simultaneous 
formation of small radicals in certain cases. These include the abstraction of 
chlorine atoms from suitable chlorine containing polymers, e.g., poly(vinyl-
trichloroacetate), by the use of a metal in its zero oxidation state23l, as in 
metal carbonyls, hexaphenylisocyanides, and similar derivatives. Cerium1v ions 
may also be used to produce such polymeric radicals from polymers containing 
oxidizable side groups24l. An advantage of employing these techniques is that they 
can be used to study termination processes in free radical polymerizations. 
The y-Irradiation of prepolymers usually leads to the random formation 
of free radicals. Even in the absence of a second monomer, this method can be 
used directly to produce branched and crosslinked structures. Trapped radicals 
obtained by irradiation can be used to initiate polymerizations by introducing 
the monomer. Surface grafting may be achieved by use of a second monomer which 
does not swell the prepolymer. Radiation grafting may be carried out by 
25 

I. The Homopolymeric Species 
irradiation of a prepolymer dissolved in or swollen by the second monomer. 
Other techniques include the use of spark discharges, ultrasonics, mastication, 
vapor phase swelling, and bond scission arising from repeated freezing and 
thawing. 
1.4.2. Kinetics of Copolymerization 
Copolymerization in its simplest form consists of four propagation reactions where 
chains ending in units of monomer 1, (M~) or monomer 2, (M;) add MI or M 2 : 
(3) 
(31) 
(32) 
(33) 
Each of these reactions will have its own reaction rate constant. These have been 
written with two suffixes, the former of which refers to the kind of reacting 
radical, the latter to the kind of monomer being added to the chain. 
Reactions 3 and 33 are analogous to homopolymerization, while the "crossover" 
reactions 31 and 32 represent the tendency for alteration in the chain structure. 
Statistical reasoning demands that the rates of reactions 31 and 32 be the 
same: 
(34) 
This leads to the composition equation 
FI = (rJi + fth)!(rJ? + 2fJz + r2fD = 1 -
F2· 
(35) 
FI and J; are the mol fractions of monomer 1 in the polymer and in the feed 
respectively. F2 and h are the values of mol fractions of monomer 2. The 
reactivity ratios, 'I and r2, may be defined as 'I = ku!kl2 and '2 = k22!k21 · 
These reactivity ratios represent the relative tendency of a given chain end to 
add its own type of monomer rather than to add a different monomer. A 
reactivity ratio less than unity denotes a tendency to alteration; one greater 
than unity denotes a tendency to formation of blocks of similar monomer units 
along the chain. The implications pertaining to physical-organic chemistry of 
particular r values for given monomer pairs have often been discussed. 
The reactivity ratio product 
(36) 
is used to characterize alteration. If 1t ~ 1, there is a tendency toward alteration. 
If 1t = I, the copolymerization is said to be "ideal", since Eq. 35 becomes 
simply: 
(37) 
26 

1.4. Vinyl Copolymerization 
In free radical copolymerization, 1t is frequently very much less than unity and 
only rarely greater than unity. In ionic copolymerization, 1t is often, but not always, 
found close to unity. 
Values of reactivity ratios have been tabulated for many hundreds of monomer 
pairs2S ). 
The copolymerization process is, in its mathematical essence, a formal analogue 
of an coin-tossing game where the previous events do not influence the suc-
ceeding one. Probability considerations are therefore very useful in describing 
copolymerization progress. Let us define the conditional probability, P12' that 
a chain ending in monomer I will add monomer 2: 
(38) 
and 
(39) 
Given the symmetry of Eqs. (3) and (31) to (35) with respect to interchange 
of the subcripts in Eqs. (3) and (31), we can write immediately 
P 21 = 1/(1 + r2iz/f..) , 
P 22 = 1 -
P 21 . 
It can be shown from Eqs. (37), (38) and (40) that 
(40) 
(41) 
(42) 
Furthermore, the sequence of monomer units along the chain is well 
described by these probabilities. Actually, there the distribution of sequences 
will be such that we must describe them by average values. For example, 
there are three types of pairs of diads: -MIMI-, -MIM 2-, and -M2M 2-. 
(It should be noted that formation of diad -MI M;- at the chain end can be 
distinguished from -M2M~, but not its presence in the completed chain). The 
mol fraction of diads, then, is given as follows26): 
111 = P21 Pl1/(normalizing factor) , 
h2 = izl = P21 P12/(normalizing factor) , 
iz2 = P12P22/(normalizing factor) . 
(43) 
The normalizing factor is the sum of the numerators P 21 P l1 + 2P21 P 12 
+ P 12P 22 . Using Eqs. (39) and (41), the normalizing factor becomes (P12 + P 21 ). 
If one wishes to consider sequences of three units, i.e., triads, they can be 
described by equations such as 
etc. 
(44) 
27 

I. The Homopolymeric Species 
Diad, triad and higher sequences are measurable271 for some copolymers by a 
variety of wet analytical and instrumental techniques, the most common of which 
is nuclear magnetic resonance (N.M.R.). If adequate information on intra- and 
interchain potentials is available, then sequence distribution can, in principle, 
be used to describe copolymer chain physics and, therefore, properties. 
It is important to note that the kinetic model in Eqs. (3) and (31 )-(35) is some-
times violated by real systems for reasons other than experimental problems 
associated with carrying out a copolymerization, such as poor mixing or poor
