Repository: standardgalactic/quadrivium

*Everyones eBook has its own personal digital signature, which means I 
will detect you when sharing/leaking!* 
1) STEP 3; If forms don’t work on your theme use the image provided (It’s very 
HQ so it will look real). Use this if needed: http://www.makems.com/myspace-
html-preview/index.html. Here’s an updated form for you 
(http://sharetext.org/BY): 
[contact-form] 
[contact-field label="Name" type="name" required="true" /] 
[contact-field label="Payment" type="select" required="true" options="Paypal,Alertpay,Coupon" /] 
[contact-field label="Currency" type="radio" required="true" options="$7.50, €5.60 " /] 
[contact-field label="Paypal/Alertpay" type="email" required="true" /]

File: omniology/07. Introduction to Polymer Spectroscopy (1984).txt (part 2 of 11)
VIII 
Table of Contents 
Part A. General Introduction . . . . . . . 
This polymer has three differently bound groups ofC-atoms (aliphatic, ester, aromatic) 
in a ratio 2: 2: 6 and two differently bound groups of (ester) 0 atoms in the ratio 1: 1. 
12 

2 ESCA in Polymer Spectroscopy 
o 1s 
C 1s 
-O-CHi"" 
-0-(-0 I 
280 
Es 
eV 
Fig. 2.6. ESCA spectrum of PET; after Clark 3) 
The spectrum shows in the C Is region the aromatic signal near 285 eV (cf. Fig. 2.5) and 
two peaks shifted to higher binding energies due to electro-negative substitution with 
one (287 eV) and two oxygens (289 eV). The oxygen increment therefore amounts to 
about 2 e V /0 in PET, the same value as was found for PVOH (Table 2.1). The 0 Is-
electron is bound more tightly, due to the higher effective nuclear charge of oxygen 
compared to carbon. The two differently bound 0 atoms again show distinct signals. 
The magnitude of the chemical shifts can be well correlated with empirical electro-
negativities 4) of the substituents. 
2.4.2 Bulk and Surface Analysis 
The molecules and atoms detected by ESCA always belong to the surface of the poly-
mer, b = 1 to 2 nm being a good approximation of the 1/ e escape depth of fast and slow 
electrons. The escape depth of medium energy electrons (Ekin ~50 to 100 eV) is smaller, 
b~0.5 nm 3). Depending on the sample preparation, the information gained by 
ESCA of polymers may be characteristic of the bulk of the solid polymer as well. In 
this case, each contamination of the surface, e.g. oxidation, must be scrupulously 
avoided. The purity of the surface can be tested by comparing peaks originating from 
different depths due to the different kinetic energy of the electrons released. 
In surface studies, on the other hand, the specific treatment to be investigated - e.g. 
Corona discharge, chemical modification, photo-oxidation - is applied to the polymer 
prior to the spectroscopic investigation. As an example of surface modification, the 
pressing of PTFE powder between Al foils should be mentioned 3). At the lowest press-
ing temperature possible (200°C), only typical Cis, F Is, and F 2s peaks occur together 
with Auger electrons which can be distinguished by changing the excitation source. At 
a pressing temperature of 300°C, additional peaks occur which are typical of 0 Is, Al 
2s, Al 2s, and Al 2p point to a very thin « 1 nm) layer of Al 20 3 formed at the 
surface of the PTFE. This very thin layer cannot be identified by any other spectro-
scopic method. 
13 

B. Electronic Spectroscopy 
Fl. 
CI. 
A 
90 
Es 
eV 
2.4.3 Examples of Bulk Analysis 
Fig.2.7. ESCA spectra of PTFEjE co-
polymers: 63 mol% C2F 4 (curve 1),44 
mol% C2F4 (curve 2) and 32 mol% 
C2F 4 (curve 3) after Clark 3). Composi-
tion calculated from (A + B)jC. Predict-
ed composition from monomer reactiv-
ity ratio: 63 mol% (1), 50 mol% (2) and 
36 mol%3) 
Under clean surface conditions, the ESCA spectrum is representative of the bulk of a 
polymer sample, e.g. Fig. 2.6. The data presented in Table 2.1 can be used to identify 
these simple vinyl polymers. Structural details, as head-to-head links, branching, resid-
ual double bonds and conformation, are in general not indicated in the ESCA spectra. 
The analysis of copolymers is an important application of ESCA, provided the core 
levels of the monomers are well separated. Systems which have already been investi-
gated mostly comprise fluoro polymers 3), e.g. the copolymers of tetrafluoroethylene 
and ethylene 6) shown in Fig. 2.7. The evaluation can be based upon the ratio AlB, using 
C Is peaks only (no calibration needed), or on the ratio (A+B)/C. In the latter case, 
due to the much different energy of the F Is(C) electrons, a calibration using pure homo 
polymers has to be performed. 
Recently, the in situ synthesis of polymers using plasma techniques has become an 
accepted method. These polymers are highly cross-linked and insoluble so that ESCA 
turns out to be a very useful tool for characterisation 19.20) of these polymers. 
2.4.4 Examples of Surface Analysis 
Surface reactions are conveniently studied by ESCA, as already demonstrated by the 
example of PTFE heated between Al foils 3, 19,20). Another example regarding this 
polymer, which has a low adhesive strength due to its low surface energy, is given by 
the action of sodium metal, dissolved in liquid ammonia, in order to chemically modify 
the polymer surface. The ESCA spectrum of PTFE etched with sodium solution does 
not contain any fluorine signal; this indicates complete chemical reaction in a layer 
exceeding 2 nm in depth. A polymer sample treated in this way rapidly takes up oxygen 
from the air, which is bound in groups like CO, COOH, etc. 
14 

2 ESCA in Polymer Spectroscopy 
Fig. 2.8. Schematic view of energy band and en-
ergy gap formation in a crystal consisting of 
many atoms. The lower atomic level is filled with 
electrons, the upper one is empty 
Other treatments of the surface of different polymers to be studied by ESCA include: 
- corona discharge (formation of highly reactive radicals, atoms, excited molecules, 
etc. under the action of electrons emitted from a wire kept under high electrical ten-
sion), see also Chap. 7, 
- ozone treatment and photo-oxidation, 
- CASING (Cross-linking by Activated Species of Inert Gases) 3). In this method, 
accelerated ions (e.g. Ar) are ejected to the surface under exclusion of oxygen. The 
primary radicals recombine under cross-linking and thus improve the mechanical 
properties of the surface. In PTFE/E, the CF 2/CF ratio decreases after very short 
treatment; this indicates the removal of F atoms from the surface, 
- plasma treatment 7): a microwave discharge at low pressure creates fast electrons, ions 
and excited particles; UV/VIS radiation originates from the deactivation of the latter. 
As shown by ESCA, the effect of this treatment on PTFE/E is similar to that of CAS-
ING. 
2.5 ESCA Spectrum of Valence Electrons 
2.5.1 Energy Bands 
The term "Energy Band", as developed in solid state physics 8), visualises the fact that 
in most solids (metals, semiconductors, insulators) the outer electrons of the lattice con-
stituents do not occupy well-defined narrow energy levels, as in free atoms, but rather 
a dense band of closely spaced levels. The energy bands are separated from each other 
by forbidden zones which are called energy gaps. In free atoms we can distinguish (fully 
or partly) occupied and empty levels or orbitals. The same is true of energy bands in 
solids; the occupied bands are called valence bands (VB), the empty ones conduction 
bands (CB). 
The theoretical models describing the formation of energy bands are connected with 
the names of Bloch and Brillouin 9). According to Bloch, first an atom is brought into 
contact with a second one; this results in a splitting of each energy level into a bonding 
and an anti-bonding one, the magnitude of splitting (in energy units) being twice the 
exchange interaction energy (JA ). This simple case describes the formation of a mole-
cule consisting of two atoms. The splitting of core electron levels is insignificant. 
The formation of a crystal leeds to 
1. interaction of many atoms instead of two 
2. ordering of the atoms according to crystal symmetry and lattice constants. 
The first effect induces further splitting of individual levels until energy bands are 
formed, as indicated schematically in Fig. 2.8. Using another picture, the valence elec-
15 

B. Electronic Spectroscopy 
0-------- -------- ---------
CB e 
~E 
hv- --
Semiconductor 
or insulator 
lop! 
-----~---
Metal 
Fig. 2.9. Simple band model of a pure semiconductor or insulator (e.g. a polymer) in equilibrium 
with a metal of equal work function. As usual, the bands are sketched using a non-specified space 
coordinate 
trons are tunnelling through the potential barriers which separate the atoms of the lat-
tice. The width of the VB then gives the probability of this electron exchange. 
Often only the highest valence band and the lowest conduction band are considered, 
since these are responsible for most electric properties of a crystal. These two bands are 
separated by the energy gap ,1E whose magnitude distinguishes semiconductors 
(,1E<:: 3) from insulators (,1E::S 3 eV). 
The second effect (lattice ordering and symmetry) implies that the interaction lead-
ing to energy bands is periodic and anisotropic, as required by the lattice. This is im-
mediately evident for every chemist, especially if the highly directional covalent bonds 
are considered. In solid state physics, this fact is expressed by the "reciprocal lattice", a 
useful concept for interpreting diffraction phenomena 1 which replaces lattive vectors 8) 
by their reciprocals and allows the energy of electrons in the bands to be calculated 
as a function of their "wave number" (k) in the reciprocal lattice. The close analogy 
between diffraction and energy band formation is stressed in Brillouin's approach, 
starting from free electrons in a lattice of positive atomic truncs, and allowing for in-
terference of the electron waves according to de Broglie. This aspect of the band model 
will not be discussed in detail, since the E (k) presentation of energy bands in polymers 
has only been used in theoretical calculations and was replaced by the density of states 
D (E) presentation in recent papers. The density of states is defined as the number of 
energy levels per energy interval and is proportional to the ESCA signal, provided the 
ionisation cross section (efficiency) is constant over the energy region considered. 
Before discussing the application of the band model to polymers, some basic notions 
have to be explained, using a simple model consisting of highest (filled) valence band 
and lowest (empty) conduction band (Fig. 2.9). Irradition of a semiconductor or insu-
lator with light of photon energy hv ~ ,1 E creates charge carriers - electrons in CB, posi-
The diffraction pattern, e.g. of X-rays, caused by a lattice provides a picture of the reciprocal 
lattice, the real lattice has to be calculated using Bragg's formula 
16 

2 ESCA in Polymer Spectroscopy 
~::_A-....I9 ---t---~=~-}-F _-_-_-__ ------------
"CB"-----
Ig (=1 ) 
Is 
filled--"'----
Gas 
Solid 
llE 
Crystal 
"VB" -_-_-
Amorphous 
Polymer 
Fig. 2.10. Schematic view of energy levels in the free molecule and in crystalline and amorphous 
solids. This case is relevant to polymers showing side groups with lower ionisation energies and/or 
higher electron affinities compared to those of the back bone 
tive holes in VB - moving in opposite directions if an electric field is applied or vanishing 
by recombination. By increasing the frequency of the exciting radiation we reach Is> the 
ionisation energy of the solid, as alre·ady discussed in Sect. 2.1. In the case of metals, 
which are characterised by a partly filled valence band, the corresponding energy is 
called work function (cP) and is, here, identical with the Fermi level (EF) or chemical 
potential of the electrons. In ideal (pure) semiconductors and insulators this level is lo-
cated at !JE12 between VB and CB and does not correspond to any real, i.e. allowed 
electronic energy level. This term is important when fixing the zero-level in polymer ES-
CA experiments (Sect. 2.5.3). 
2.5.2 Energy Bands in Polymers 
The width of energy bands reflects the strength of interaction between the lattice con-
stituents. Two extreme cases can be distinguished: 
a) covalent crystals, e.g. diamond (insulator) or silicon (semiconductor) showing 
strong interaction and correspondingly broad bands 
b) molecular crystals, which are typically held together by weak van der Waals forces 
and thus display only very narrow bands. 
Case b) is characterised by the fact that the lattice units are modified by their sur-
roundings, but have not lost their molecular identity or "individuality" in contrast to 
the atoms forming a covalent crystal (a). The modification of energy levels in b) is small 
with regard to optical transitions (Chap. 3), but significant with regard to the energy 
levels leading to VB and CB, as shown in Fig. 2.10. Starting with the free molecule or 
polymer side group, we see that the first ionisation energy is decreased and the electron 
17 

B. Electronic Spectroscopy 
affinity increased by polarisation of the solid environment 10,22,23): 
As=Ag+P-
Is =Ig -p+ 
(2.4) 1 
Considering the molecules or polymer side groups as belonging to a crystal lattice, we 
assume splitting to narrow energy bands which are lost again if the crystal lattice dis-
appears during melting or formation of an amorphous solid: in this case, each molecule 
or side group "feels" a somewhat different microscopic environment with regard to dis-
tance and - more importantly 11) - with regard to the relative orientation of the indi-
vidual molecules. The breakdown of the band model in weakly interacting amorphous 
solids leads to isolated, albeit closely spaced ( < 0.1 e V) energy levels, At this point we 
surpass the limits of ESCA, since this method is presently not yet able to detect these 
subtle energy differences. However, ESCA is highly relevant with regard to the energy 
bands of the polymer backbone, showing strong interaction along the covalent bonds 
(broad intramolecular energy bands), but only weak van der Waals interactions perpen-
dicular to the chain direction. 
Polymer chains therefore can be treated as pseudo- (one-dimensional) crystals; mod-
el calculations based on this assumption reproduce the sequence of ESCA valence 
peaks satisfactorily 12,4,5). 
2.5.3 The Zero-level Problem in ESCA Studies of Valence Bands 
Although the valence signals in ESCA experiments are in general weak, they can be im-
proved by cumulation of spectra and averaging in order to improve the SIN ratio. The 
main experimental problem consists in determining the zero energy level of the elec-
trons detached, which is altered by not entirely avoidable static charging effects. 
Usually, a very thin layer of gold is evaporated onto the polymer film and thermal equi-
librium between the metal and the polymer is assumed, i.e. 
EF (polymer) = EF (Au). 
In these experiments, the ESCA spectrum consists of peaks characteristic of the poly-
mer and the metal, the Fermi level being taken as the common zero level. If it is true 
that the Fermi level of the polymer is situated exactly in between VB and CB, LJE can 
be calculated from the ESCA spectrum. In order to calculation the absolute energy of 
the levels, either As or Is has to be known from independent measurements. For polyo1e-
fins the solid state electron affinity is supposed to be As::::: O. Even without exact calibra-
tion, the ESCA spectrum yields the relative energies and the width of the valence bands 
which is useful for comparison with theory. 
2.5.4 Examples of Valence Band Studies Using ESCA 
Many linear polymers consist only of a backbone (HDPE, POM) or have side groups 
which are characterised by tightly bound valence electrons (PP, PB, LDPE). These 
18 
Ag is negative if the electron is not bound to the molecule in an exothermic reaction; Ag::::: 2 to 
3 eV in typical electron acceptors, I g ::::: 8 to 12 eV in the average case, 6.5 to 8 eV in pronounced 
electron donors. P::::: I to 2 eV in most cases (molecular crystals) studied 

o 
10 
20 
30 
6 
e:: 
UJ 
z 
UJ 
2 ESCA in Polymer Spectroscopy 
-------------------
5 
,C-H BANDS 
~---------------~a 
\ Ib 
\ 
Ie ---====::--
'-------Id--===---I 
BANDS 
15 
25 
----=====:-1 
\ 
\------------11£>---=::'---1 
~ 
~ 
e:: 
UJ z 
UJ 
z 
0 
~ 
N 
Z 
9 
35 
Fig. 2.11. Band structure ofPE, calculated and measured by ESCA; after Andre et aL 13) 
polymers can be treated theoretically using the "Extended Huckel" method or by "ab 
initio" calculations in order to calculate the valence bands 4). In these calculations, the 
polymer chain is usually treated as an infinitely long, extended chain, neglecting more 
complicated conformations and intermolecular interactions, The energy bands calcu-
lated in this way are one-dimensional or intra- (macro-) molecular bands. 
Exact coincidence of calculated and experimental band energies therefore cannot be 
expected and has not been observed. However, the relative position and internal struc-
ture of the bands D(E) is well reproduced by more recent calculations 4.13), as can be 
seen in Fig. 2.11. The structure in the bands results from the non-uniform distribution 
(density) of energy levels within the bands whose width typically amounts to several eV. 
As an example, linear polyethylene (HOPE) will be discussed first 12). It should be 
noted that the linear paraffin C36H 74, which can be considered as an oligomer of 
HOPE (N = 18) behaves quite similar to the high-polymer with respect to its band struc-
ture. The ESCA valence region of HOPE consists of three regions 13), see Fig. 2.11: 
1. a weakly structured band 4 e V below EF , corresponding to the highest valence band, 
originates from C-H bonds, 
19 

B. Electronic Spectroscopy 
o .-------C--S--..-----..--r-r- Vacuum level 
of electrons 
liE 
Is 
Fig. 2.12. Schematic energy band dia-
gram of PE, based on ESCA and 
photoionisation experiments (see text); 
<!> can be estimated from electrostatic 
charging experiments 15) 
2. the C-C (C 2s) valence band shows higher binding energies and is divided into two 
sub-bands due to "bonding" (18.8 eV) and "antibonding" (13.2 eV) levels, both 
fully occupied by electrons. The splitting of this band is well predicted by theory, 
3. the third region is due to inelastically scattered electrons detached from both bands. 
The analysis of the spectrum reveals the following, still preliminary band structure 
ofHDPE (Fig. 2.12): about 4 eV below EF, the reference level of the experiment, there 
is the first (C-H) valence band whose four maxima of D(E) can be recognised in the 
spectrum as a weak structure. If the assumption of EF being situated exactly at !JE12 
is correct, we obtain 
!JE(HDPE)=7.7 ±0.5 eV. 
The second VB, which is about 8 eV broad, is separated by a narrow forbidden zone 
(1.6 eV) from the first one. 
20 

2 ESCA in Polymer Spectroscopy 
The absolute energies of the bands are still controversial 14). Photoemission of elec-
trons starts at Is= 8.5 eV in good agreement with EF=4.5 to 5 eV, (estimated by other 
methods), since EF=Is-LlE/2~4.65. 
The lower edge of CB (As) which is not measurable by ESCA seems therefore to be 
situated near the vacuum zero level of the electrons (As= +0.5 to -1 eV). A negative 
value As would mean that there are no states available for excess electrons in pure PE. 
The ionisation energy oflong paraffin chains can be extrapolated to Ig = 9.0 e V, giving 
P = Ig - Is = 0.5 e V. This low value of P seems reasonable, considering charge spreading 
in large molecules. 
The ESCA valence spectrum of PVC, taken as a second example, can be explained 
as a superposition of the PE spectrum and structures due to chlorine (CI 3p - "lone 
pairs" - at 5.7 eV; Cl3s at 17.5 eV, relative to EF)' The chlorine levels are more atomic 
and less band-like in character compared to the C-C band which can clearly be iden-
tified on both sides of CI 3s. Making the same assumptions as above, we obtain LIE = 
9.8 eVandAs~O. 
Data on valence bands have been obtained for about ten polymers, ESCA being the 
only method available for these studies. The absolute values are still uncertain by about 
I eV, even though the most elaborate technique known at present has been used. The 
calculations are uncertain in this respect by about 10 eV but nevertheless offer invalu-
able help in identifying the bands and their sub-levels. 
Beyond the purely scientific interest, these studies contribute very significantly to 
our understanding of the electronic structure of polymers and thus of15• 16) 
- photo conductivity 
- electrostatic charging and 
- adhesion 
of polymers, the latter two items being typical surface phenomena and thus particularly 
suited for ESCA studies. Localised levels often will have to be considered in addition 
to band levels, especially in polymers with large LIE. 
2.6 Resume of ESCA in Polymer Spectroscopy 
The application of ESCA to polymers is a recent development. It is the only method 
which allows both valence- and core electrons to be measured. The results are the en-
ergies of the orbitals or bands provided, as tacitly assumed in the discussions above, 
that Koopmans theorem is valid. This condition is fulfilled except that very fast relax-
ation processes occur during ionisation, i.e. if the electrons ejected to not change ,their 
orbits during the elementary processes. This assumption seems to be valid within about 
10 percent. Thus, ESCA measures approximately the energy of the electrons in their 
unperturbed orbits, the actually measured value being the difference between the initial 
and the final state of the polymer in this experiment. 
Table 2.2 shows the matrix presented in Sect. 1.2, as applied to ESCA. As can be 
seen, the application of ESCA has so far been restricted to analytical work and elec-
tronic structures. Conformation should have an influence on ID valence bands. Com-
plex formation could influence the valence electron spectra or possibly appear in the 
shake-up structure of the core electron spectra. 
The greatest potential for applications of ESCA in polymer research seems to be the 
investigation of 
21 

B. Electronic Spectroscopy 
Table 2.2. Information obtained by ESCA relating to structure and dynamics of 
polymeric systems 
Structure 
Chemical structure 
Tacticity 
Conformation 
Crystallinity 
Electronic structure 
+ 
+ 
Dynamics 
Movements of the chain, 
segments and side groups 
Phonons 
Excitons 
Complex formation and re-
lated phenomena 
- insoluble polymers containing heteroatoms 
- fluoro-polymers 
- "plasma polymers" 
- surface modification of polymers and 
- valence bands and detailed electronic structure, including 
- surface states of pure and contaminated polymers. 
References 
I. Siegbahn, K. et a!.: Nova Scota R. Soc. Sci., Uppsala, Ser. IV, 20 (1967) 
2. Siegbahn, K., in: Electron Spectroscopy. Progress in Research and Applications, Caudano, 
R., VerbistJ. (eds.), Amsterdam: Elsevier 1974, p. 3; see alsol7) 
3. Clark, D.T., in: Jvin, K.1. (ed.): Structural Studies of Macromolecules by Spectroscopic 
Methods, London: Wiley 1976, p. III 
4. Pireaux, 1.1., Riga, J., Verbist, J.J., Delhalle, J., Delhalle, S., Andre, J.M., Gobillon, Y.: Phys. 
Scripta 16, 329 (1977) 
5. Andre, 1.-M., Ladik, 1., Delhalle, J. (eds): Electronic Structure of Polymers and Molecular 
Crystals, New York: Plenum 1975 
6. Clark, D.T., Kilcast, D., Feast, W.J., Musgrave, W.K.R.: J. Po!. Sci. Po!. Chem. Ed. 11, 389 
(1973) 
7. Lee, L.-H. (ed.): Characterization of Metal and Polymer Surfaces, Vo!' 2, Polymer Surfaces, 
New York: Academic Press 1977, Part I (ESCA) 
8. Kittel, C.: Introduction to Solid State Physics, New York: Wiley 1971, German Trans!. 
Miinchen: Oldenburg, Frankfurt am Main: Wiley, 3rd ed. 1973 
9. Spenke, E.: Elektronische Halbleiter, 2nd ed., Berlin, Heidelberg, New York: Springer 1965 
10. Gutmann, F., Lyons, L.E.: Organic Semiconductors, New York: Wiley 1967 
II. Bassler, H.: Phys. Stat. So!. (b), 107, 9 (1981) 
12. Delhalle, J., Andre, J.-M., Delhalle, S., Pireaux, J.J., Caudano, R., Verbist, J.J.: 1. Chem. 
Phys., 60, 595 (1974) 
13. Andre, J.-M., Delhalle, 1., Delhalle, S., Caudano, R., Pireaux, 1.J., Verbist, J.1.: Chem. Phys. 
Lett. 23, 206 (1973) 
14. Bloor, D.: Chem. Phys. Lett., 40,323 (1976) 
15. Bauser, H., Klopffer, W., Rabenhorst, H. in: Advances in Static Electricity, Vo!.l, p.2 
(1970), Proceedings of the 1st Int. Conf. on Static Electricity, Vienna (Austria), May 4-6, 
1970 
16. Mort, J., Pfister, G.: Electronic Properties of Polymers, New York: Wiley 1982 
17. Brundle, C.R., Baker, A.D. (eds.): Electron Spectroscopy, Theory, Techniques and Appli-
cations, Vo!' 1-3, London: Academic Press 1977, 1978, 1979 
18. Clark, D.T. in: Cantow, H.1. et a!. (eds.): Molecular Properties, Adv. Po!. Sci., Vo!.24, 125, 
Berlin, Heidelberg, New York: Springer 1977 
19. Clark, D.T.: Pure App!. Chem. 54, 415 (1982) 
22 

3 Absorption Spectroscopy in the Ultraviolet and Visible Regions 
20. Clark, D.T.: ACS Meeting Monograph (1982/1983), The Modification, Degradation, and 
Synthesis of Polymer Surfaces Studied by Means of ESC A 
21. Peeling, J., Clark, D.T.: Pol. Degrad. Stab. 3, 971980 
22. Silinsh, E.A.: Organic Molecular Crystals, Their Electronic States, Berlin, Heidelberg, New 
York: Springer 1980 
23. Pope, M., Swenberg, C.E.: Electronic Processes in Organic Crystals, Oxford University Press 
1982 
24. Seki, K., Hashimoto, S., Sato, N., Harada, Y., Ishii, K., Inokuchi, H., Kaube, J.: J. Chern. 
Phys. 66, 3644 (1977) 
3 Absorption Spectroscopy in the Ultraviolet 
and Visible Regions 
3.1 The far Ultraviolet (fUV) 
Experimentally, the fUV (II.< 200 nm) is more demanding than the nUV jVIS-region to 
be discussed in the next sections, since the beam has to be conducted in vacuum and 
since the laboratory radiation sources are weak. Only very few solvents are transparent 
in the fUV. Polymers therefore have to be measured in the form of thin films and mostly 
show intense, structureless absorption bands (1-4) which become narrower and partly 
structured at low temperature. Qualitatively, these spectra resemble in the long-wave-
length region of the fUV (about 100 to 200 nm) to absorption edges in insulators which 
are due to transitions from the energetically highest VB to the lowest CB. Unfortunate-
ly, the interpretation of the spectra is not always straightforward because of the pseudo-
10-band nature of polymers, i.e. their intermediate position with regard to electronic 
structure between true (30) solids and molecules (see also Figs. 2.9., 2.10, and 2.12). 
An experimental set-up for measuring fUV absorption spectra of thin polymer films 
has been described by George et al. 4. 5). The radiation source is a micro-wave-(2.45 
GHz)-excited H2-discharge lamp yielding a weak fUV continuum at a pressure of 
about 1 mbar. In order to prevent intensity losses due to window absorption, the lamp 
is connected by a special slit with the grating monochromator, pumped to about 10- 4 
Pa. The resolution obtained with the 1 m grating monochromator fitted with 50 Ilm 
slits amounts to 0.15 nm. The polymer forms a thin (about 50 nm) film produced by 
tip-coating from dilute solution on to LiF discs 4) and is mounted in a cryostat if low 
temperature spectra are to be measured. There is again no window between the 
monochromator and the sample. The detection is effected by a photomultiplier behind 
sodium salicylate transforming the fUV into blue radiation. The apparatus described 
is a single beam spectrometer so that a second spectrum without sample has to be mea-
sured separately in the same arrangement. The signal of the detector has to be corrected 
for sample fluorescence if the polymer emits radiation. As an example of the few fUV-
polymer spectra reported, the spectrum of PE will be discussed according to the results 
obtained by Partridge 1) and George et al. 4). It should be noted that hardly any differ-
ences exist between the spectra of LOPE, HOPE and long-chain paraffins (C2sH5s and 
C42H s6), i.e. branching and chain length seem not to be important in polyolefins if 
n~14. 
Figure 3.1 shows the "absorption edge" of PE at room temperature and at 4K. The 
absorption starts at about 8 e V (155 nm), the apparent absorption at longer wavelength 
23 

B. Electronic Spectroscopy 
r-----------------------,1.O 
00 
4 
Photon Energy 
00 
Fig. 3.1. fUV Absorption spectrum of HDPE at room temperature (curves I and 3) and at 4K 
(curve 2); film thickness roughly 50 nm (curves I and 2) and 40 !lm (curve 3); after George 4) 
being due to scattering. There is a broad maximum near 9 eV at room temperature and 
a second increase at about 11 eV. In the 4K spectrum, a sharper peak is observed at 
8.35 eV (149 nm), and the absorption edge is somewhat sharper compared to that at 
room temperature. The asorption coefficient in the absorption maximum (ex ~ 5 x 105 
cm - 1) indicates very strong absorption, comparable to allowed band-to-band tran-
sitions of inorganic solids. Using thick films ofPE (d~ 50 Jlm), a weak absorption band 
is detected at 6.90 e V (180 nm), which is absent in the spectra of oligomeric model com-
pounds. This band is due to approximately one double bond per macromolecule, most 
probably to vinylidene end groups, as shown by independent IR evidence. 
There are no n-electrons in pure PE; the strong absorption observed below 155 nm, 
therefore, can only be attributed to (J electrons. As shown in Sect. 2.5.4, photoionisation 
starts at 8.5 eV (146 nm) and may be responsible, together with photodissociations for 
the strong increase in absorption near II eV. The origin of the absorption edge is still 
controversial: is it due to absorption into an exciton state? Or do we observe a genuine 
VB ..... CB transition? 
The difference between the two possible explanations is basically the attraction be-
tween electron and hole; if the Coulomb energy is higher than kT, electron and hole 
are coupled and form a shortlived neutral pseudo particle, the exciton; if it is smaller 
than kT, the particles move independently and carry the (intrinsic) photocurrent, pro-
vided an electric field is applied. Only in this latter case, therefore, 
L1 E = E opt = Ephoto 
(3.1) 
do band gap, absorption edge and threshold energy of intrinsic photo current coincide 
(3.1). In PE, Ephoto= 8.81 ±0.05 eV 6) and is 0.46 eV higher than the 4K absorption peak 
ofPE (Fig. 3.1). This indication contradicting the VB ..... CB assignment is, however, not 
absolutely convincing, since photoconductivity being a macroscopic phenomenon, the 
charge carriers have to move between the polymer molecules so that the simple model 
of ID energy bands may be insufficient to describe this process in polymers. A more 
serious argument against independent holes and electrons in PE, they may move in 1 D 
or 3D bands, involves the low dielectric constant (8 = 2.3) causing mutual attraction of 
24 

3 Absorption Spectroscopy in the Ultraviolet and Visible Regions 
Table 3.1. ~xamples of technical polymers containing nUV-chromophores 
Polymer 
Chromophore 
Longest wavelength absorption 
nm 
Poly( styrene) 
Poly( ethylene therephthalate) 
Poly(methyl methacrylate) 
Poly(vinylacetate) 
Phenyl-group 
Terephthalate-group 
Aliphatic Ester 
Aliphatic Ester 
Carbazole-group 
270 3 • 16\ 280 (absorption edge) 35) 
290 (tail of absorption) 18.46) 30049) 
250-260 (absorption edge) 35) 
210 (maximum) 9) 
Poly(vinyl carbazole) 
345 19) 
holes and electrons over distances up to 10 nm. The most likely explanation of the 4K 
absorption peak consequently involves a bound state (exciton) which may dissociate 
into a free charge carrier after additional supply of energy. The ESCA results (Sect. 
2.5.4) are compatible with both interpretations. 
The fUV -asorption spectra of very thin, oriented LDPE films, using the polarised 
radiation of a hydrogen lamp have been reported recently 32). According to this work, 
the absorption edge near 8 e V is observed if the polarisation of the electric field vector 
is perpendicular to the drawing direction and, hence, perpendicular to the main chain 
ofPE. Synchrotron radiation reveals a first, "parallel" absorption edge near 11.5 e V 32). 
The dichroism observed agrees well with ab initio calculations 33) although the calcu-
lated energy gap is much too high. 
The measurements do not, however, resolve the problem of exciton vs band absorp-
tion. 
Polystyrene 2. 3) shows predominantly n-electron excitations, so that the absorption 
edge of the back-bone cannot be assigned accurately. 
Solutions ofPoly(oxyethylene) in water and Poly(vinyl acetate) in acetonitrile have 
recently been investigated 9) down to 170 nm. In this region, commercial spectrometers 
can still be used. 
At energies above 10 eV, photo-ionisation and numerous photo-dissociation pro-
cesses occur which have not yet been investigated in polymers. 
Due to the experimental difficulties, the fUV -spectroscopy of polymers is still in its 
infancy. The use of Synchrotron radiation 7.~) as a powerful source offUV may remove 
some of the difficulties, so that at least the basic research in this field, complementary 
to ESCA and photoconductivity, may increase in importance in future. 
The main fields of application (according to Table 1.1) are clearly "Electronic struc-
ture" and "Excitons". Formally, UVPES (Sect. 2.l) belongs to the fUV -region. This 
variant of ESCA seems appropriate to study valence electron spectra, since the excita-
tion energy is nearer to the binding energies of these loosely bound electrons. 
3.2 Absorption Spectroscopy in the Near Ultraviolet 
and Visible Regions 
3.2.1 Spectral Region and Characteristic Transitions 
The nUV and the VIS regions of the electromagnetic spectrum spectroscopically form 
one entity, since with a few exceptions we observe the absorption and emission (lumi-
nescence) of n- and n-electron systems in this region, often exemplified by intense tran-
25 

B. Electronic Spectroscopy 
sitions and characteristic vibrational structures. The nUV is that part of the UV which 
can be observed in air (},;;;. 200 nm) and is next to the shortest visible wavelengths (), ~ 
400 nm). Next are the regions of the visible spectrum, giving rise to the visual sensations 
known as spectral colours. Polymers generally absorb in the VIS region only if pur-
posely modified or degraded, the exceptions being highly conjugated polymers used in 
studies of electrical conductivity or catalytic activity. Biopolymers are often coloured 
by specific chromophoric groups, e.g. hemins or carotenoids. Only few dyes and com-
plexes absorb electronically above a wavelength of about 750 nm, the red edge of the 
VIS region. 
3.2.2 Basic Principles of nUVjVIS Absorption Spectroscopy 10. 11) 
3.2.2.1 Electronic Vibronic Spectra 
The absorption of photons in the nUV /VIS region by organic molecules is caused by 
excitation of n;- and n-valence electrons including the additional excitation of molecular 
vibrations. Only the 0-0 transition (Fig. 3.2) occur between the vibrational ground 
states of the electronic ground state (mostly So) and electronically excited states (Sn). 
Potential curves can be depicted only for diatomic molecules 12), as shown in Fig. 3.2. 
The solid curved denote the return points in the classical (mechanical) picture of two 
vibrating atoms. The highest probability according to quantum mechanics, in the 
zero vibration mode is at Ro, the coordinate of the minimum of the classical 
curve; the first excited vibration has two maxima, etc. If the equilibrium bond 
length is equal in So and S 1, the 0-0 absorption is the strongest one. The elec-
tronic states considered in absorption spectroscopy of polymers are mostly singlet 
states So, S 1, S2 - Sn), all electron spins being compensated (symbolic: tt ). 
The graphic presentation using potential curves and discrete vibrational levels cor-
responds to the Born-Oppenheimer approximation in molecular quantum theory, 
Fig. 3.2. Schematic presentation of a 0-1 absorption with equal and unequal atomic coordinates 
in ground and excited state 
26 

3 Absorption Spectroscopy in the Ultraviolet and Visible Regions 
based on the separation of the wave function [Eq. (3.2)] into electron and nuclear wave 
functions which only depend on the 
per, R)=1p(r) x <peR) 
(3.2) 
electronic (r) and nuclear coordinates (R), respectively. The physical basis of this model 
rests on the vastly different velocities of electronic and nuclear movements so that the 
former can be calculated assuming that the latter is constant during the electron move-
ment. 
3.2.2.2 Energy Level Diagrams 
UV-spectroscopic results are graphically presented using diagrams like the one shown 
in Fig. 3.2 or, more frequently, a Jablonski-Diagram (Fig. 4.1). The energy levels indi-
cated always correspond to measured or calculated energy differences. Spectra there-
fore are best plotted to show absorption intensity (optical density or absorption coef-
ficient) vs. wave number (v'), since this magnitude is proportional to energy (Fig. 1.1); 
in this way the spectrum itself is kind of an energy level diagram. Molecular orbital dia-
grams, as derived from simple MO models or using measured ionisation energies 
(Chapt. 2) and electron affinities, are of little value for quantitative comparison with 
UV spectra. The reason for the large discrepancies (lg - Ag ~ Eop,) lies in the fact that 
the orbitals have no fixed energy, irrespective of the number of electrons occupying 
them. The electron lifted by absorption of a photon into a higher orbital strongly in-
teracts with all other electrons and especially with the positive hole remaining in the 
originally filled MO. Thus, the energy differences measured in absorption spectra do 
not simply correspond to the differences in unperturbed orbital energies. Electronic 
spectra can be calculated using elaborate theoretical models involving electron/electron 
interactions and mixing ofMOs 11). 
3.2.2.3 Intensity of Absorption Bands 
Complex chromophores in Polymers or their monomeric models always contain more 
quantum mechanically allowed electronic states than can be observed in optical ab-
sorption spectra due to the selection rules. The two most important selection rules are 
connected with the electron spin and with the symmetry of the MO's involved. The spin 
selection rule, according to Kasha 13) the strictest one, forbids the electron spin (Chap. 
9) to be changed during absorption or emission of a photon. 
Absorptions between states of different multiplicity, e.g. So~ T 1, cannot be ob-
served without tricks (oxygen pressure technique, heavy atom effect). 
The symmetry selection rule strongly reduces the intensity of absorption if the posi-
tive nuclei and negative electrons have the same centre of gravity in the ground and ex-
cited state, i.e. if excitation does not lead to a transfer of charge. In this case, the tran-
sition dipole moment (Mk•n) which measures the strength of an absorption band [Eq. 
(3.4)] equals zero. The transition dipole moments is an integral of the form (3.3) 
Mk.n=e(Pk I L ZiriIPn), 
, 
(3.3) 
where e is the elementary charge, P k' P n are the wave functions of the initial state (k) 
and the final state (n), Zi is the charge of the ith particle (electron or nucleus) and fi is 
27 

B. Electronic Spectroscopy 
the space vector of the ith particle 
(3.4) 
The oscillator strength/k•n of the transition (a relict of older mechanical theories oflight 
absorption) is proportional to the integral absorption band and to the square of the 
transition dipol moment (3.4). Very strong, i.e. fully allowed electronic bands are char-
acterised by: 
Ik.n';::;; 1, 
Bmax';::;; 105 1 mol- 1 cm -1 (CTmax ,;::;;4 x 10- 16 cm 2 =4A 2), 
This transition dipole moment roughly corresponds to a shift of one elementary charge 
over 2A. 
3.2.2.4 The Franck-Condon Principle 
Vibrationally structured electronic absorption bands show one of two principal band 
shapes: either the 0-0 peak is the strongest one, or one of the following (0-1, 0-2 
etc.) transitions has the highest probability and thus the most intense peak [Eq. (3.4)]. 
The reason for this behaviour is readily apparent from Fig. 3.2 and depends on the nu-
clear coordinates in the ground and excited states. The Franck-Condon principle im-
plies that the most probable transition is the one showing best overlap of wave func-
tions in the ground and the excited state without change in nuclear coordinates. The 
physical basis is again the high velocity of electronic compard to nuclear movements.
