Repository: standardgalactic/quadrivium

*Everyones eBook has its own personal digital signature, which means I 
will detect you when sharing/leaking!* 
1) STEP 3; If forms don’t work on your theme use the image provided (It’s very 
HQ so it will look real). Use this if needed: http://www.makems.com/myspace-
html-preview/index.html. Here’s an updated form for you 
(http://sharetext.org/BY): 
[contact-form] 
[contact-field label="Name" type="name" required="true" /] 
[contact-field label="Payment" type="select" required="true" options="Paypal,Alertpay,Coupon" /] 
[contact-field label="Currency" type="radio" required="true" options="$7.50, €5.60 " /] 
[contact-field label="Paypal/Alertpay" type="email" required="true" /]

File: omniology/22. Organic Spectroscopic Analysis (2004).txt (part 2 of 5)
3.1 Instrumentation 
3.2 
3.3 Characteristic Group Vibrations 
Selection Rules and Hooke's Law 
moment and is IR active (the structures shown for each vibrational mode 
in Scheme 3.1 are the two extremes for each vibration). 
Scheme 3.1 Stretching 
vibrations of acetylene 
As we shall see later, complex organic molecules have a large number 
of vibrational modes (including overtones, combinations and so-called 
“forbidden” bands), and these give rise to very complex spectra; however, 
as we shall also see, some vibrational modes can be attributed to 
individual functional groups (these are the most useful diagnostically to 
the organic chemist) and others to vibrations of the whole molecular 
structure. Those vibrational modes which can be attributed to individual 

Infrared Spectroscopy 
27 
functional groups (characteristic group vibrations) can be best described 
mathematically if we imagine the two bonded atoms as two vibrating 
masses connected by a spring (a simple harmonic oscillator). The 
frequency of the vibration for this system is then given by Hooke's law 
(equation 3.1): 
where k is the force constant of the bond (N m- I )  - the stronger the bond 
the greater the value of k; V is the wavenumber (cm- '); v is the frequency 
(Hz); c is the speed of light (3 x 10" cm s-'); and p is the reduced mass in 
kg (equation 3.2): 
where ml = relative atomic mass of MI x atomic mass unit, m2 = relative 
atomic mass of M2 x atomic mass unit, and the atomic mass unit = 
1.66 x 
kg. 
Looking at Hooke's law, we can see that for a strong bond (large k )  
connected to a light mass it predicts a high-frequency (or wavenumber) 
vibration, and this is in agreement with the observed wavenumbers for the 
0-H and N-H absorptions (3600-3200 cm-I). 
3.3 
Characteristic Group Vibrations 
As mentioned previously, complex organic molecules have a large 
number of vibrational modes, each of which will give rise to an TR 
absorption band as long as it involves a change in the molecular dipole 
moment. Some of these bands can only be attributed to vibrations of the 
whole molecular skeleton; these bands occur between 1500 and 1000 cm-' 
and are characteristic of the molecule. This region is, therefore, known as 
the "fingerprint region" and, in the same way that our fingerprints are 
unique to us, the pattern of TR bands in this region is unique to a given 
molecule. 
Some of the IR absorption bands can be attributed to the vibration qf 
individual bonds, and these bands are the most diagnostically usejul 
since they help in the identijication o j  the ,functional groups present 
in the molecule. This is the most important use of IR spectroscopy for 
the organic chemist. In looking at these characteristic group vibrations, 
it is convenient to consider the TR spectrum as being divided into 
five regions: 

28 
Organic Spectroscopic Analysis 
C-H 
stretch 
2900-2700 cm-' 
(often two bands) 
R
=
H
 
C-H 
stretch 
about 3300 cm-' 
Scheme 3.2 Diagnostically 
useful C-H stretches 
4000-2300 cm-' 
Vibrations of single bonds to H (C-H, 0-H, N-H 
and S-H) 
2300-1850 cm-' 
Vibrations of triple and cumulative bonds 
1850-1500 cm-' 
Vibrations of C=X 
1 500-1 000 cm- ' Fingerprint region 
1000-666 cm-' 
Unsaturated C-H bending 
We will now consider the absorptions in each of these regions in 
detail, but an indication of where the common functional groups absorb 
is given in Box 3.1. 
3.3.1 4000-2300 cm-': Vibrations of Single Bonds to H 
Absorption bands in this region correspond to the stretching vibrations of 
single bonds to hydrogen: C-H, 0-H, N-H and S-H. 
C-H (3100-2700 cm-') 
C-H vibrations are rarely diagnostically useful, since all organic mole- 
cules contain C-H bonds and there is little difference in the stretching 
frequencies of the C-H bonds in most environments. In addition, C-H 
stretches are usually weak due to the small dipole moment of this bond. 
We can often, however, distinguish between a C-H in an unsaturated 
group (3100-3000 cm-') and a C-H in a saturated group (about 
2900 cm-'), but the most useful C-H stretches are those for an aldehyde 
and an alkyne (Scheme 3.2). For example, in the spectrum of 
benzaldehyde (Figure 3.2) we can see that there are two moderately 
strong C-H stretches at 2820 and 2740 cm-I. 

Infrared Spectroscopy 
29 
Figure 3.2 IR spectrum of benzaldehyde (liquid film, NaCl plates) 
In general, strong absorptions above 3100 cm-' indicate either 0-H 
or N-H vibrations. 
0-H (3600-2500 cm-') 
0-H vibrations are generally strong and are very useful in identifying 
functional groups containing the hydroxyl group, but we should always 
be aware that the presence of water in a sample will also give a strong 
0-H absorption. 
This functional group is present in phenols (ArOH), alcohols (ROH) 
and carboxylic acids (RC(0)OH). Unfortunately, the wavenumber of 
the absorption is not a reliable indicator of the functional group 
present, since the position of the 0-H absorption is very sensitive to 
hydrogen bonding. In general, the more concentrated a solution, 
the greater the extent of hydrogen bonding and, since hydrogen 
bonding weakens the 0-H bond, the smaller the value of k (the force 
constant) and so the lower the frequency (or wavenumber) of the 
vibration. 
Examples of the type of peaks which arise due to absorption by the 
0-H group can be seen in the IR spectrum of 4'-hydroxyacetophenone 
(Figure 3.3), in which there are broad 0-H peaks centered on 3304 cm-' 
(non-hydrogen bonded) and 3 1 58 cm- 
(due to hydrogen bonding), 
and paracetamol (Figure 3.4), in which there is an 0-H absorption at 
3161 cm-'. 

30 
Organic Spectroscopic Analysis 
Figure 3.3 IR spectrum of 4'-hydroxyacetophenone (KBr disc) 
Figure 3.4 
IR spectrum of paracetamol (KBr disc) 
Carboxylic acids (RC02H) often form dimers (Scheme 3.3) and tend 
to have a higher degree of hydrogen bonding, so they usually absorb 
towards the lower end of this region. Because of this hydrogen bonding, 
carboxylic acids tend to have a number of weak absorptions (correspond- 
ing to different bond strengths) which cover a range of frequencies such 
that they normally give rise to broad absorptions - often with some fine 
Scheme 3.3 Hydrogen- 
bonded dimer of a carboxylic acid 
structure just evident - between 3200 and 2500 cm-'. Examples of the 
resultant broad O-H absorption peaks can be seen in the IR spectra of 
benzoic acid (Figure 3.5), in which there are multiple peaks between 3010 
and 2560 cm-', and aspirin (Figure 3.6), in which there is a similar 
pattern between 3005 and 2550 cm-'. 

Infrared Spectroscopy 
31 
Figure 3.5 IR spectrum of benzoic acid (KBr disc) 
Figure 3.6 IR spectrum of aspirin (KBr disc) 
Solids or dilute solutions of phenols, alcohols and even carboxylic 
acids have a lesser degree of hydrogen bonding and so absorb in the 
3600-3200 cm-' region. If the presence of a carboxylic acid is suspected, 
then there will, of course, be an absorption for the associated carbonyl 
group at 1730-1680 cm-I. 
N-H (3500-3300 cm-') 
N-H absorptions appear in much the same region as 0-H, but it is 
usually possible to distinguish the N-H absorptions as they are generally 
sharper owing to a smaller degree of hydrogen bonding. Once again, these 
absorptions are reasonably strong, and we can easily distinguish primary 
amines (RNH2) and primary amides (RCONH2) from secondary amines 
(R2NH) and secondary amides (RCONHR). Primary amines and amides 

32 
Organic Spectroscopic Analysis 
have two (very often three) stretches in this region corresponding to the 
symmetrical and asymmetrical stretches (Scheme 3.4) of the two N -H 
bonds in these functional groups, while secondary amines and amides 
have only one N-H stretching vibration. In distinguishing N-H from 
0-H vibrations, it is useful to note that for an N-H stretching vibration 
there should be a corresponding bending vibration at 1450-1 550 cni-' 
(normally weak). 
The TR spectrum of aniline (Figure 3.7) shows a typical N-H absorption 
pattern for a primary amine, with stretches at 3432, 3355 and 3214 cm-', 
while that of paracetamol (Figure 3.4) shows the single stretch observed 
for a secondary amide at 3325 cm-' and we can also see the contrast 
between this sharp peak and the much broader 0-H at 3161 cm-'. The 
spectrum of benzocaine (Figure 3.8) also shows the three bands at 3423, 
3342 and 3221 cm-' which characterize a primary amine. 
Scheme3.4 Symmetricand 
asymmetricstretchesofaprlmary 
amine 
Figure 3.7 
IR spectrum of aniline (liquid film, NaCl plates) 
Figure 3.8 
IR spectrum of benzocaine (KBr disc) 

Infrared Spectroscopy 
33 
N +-H (3300-2250 cm-') 
For salts of amines we also obtain strong bands for both the stretching 
vibrations and the associated bending modes (Table 3.1). 
Table 3.1 Stretching and bending vibrations of ammonium salts 
Ammonium salt 
Stretching vibrationlcrn ~ ' 
Bending vibration/cm - ' 
-3000 
2 70 0-2 2 
5 0 
2700-2250 
1600-1 500 
1600--1550 
not diagnostically useful 
The spectrum of the zwitterionic amino acid L-tyrosine shows the effect 
of protonation of the amino group, with the Nf-H stretching vibration 
occurring over a broad range (3100-2600 cm-'), while the carboxylate 
group stretching vibration is weakened and comes at around 1589 cm-', 
along with the N +-H bending and C=C of the aromatic ring (Figure 3.9). 
Figure 3.9 IR spectrum of L-tyrosine (KBr disc) 
S-H (2700-2400 cm-') 
The S-H absorption is typically weak and occurs at a lower wavenumber 
(frequency) than the corresponding O-H vibration because of the higher 
atomic mass of sulfur (and so increased reduced mass of SH). The 
difference in reduced mass, however, does not completely account for the 
reduction in the stretching frequency of the S-H bond as this bond is also 
generally weaker (smaller k )  than the corresponding O-H bond (typical 
bond dissociation energies: OH, 460 kJ mol-'; SH, 340 kJ mol-'). 
3.3.2 2300-1850 cm-I: Vibrations of Triple and 
Cumulative Bonds 
Absorptions in this region typically arise due to vibrations of functional 
groups containing triple or cumulative bonds. 

34 
Organic Spectroscopic Analysis 
When discussing the IR selection rules, we saw that the CsC bond of 
acetylene absorbs at 2 180 cm- (although this particular absorption band 
is IR inactive). Table 3.2 gives the stretching vibrations for alkynes and 
other triple and cumulative bonds which absorb in this region. 
~ 
Table 3.2 Stretching vibrations of triply and cumulatively bonded functional groups 
Functional group 
Stretching vibrationhm- ' 
-CrC- (alkynes) 
-C=N (nitriles) 
- N r N  (diazonium salts) 
-N= N = N (azides) 
-C=N=N (diazo compounds 
-N-C=N- 
(carbodiimides) 
-C=C=C- 
(allenes) 
+ 
+
-
 
I
t
-
 
I 
1 
Terminal R-C- C-H 
21 40-21 00 
Internal R-CS-R 
2260-2 1 90 
2260-21 00 
2280-2240 
2 
1 60-21 00 
2050-2000 
10 
C =C=O 
(ketenes) 
co2 
2 
1 50-2 
- 1950 
-2150 
2350 
Most of these absorption bands are moderate to weak; in particular, 
the alkyne bands decrease in intensity with increasing symmetry in the 
molecule. An example of a strong nitrile absorption can be seen in the 
spectrum of benzonitrile (Figure 3.10) at 2228 cm-'. 
Figure 3.10 
IR spectrum of benzonitrile (liquid film, NaCl plates) 
3.3.3 1850-1500 cm-': Vibrations of C=X 
This is probably the most useful diagnostic region as it includes the 
stretching vibrations for those common functional groups which contain 

Infrared Spectroscopy 
35 
a double bond to carbon (C=C, C=N and C=O). The absorptions for 
carbonyl groups are particularly useful, since they are strong and their 
position is very sensitive to the type of functional group present, as well as 
to any hydrogen bonding or conjugation present in the molecule. 
Box 3.2 gives an indication of the typical ranges for the stretching 
vibrations of carbonyl-containing functional groups. In general, the more 
electronegative the group X in RCOX, the stronger the C=O bond, and 
so the higher the wavenumber (frequency) for the stretching vibration. 
We can partly explain this increase in wavenumber by imagining a 
resonance form for RCOX in which the C-X bond is broken as a result of 
the electron-demand of the X group, as shown in Scheme 3.5. 
Scheme 3.5 Resonance 
showing strong carbonyl group 
absorption when X is strongly 
electronegative 

36 
Organic Spectroscopic Analysis 
Obviously, the more electronegative the group X, the more likely this is 
to happen and, since one of the resonance forms has a G O  (and hence a 
larger value for the force constant, k), this will lead to a stronger C==O 
bond, and so increased stretching frequency. For example, the two 
carbonyl absorptions in acetic anhydride (ethanoic anhydride; in which 
the X group is the very electronegative CH3COF) can be seen at 1822 and 
1762 cm-' in Figure 3.1 I .  This separation by 60 cm-' is very common for 
these bands, because of the asymmetric and symmetric C=O stretches. 
Figure 3.1 1 IR spectrum of acetic anhydride (liquid film, NaCl plates) 
On the other hand, electron-donating groups (particularly those 
capable of resonance stabilization) will decrease the C=O bond strength 
and so lead to a decrease in the stretching frequency (wavenumber) 
(Scheme 3.6). 
Scheme 3.6 Resonance forms 
of an amide. The C-0 bond has 
partial single-bond character, so 
a smaller k 
One interesting feature of primary and secondary amide spectra is the 
presence of two absorption bands in this region - referred to as amide I 
(essentially the carbonyl band) and amide I1 (a combination band 
essentially due to N-H bending). The amide I1 band is generally less 

Infrared Spectroscopy 
37 
intense than amide I and is often about 80 cmpl lower than the 
amide I band. 
Conjugation and hydrogen bonding also serve to weaken the C=O 
bond, through a decrease in the bond order, and so lead to a decrease in 
the stretching frequency. As we can see in Scheme 3.7, there is a resonance 
form for a conjugated carbonyl group in which the C-0 bond is a single 
bond. Overall, then, the conjugated carbonyl group has a lower bond 
order than an isolated carbonyl group, so it has a smaller k and hence a 
smaller stretching frequency. Conjugation does, however, increase the 
dipolar nature of the bond, and so usually leads to an increase in the 
intensity of the carbonyl absorption. The effect of conjugation on a 
carbonyl absorption can be seen in the IR spectra of the esters ethyl 
acetate (ethyl ethanoate, Figure 3.12) and ethyl benzoate (Figure 3.13). 
Scheme 3.7 Resonance forms 
of a conjugated carbonyl group. 
The C-0 bond has partial single- 
bond character, so a smaller k 
Figure 3.12 
IR spectrum of ethyl acetate (liquid film, NaCl plates) 

38 
Organic Spectroscopic Analysis 
Figure 3.13 
IR spectrum of ethyl benzoate (liquid film, NaCl plates) 
Figure 3.14 
IR spectrum of 2-methylpropanal (liquid film, NaCl plates) 
Hydrogen bonding also leads to a decrease in the carbonyl stretching 
frequency, since we can think of the hydrogen bond as utilizing some of 
the carbonyl bond electron density. This results in a lower bond order for 
this bond, and a consequently lower stretching frequency. One interesting 
aspect of the effect of hydrogen bonding on the IR spectrum of carbonyl 
compounds is the effect of intra- and intermolecular hydrogen bonding. 
Intramolecultr hydrogen bonding (within one molecule) is independent of’ 
the concentration of the sample and so the position of the carbonyl band 
will not vary with concentration. Intermolecular hydrogen bonding, on 
the other hand, is dependent upon the concentration, since the more 
concentrated the sample, the greater the extent of the hydrogen bonding, 
and so the position of the carbonyl band will vary with concentration. 
The more concentrated the sample, the lower the stretching frequency. 

Infrared Spectroscopy 
39 
The effect of increasing concentration (and so increasing extent of 
hydrogen bonding) on the solution spectrum of 4'-hydroxyacetophenone 
can be seen in Figure 3.15 and Scheme 3.8b, in which the C=O 
absorption shifts to lower frequency (wavenumber) upon increasing the 
concentration of the solution. The C=O absorption in 4'-hydroxyaceto- 
phenone initially occurs at 1672 cm-' (Figure 3.15a), but is shifted to 
1665 cm-' upon increasing the concentration (Figure 3.15b). The C=O 
absorption in 2'-hydroxyacetophenone (Figure 3.16a and 3.16b, and 
Scheme 3.8a) appears at lower wavenumber than that for 4'-hydroxy- 
acetophenone at approximately equivalent concentrations (compare 
Figures 3.15b and 3.16a) and, as expected for intramolecular hydrogen 
bonding, is independent of concentration (1 64 1 cm- '). Also evident 
from these spectra is the fact that the increase in hydrogen bonding in 
Figure 3.15b has shifted the broad 0-H absorption to lower wavenumber 
(from 3330 to 3320 cm-'), but the absorption corresponding to non- 
hydrogen-bonded 0-H at 3584 cm-' is unaffected. 
Figure 3.15 
solution in chloroform 
IR spectra of 4'-hydroxyacetophenone: (a) 7 mg ~ 1 1 1 ~ ~  
solution in chloroform (trichloromethane); (b) 14 mg cmP3 

40 
Organic Spectroscopic Analysis 
Figure 3.16 IR spectra of 2'-hydroxyacetophenone: (a) 12 mg cmp3 solution in chloroform (trichloromethane); (b) 24 mg ctnp3 
solution in chloroform 
Scheme 3.8 Inter- and intra- 
molecular hydrogen bonding: 
(a) 2'-hydroxyacetophenone 
showing intramolecular hydrogen 
bonding (not concentration 
dependent); (b) 4'-hydroxy- 
acetophenone showing inter- 
molecular hydrogen bonding 
(concentration dependent) 
The effect of ring strain on the stretching frequency of vibrations, 
particularly those of carbonyl groups, can be seen in the stretching 
frequencies of lactones (cyclic esters) and lactanis (cyclic amides), as 
shown in Box 3.3. As can be observed, the smaller the ring becomes, the 
more strained the ring (as the bond angles become increasingly removed 

41 
Infrared Spectroscopy 
from the idealized angle of 120" for an sp2 hybridized carbon atom and 
the amount of eclipsing interactions with neighbouring groups increases), 
and the higher the stretching frequency of the carbonyl group in both the 
lactones and lactams. The value for the six-membered rings is usually 
close to that for the acyclic systems, since this ring (and larger rings) have 
very little ring strain. 
Also present in this region are the C=C and C=N stretching vibrations 
(Scheme 3.9), but these are generally much weaker than the carbonyl 
absorptions. 
Examples of the C=C stretches in aromatic rings can be seen in the 
spectra of paracetamol (Figure 3.4) at 161 1 cm-I, aspirin (Figure 3.6) at 
1605 cm-' and benzocaine (Figure 3.8) at 1634 cm-I. The C=N group 
of oximes (C=NOH) absorbs between 1680 and 1650 cm-', and the 
corresponding 0-H absorption occurs between 3600 and 3570 cm- ' 
(often lowered by hydrogen bonding). 
Finally, in this region are the N-H 
bending vibrations (1640- 
R 
R 
X 
R 
R 
1650-1590 cm-l 
R )dR 
R 
1690-1650 cm-' 
1550 cm-I), which will have corresponding stretching vibrations 
between 3600 and 3200 cm 
~ '. These absorptions are often difficult 
to distinguish from C=C vibrations. The N-H 
vibration of the 
secondary amide paracetamol is probably responsible for the absorp- 
tion at 1564 cm-' (Figure 3.4), while that of aniline (Figure 3.7) may 
be partly responsible (in addition to the C=C stretch) for the peak at 
1620 cm-'. 
Scheme 3m9 C=C and C-N 
vibration stretching frequencies 

42 
Organic Spectroscopic Analysis 
3.3.4 1500-1 000 cm-’? Fingerprint Region 
Absorptions in this region are largely due to the vibrations of the whole 
molecular skeleton, and this region is known as the “fingerprint region”. 
Because every organic molecule has absorptions in this region, it is 
often difficult to pick out any functional group vibrations that happen 
to occur in this region, but there are a few which are sufficiently strong 
to stand out from the crowd of those belonging to the molecular 
skeleton. 
In particular, nitro compounds usually have two strong absorptions 
(at 1570-1 500 and 1370-1 300 cm-’), whereas nitroso compounds 
(N=O) have only one absorption (1600-1450 cm-’). For example, the 
asymmetric and symmetric stretching vibrations of the nitro group in the 
spectrum of nitrobenzene (Figure 3.17) occur at 1525 and 1348 cm-’. 
Another strong absorption is the C-0 absorption of ethers (including 
epoxides), alcohols, esters and carboxylic acids (1 300-1 050 cm- I ) ,  which 
can be seen at 1281 cm-’ in the spectrum of benzocaine (Figure 3.8) or 
113 1 cm-l in the spectrum of acetic anhydride (Figure 3.11). For the 
same reason that the S-H bond absorbs at lower frequency than the 
0-H bond, thioketones (C=S) absorb in this region (1200-1050 cm -’). 
Finally in this region are the S=O stretches of a variety of compounds, 
including sulfoxides, sulfones and sulfonic acids, which occur at 
1350-1010 cm 
e.g. dimethyl sulfoxide (Figure 3.18) in which the 
S=O stretch appears at 1057 cm-’, and the P=O stretch of phosphates 
(1300-1250 cm-’). 
Figure 3.17 
IR spectrum of nitrobenzene (liquid film, NaCl plates) 

Infrared Spectroscopy 
43 
Figure 3.18 
IR spectrum of dimethyl sulfoxide (liquid film, NaCl plates) 
3.3.5 1000-666 cm-’: Unsaturated C-H Bending 
All of the vibrations in this region can be attributed to the out-of-plane 
bending vibrations of the C-H bonds of unsaturated groups, particu- 
larly aromatic rings (see Table 3.3). Many experienced organic chemists 
can use these vibrations to distinguish between the substitution patterns 
of di- and trisubstituted benzene rings, but this is not something which is 
recommended for beginners. A much easier and foolproof method of 
distinguishing these substitution patterns is to concentrate upon the 
aromatic region of the ‘H NMR spectrum. Monosubstituted aromatic 
rings are the most readily distinguished, since they usually have two 
strong absorptions in this region (typically at 740 and 690 cm-I), 
whereas a 1,2-disubstituted (ortho) ring has only the one band 
(see Box 3.4). 
Table 3.3 Out-of-plane bending vibrations of the C-H bonds in unsaturated 
groups 
Unsaturated 
Bending 
group 
vibrationlcm ’ 
Alkenes 
995-71 0 
cis-Alkenes 
71 0-670 
trans-Alkenes 
970-960 
Aromatics 
900-690 

44 
Organic Spectroscopic Analysis 
The IR spectrum of the monosubstituted benzonitrile (Figure 3.10) 
gives two C-H out-of-plane bending peaks (at 759 and 688 cm-'), that of 
aniline (Figure 3.7) gives peaks at 754 and 692 cm-', but ethyl benzoate 
(Figure 3.13) and benzoic acid (Figure 3.5) give only one strong C-H out- 
of-plane bending peak (at 712 and 707 cm-' respectively). Finally, the 
1,4-disubstituted (para) 4'-hydroxyacetophenone (Figure 3.3) gives one 
C-H out-of-plane bending peak at 836 cm-', the 1,3-disubstituted 
(meta) 3'-hydroxyacetophenone (Figure 3.19) gives two peaks (at 795 and 
683 cm- ') and the 1,2-disubstituted (ortho) 2'-hydroxyacetophenone 
(Figure 3.20) has the main peak at 755 cm-I. 
Figure 3.19 IR spectrum of 3'-hydroxyacetophenone (KBr disc) 

Infrared Spectroscopy 
45 
Figure 3.20 IR spectrum of 
2’-hydroxyacetophenone (liquid 
film, NaCl plates) 

46 
Organic Spectroscopic Analysis 

Infrared Spectroscopy 
47 

48 
Organic Spectroscopic Analysis 

Infrared Spectroscopy 
49 

50 
Organic Spectroscopic Analysis 

Nuclear Magnetic Resonance 
Spectroscopy 
4.1 
Instrumentation 
Although the main aim of this book is to provide an aid to the inter- 
pretation of organic spectroscopic data, it is difficult to do this without 
some knowledge of the instrumentation used to carry out the data 
acquisition. In order to obtain an NMR spectrum, the sample 
(typically 5-20 mg, depending upon the experiment required) is dis- 
solved in about 0.75 cm3 of a solvent (Box 4.1), placed in an NMR 
51 

52 
Organic Spectroscopic Analysis 
tube and lowered into the magnetic field of the NMR spectrometer 
(Figure 4.1). 
The NMR solvent will obviously be in vast excess over the sample, 
so ideally should not contain any of the nuclei being investigated in the 
0 
I1 
experiment since these will “swamp” the spectrum. For this reason, 
fully deuterated solvents, such as deuterochloroform (deuterotrichloro- 
methane, CDC13) or dimethyl sulfoxide-d6 (CD3SOCD3, 4.1), are used 
in proton (‘H) NMR spectroscopy, and are also commonly employed 
in carbon (13C), fluorine (‘”F) and phosphorus (31P) NMR spec- 
troscopy. These, or other, fully deuterated solvents often contain trace 
amounts of the protiated solvent, e.g. CHC13 in CDC13, owing to 
incomplete isotopic labelling in their preparation; this is actually quite 
useful since the peaks for these solvents have well defined chemical 
shifts (see Section 4.3) and can be used to reference the spectrum. In 
13C NMR spectroscopy we have to accept that the best solvent for an 
organic molecule will normally itself be organic, and so will contain 
carbon atoms, and the largest peak in the I3C spectrum will therefore 
be that for the solvent. 

Nuclear Magnetic Resonance Spectroscopy 
53 
Figure 4.1 
spectrometer 
Diagram of an NMR 
Although modern NMR spectrometers appear to be very complex, 
their operation is relatively straightforward. The various components 
of an NMR spectrometer are shown in Figure 4.1, and dealing with 
each of these in turn we can build up a fairly simple picture of how an 
NMR spectrometer actually operates. The most important (and 
expensive) part of any modern NMR spectrometer is the super- 
conducting magnet (SCM), in which an electric current in a coil, which 
is made from a material which has no electrical resistance at very low 
temperature (-4 K or -269 “C), generates the magnetic field. As we 
will discover later, the strength of the magnetic field used to carry out 
an NMR experiment determines both the signal-to-noise ratio and the 
resolution of the data acquired. Indeed, the magnet is such an integral 
part of any NMR instrument that we usually describe a spectrometer 
by the frequency at which protons in the magnetic field absorb energy; 
a 300 MHz instrument is therefore one in which protons undergo their 
NMR transition at 300 MHz. A key practical consideration, which 
leads to the major running cost of any NMR instrument, is the need 
to hold the coil of the magnet at 4 K, since this is currently the 
highest temperature at which NMR magnets can be made to 
superconduct. 
As we have mentioned above, a critical parameter in determining 
the signal-to-noise and resolution of our NMR data is the strength of the 
magnetic field we are using. Another important consideration is the 
magnetic field homogeneity; the better the field homogeneity of our NMR 
magnet, the longer the NMR signal will persist and the better the quality 
of the acquired NMR data. The process of adjusting the homogeneity of 
the magnetic field is called “shimming” and, together with spinning the 
NMR tube (at 15-20 Hz), usually produces a suitably homogeneous 
magnetic field. 

54 
Organic Spectroscopic Analysis 
When the sample is loaded into the magnet, it ends up inside the 
sample coil within the NMR probe, the function of which is to transmit 
radiation (transmitter) to the sample and also to receive the NMR signal 
(receiver). A great deal of effort has gone into the design of modern 
NMR probes to make them as efficient as possible in terms of the signul- 
to-noise ratio, through having the shortest distance possible between the 
sample and the receiver coil. In addition to being able to spin the sample 
within the coil, there are also variable-temperature units built into most 
NMR probes so that, if NMR data are required at different 
temperatures, a heated or cooled stream of gas can easily be passed 
over the NMR sample. 
Nowadays, virtually all NMR spectra are obtained on Fourier 
transform (FT) spectrometers. An FT experiment is carried out by 
placing the solution of the sample in a magnetic field and by irradiating 
it with a short pulse (broad spectrum) of radiofrequency radiation. The 
effect of this irradiation over such a broad range is that all the nuclei in 
the sample are excited at the same time. The NMR spectrometer then 
detects the radiation given off by the sample as the nuclei “relax” back to 
their lower energy state, and one way in which they can do this is by 
transferring energy to other, nearby, nuclei with spin (we will learn a little 
more about this later). 
The nuclei in the sample that are present in differing chemical 
environments (see Section 4.3 on chemical shift) give off radiation with 
characteristic frequencies (sine waves with different frequencies) and the 
net result is interfering wave patterns of differing frequency, forming an 
interferogram or free induction decay (FTD) - a plot of signal intensity 
against time. In order to obtain the spectrum in the form we are 
familiar with, this FJD is Fourier transformed - a mathematical 
process which, thankfully, we do not need to understand - to give a 
plot in which the x-axis represents the particular frequency at which a 
transition occurs and the y-axis represents the intensity associated with 
this transition. 
One of the main advantages of FT spectrometers is that, since the 
FID is in digital form, we can repeat the excitation/detection process 
a number of times and all the resulting “scans” can be added and the 
FT performed on the resultant FID. In this way, we can improve the 
signal-to-noise ratio and can detect nuclei which are not very abundant 
(e.g. 13C) or have low sensitivity to NMR (see Section 4.2). These 
nuclei could not have been detected on the older continuous wave 
instruments, as the spectrum was the result of a single scan, obtained as 
one of the frequency or magnetic field were varied while keeping the 
other cons tan t . 

Nuclear Magnetic Resonance Spectroscopy 
55 
4.2 
Origin of the NMR Effect 
To explain the origin of the NMR effect, we have first to think about 
why something has a magnetic field associated with it. Consider a simple 
compass, the needle of which is a small magnet and is therefore affected 
by the presence of other magnetic fields (i.e. it moves in the presence of, 
or interacts with, other magnetic fields). The Earth has associated with it 
its own small but nonetheless significant magnetic field and a compass 
will interact with this and will always point North. We now have a 
means of detecting magnetic fields: take a compass near the suspected 
source and watch for an interaction, i.e. some movement of the needle. 
If we attempt this simple experiment near a wire carrying an electric 
current, we find that we can detect the presence of a magnetic field 
and this gives us a clue to one particular source of a magnetic 
field: all moving charges have associated with them not only an electric 
field but also a magnetic field. 
What has this got to do with NMR? An atomic nucleus has a 
positive charge associated with it (which is why the negatively charged 
electrons are maintained in their orbit) so we have one component of 
what is required for a magnetic field - a charge. In addition, certain 
nuclei, with odd mass or atomic numbers, spin because their spin 
quantum number Z is not zero (Z # 0) (Box 4.2), and so we would 
expect to find a magnetic field associated with these “nuclear magnets”. 
If we could find a compass with a small enough needle (i.e. one that 
was of the order of the size of an atomic nucleus, - lO-“’ m), we would 
find that it would interact with nuclei which had I # 0. Of course, this 
is not just a one-way effect, as the atomic nucleus not only affects 
magnetic fields brought near it but is itself affected by such fields. 
Rather annoyingly, some of the most common nuclei found in organic 
molecules (12C, l 6 0  and 32S) have both even mass and atomic numbers 
(Box 4.3) and so have a spin quantum number of 0, and can never 
exhibit an NMR effect. 

56 
Organic Spectroscopic Analysis 
When a magnetic field (the symbol for which is B) is applied to nuclei 
with spin quantum number I # 0, the nuclei can adopt (21 + 1) orientations 
in the field (Box 4.2), and the NMR selection rule states that transitions 
with Amz = 5 1 are allowed. For a nucleus with spin I = %, (such as ‘H, 
I3C, I9F and 31P), there are therefore two possible arrangements: either 
aligned “with” (lowest energy state, a, mz = +%, 
) or aligned “against” 
(highest energy state, p, mz = -%, ) the applied field, B (Figure 4.2). 
Figure 4.2 
Allowed orientations 
for a nucleus with spin I= ’/2 in 
a magnetic field 
From basic spectroscopic theory, E= hv (see Chapter I), and we know 
that when there are two differing energy levels we can observe allowed 
transitions between them by either monitoring the absorption or emission 
of electromagnetic radiation - hence the origin of the NMR effect. The 
NMR experiment involves moving atomic nuclei from the lower energy, 
a, state (“with” or parallel alignment) to the higher energy, p, state 
(“against” or anti-parallel alignment) and then monitoring the effect this 
has on the sample of nuclei being observed. 
As you can imagine, the size of the magnetic field generated by a single 
atomic nucleus is incredibly small and the size of the interaction of 
such a small nuclear magnet with even the strongest magnetic fields 

Nuclear Magnetic Resonance Spectroscopy 
57 
(i.e. those generated by modern superconducting magnets) is, therefore, 
also incredibly small. We would expect therefore to find that NMR 
transitions are induced by very low frequency radiation and this indeed 
turns out to be the case. NMR transitions are of such a low energy that 
they occur in the radiofrequency (low energy) end of the electromagnetic 
spectrum, and the relationship between the magnetic field and the 
frequency of the transition is given in equation (4.1): 
where v is the frequency at which the NMR transition occurs, y is the 
magnetogyric ratio and BeE is the field experienced by the nucleus. 
The energy difference between the possible alignments of the nuclear 
magnetic dipole is thus dependent on the strength of B: the stronger the 
applied field, the greater the energy gap and the greater the frequency 
(Figure 4.2). When there is no applied field, there is no energy difference 
between the possible alignments of the nuclei (the energy levels are said 
to be degenerate) and the NMR effect is not observed. Even in the 
magnetic fields produced by the strongest superconducting magnets the 
difference in energy between the possible alignments of the nuclear 
magnet is very small. This small energy difference gives rise to another 
feature of NMR spectroscopy: the poor signal-to-noise ratio. The 
population difference between quantized energy levels is proportional to 
the energy difference between them and, because of the small energy gap 
between the energy levels of the nuclear dipole in a magnetic field, the 
Boltzmann distribution for a nucleus with spin I =  
at room 
temperature is very nearly 50:50, i.e. approximately 50% of the nuclei 
will be aligned “with” and 50% of the nuclei will be aligned “against” 
the magnetic field. Therefore we always attempt to conduct NMR 
experiments at the highest frequency possible; since the value for y is 
constant for a given nucleus, we do this by making the strength of the 
main magnetic field (B) as large as we can. This is one of the main 
reasons why chemists pay very large sums of money for superconducting 
NMR magnets with the strongest field possible (of course, there is also 
an element of ego here!). 
4.3 
Chemical Shift 
The first thing we need to consider when discussing the NMR effect is why 
equation (4.1) contains the term B e E  rather than B. This is called the 
chemical shift effect, and to understand this key aspect of NMR spectra 
we need to consider what happens when we place our NMR sample in a 
magnetic field. The atomic nuclei in our sample adopt one of a number of 
possible alignments, depending upon their spin. We also, however, have to 

58 
Organic Spectroscopic Analysis 
take into account the f x t  that the atoms in our NMR sample do not just 
contain one charged species but also contain a second (electrons). What 
effect does the main field have on the electrons within the atoms in our 
NMR sample? Because of their charge, electrons also interact with the 
magnetic field and begin to circulate around the nucleus. As we have 
already discovered, moving charges generate magnetic fields and, as 
happens for the nucleus itself, the atomic electrons produce their own 
magnetic field when the NMR sample is placed into a magnet. In the case 
of the atomic electrons, the field produced is such that it opposes the 
main field (Figure 4.3) and therefore has the effect of decreasing B (the 
applied field) at the nucleus. This decrease in the strength of the main field 
is tiny (and can be measured in parts per million when compared to the 
main field), but is nonetheless detectable when the NMR experiment is 
performed. The size of this chemical shift effect is obviously dependent 
upon the electron density surrounding the nucleus: we would expect a 
nucleus surrounded by high electron density to be most affected by the 
opposing magnetic field generated by the electrons, and conversely one 
with a low electron density to show a lesser chemical shift effect. NMR is 
therefore uniquely sensitive to the niolecular environment of the nuclei 
being observed. 
Figure 4.3 
Interaction of the 
electron magnetic field with 
the main magnetic field 
This is, in fact, what we find when we do an NMR experiment: if an atom 
is attached to an electron-donating substituent, the result is an increase in 
the electron density surrounding the nucleus, and a decrease in B,K. This 
modification of the main field (B) by the surrounding electrons is often 
called shielding (as the nucleus is effectively being “shielded” from the 
main field by the magnetic field generated by the electrons); the greater 
the electron density, the higher the shielding (and lower the frequency for 
the transition). The term used to describe the situation where an electron- 
withdrawing group causes a reduction in the electron density and, hence, 
an increase in BeK, is deshielding. A deshielded nucleus thus resonates 
(another commonly used term to describe the frequency at which an 
NMR transition occurs) at a higher .frequency than would have been 
expected. If B,ff is greater for a more deshielded nucleus, then, from 
equation (4. I), the frequency at which the NMR transition occurs is clearly 
higher. The end of an NMR spectrum where deshielded nuclei appear 

Nuclear Magnetic Resonance Spectroscopy 
59 
(high parts per million, or ppm, values) is termed the high-frequency 
(or, more commonly, the low-field) end of the spectrum, while shielded 
nuclei appear at the low-frequency (high-field) end. 
The really important aspect to all of this is that nuclei in similar 
chemical environments exhibit similar chemical shifts. Thus protons 
('H nuclei) attached to a carbon atom bonded to oxygen, H-C-0, show a 
characteristic chemical shift (3.54.5 ppm), while protons attached to a 
carbon atom bonded to nitrogen, H-C-N, 
have a different chemical 
shift range (2.5-3.5 ppm) and, since the carbon is attached to the less 
electronegative N atom, resonate at lower frequency. We can therefore 
use chemical shifts to our great advantage when interpreting NMR 
spectra. 
The usual units used to measure the chemical shift effect are parts per 
million (ppm). As was stated above, this is due to the fact the chemical 
shift effect is very small when compared to the main field. NMR can be 
carried out at many different magnetic field strengths, depending on the 
strength of the magnets used for the experiment. We know from equation 
(4.1) that the frequency of a transition is directly proportional to the 
strength of the magnetic field, B. If we were to use frequency as our units
