Repository: standardgalactic/quadrivium

*Everyones eBook has its own personal digital signature, which means I 
will detect you when sharing/leaking!* 
1) STEP 3; If forms don’t work on your theme use the image provided (It’s very 
HQ so it will look real). Use this if needed: http://www.makems.com/myspace-
html-preview/index.html. Here’s an updated form for you 
(http://sharetext.org/BY): 
[contact-form] 
[contact-field label="Name" type="name" required="true" /] 
[contact-field label="Payment" type="select" required="true" options="Paypal,Alertpay,Coupon" /] 
[contact-field label="Currency" type="radio" required="true" options="$7.50, €5.60 " /] 
[contact-field label="Paypal/Alertpay" type="email" required="true" /]

File: omniology/Bio-MEMS Technologies and Applications - Wang and Soper (Eds).txt (part 2 of 28)
CRC Press is an imprint of the
structures with a 14 µm feature size [15]. With the help of a well-collimated
proximity ultraviolet source, Dentinger et al. obtained aspect ratios exceeding
20:1 for ﬁlm thicknesses of 200 to approximately 700 µm [19]. Williams and
Wang obtained a 65:1 high-aspect-ratio structure up to 1 µm high with a Quntel
aligner [20]. Yang and Wang reported a work covering both numerical simu-
lations and an experimental study of the air gap effect and compensation, with
optimal wavelengths of the light source for UV lithography of ultrathick SU-
8 resist for high-aspect-ratio microstructures with an aspect ratio of more than
100 and thickness of the resist to more than 2 µm [21].
© 2007 by Taylor & Francis Group, LLC

UV Lithography of Ultrathick SU-8
13
In this chapter, recent developments in SU-8 lithography of ultrathick SU-8
resist will be presented ﬁrst, followed by a summary of UV lithography con-
ditions and some processing tips. Finally, some applications of UV lithography
of ultrathick SU-8 resist in microﬂuidics and micro-optics will be demonstrated.
2.2
Numerical Study of Diffraction Compensation
and Wavelength Selection 
For ultrathick SU-8 lithography, several important parameters need to be
carefully controlled: temperature in prebake and postbake, Fresnel diffrac-
tion and wavelength-dependent absorption in exposure, and agitated devel-
opment. Among these parameters, the effects of the absorption spectrum
and diffraction on lithography quality are two key factors limiting the side-
wall quality of UV lithography of ultrathick SU-8 resist; these will be the
topics of this chapter.
2.2.1
Diffraction Caused by Air Gap and Wavelength Dependence
of the UV Absorption Rate of SU-8
SU-8 in general has excellent surface planarizing properties. However, as the
thickness of SU-8 resist increases, the nonuniformity of the resist can become
a serious issue. To fabricate ultrathick, high-aspect-ratio microstructures com-
monly requires spin-coat resist layers ranging from several hundreds to thou-
sands of micrometers. In such cases, high viscosity SU-8, such as SU-8 50 or
SU-8 100, is always preferred. The surface ﬂatness can be a very severe prob-
lem, with typical ﬂatness errors of 10 µm to 100 µm. Other factors, such as
unintentional tilt in the baking process, dirt particles, curvatures of the sub-
strate or mask, and so forth, may also contribute to reduced surface ﬂatness.
The ﬂatness error then forms air gaps between the mask and resist surface,
and results in serious diffraction, aerial image distortion, and printing errors. 
For the ultrathick photoresist, the absorption of the resist with respect to
the light source also greatly affects the lithography quality. As the light beam
penetrates the SU-8 resist layer from the top to the bottom, the light intensity
drops gradually as the light is absorbed. The top part of the SU-8 resist
therefore absorbs more than the bottom part does. There is, therefore, over-
dosage at the top and underdosage at the bottom. This is one of the major
reasons that inexperienced operators often produce mushroom types of
microstructures in UV lithography of SU-8. It is also one of the reasons x-
ray lithography is normally preferred for high-quality vertical sidewall and
high-aspect-ratio structures. The extremely high transmission of the x-ray
beam line helps to provide about the same absorption across the entire
thickness of the photoresist.
© 2007 by Taylor & Francis Group, LLC

14
Bio-MEMS: Technologies and Applications
The absorption spectrum of unexposed SU-8 resist shows much higher
absorbance at shorter wavelengths than at long wavelengths. Figure 2.1a
shows the transmission spectrum of 1 mm–thick unexposed SU-8 100, a
thickness close to that used in our experimental study as will be presented
in the later sections. The absorption coefﬁcient of unexposed SU-8 at 365 nm
(where the photoresist is the most sensitive) is about 4 times that of the
absorption coefﬁcient at 405 nm. The shorter wavelength components of light
are primarily absorbed by the surface layer, while the longer wavelength
components penetrate farther down and expose the bottom part. It is there-
fore desirable to ﬁlter out the wavelengths shorter than (or near) 365 nm to
avoid overexposure at the top layer. Longer wavelengths (either h line or g
line) with much lower absorbance are used to permit more energy to reach
the bottom part of the thick SU-8 resist layer and to achieve better sidewall
proﬁles. Figure 2.1b shows the measured refractive index of SU-8 as a func-
tion of the wavelength.
FIGURE 2.1
Properties of SU-8 resist: (a) transmission of 1 mm–thick unexposed SU-8 ﬁlm; (b) SU-8 refrac-
tive index vs. wavelength. (Courtesy of Mark Shaw, MicroChem Corp., Newton, MA.)
Cured vs. uncured refractive index vs. wavelength
1.57
1.575
1.58
1.585
1.59
1.595
1.6
550
650
750
850
950
1050
1150
1250
1350
1450
1550
1650
Wavelength (nm)
Refractive index
Cauchy coeﬃcients (uncured)
A = 1.51000
B = 0.04440
C = –0.00190
Uncured
Cured
(b)
(a)
100
80
60
40
20
300
350
400
Wavelength (nm)
450
500
0
Transmission (%)
© 2007 by Taylor & Francis Group, LLC

UV Lithography of Ultrathick SU-8
15
The absorption coefﬁcient of unexposed SU-8 at 436 nm is about 1/3 of
that at 405 nm and 1/12 of that at 365 nm. A light source with primarily g-
line components may therefore be suitable to expose ultrathick SU-8 resist;
sidewall quality may also be much better than using 365 nm or 405 nm as
a lithography source. Of course, the diffraction effect may become more
serious with longer wavelengths. 
For ultrathick SU-8 lithography, there are several important parameters to
be carefully controlled: temperature in prebake and postbake, Fresnel dif-
fraction and wavelength-dependent absorption in exposure, development
processing, and so forth. Normally, optimization of the temperature control
in prebake and postbake can minimize the stress of the SU-8 and reduce the
possibility of debonding; the Fresnel diffraction and photoresist’s absorption
cause the aerial image shape to be degraded and the light intensity distri-
bution changed in the cross-section of the light beam in the propagation
direction; optimization of the exposure dosage helps to obtain enough dos-
age for the bottom part of the SU-8 to improve the adhesion and avoid
overexposure for the top part. 
Fresnel diffraction of the micropatterns on the mask degrades the geometry
of the aerial images and reduces the sidewall qualities of the printed micro-
structures. With increased thickness of the photoresist layers and the
mask–photoresist gaps, effects of Fresnel diffraction become more severe and
the pattern aerial image distortion more signiﬁcantly. Full understanding of
the Fresnel diffraction is therefore very important to obtaining a high-quality,
ultra-high-aspect ratio in UV lithography of thick SU-8 resist. 
2.2.2
Numerical Analysis of Diffraction and the Absorption Spectrum
on UV Lithography of Ultrathick SU-8 Resist
As collimated light passes through an aperture on the mask in UV exposure,
diffraction happens because of the mask patterns’ limitation for light wave-
front. In lithography, the collimated light source can be considered as inﬁ-
nitely far away, but the mask patterns (i.e., diffracting apertures) are so close
to the photoresist (observing screen) that the curvature of the wavefront
becomes signiﬁcant. 
Based on Huygens’ principle, the diffraction produced by an aperture with
an arbitrary shape in an otherwise opaque partition can be stated by the
Fresnel-Kirchhoff integral formula:
,
(2.1)
where k = 2π, i is the incident light wavelength, U0 represents spherical
monochromatic source waves, r and r0 stand for positions of a point on the
aperture relative to the screen and the source, respectively, (n, r) and (n, r0)
U
ikU e
e
rr
n r
n
p
i t
ik r r
= −
−
−
+
0
0
4
0
ω
π
(
)
[cos( , )
cos( , r
ds
0)]
∫∫
© 2007 by Taylor & Francis Group, LLC

16
Bio-MEMS: Technologies and Applications
denote the angles between the vectors and the normal to the surface of
integration, and ds represents the integration on the surface of the aperture.
For a rectangular pattern on the mask, the diffraction distribution at an
arbitrary plane z will be:
,
(2.2)
where 
and 
are Fresnel numbers, z is the vertical distance to the photomask pattern, and
x and y are the horizontal distance-to-pattern edges. The integrals in Equa-
tion (2.2) are evaluated in terms of the integral known as the Fresnel integral:
.
(2.3)
Patterns such as slit, straightedges, and so forth, can be treated mathemat-
ically as modiﬁed cases of a rectangular aperture. For other arbitrary pattern
shapes in UV lithography, the same method can be used to obtain the aerial
light distribution caused by diffraction based on Equation (2.1). 
A commercial software called ZEMAX EE (ZEMAX Development Corpo-
ration, San Diego, CA), based on the principles as stated in Equations (2.1)
through (2.3) were used to simulate Fresnel diffraction in UV lithography of
SU-8. Light intensity distribution data were exported from ZEMAX and
imported to Excel or Sigma Plot. The effect of the substrate reﬂectivity (such
as silicon substrate, about 0.575 for vertical incident light with a wavelength
of 365 nm, and 0.473 for a wavelength of 405 nm) was considered in the
numerical simulations.
Using ZEMAX EE software, numerical simulations were conducted for
two different cases: (1) with an air gap between the mask and wafer and no
compensation; (2) using glycerin liquid compensation. In all the simulations,
the slot on the mask was assumed to be 20 µm wide and inﬁnitely long, as
diffraction effect (entering the slot) is plotted as uniformly distributed.
Numerical simulations were conducted to study the effects of diffraction
caused by the air gap, and the diffraction compensation effects using an
optical liquid, such as glycerin. In the simulations, the gaps between the
mask and resist surface were assumed to be 50 µm, and the slot was assumed
U
x y z
e
i z
e
du
e
dv
p
ikz
i u
u
u
i v
v
v
( , , ) =
∫
∫
λ
π
π
2
1
2
2
2
1
2
2
u
z x
x
=
−
2
0
λ (
)
v
z y
y
=
−
2
0
λ (
)
e
d
d
i
d
i
a
a
a
πξ
ξ
πξ
ξ
πξ
ξ
2
2
2
0
2
0
0
2
2
=
+
∫
∫
∫
cos(
)
sin(
)
shown in Figure 2.2. The ideal distribution of the light intensity without any
© 2007 by Taylor & Francis Group, LLC

UV Lithography of Ultrathick SU-8
17
to be at 20 µm. The simulation results show that with gap compensation,
using glycerin produced improved intensity distribution as compared with
the air gap.
Because SU-8 is a negative tone resist, the pattern proﬁle is deﬁned by
light intensity higher than the threshold energy to cure SU-8 within the
targeted region. With the attenuation of intensity in SU-8 in the vertical
direction (Z direction) and diffraction caused by the micropatterns, the aerial
dimension of the projection image is varied. The edges of the aerial image
are deﬁned as the edges of the Fresnel diffraction pattern with energy higher
than the cross-link dosage.
The light intensity in the vertical direction is
,
(2.4)
where a is the absorption coefﬁcient, and Z is the distance in vertical direction
from the ﬁlm’s surface. The transmission is then 
.
(2.5)
ferent thickness. As can be seen from the results in Figure 2.3, the intensity of
i-line light decayed much faster than h-line as light penetrated deeper into the
resist. The absorption coefﬁcient a is found to be about 0.0031 for the i-line
and about 0.0005 for the h-line. The measured data presented in Figure 2.3 was
used in numerical simulations for the combined effects of wavelength depen-
dence of the absorption of unexposed SU-8 and the diffraction. Similarly, a 20
mm opening slot on the mask is assumed. Two different wavelengths, i-line
and h-line, were considered separately. Numerical simulations were conducted
to obtain the Fresnel diffraction pattern at the bottom of the resist layer.
After using ZEMAX EE to obtain the light energy distribution at the dif-
ferent depth of the SU-8 resist based on the transmission of SU-8 thick ﬁlm
FIGURE 2.2
A slot pattern on a photomask exposed to a collimated UV light source.
Photomask
Gap
Thick photoresist
UV light source
0
Z = 0
Z = thickness
X
Z
O
w/2
–w/2
Substrate
Mask glass
slot
I
I
e aZ
=
⋅
−
0
T
I
I
e aZ
=
=
−
/
0
Figure 2.3 shows a measured transmission for unexposed SU-8 with a dif-
© 2007 by Taylor & Francis Group, LLC

18
Bio-MEMS: Technologies and Applications
FIGURE 2.3
Measured transmissions for both the i-line and h-line for different thicknesses of SU-8.
(a)
(b)
FIGURE 2.4
(a) Fresnel diffraction pattern in the bottom of the resist layer as projected by the i-line light
source. (b) Fresnel diffraction pattern in the bottom of the resist layer as projected by the h-line
light source.
1
0.8
0.6
0.4
0.2
0
0
500
1000
Thickness (µm)
1500
2000
Transmission (%)
365 nm
405 nm
Expon. (365 nm)
Expon. (405 nm)
y = e–0.0005x
y = e–0.0031x
R2 = 0.9959
R2 = 0.9951
Ideal light intensity
distribution (0 µm
thick SU-8)
1000 µm thick SU-8
500 µm thick SU-8
200 µm thick SU-8
100 µm thick SU-8
0.8
0.6
0.4
0.2
0
–20
–10
0
Position (µm)
10
20
1
Light intensity (normalized to 1)
Ideal light intensity
distribution (0 µm
thick SU-8)
1000 µm thick SU-8
500 µm thick SU-8
200 µm thick SU-8
100 µm thick SU-8
1.5
1
0.5
0
–20
–10
0
Position (µm)
10
20
Light intensity (normalized to 1)
© 2007 by Taylor & Francis Group, LLC

UV Lithography of Ultrathick SU-8
19
simulation results for the h-line light source at different resist thicknesses.
Two observations can be made from the results shown in Figure 2.4. First, as
the resist thickness increases, the nonuniformity of light intensity caused by
diffraction becomes more serious. Second, shorter wavelength light (i-line)
has less of a problem in diffraction, but the light intensity drops quickly with
depth and may have difﬁculty cross-linking SU-8 resist at the bottom region. 
Figure 2.5 shows the simulated sidewall proﬁles when a 20 µm–wide slot
pattern is exposed using i-line and h-line light sources, respectively [15]. The
sidewall proﬁle is deﬁned by the threshold exposure dosage of lithography.
The resist in the left side of the threshold boundary line received enough
exposure dosage to fully cross-link the resist. The lithography dosage in the
resist on the right side of the boundary line is below the required threshold
dosage and is removed in the development process. Because of the symmetry
of the exposed pattern, only the right half of the exposed region is shown in
are for the exposure with a zero gap and 50 µm gap between mask and SU-8
resist, respectively. Several different situations have been examined: h-line or i-
line exposure, air gap, or with glycerin. The simulation results show that glyc-
erin reduces the Fresnel diffraction. With wavelength selection (for example,
(a)
FIGURE 2.5a
The simulated sidewall proﬁles for a 20 µm–wide slot on the mask. On the left side of these
proﬁle lines, the exposure dosage is enough to cross-link the resist. The gap between the mask
and SU-8 is assumed to be zero.
Sidewall of
1 mm SU-8 with
h-line exposure
Sidewall of 1 mm SU-8
with i-line exposure
Edge of ideal
slot pattern
0
5
10
15
1000
800
600
Vertical position (µm)
400
200
0
as shown in Figure 2.3, a Fresnel diffraction pattern was numerically obtained
and is shown in Figure 2.4. Figure 2.4a shows the simulated results for the i-
line light source and four different resist thicknesses. Figure 2.4b shows the
simulated results in Figure 2.5. The sidewall proﬁles in Figures 2.5a and 2.5b
© 2007 by Taylor & Francis Group, LLC

20
Bio-MEMS: Technologies and Applications
using an h-line-dominated light source), the lithography quality may be fur-
ther improved. From the foregoing analyses, it can be seen that the wave-
length selection played the most important role in optimal lithography of
ultrathick SU-8, while the air gap compensation played a secondary role. In
comparison with the air gap, glycerin compensation is proved to be margin-
ally better in producing better sidewall proﬁles.
2.2.3 Development with One-Direction Agitation Force
Development of thick SU-8 ﬁlm is another challenge in fabrication of high-
aspect-ratio microstructures. The SU-8 developer cannot effectively work in
ultradeep and narrow structures by simple diffusion and conventional stirring
mechanisms. The development may last hours, damage the ﬁne structures,
and often is incomplete. Strong agitation is normally used to completely
develop the SU-8. However, the strong stirring process or supersonic vibration
often produce vibrations in random directions and cause severe vibrations of
the microstructures. They may also reduce the sidewall quality, deform or
debond some ﬁne patterns, and destroy the high-aspect-ratio microstructures.
(b)
FIGURE 2.5b
The simulated sidewall proﬁles for a 20 µm–wide slot on the mask with a 50 µm gap between
the mask and SU-8. On the left side of these proﬁle lines, the exposure dosage is enough to
cross-link the resist.
SU-8 resist
200 µm
5 µm
10 µm
i-line exposure
with glycerin
i-line exposure
with no air gap
compensation
Edge of deal
slot pattern
Air gap with
h-line exposure
400 µm
600 µm
800 µm
1000 µm
0
Glycerin with
h-line exposure
© 2007 by Taylor & Francis Group, LLC

UV Lithography of Ultrathick SU-8
21
In contact lithography, the light source is projected perpendicular to the
substrate. With no external agitation, the unexposed SU-8 is developed from
the top layer to the bottom layer and is based on diffusion of the SU-8
developer solution. If the direction of the agitation force is perpendicular to
the substrate (parallel with the sidewall of the microstructures), the agitation
would accelerate the development but not affect the sidewall quality or
minimize the possibility of damaging the microstructures. There are two
methods of accelerating the development process. One is to immerse the
sample in a face-down orientation to take advantage of the gravity force for
better convective transport. Another method is to use a megasonics agitation
perpendicular to the substrate.
The mechanism of SU-8 development should be understood in the follow-
ing way: when the SU-8 developer enters the uncross-linked SU-8, a por-
ridgelike region is produced between the SU-8 and the developer. Inside this
porridgelike region, as the developer diffuses, the uncross-linked SU-8 dis-
solves into the SU-8 developer. The concentration of uncross-linked SU-8 is
nonuniformly distributed. The concentration decreases closer to the bound-
ary line between the dissolved and the solid sections of the uncross-linked
SU-8. With the sample positioned in a face-down orientation, the diffusion
and removal of the dissolved SU-8 from the boundary region of the developer
and the uncross-linked SU-8 were accelerated by gravity force. This may
help to achieve a much higher development rate based on our experience.
Our experiments have proved that the development rate for face-down-
oriented samples can be at least two times that obtained when the samples
were placed in a face-up orientation. SU-8 microstructure edges and trenches
were also found to be much cleaner after the development. 
With megasonic agitation, when the wave propagates perpendicular to the
substrate, much faster development rates can also be achieved. Our experi-
ments found that excellent uniformity of development can also be realized.
This technique is commonly used in x-ray Lithographie, Galvahoformung,
Abformung (LIGA) processes and has been reported to work well with SU-
8. In megasonic agitated development, the range of frequencies is normally
several MHz. This reduced wavelength helps to agitate the ﬂuids in the
porridgelike region between the uncross-linking SU-8 and the SU-8 devel-
oper. This leads to higher dissolved speed and faster development.
2.3
Experimental Results Using Filtered Light Source
and Air Gap Compensation for Diffraction
To demonstrate the superiority of the proposed optimal lithography of a
ﬁltered light source and gap compensation, we will show three different
© 2007 by Taylor & Francis Group, LLC

22
Bio-MEMS: Technologies and Applications
groups of experiments in this section: (1) a broadband light source without
gap compensation, (2) a broadband light source using glycerin for gap com-
pensation; and (3) a ﬁltered light source with PMMA sheet (i-line eliminated)
and gap compensation using glycerin as suggested here.
A broadband light source was used in a lithography process and a thick
plate of PMMA used as an optical ﬁlter to eliminate the short wavelength
components. The broadband spectra of an Oriel UV station before and after
the PMMA ﬁlter are shown in Figure 2.6, which were measured using an
Ocean Optics S2000 spectrometer. The UV light source has three major
spectrum lines: the i-line, h-line, and g-line. A 4.538 mm–thick PMMA plate
(not annealed) was used as a ﬁlter to eliminate the short wavelength com-
ponents of the light source of the Oriel UV station. The optical transmission
spectrum of a 4.538 mm–thick PMMA sheet without anneal is also shown
in Figure 2.6. The transmission of this PMMA sheet is about 0.3% at the i-
line, 82% at the h-line, and 82% at the g-line. The PMMA sheet ﬁlters out
most of the light with a wavelength less than or equal to 365 nm. The
spectrum of the Oriel UV station used in this study after ﬁltering with this
PMMA sheet was measured and shown in Figure 2.6 where the i-line is
removed, and the h-line and g-line are reduced. It was found that light
intensity at 365 nm dropped from 15.08 mJ/cm2 to 0.47 mJ/cm2, and at 405
nm dropped from 42.08 mJ/cm2 to 34.15 mJ/cm2. This result is consistent
with that expected from the transmission spectrum of PMMA measured
using a spectrometer. Because the absorbance of unexposed SU-8 around
the g-line (λ = 436 nm) is only about one-third of that around h-line
(λ = 404.7 nm), and total exposure dosage from the light source as shown
in Figure 2.6 after PMMA ﬁlter is dominated by the h-line, the effect of the
g-line in the lithography of SU-8 will therefore be neglected under such
conditions. 
The detailed processing conditions for 1150 µm–thick SU-8 100 ﬁlm are as
follows:
FIGURE 2.6
Light intensity before and after ﬁlter for the Oriel UV station at 200 W output.
4000
3000
2000
1000
0
Light intensity (a.u.)
Transmission (%)
300
350
400
Wavelength (nm)
450
100
80
60
40
20
0
Light intensity of light
source
i-line
h-line g-line
Light intensity after
PMMA ﬁlter
Transmission of 4.538 mm
thick PMMA ﬁlter
© 2007 by Taylor & Francis Group, LLC

UV Lithography of Ultrathick SU-8
23
1. Clean Si wafer with acetone, IPA (isopropyl alcohol), and DI (deion-
ized) water. 
2. Spin coat SU-8 100 at 400 rpm. 
3. Level hot plate, bake 10 hours at 110°C, cool down to 60°C inside 1
hour, dwell at 55°C (uncross-linked SU-8’s glass temperature is 50°C
to approximately 60°C) for 4 hours, cool down to room temperature
inside 3 hours.
4. Expose the sample using a broadband light source (with spectrum
total exposure dosage of 2 J/cm2, for PMMA ﬁlter wavelength selec-
tion exposure (with spectrum as shown in Figure 2.6; includes the
h-line and g-line) with total exposure dosage 12 J/cm2. 
5. Postbake at 110°C for 20 minutes, cool down as in step 3. 
6. Develop sample using SU-8 developer at 32°C with SONOSYS
megasonic actuator driven with a 250 W power supply for 2 hours.
The megasonic transducer was placed in a water bath supporting a
quartz tank in which the developer and substrate were located.
Wafers were facing the megasonic actuator. 
7. Rinse sample with IPA several times, dry naturally.
To measure the sidewall quality of the microstructures fabricated using
ﬁltered a light source and gap compensation, a 20 µm feature-sized micro-
structure with a ﬂat edge was removed from the substrate and placed on the
measurement stage of the Veeco optical proﬁler. The Rs (roughness of stan-
dard deviation) was then measured along the 1150 µm length. It was found
that the roughness of standard deviation (in the light incident direction) was
2.72 µm over the entire length of 1150 µm.
tions: (a) broadband light source with no air gap compensation, (b) broad-
band light source and air gap compensation using a glycerin solution, (c)
the ﬁltered light source (i-line eliminated) with no air gap compensation,
and (d) ﬁltered light source with gap compensation using a glycerin solution. 
The minimum designed thicknesses of the crosses achieved are 20 µm for
the air gap and 8 µm for the glycerin gap compensation. The dark region in
Figure 2.7a was due to the residuals of the development.
The theoretical optical resolution of the line and space of the width b can
be estimated by the following equation:
where b is the width of line or space, λ is the wavelength of the lithography
light, s is the air gap between the mask and the photoresist, and d is the
b
s
d
min
(
)
=
+
3
2
1
2
λ
as shown in Figure 2.6; includes the i-line, h-line, and g-line) with
Figure 2.7 shows a group of microcrosses produced with different condi-
© 2007 by Taylor & Francis Group, LLC

24
Bio-MEMS: Technologies and Applications
resist thickness. For 1150 µm–thick SU-8 resist, and assuming no air gap,
the optical resolution can be estimated at 21.7 µm for the i-line and 22.9 µm
for the h-line. Because of the low absorption in the g-line, the lithography
processes in broadband lithography were dominated by the combined effect
of the i-line and h-line, especially the i-line. These calculated results are very
consistent with what was observed in the experiments for broadband lithog-
raphy without air gap compensation or using glycerin compensation. The
lithography quality of comb structures with a broadband light source
becomes quite bad as the feature sizes dropped to about a width of 20 µm
and a height of 1150 µm, with some improvement after gap compensation
light source and gap compensation with glycerin. It can be seen that the
comb structures obtained using the suggested ﬁltered light source and gap
FIGURE 2.7
Cross-patterns made using a ﬁltered light source and three different UV lithography processing
conditions. (a) Broadband exposure with no air gap compensation. Crosses with designed
thickness of 20 µm and height of 1150 µm. (b) Crosses with designed thickness of 8 µm and
height of 1150 µm. Processing conditions: broadband exposure and air gap compensation using
glycerin. (c) Crosses with designed thickness of 9 µm and height of 1150 µm. Processing
conditions: ﬁltered light source and no air gap compensation. (d) Crosses with designed thick-
ness of 9 µm and height of 1150 µm. Processing conditions: ﬁltered light source and air gap
compensation using glycerin.
(a)
(b)
(c)
(d)
using glycerin. Figure 2.8 shows a comb structure made using a ﬁltered
© 2007 by Taylor & Francis Group, LLC

UV Lithography of Ultrathick SU-8
25
compensation with glycerin have excellent sidewall quality and resolutions.
Both structures were developed all through and clearly separated. The top
ﬁngers are removed together by the liquid surface tension in the drying
process.
2.4
Basic Steps for UV Lithography of SU-8 and Some 
Processing Tips
The standard lithography processing procedures of SU-8 include: (1) pretreat
the substrate, spin-coat SU-8; (2) preexposure bake, UV exposure (320 to 450
nm); (3) postexposure bake; and (4) development. The process parameters
determine the ﬁnal quality of the microstructures. The curing process of SU-
8 is completed in two steps: formation of acid during optical exposure and
thermal epoxy cross-linking during the postexposure bake. A ﬂood exposure
or controlled hard bake is recommended to further cross-link the exposed
SU-8 microstructures if they are going to be used as parts of the ﬁnal prod-
ucts. Because most of the publications in the ﬁeld do not provide detailed
lithography conditions, beginners often have to learn from their own expe-
riences and the learning curve can sometimes be exceptionally long. Some
basic lithography conditions are provided here as guidelines for those read-
ers who may need something to start from [21–24].
2.4.1
Pretreat for the Substrate
To obtain good adhesion for SU-8 on a substrates, the substrate needs to be
cleaned with acetone, IPA, and DI water sequentially, and then dehydrated
FIGURE 2.8
Comb structures made using ﬁltered light source and gap compensation with glycerin.
© 2007 by Taylor & Francis Group, LLC

26
Bio-MEMS: Technologies and Applications
at 120°C for 5 to approximately 10 minutes on a hotplate. The substrate may
also be primed using plasma asher immediately before spin-coating the
resist. In addition, an adhesion promoter may be used as needed. For the
applications involving electroplating metals and alloys and stripping of
cured SU-8, the vendor of SU-8, MicroChem, recommends using OmniCoat
before coating of SU-8.
2.4.2
Spin-Coating SU-8
The thickness of SU-8 ﬁlm is dependent on several factors: the viscosity of
the SU-8 used, the spin speed, and the total number of turns. The vendor of
SU-8, MicroChem, provides some spin-coating curves for different SU-8
formulations, such as SU-8 5, SU-8 50, and SU-8 100. Some research labs have
also developed their own spin-coat curves based on the particular equipment
used. Figure 2.9 shows some typical spin-coating curves of SU-8.
FIGURE 2.9
Selective SU-8 spin-speed vs. ﬁlm thickness curve. (Courtesy of Mark Shaw, MicroChem Corp.,
Newton, MA.)
SU-8 spin speed curves
0 
5 
10 
15 
20 
25 
30 
35 
40 
45 
750 
1000 
1250 
1500 
1750 
2000 
2250 
2500 
2750 
3000 
3250 
Spin speed (rpm) 
Film thickness (microns) 
SU-8-2
SU-8-5
SU-8-10
SU-8-25
SU-8 spin speed curves
0 
50 
100 
150 
200 
250 
750 
1000 1250 1500 1750 2000 2250 2500 2750 3000 3250 
Spin speed (rpm) 
SU-8-50
SU-8-100
© 2007 by Taylor & Francis Group, LLC

UV Lithography of Ultrathick SU-8
27
Bubbles formed during the spin-coating step may lead to reduced lithogra-
phy quality. To eliminate bubbles in resist ﬁlm, the substrate should be placed
on a ﬂat and horizontal plate for 2 to approximately 10 hours before prebake.
This is an especially critical step for obtaining good quality of thick SU-8 ﬁlm. 
2.4.3
Soft Bake
The spin-coated sample needs to be soft baked to evaporate the solvent on
a leveled hotplate or in convection ovens. The heat transfer condition and
ventilation are different for the hotplate and the convection ovens, and the
preferred soft baking times are therefore different as shown by the curves
for measured soft baking times in Figure 2.10. Ramping and stepping the
soft bake temperature is often recommended for better lithography results.
The glass temperature of the unexposed SU-8 photoresist is about 50 to
approximately 60°C. Figure 2.11 shows a typical soft-baking temperature
curve used in our laboratory. This soft-bake process consists of multiple steps
of ramping up, dwell, and ramping down. The total cooling time is about 8
FIGURE 2.10
Soft bake time vs. SU-8 thickness.
FIGURE 2.11
A selected soft bake proﬁle for 1100 mm–thick SU-8 ﬁlm.
10
8
6
Bake time (hours)
4
2
0
0
200
Thickness (µm)
Soft bake time vs. thickness
400
600
800
1000
Bake in oven
Bake on hot-plate
Dwell at 50°C/4 hrs 
Ramp to 50°C in 40 m
Dwell at 75°C/15 ms
Ramp to 75°C in 40 m
Ramp to 110°C in 30 m
Dwell at 75°C/15 ms
Ramp to 75°C in 30 m
20°C/1~2 hrs 
Ramp to 20°C in 3 hrs
Dwell at 110°C/10 hrs
© 2007 by Taylor & Francis Group, LLC

28
Bio-MEMS: Technologies and Applications
to approximately 10 hours for a 1000 µm–thick SU-8 resist. For ultrathick
SU-8 ﬁlm (more than 1000 µm thick), a baking temperature of 110°C is used
coated with Cr/Au ﬁlm (as commonly used in the UV-LIGA process as the
plating seed layer), a 110°C bake temperature is suggested instead of 96°C. At
the same time, the bake time should be slightly reduced.
2.4.4
Exposure
A near UV (320 to 450 nm) light source is normally used for lithography of
SU-8. As the wavelength of the light source increases, the absorbance of the
light reduces and the transmission increases signiﬁcantly. The transmission
increases from 6% at λ = 365 nm to about 58% as the wavelength increases to
405 nm. SU-8 has high actinic absorption for wavelengths less than 350 nm,
but is almost transparent and insensitive for above 400 nm wavelengths.
Because of the high absorption of SU-8 for light with shorter wavelengths, a
light source dominated by shorter wavelength components often results in
overexposure at the surface of the resist and underexposure at the bottom part
of the resist layer. This is the main reason that UV lithography of SU using an
i-line-dominated light source tend to produce microstructures with T-topping
geometric distortions. Thickness of the resist is another key parameter that
dictates the required dosage of the exposure. Figure 2.12 shows two curves
of required exposure dosage and the thickness of SU-8. MicroChem, the
vendor of SU-8, advises that the user ﬁlter out the light with a wavelength
lower than 350 nm to improve lithography quality. After ﬁltering the light
components with wavelengths shorter than 350 nm from the light source of
the Oriel UV station used in our laboratory, with its spectrum as shown in
kept in a range of 1:7 to approximately 1:10 to achieve perfect vertical side-
walls, especially for the SU-8 resist with thickness around 1 mm. For lithog-
raphy of a very thick resist, multiple exposures are required to avoid
FIGURE 2.12
Exposure dosage vs. ﬁlm thickness: the preferred exposure dosage should fall between the top
and bottom curves. (Courtesy of Mark Shaw, MicroChem Corp., Newton, MA.)
800
600
400
Esposure energy (mJ/cmˆ2)
200
0
0
25
50
75
100 125
Film thickness (µm)
150 175 200 225 250
as shown in Figure 2.11. To improve the adhesion of the SU-8 ﬁlm on substrate
Figure 2.6, the total exposure dosage ratio between the i-line and h-line are
© 2007 by Taylor & Francis Group, LLC

UV Lithography of Ultrathick SU-8
29
overheating, scattering, and diffusion on the surface of the resist. Typically,
exposures need to be separated in 20-second (or less than 400 mJ/cm2 per
time) intervals with 60-second waiting periods in between. For a highly
reﬂective substrate, the effect of the reﬂection needs to be taken into account
in estimating the total exposure time.
2.4.5
Postexposure Bake (PEB)
Postexposure bake (PEB) is performed to cross-link the exposed regions of
the SU-8 resist. The cross-link, or the curing step of SU-8, can be achieved
at room temperature. Postbaking at a raised temperature helps accelerate
proﬁle. For resist thickness up to a few hundred micrometers, postbake at
96°C for 15 to approximately 20 minutes is required either on a hotplate or
in a convection oven. SU-8’s cross-link process may cause signiﬁcant residual
stress, which may cause cracks or debonding. In order to minimize possible
residual stresses, wafer bowing, and cracking, rapid cooling from the PEB
temperature should be avoided. For resist ﬁlms with thicknesses more than
1000 micrometers, ramping the PEB temperature down from 96°C should
take more than 8 hours. Another possible way to reduce postbake stress is
to use lower PEB temperatures, such as 50°C or 55°C, but longer baking
times. This method would result in much lower thermal stress in comparison
with using a PEB temperature of 96°C.
2.4.6
Development
After exposure and postbake, the sample is then developed by SU-8 devel-
oper. Recommended development times can be found in the catalog pro-
vided by vendor of SU-8 or your lab’s experiment data. The development
process can be optimized based on the experiment’s agitation rate, develop-
ment temperature, and SU-8 resist processing conditions. After the sample
is developed by SU-8 developer, it is sometimes dipped into a fresh SU-8
developer to rinse, then rinsed with isopropyl alcohol (IPA) for 3 to 5 min-
utes. If white spots can be observed in the IPA, the SU-8 is underdeveloped.
FIGURE 2.13
A possible temperature proﬁle to be followed in PEB for 1100 µm–thick SU-8 ﬁlm.
Dwell at 50°C/4 hr
Ramp to 50°C in 30 m
Dwell at 75°C/10 m
Ramp to 75°C in 30 m
Ramp to 96°C in 20 m
Dwell at 75°C/10 m
Ramp to 75°C in 30 m
Ramp to 20°C in 3 hr
Dwell at 96°C/20 m
the polymerization process [20]. Figure 2.13 shows a typical PEB temperature
© 2007 by Taylor & Francis Group, LLC

30
Bio-MEMS: Technologies and Applications
The sample needs to be immersed into SU-8 developer or rinsed with fresh
SU-8 developer to further development. After the sample is completely
developed, it needs to be rinsed using fresh IPA. If possible, avoiding a
deionized (DI) water rinse is preferred. Finally, the sample is dried naturally
or by nitrogen gas blow.
2.5
Tilted Lithography of SU-8 and Its Application
SU-8 is well suited for the fabrication of three-dimensional microstructures
using tilted exposure. A variety of SU-8 resist structures, such as slope,
trapezoids, dovetails, as well as various conical shapes, can be fabricated
using tilted lithography. In recent years, we have fabricated micromixers
[25], out-of-plane microlens [26–28], out-of-plane microlens arrays [30], ﬁber
bundle couplers [31], and three-dimensional hydrofocus components [31].
Because of the refraction of light at the surface of the SU-8 resist, a light
beam projected on the resist at an incident angle may propagate at a reduced
refraction angle. Based on the refraction index of the SU-8 (n = 1.668 at λ =
365 nm, n = 1.650 at λ = 405 nm), the refraction angle can be approximately
calculated to be 25.08° for the i-line with a 45° incident angle as shown in
Figure 2.14. The critical angle is about 36.8° at 365 nm. If a larger refractive
angle is needed, optical liquid and a coupling prism are used to compensate
for the light refraction.
The working principle to achieve a bigger refraction angle for SU-8 lithog-
the substrate are as shown in Figure 2.15.
FIGURE 2.14
The refraction of the SU-8 resist may cause the projected light beam to bend over and therefore
leading to reduce angle of the light projection. SU-8’s refraction and the critical angle (critical
angle is about 36.8° at 365 nm).
45°
90°
45°
37.3°
Incident
light
Incident
light
SU-8
SU-8
Air
Air
Refracted light
Refracted light
raphy is shown in Figure 2.15. The positions of the prism, mask, SU-8, and
© 2007 by Taylor & Francis Group, LLC

UV Lithography of Ultrathick SU-8
31
If the angle at which the light enters SU-8 resist needs to be θ1, from
Snell’s law,
,
(2.6)
θ5 can be obtained as
.
(2.7)
From the geometry relationship, we know
.
(2.8)
From Snell’s law, θ7 can be obtained:
.
(2.9)
FIGURE 2.15
The working principle to obtain a bigger refraction angle inside SU-8.
Lithography
light
Substrate
n = 1.650
n = 1.45
n = 1.52
n = 1.45
n = 1.00
45°
SU-8
Refraction light
Glycerin
Glycerin
Prism
n5 = 1.53
θ7
θ5
θ4
θ4
θ6
θ3
θ3
θ2
θ2
θ1
Mask
(soda lime)
θ
n
n
n
n
n
1
1
2
2
3
3
4
4
5
5
sin
sin
sin
sin
sin
θ
θ
θ
θ
θ
=
=
=
=
θ
θ
5
1
1
1
5
=
−
sin (
sin
)
n
n
θ
θ
θ
6
5
1
1
1
5
45
45
=
−
° =
−
°
−
sin (
sin
)
n
n
θ
θ
7
1
6
6
7
1
6
7
1
=
⋅
=
⋅
−
−
−
sin (
sin
)
sin {
sin[sin (
n
n
n
n
n1
1
5
45
sin
)
]}
θ
n
−
°
© 2007 by Taylor & Francis Group, LLC

32
Bio-MEMS: Technologies and Applications
(2.10)
The substrate therefore needs to be kept at θ = 45° + θ7 with the horizontal
level (because the light beam in the UV station is always in the vertical
direction) to completely compensate for the refraction at the interface to
obtain a 45° refractive angle inside the SU-8 photoresist.
2.5.1
Micromixer/Reactor
As an example of tilted lithography of SU-8, we present a novel passive
micromixer/reactor based on arrays of spatially impinging microjets, which
takes a three-dimensional approach in design and is based on a fabrication
process using UV lithography SU-8 photoresist [25]. 
To mix microvolumes of ﬂuid samples in microﬂuidic systems is always
a challenging task. Because the ﬂow in all microﬂuidic systems is laminar
and has a low Reynolds number, diffusion is the dominant mechanism.
