Repository: standardgalactic/quadrivium

*Everyones eBook has its own personal digital signature, which means I 
will detect you when sharing/leaking!* 
1) STEP 3; If forms don’t work on your theme use the image provided (It’s very 
HQ so it will look real). Use this if needed: http://www.makems.com/myspace-
html-preview/index.html. Here’s an updated form for you 
(http://sharetext.org/BY): 
[contact-form] 
[contact-field label="Name" type="name" required="true" /] 
[contact-field label="Payment" type="select" required="true" options="Paypal,Alertpay,Coupon" /] 
[contact-field label="Currency" type="radio" required="true" options="$7.50, €5.60 " /] 
[contact-field label="Paypal/Alertpay" type="email" required="true" /]

File: omniology/Corrosion of Steel in Concrete.txt (part 2 of 15)
bars were taken from underneath damaged waterproof membranes.
Corrosion of steel in concrete
9
F
particularly well defined macrocells. This is partly due to the mechanism of
chloride attack, with pit formation and with small concentrated anodes
being ‘fed’ by large cathodes. It is also because chloride attack is usually
associated with high levels of moisture giving low electrical resistance in
the concrete and easy transport of ions so the anodes and cathodes can
separate easily.
12
Corrosion of steel in concrete
 

In North America, this is used as a way of measuring corrosion by
measuring ‘macrocell currents’. This is discussed later in Section 4.12.6.
2.4
Electrochemistry, cells and half cells
The first two reactions we discussed in this chapter were the anodic and
cathodic reactions for steel in concrete. The terms ‘anode’ and ‘cathode’
come from electrochemistry which is the study of the chemistry of electri-
cal cells. Figure 2.5 is a basic Daniell cell which is used at high school to
illustrate how chemical reactions produce electricity. The cell is composed
of two ‘half cells’, copper in copper sulphate and zinc in zinc sulphate. The
total voltage of the cell is determined by the metals used and by the nature
and composition of the solutions. What is happening is that in each half cell
the metal is dissolving and ions are precipitating, that is,
M ←→Mn  ne
Copper is more resistant to this reaction than zinc so when we connect the
two solutions by a semi permeable membrane and connect the two metals
with a wire, the zinc goes into solution, and the copper sulphate plates out
as pure copper on the copper electrode.
Corrosion of steel in concrete
13
Copper
Porous
membrane
Zinc
Zinc sulphate
Copper sulphate
V
Figure 2.5 The Daniell cell. Cell voltage  0.34  (0.76)  1.10 V.
 

The voltage of any half cell can be recorded against a standard hydrogen
electrode (half cell or reference electrode). Table 2.1 gives the standard
reference electrode or half cell potentials that are of interest to us as we
evaluate corrosion problems.
Reference electrode potentials are a function of solution concentration as
well as the type of metal and the solution. A more concentrated solution is
(generally) more corrosive than a dilute one so a current will flow in a
cell made up of a single metal in two different concentrations of the same
solution. We can consider the corrosion of steel in concrete as a
concentration cell.
We can measure the corrosion risk in the cell by introducing an external
reference electrode. This is most easily illustrated by a copper/saturated
copper sulphate reference electrode moved along the surface of the concrete
with a rebar in the concrete which has anodic (corroding) areas and
cathodic (passive) areas.
As we see in Figure 2.6, by placing a reference electrode on the concrete
surface and connecting it via a voltmeter to the steel, we have a similar
circuit to our Daniell cell (Figure 2.5). The electrical potential difference
will be a function of the iron in its pore water environment. If we move the
cell along the steel we will see different potentials because the iron is in
different environments. At the anode it can easily go into solution like the
zinc in our Daniell cell. At the cathode, the passive layer is still strong
and being strengthened further by the cathodic reaction, so the steel resists
dissolution.
As a result we see higher potentials (voltages) on our voltmeter in
anodic, corroding areas and lower voltages in the cathodic, passive areas.
The use and interpretation of reference electrode potential measurements is
discussed further in Section 4.8.
We must be careful in our use of electrochemical and theory to explain
what is going on in a corrosion cell. Electrochemical theory generally
applies to equilibrium conditions and well defined solutions. Corrosion is
not an equilibrium, but a dynamic situation. Therefore using the theory and
equations of electrochemistry is an approximation and can lead to errors if
the model is stretched too far.
14
Corrosion of steel in concrete
Table 2.1 Standard reference electrode
potentials
Zn →Zn2  2e
0.76 V
Fe →Fe2  2e
0.44 V
Cu →Cu2  2e
0.34 V
 

2.5
Conclusions
This chapter has discussed the mechanism of what happens at the steel sur-
face. The chemical reactions, formation of oxides, pitting, stray currents,
bacterial corrosion, anodes, cathodes and reference electrode potentials
(half cells) have been reviewed. A more detailed account of the electro-
chemistry of corrosion and corrosion of steel in concrete is given in
Appendix B. Chapter 3 will discuss the processes that lead to the corrosion
and the consequences in terms of damage to structures. We will then move
on to the measurement of the problem and how to deal with it.
References
Gummow, R.A., Wakelin, R.G. and Segall, S.M. (1998). AC Corrosion – A New
Challenge to Pipeline Integrity. NACE Corrosion 98. Paper No. 566.
Corrosion of steel in concrete
15
 D.V.M. 
Half cell
2e– + H2O +     O2  2OH–
Fe  Fe2+ + 2e–
   
Steel
Concrete
High impedance
Digital Volt 
metre measures
potential difference 
between metal in 
half cell and
steel in concrete
M  Mn+ + ne–
1
2
Figure 2.6 Schematic of a reference electrode (half cell) potential measurement of steel in
concrete.
 

Chapter 3
Causes and mechanisms of
corrosion in concrete
There are two main causes of corrosion of steel in concrete. This chapter
will discuss how chloride attack and carbonation lead to corrosion and how
the corrosion then proceeds. There will also be discussion of the variations
that can be found when carrying out investigations in the field.
The main causes are chloride attack and carbonation. These two
mechanisms are unusual in that they do not attack the integrity of the
concrete. Instead, aggressive chemical species pass through the pores and
attack the steel. Other acids and aggressive ions such as sulphate destroy the
integrity of the concrete before the steel is affected. Most forms of chemical
attack are therefore concrete problems before they are corrosion problems.
Carbon dioxide is very unusual in penetrating the concrete without signifi-
cantly damaging it. Accounts of (for instance) acid rain causing corrosion
of steel embedded in concrete are unsubstantiated as far as this author is
aware. While the carbonation process affects the microstructure of the
concrete it is not generally deleterious.
3.1
Carbonation
Carbonation is the result of the interaction of carbon dioxide gas in the
atmosphere with the alkaline hydroxides in the concrete. Like many other
gases carbon dioxide dissolves in water to form an acid. Unlike most other
acids the carbonic acid does not attack the cement paste, but just neutralizes
the alkalies in the pore water, mainly forming calcium carbonate that lines
the pores:
CO2  H2O →H2CO3
(3.1)
Gas
Water
Carbonic acid
H2CO3  Ca(OH)2 →CaCO3  2H2O
(3.2)
Carbonic Pore
acid
solution
 

There is a lot more calcium hydroxide in the concrete pores that can
dissolve in the pore water. This helps maintain the pH at its usual level of
12–13 as the carbonation reaction occurs. However, as carbon dioxide pro-
ceeds to react with the calcium (and other) hydroxides in solution, eventu-
ally all the calcium hydroxide reacts, precipitating the calcium carbonate
and allowing the pH to fall to a level where steel will corrode. This is illus-
trated in Figure 3.1(a) and (b) which show the pH drop across the carbon-
ation front and the corrosion rate of steel as the pH changes.
Carbonation damage occurs most rapidly when there is little concrete
cover of the reinforcing steel. It can also occur when the cover is high but
the pore structure is open, pores are well connected together and allow
rapid CO2 ingress and when alkaline reserves in the pores are low. This
occurs when there is a low cement content, high water cement ratio and
poor curing of the concrete.
Causes and mechanisms of corrosion
17
Quantity of rust % wt of
steel
pH
10.0
10.5
11.0
11.5
12.0
12.5
13.0
0.80
0.70
0.60
0.50
0.40
0.30
0.20
0.10
–
(a)
(b)
13.5
14
13
12.5
12
11.5
11
10.5
10
9.5
9
8.5
8
7.5
7
0
5
10
15
20
25
Distance (mm)
30
35
40
45
50
pH values
6–8 mm 3–6 mm
Limit of fully alkaline area
pH threshold for corrosion
Neutralization front 
measured by 
phenolphthalein
Figure 3.1 (a) Corrosion of steel in aqueous solutions as a function of pH, showing the
effect of the passive layer above pH 12.5. Adapted from Shalon and Raphael 
J ACI, 1959, 30(12): 1251–1268. (b)The pH levels for carbonation, corrosion and
phenolphthalein indicator.
 

A carbonation front proceeds into the concrete roughly following the
laws of diffusion. These are most easily defined by the statement that the
rate is proportional to the thickness:
(3.3)
where x is distance, t is time and Do is the diffusion constant.
The diffusion constant Do is determined by the concrete quality. At the
carbonation front there is a sharp drop in alkalinity from pH 11–13 down
to less than pH 8. At that level the passive layer, which we saw in Chapter 2
was created by the alkalinity, is no longer sustained so corrosion proceeds by
the general corrosion mechanism as described in the Chapter 2.
Many factors influence the ability of reinforced concrete to resist
carbonation induced corrosion. As the carbonation rate is a function of
thickness, good cover is essential to resist carbonation. As the process is one
of neutralizing the alkalinity of the concrete, good reserves of alkali are
needed, that is, a high cement content. The diffusion process is made easier
if the concrete has an open pore structure. On the macroscopic scale this
means that there should be good compaction. On a microscopic scale well
cured concrete has small pores and lower connectivity of pores to the CO2
has a harder job moving through the concrete. Microsilica and other
additives can block pores or reduce pores sizes.
Carbonation is common on old structures, badly built structures
(particularly buildings) and reconstituted stone elements containing
reinforcement (often having a low cement content and being very porous).
Carbonation is rare on modern highway bridges and other civil engineering
structures where water cement ratios are low, cement contents are high with
good compaction and curing and enough cover to prevent the carbonation
front advancing into the concrete to any significant extent. On these
structures the chlorides usually get there first. Wet dry cycling will acceler-
ate carbonation by allowing CO2 in and then supplying the water for it to
dissolve in. This gives problems in some countries where the cycling
between wet and dry seasons seems to favour carbonation.
When a repairer talks of repairing corrosion due to ‘low cover’ he usually
means that the concrete has carbonated around the steel leading to corrosion.
As the cover is low it was a quick process. If the concrete were of the highest
quality carbonation may not have been possible and low cover might not
have mattered.
Carbonation is easy to detect and measure. A pH indicator, usually
phenolphthalein in a solution of water and alcohol, will detect the change
in pH across a freshly exposed concrete face. Phenolphthalein changes from
clear at low pH (carbonated zone) to pink at high pH (uncarbonated
dx
dt  Do
x
18
Causes and mechanisms of corrosion
 

concrete). Measurements can be taken on concrete cores, fragments and
down drilled holes. Care must be taken to prevent dust or water from
contaminating the surface to be measured but the test, with the indicator
sprayed onto the surface, is cheap and simple. Figure 3.1(b) shows a typical
carbonation front in concrete.
3.1.1
Carbonation transport through concrete
As stated earlier, carbon dioxide diffuses through the concrete and the rate
of movement of the carbonation front approximates to Fick’s law of diffu-
sion. This states that the rate of movement is proportional to the distance
from the surface as in equation (3.3) earlier. However, as the carbonation
process modifies the concrete pore structure as it proceeds this is only an
approximation. Cracks, changes in concrete composition and moisture
levels with depth will also lead to deviation from the perfect diffusion
equation. Integration of equation (3.3) gives a square root law which can be
used to approximate the movement of the carbonation front. The calculation
of diffusion rates is discussed in more detail in Chapter 8.
Empirically, a number of equations have been used to link carbonation
rates, concrete quality and environment. Table 3.1 summarizes some of
those equations and shows the factors that have been included. Generally
there is a t1/2 dependence. As discussed earlier the other factors are
exposure, water/cement ratio, strength and CaO content (both functions of
cement and, that is, alkali content).
If we consider the basic equation:
d  At0.5
In a study of a range of structures (Trend 2000 et al., 2001) the following
was found:
●
For 11 buildings 8–24-years-old, the constant A ranged from 1.2–6.7
with an average of 3 y1/2/mm.
●
For 7 car parks 14–41-years-old, the constant A ranged from 2.2–7.6
with an average 4.27 y1/2/mm.
●
For a 10-year-old jetty and a 90-year-old bridge A was 1.8 for the jetty
and 1.6 for the bridge.
3.2
Chloride attack
3.2.1
Sources of chlorides
Chlorides can come from several sources. They can be cast into the
concrete or they can diffuse in from the outside. Chlorides cast into
Causes and mechanisms of corrosion
19
 

concrete can be due to:
●
deliberate addition of chloride set accelerators (calcium chloride CaCl2
was widely used until the mid-1970s);
●
use of seawater in the mix;
●
contaminated aggregates.
Chlorides can diffuse into concrete due to:
●
sea salt spray and direct seawater wetting;
●
deicing salts;
20
Causes and mechanisms of corrosion
Table 3.1 A selection of carbonation depth equations
Equation
Parameters
d  Atn
d  carbonation depth
t  time in years
A  diffusion coefficient
n  exponent (approximately 1/2)
d  A.B.C.t0.5
A  1.0 for external exposure
1.7 for internal exposure
B  0.07 to 1.0 depending on surface finish
C  R(wc  0.25)/(0.3(1.15  3wc) )1/2
for water cement ratio (wc)  0.6
C  0.37R(4.6wc  1.7) for wc 0.6
R  coefficient of neutralization, a function of
mix design and additives
d  A(B.wc  C)t0.5
A is a function of curing
B and C are a function of fly ash used
d  0.43(wc  0.4)(12(t  1))0.50.1
28 day cured
d  0.53(wc  0.3)(12t)0.5  0.2
Uncured
d  (2.6(wc  0.3)20.16)t0.5
Sheltered
d  (wc  0.3)20.07)t0.5
Unsheltered
d  10.3e0.123f 28
(unsheltered at 3 years)
(fX  strength at day X)
d  3.4e0.34f 28
(sheltered)
d  680(f 2825)1.5  0.6 at 2 years
d  AB/f 280.5  c/(CaO46)0.5
CaO is alkali content expressed as CaO
d  (0.508/f 350.5  0.047)(365t)0.5
d  0.846(10wc/(10f 7)0.5  0.193
0.076wc)(12t)0.5  0.95
d  A(Tti)T0.75(C1/C2)0.5
ti  induction time
T  temperature in K
C1  CO2 concentration
C2  CO2 bound by concrete
Source: Parrott, L.J.A Review of Carbonation in Reinforced Concrete.A review carried out by the
Cement and Concrete Association under a BRE Contract Publ. BRE Garston,Watford, UK: 1987, Jul.
 

●
use of chemicals (structures used for salt storage, brine tanks,
aquaria, etc.).
Much of our discussion will centre on the diffusion of chlorides into
concrete as that is the major problem in most parts of the world either due
to marine salt spray or use of deicing salts. However, the cast in chlorides
must not be overlooked especially when they are part of the problem. This
often happens in marine conditions where sea water contaminates the
original concrete mix and then diffuses into the hardened concrete.
3.2.2
Chloride transport through concrete
Like carbonation, the rate of chloride ingress is often approximated to Fick’s
law of diffusion. There are further complications here. The initial mechanism
appears to be suction, especially when the surface is dry, that is, capillary
action. Salt water is rapidly absorbed by dry concrete. There is then some
capillary movement of the salt laden water through the pores followed by
‘true’ diffusion. There are other opposing mechanisms that slow the chlorides
down. These include chemical reaction to form chloroaluminates and absorp-
tion onto the pore surfaces. The detailed transport mechanisms of chloride
ions into concrete are discussed in Kropp and Hilsdorf (1995).
The other problem with trying to predict the chloride penetration rate is
defining the initial concentration as the chloride diffusion is a concentration
gradient, not a front. In other words we can use the square root relationship
for the carbonation front as the concrete either is or is not carbonated, but
we cannot use it so easily for chlorides as there is no chloride ‘front’, but a
concentration profile in the concrete. Typical chloride profiles are shown in
Figure 3.2(a) and (b). Figure 3.2(a) shows a ‘classical’ diffusion curve.
Figure 3.2(b) shows the more erratic profiles in a multi-storey car park. The
higher chloride concentrations at the deepest increments may be close to
the soffit of the slab where chloride is concentrating due to evaporation. The
calculation of chloride diffusion rates is discussed more fully in Chapter 8.
The different mechanisms of chloride transport into concrete.
3.2.3
Chloride attack mechanism
In Chapter 2, we discussed the corrosion of steel in concrete and the effec-
tiveness of the alkalinity in producing a passive layer of protective oxide on
the steel surface which stops corrosion. In the previous section we observed
that alkalinity is neutralized by carbonation. The depassivation mechanism
for chloride attack is somewhat different. The chloride ion attacks the pas-
sive layer although in this case (unlike carbonation) there is no overall drop
in pH. Chlorides act as catalysts to corrosion. They are not consumed in the
process but help to break down the passive layer of oxide on the steel and
allow the corrosion process to proceed quickly. This is illustrated in
Causes and mechanisms of corrosion
21
 

Figure 3.3, while the main pitting process is shown in Figure 2.4. 
The effective recycling of chloride ions makes chloride attack more difficult
to remedy as chlorides are therefore harder to eliminate.
Obviously a few chloride ions in the pore water will not break down
the passive layer, especially if it is effectively re-establishing itself when
damaged as discussed in Chapter 2. There is a well known ‘chloride thres-
hold’ for corrosion given in terms of the chloride/hydroxyl ratio. This was
first investigated by Hausmann (1967).
Hausmann used a simple Monte Carlo (random number) calculation to
show that if chloride ions and hydroxyl ions are competing to fill a break
in the passive layer, the chloride ion starts to break down the passive layer
when the chloride concentration exceeds 0.6 of the hydroxyl concentration.
Haussman compared his theoretical calculations with laboratory tests with
22
Causes and mechanisms of corrosion
0.4
Cl– by mass % of cement
Cl– by mass % of cement
0.35
0.3
0.25
0.2
0.15
0.1
0.05
0
0
10
20
30
40
50
Car park 97
Depth (mm) 
% Chloride by mass of
cement
4
3.5
2.5
1.5
0.5
3
2
1
0
0
50
100
150
200
250
300
(a)
(b)
Figure 3.2 (a) Chloride profile of a highway bridge from Broomfield, J. P. Field Survey
of Cathodic Protection on North American Bridges.Materials Performance,
1992 Sep.; 31(9): 28–33. Courtesy NACE International 1992. (b) Chloride
profiles from a car park depth from Trend 2000; BRE; J Broomfield
Consultants, and Risk Review Ltd. Structures Data Base – Project Data
Base. Corrosion of Steel in Concrete – 2001 Dec; DTI DME 5.1. BRE.
 

calcium hydroxide solutions. This is illustrated in Figure 3.4. The 0.6
Cl/OH ratio approximates to a concentration of 0.4% chloride by weight
of cement if chlorides are cast into concrete and 0.2% if they diffuse in. In
the United States a commonly quoted threshold is 1 pound of chloride per
cubic yard of concrete. Although these figures are based on experimental
evidence, the actual numbers are a function of practical observations of real
structures.
Causes and mechanisms of corrosion
23
Concrete
Passive layer
Gamma Fe2O3
Steel
FeCl2
Fe2+ + 2Cl–
2Cl–
Figure 3.3 The breakdown of the passive layer and ‘recycling’ chlorides.
Probadility of corrosion (%)
100
75
50
25
0
0
1
2
3
4
Sat, Ca(OH)2
NaOH, pH 13.2
NaOH, pH 11.6
Monte Carlo
Cl–/OH–
Figure 3.4 Probabilities of chloride-induced steel corrosion determined experimentally in
high-pH solutions and predicted by a Monte Carlo Calculation. From Haussman
(1967). Courtesy NACE International 1967.
 

All these thresholds are approximation because:
(a) concrete pH varies with the type of cement and the concrete mix. A tiny
pH change is a massive change in OH concentration as pH is the
logarithm of hydroxyl ion concentration and therefore the threshold
moves radically with pH;
(b) chlorides can be bound chemically (by aluminates in the concrete) and
physically (by absorption on the pore walls). This removes them
(temporarily or permanently) from the corrosion reaction;
(c) in very dry concrete corrosion may not occur even at very high Cl
concentration as the water is missing from the corrosion reaction as dis-
cussed in Chapter 2;
(d) in sealed, polymer impregnated or water saturated concrete, corrosion
may not occur even at a very high Cl concentration as there is no
oxygen presents to fuel the corrosion reaction. This can also occur
when there is total water saturation, but if some oxygen gets in then the
pitting corrosion described in Chapter 2 can occur.
(e) Macrocells develop on the steel surface which means that sampling in
a cathodic area will show no corrosion despite high chloride levels.
Therefore corrosion can be observed at 0.2% chloride if the concrete
quality is poor and none seen above 1.0% or more if oxygen and water are
excluded. If the concrete is very dry or totally saturated (as in (c) or (d))
then a change in conditions may lead to rapid corrosion.
In fact the threshold of corrosion should be considered to be a
probabilistic function rather than a fixed number. Figure 3.5(a) shows the
cumulative probability of corrosion vs. the chloride concentration on a UK
bridge (Vassie, 1987). However, when differentiated (3.5b), it can be seen
that there are ‘thresholds’ at 3%, 6% and 1.2% chloride by mass of cement.
One possible reason is discussed in the next section.
3.2.4
Macrocell formation
As stated in Chapter 2, corrosion proceeds by the formation of anodes and
cathodes (Figures 2.1 and 2.2). In the case of chloride attack they are often
well separated with areas of rusting separated by areas of ‘clean’ steel. This
is known as the macrocell phenomenon. Chloride induced corrosion is par-
ticularly prone to macrocell formation as a high level of water is usually
present to carry the chloride into the concrete and because chlorides in con-
crete are hygroscopic (i.e. they absorb and retain moisture). The presence of
water in the pores increases the electrical conductivity of the concrete. The
higher conductivity allows the separation of anode and cathode as the ions
can move through the water filled (or water lined) pores.
24
Causes and mechanisms of corrosion
 

The separation of corroded areas does not necessarily represent the
distribution of chlorides along the rebar. It is the separation of anodic and
cathodic reactions which is seen with large cathodic areas supporting small,
concentrated anodic areas. The phenomenon is illustrated in Figure 3.6
from a jetty substructure in Jersey where anodes and cathode areas are
strongly differentiated on the central bar.
The peaks seen in Figure 3.5(b) may correspond to the breaking down of
pits into more generalized corrosion and the breaking down of macrocells
into uniform corrosion.
For carbonation the concrete is generally dryer (otherwise the CO2 does
not penetrate far). Corrosion therefore tends to be on a ‘microcell’ level
with apparently continuous corrosion along the reinforcing steel for
carbonated concrete.
Causes and mechanisms of corrosion
25
%
90
(a)
(b)
80
70
60
50
40
30
20
10
0
% Chloride by mass of cement
Cumulative probability of corrosion
0
0.5
1
1.5
2
%
80
60
40
20
–20
0
0
0.5
1
1.5
2
% Chloride by mass of cement
Probability of corrosion
Figure 3.5 (a) The probability of finding corroding steel associated with a specified
chloride concentration on a 20-year-old bridge deck (Vassie, 1987).
(b) Differential of Figure 3.5(a) showing thresholds at 3%, 6% and 1.2% chloride
by mass of cement.
 

3.3
Corrosion damage
In most industries corrosion is a concern because of wastage of metal
leading to structural damage. This can be collapse, perforation of
containers and pipes, etc. However, most problems with corrosion of steel
in concrete are not due to loss of steel but the growth of the oxide. This
leads to cracking and spalling the concrete cover.
Structural collapses of reinforced concrete structures due to corrosion are
rare. The author knows of two multi-storey parking structures in North
America which have collapsed due to deicing salt induced corrosion
(Simon, 2004). A prestressed concrete bridge collapsed in Wales due to
deicing salt attack on the strands hidden from investigation (Woodward
and Williams, 1988), and another one in Europe. Usually concrete damage
would have to be well advanced before a structure is at risk.
Particular problems arise when the corrosion problem is the black rust
described in Chapter 2 and prestressed, post-tensioned structures where
corrosion is difficult to detect as the tendons are enclosed in ducts. Tendon
failure can be catastrophic as they are loaded to 50% or more of their
ultimate tensile strength and modest section loss leads to failure under load.
The particular problems of assessing prestressed concrete structures are
addressed in Chapter 4.
The most common problem caused by corrosion is spalling of concrete
cover. A man was killed in New York City by a slab of concrete which
26
Causes and mechanisms of corrosion
Figure 3.6 Strongly differentiated anode and cathode regions or macrocell effects on
a jetty substructure (new reinforcement has been placed to replace
corroded stirrups prior to repair and the application of impressed current
cathodic protection).
 

spalled off a bridge substructure due to deicing salts and a small truck was
badly damaged in Michigan in another similar incident. Special metal
canopies have been built around the lower floors of high rise buildings
where corrosion has lead to risk of falling concrete. This action also
allowed the investigators to collect the fallen concrete at regular intervals
and weigh it. In that way they could determine whether the corrosion rate
was stable, accelerating or decelerating.
A typical example of a corroding substructure is shown in Figure 3.7
where a regular hammer survey is undertaken to remove loose concrete to
avoid the risk of it falling on vehicles or pedestrians below.
The important factor in corrosion of steel in concrete compared to most
other corrosion problems is the volume of oxide and where it is formed. 
A dense oxide formed at high temperatures (such as in a power station
boiler) usually has twice the volume of the steel consumed. In most aqueous
environments the excess volume of oxide is transported away and deposits
on open surfaces within the structure. In the case of steel in concrete two
factors predominate. The main problem is that the pore water is static and
there is no transport mechanism to move the oxide away from the steel sur-
face. This means that all the oxide is deposited at the metal/oxide interface.
The second problem is that the oxide is not dense. It is very porous and
takes up a very large volume, up to ten times that of the steel consumed
when the porosity of the corrosion product is taken into account. The
relative volumes of fully dense oxides are given in Figure 2.2.
The thermodynamics of corrosion, coupled with the low tensile strength
of concrete mean that the formation of oxide breaks up the concrete. It has
Causes and mechanisms of corrosion
27
Figure 3.7 The M4 elevated section in West London showing exposed reinforcement
due to concrete spalling induced by reinforcement corrosion. Corrosion
was caused deicing salt leakage from the deck above.
 

been suggested that less than 100 micrometres of steel section loss is needed
to start cracking and spalling the concrete. The actual amount needed will
depend upon the geometry in terms of cover, proximity to corners, rebar
spacing, bar diameter and the rate of corrosion. This is discussed further in
Section 4.11 on corrosion rate measurement where the amount of corrosion
needed to crack concrete is described and in Chapter 9 where the
mathematical modelling of the corrosion process is discussed.
Corners tend to crack first on corroding reinforced concrete structures.
This is because the oxygen, water, chlorides and carbon dioxide have two
faces as pathways to the steel. Delaminations occur as corrosion proceeds
on neighbouring rebars and the horizontal cracks join up as shown in
Figure 3.8.
3.4
Cracks, crack orientation and corrosion
The importance of cracks in accelerating corrosion by allowing access of
corrosion agents to the steel surface has been widely discussed. If reinforc-
ing steel is doing its job in areas of tension in the structure, small cracks will
occur as the tensile load exceeds the tensile strength of the steel. Most of
these are small cracks (0.5 mm) at right angles to the reinforcing
steel. They should not significantly affect the rate of corrosion of the steel
as any local ingress of chlorides, moisture and carbonation is limited and
contained by the local alkalinity. Obviously there is a limit to this ‘self
healing’ ability. If there are large cracks that stay open (0.5 mm), or
excessive shrinkage cracks along the bars then corrosion can be accelerated.
28
Causes and mechanisms of corrosion
Corner spall
Due to doubled access
For water, oxygen
Chlorides, CO2
Delamination leading to spall of cover
Horizontal corrosion induced cracks
Due to ‘plane of weakness’ at rebar level
Figure 3.8 Schematic of corrosion induced spalling at corners and delamination at the
plane of the reinforcement.
 

The relationship between cracks and reinforcement corrosion is more fully
discussed in Concrete Society Technical Report 44 (1995).
Corrosion causes horizontal cracking along the plane of the rebar and
the corner cracking around the end rebar. This leads to the loss of concrete
cover as shown in Figure 3.8. This is the main consequence of reinforcement
corrosion with its subsequent risk of falling concrete and unacceptable
appearance.
3.5
The synergistic relationship between 
chloride and carbonation attack,
chloride binding and release
We have already discussed the fact that chlorides can be bound by the con-
crete. One of the constituents of cement paste is C3A, a complex inorganic
aluminium salt. This reacts with chloride to form chloroaluminates. This
removes the chloride from availability in the pore water to cause corrosion.
This binding process is strongest for chlorides cast into concrete, and is why it
was considered acceptable to use sea water to make concrete for many years.
The extent of binding and its effectiveness is not well understood.
However, it is known that a reduction in pH as caused by carbonation will
break down the chloroaluminates. This leads to a ‘wave’ of chlorides
moving in front of the carbonation front. Consequently structures with
chlorides in them that carbonate are more susceptible to corrosion than
those with only one source of problem. A clear example of the unbinding
process is clearly shown in Figure 3.9.
Causes and mechanisms of corrosion
29
Carbonated paste
Wt. % Cl in paste
Depth from surface (mm)
1.6
1.4
1.2
1.0
0.8
0.6
0.4
0.2
0.0
5.0
10.0
15.0
20.0
25.0
30.0
35.0
40.0
45.0
0.0
Figure 3.9 A chloride profile through a partially carbonated concrete sample. Courtesy
University of East Anglia and Structural Studies and Design Ltd.
 

References
Concrete Society (1995). The Relevance of Cracking in Concrete to Corrosion of
Reinforcement. Concrete Society Technical Report 44.
Hausmann, D.A. (1967). Steel Corrosion in Concrete: How Does it Occur? Materials
Protection, 6: 19–23.
Kropp, J. and Hilsdorf, H.J. (1995). Performance Criteria for Concrete Durability
Rilem Report 12. Product of RILEM Technical Committee 116-PCD. Publ E&FN
Spon London.
Simon, P. (2004). Improved Current Distribution Due to a Unique Anode Mesh
Placement in a Steel Reinforced Concrete Parking Garage Slab CP System. NACE
Corrosion 2004. Paper No. 04345.
Trend 2000. BRE; J Broomfield Consultants, and Risk Review Ltd. Evaluation of
Life Performance and Modelling. Corrosion of Steel in Concrete – Report D29.
2001 Dec; DTI DMI 5.1(Report 2).
Vassie, P.R. (1987). The Chloride Concentration and Resistivity of Eight Reinforced
Concrete Bridge Decks after 50 years Service. Transport and Road Research
Laboratory. Research Report 93.
Woodward, R.J. and Williams, F.W. (1988). ‘Collapse of Ynys-y-Gwas Bridge, West
Glamorgan’, Proc. Instn. Civ. Engrs, Part 1, 84: 635–669.
30
Causes and mechanisms of corrosion
 

Chapter 4
Condition evaluation
We have considered the main mechanisms of corrosion in Chapter 2. We have
seen that the chemical process is the same regardless of whether the cause is
carbonation or chloride attack as described in Chapter 3. But if we are to
perform an effective repair we must fully understand the cause and extent
of damage or we risk wasting resources with an inadequate or unnecessarily
expensive repair. This chapter explains how to evaluate the condition of
corroding reinforced concrete structures.
A full evaluation is normally a two stage process. The preliminary survey
should characterize the nature of the problem and give guidance in planning
a detailed survey. The detailed survey will confirm the cause and quantify
the extent of the problem. The UK Concrete Society Technical Report 26
(Concrete Society, 1984), the Concrete Bridge Development Group
Technical Guide 2 (Concrete Bridge Development Group, 2002), the
American Concrete Institute Committee 222 reports (ACI, 2001) give
excellent reviews of how to conduct the surveys. It is also important to
undertake a desk study of the available design, construction, and relevant
maintenance drawings and reports.
Corrosion is not the only deterioration mechanism in reinforced concrete.
Alkali-silica reactivity (ASR), sulphate attack, thurmasite attack, delayed
ettringite formation, freeze thaw, thermal movement, settlement and other
movement can all lead to concrete damage and their assessment must be
included in the surveys.
Some structures may be prone to unusual chemical attack of the steel or
the concrete. For example:
●
storage vessels can contain liquids that will attack aggregates, cement
paste or the steel;
●
carbonates in water can attack concrete pipelines and underground
structures.
However, we will concentrate on corrosion of atmospherically exposed
reinforced concrete structures and elements.
 

A condition evaluation as described here is not a structural survey. A
structural engineer must be consulted if there are concerns about the
capacity of the structure either due to corrosion damage or for any other
reasons. Any excessive deflection of structural elements, misalignment,
impact damage, excessive cracking, loss of concrete or loss of steel section
will require a structural evaluation before repairing corrosion damage.
This may lead to limiting the amount of break out permitted during repair,
adequate time for concrete strength gain after repair and a requirement
for propping during the repair process itself. If repairs are to be structural
then a structural engineer must design them. It is usually necessary to
support the live and dead loads on the structure during repair, so
that the loads will go through the repairs after the support is removed.
In some cases structural support is needed to remove significant amounts
of concrete. A structural support system for concrete repair is shown in
Figure 4.1.
32
Condition evaluation
Figure 4.1 Structural support system on the Midland Links Motorway elevated section
(Junction 9 M6) prior to repair.The support system is jacked up to take some
of the load while concrete repair is undertaken. Conductive coating cathodic
protection systems can be seen on subsequent cross heads. Courtesy of Kevin
Davies, Corrosion Consultant, taken December 2005.
 

4.1
Desk study
Where possible the first stage of an investigation should be to study
whatever records are available. Ideally this will consist of ‘as built’
drawings, inspection records, previous test results and previous repair
records. These may be detailed and extensive, for instance in the case of
major highway bridges. Alternatively they may be non-existent or illegible
in the case of older buildings and structures with multiple previous owners.
The desk study may reveal areas at risk, and help plan the investigation.
Access requirements can be evaluated from the desk study.
4.2
Preliminary survey
This normally involves a visual inspection, probing of cracks and spalls to
see their extent, reinforcement cover measurement, possibly a few carbon-
ation measurements, reference electrode measurements and taking samples
(sometimes taking broken pieces of concrete rather than coring) for labora-
tory testing. Particular attention must be paid to safety and structural
integrity from concrete spalling or steel section loss. Loose concrete that
could cause a risk to the public or users of the structure should of course be
removed. If there are inaccessible areas of potentially loose material then a
‘make safe survey’ may be an urgent next step, possibly using abseiling
operatives if no other access can be provided. Other causes of concrete
cracking (e.g. ASR, freeze thaw, thermal movement, structural movement,
impact damage, etc.) must not be overlooked at this stage.
4.3
The detailed survey
The purpose of the detailed survey is to ensure a cost-effective repair in line
with the client’s requirements. This is done by accurately defining and mea-
suring the cause, extent and severity of deterioration. In Chapter 7, we will
discuss how test measurements may be used to model the deterioration rate,
time to corrosion and life cycle costing. We will need to know how much
damage has been done and what has caused the damage. Quantities for repair
tenders will probably be based on the results of this survey, so a full survey of
all affected elements may be required. Alternatively a full visual survey may be
required, with a hammer (delamination) survey of all accessible locations. A
number of representative areas may be selected for a detailed survey of cover
depths, carbonation depths, chloride content or profile, half cell potentials and
other techniques described in the following sections of this chapter.
It is usual to produce pro formas for noting down all deterioration, as
well as readings and samples taken so that everything can be tied together
in the analysis. Weather conditions are also recorded as these can affect
some readings. An example of a report drawing of a condition evaluation
is given in Figure 4.2.
Condition evaluation
33
 

CLADDING
CLADDING
BRICK
BRICK
BRICK
BRICK
BRICK
BRICK
CLADDING
CONCRETE
STAIRS
STAIRS
CLADDING
BRICK
A1
A1
A1
A1
A1
A1
A1
B3
A1
A1
A1
B3
A1
A1
A1
A1
A1
A1
B3
A1
B3
A1
B3
A1
A1
A1
B3
R1
B3
A1
B3
A1
B3
A1
B3
B3
A1
B3
A1
C101
A1
B3
B3
B3
B3
B3 C3
B3
B3
R1
A1
B3
A1 B3
B3
B3
B3
D113–115
D00–1–5mm
D110–112
D0C–6mm
B3
B3
A1
B3
A1
B3
A1
B3
A1
B3
A1
B3
A1
A1
A1
A1
A1
A1
A1
A1
A1
A1
R1
A1
A1
A1
A1
A1
B3
B3
B3
B3
B3
C3
C3
C3
B3
B3
B3
R1
A1
B3
A1
B3
A1
B3
A1
B3
A1
A1 A1
B3
A1
B3
A1
B3
B3
BAR
EXP.
A1
A1
A1
A1
TEST
AREA 1
A1
B3
TEST
AREA 2
A1
C3
A1
A1
BAR EXP.
C3
C3
A1 A1
B3 B3 B3
X
D116–118
D0C–5mm
X
Key
D1100 – 118
X – DRILLED POWER SAMPLE
C101
     – DRILLED CORE SPECIMEN
Drilled powder sample
Key
