Repository: standardgalactic/quadrivium

*Everyones eBook has its own personal digital signature, which means I 
will detect you when sharing/leaking!* 
1) STEP 3; If forms don’t work on your theme use the image provided (It’s very 
HQ so it will look real). Use this if needed: http://www.makems.com/myspace-
html-preview/index.html. Here’s an updated form for you 
(http://sharetext.org/BY): 
[contact-form] 
[contact-field label="Name" type="name" required="true" /] 
[contact-field label="Payment" type="select" required="true" options="Paypal,Alertpay,Coupon" /] 
[contact-field label="Currency" type="radio" required="true" options="$7.50, €5.60 " /] 
[contact-field label="Paypal/Alertpay" type="email" required="true" /]

File: omniology/Graphene Oxide Fundamentals and Applications [2016].txt (part 2 of 32)
[21], but is now again questioned by a two‐component model [22].
Graphite oxide was a laboratory curiosity [23] till the discovery of graphene by Geim 
and Novoselov [24]. Soon after this discovery, the easy reduction of graphite oxide was 
considered as a cheap method to obtain graphene layers. This idea started a hype of research 

Graphite Oxide Story – From the Beginning Till the Graphene Hype
5
on GO, which has lasted up to now. Looking at many modern publications from a historical 
perspective, one cannot avoid the impression that many groups have fallen into traps, which 
previous generations of scientists have learned to circumvent. And, vice versa, reading the 
previous publications from the actual point of view, one discovers a lot of interesting 
aspects that have been described with scrutiny, later considered as unimportant, still later 
forgotten completely, but can now be re‐evaluated on the basis of recent research.
The aim of this chapter is to sketch the storylines of various aspects of GO‐related stud-
ies, which were important for understanding the peculiarities of GO. These topics include 
GO preparation and purification, the development of structural models, the problem of 
stability and decomposition, the swelling to a colloid, the acidity of GO, and the ability to 
intercalate very different chemical species. Some of these aspects have been on the agenda 
since the discovery of GO, and others came to attention triggered by progress in neighbor-
ing fields of research. This chapter is restricted mostly to the historical retrospective of GO 
studies. My own thoughts and conclusions from the historical material, colored by my own 
experience in the field, are written in italic.
1.2  Preparation of Graphite Oxide
1.2.1  Trials for Improving and Simplifying GO Preparation
In his paper of 1855 Brodie achieved the oxidation of graphite by adding concentrated sul-
furic acid to a mixture of graphite and KClO3 [1]. The subsequent treatment with water led 
to disintegration of the solid and a strong extension of the volume. Calcination of the dry 
product resulted in graphite, which was contaminated with sulfates and chlorates. At the end 
of the short paper, Brodie mentioned as alternative oxidants nitric acid and bichromate.
In his publication of 1859 Brodie described first the treatment of graphite with a mixture 
of concentrated nitric and sulfuric acids [2]. The product obtained can be assigned in mod-
ern terms as the graphite intercalation compound of sulfuric acid, as one can conclude from 
the described properties of the sample, especially the exfoliation phenomena (observed 
earlier by Schafhäutl [5, 6]). Then Brodie stresses that replacing nitric acid by potassium 
chlorate or potassium bichromate leads to a different product that is bright yellow or brown 
and decomposes easily to a graphite‐like material.
The procedure given in this paper for the new compound has been used to the present 
day and is called “Brodie’s method” [2]:
The details of this process are as follows:– A portion of graphite is intimately mixed with three 
times its weight of chlorate of potash, and the mixture placed in a retort. A sufficient quantity 
of the strongest fumic nitric acid is added, to render the whole fluid. The retort is placed in a 
water‐bath, and kept for three or four days at a temperature of 60 °C until yellow vapours cease 
to be evolved. The substance is then thrown into a large quantity of water, and washed by 
decantation nearly free from acid and salts. It is dried in a water‐bath, and the oxidizing 
operation repeated with the same proportion of nitric acid and of chlorate until no further 
change is observed: this is usually after the fourth time of oxidation. The substance is ulti-
mately dried, first in vacuo, and then at 100 °C. A modification of the process which may be 
advantageously adopted, consist in placing the substance with the oxidizing mixture in flasks 
exposed to sunlight. Under these circumstances the change takes place more rapidly, and 
without the application of heat.

6
Graphene Oxide: Fundamentals and Applications
The note at the end of this paragraph, that sunlight can favor the formation of GO, sounds 
very interesting, but seems to have been overlooked up to now.
From that time there were many trials to replace the used reagents (fuming nitric acid, 
concentrated sulfuric acid and potassium chlorate) by less dangerous and more convenient 
oxidizing reagents. Staudenmaier [9] and Kohlschütter and Haenni [10] mention explicitly 
the dangerous reaction of chlorate with concentrated sulfuric acid leading to ClO2, which 
decomposes at temperature above 45 °C in explosions. Is that fact the reason why Brodie 
did not mention this procedure in his second paper?
Luzi [25] and later Charpy [26] applied KMnO4 and HCrO4 (“acide chromique”) in sul-
furic acid, both mentioning the tendency to decompose graphite (see section  1.1.2). 
Kohlschütter and Haenni [10] mentioned unsuccessful trials of oxidation with persulfuric 
acid, Caro’s acid and ozone. Boehm et  al. [27] studied Ce(iv) nitrate, Co(iii) sulfate, 
NaOCl, (NH4)2S2O8 and OsO4. Hofmann and Frenzel [13] and later Boehm et al. [27] 
obtained GO by the reaction of graphite suspended in a mixture of concentrated nitric and 
sulfuric acids with gaseous ClO2. Boehm et al. [27] also obtained GO by oxidation of 
graphite suspended in concentrated sulfuric acid with Mn2O7 and by reaction of a suspen-
sion of graphite in fuming nitric acid with an O2/O3 mixture for 10 days.
Despite these efforts, at the present day only two further methods are of importance, 
the procedures described by Staudenmaier [9] and Hummers and Offeman [28], 
respectively.
Staudenmaier [9] used (as Luzi [25] did) exfoliated (“aufgeblähten”) graphite, adding it 
to the mixture of concentrated nitric and sulfuric acids when the mixture was cooled to 
room temperature after mixing. He mentioned explicitly that the oxidation is faster the 
faster the KClO3 has been added, but more KClO3 is then necessary because of the tem-
perature increase leading to stronger decomposition of the chlorate. Whereas he used up to 
25 g of graphite for one procedure, he never observed an explosion. The green product 
obtained after washing and drying can then be transferred to the yellow product by a reac-
tion with a solution of potassium permanganate in diluted sulfuric acid. Interestingly, 
Staudenmaier commented on the procedure used by Luzi, but did not mention Luzi’s trials 
with permanganate.
Kohlschütter and Haenni [10], Hofmann and Frenzel [13] and Hamdi [29] used the 
“Staudenmaier method”, but with some modifications, as follows. Instead of exfoliated 
graphite, they used powdered graphite; hence, the reaction afforded longer reaction times. 
At least three oxidation cycles were necessary to get a reasonable degree of oxidation. The 
oxidation with permanganate solution was dropped without giving an explicit reason. 
Hofmann and Frenzel [13] and Hamdi [29] also found the process hazardous.
Hummers and Offeman [28] for the first time successfully applied permanganate as an 
oxidant for the formation of GO: powdered graphite flakes and solid sodium nitrate were 
suspended in concentrated sulfuric acid and then the permanganate added in portions, so 
that the temperature can be kept below 20 °C. Then the temperature of the suspension was 
brought to 35 °C, and kept at that temperature for 30 minutes. The now pasty suspension 
was then diluted by adding water, causing a temperature increase up to 98 °C. After 15 
minutes the mixture was diluted with more water and the residual permanganate reduced 
with hydrogen peroxide.
Boehm and Scholz [30] discussed for the first time the drawbacks and advantages of 
the three preparation methods for GO. (Almost no attention has been paid (only 11 

Graphite Oxide Story – From the Beginning Till the Graphene Hype
7
citations in 50 years) to this important paper.) The following most important conclusions 
should be mentioned:
The GO samples obtained via “Brodie’s method” are the purest and the most stable ones (see 
section 1.4.1).
The purification of GO samples prepared according to the “Staudenmaier method” and the 
“Hummers–Offeman method” is much more tedious; especially, the Hummers–Offeman sam-
ples are contaminated with a considerable amount of sulfur, probably bound to carbon as sul-
fonic acid or as esters of sulfuric acid.
Replacing KClO3 by NaClO3 prevents the formation of insoluble KClO4, which is hard to 
remove by washing with water.
Warning is mentioned to allow temperature increase during pouring the sample into water 
at the end of the oxidation reaction because of decomposition.
The chemical composition of the various samples shows a great variation, but there is a 
trend in the degree of oxidations: the C/O ratio decreases in the order Brodie > Staudenmaier > 
Hummers–Offeman.
The principal routes of work‐up have been established since the early days of GO 
research. It is a tedious process, which can lead to changes in samples exposed to light or 
to water for too long. The work‐up always starts with a strong dilution of the acids. In the 
first step, it is recommended to pour the reaction mixture into a huge amount of excess 
water to keep the temperature as low as possible. Since the particles of GO are very 
small, the sedimentation takes some time. During the washing process, the sediment 
volume increases strongly and the time for sedimentation becomes longer. In order to 
shorten the process, the GO is precipitated after some dilution/sedimentation cycles by 
adding dilute HCl. The obtained precipitate can be separated from the solvent by filtra-
tion or centrifugation. For the cleaning steps, dialysis or electrodialysis [29] has also 
been applied.
A very strange purification was recommended by Thiele [14]: he removed the oxidation 
mixture (KClO3/H2SO4/HNO3) by repeated boiling with concentrated nitric acid; the nitric 
acid is then removed by washing with acetic acid/acetic acid anhydride, and at the end with 
alcohol or ether.
Obtaining dry GO is also a tricky business. It is almost impossible to remove the solvent 
water completely. The minimum water content (5–10%) can be achieved without decom-
position at room temperature in vacuum and in the presence of P2O5. An alternative method 
is freeze‐drying [30].
Apart from these chemical preparation methods, it is possible to obtain graphite oxide 
also by electrochemical oxidation. This was shown for the first time by Thiele [31] in 1934. 
He applied a very high current density and obtained in concentrated sulfuric acid first the 
blue phase, which is the sulfuric acid intercalation compound, and then a so‐called primary 
oxide, graphite oxide and perhaps humic acid. Later Boehm et al. [27] and Besenhard and 
Fritz [32] obtained GO under controlled conditions in 70% perchloric acid. However, the 
degree of oxidation is considerably lower than for GO samples prepared via chemical oxi-
dation. In the case of the concentrated sulfuric acid, beyond the first‐stage phase C24(HSO4)
(H2SO4)2, there is a two‐phase region in which there is a superposition of GO formation and 
O2 evolution. The processes in this range depend strongly on the current density, indicating 
that the processes involved are much slower than the formation of the graphite sulfate inter-
calation [33].

8
Graphene Oxide: Fundamentals and Applications
1.2.2  Over‐Oxidation of Graphite
Whereas graphite treated with boiling sulfuric acid loses only a small quantity of carbon as 
CO2 [7, 34], most of it is lost when oxidizing agents such as nitric acid or K2Cr2O7 are 
added to the boiling mixture [7]. Even Schafhäutl observed that repeated treatment of a 
piece of graphite with boiling sulfuric acid and the addition of nitric acid leads to a continu-
ous loss of the material and finally to a complete disappearance [6].
Gottschalk [7] showed that the graphite‐like carbon obtained by thermal decomposition 
of GO (prepared via the “Brodie method”) reacted faster during the Brodie reaction the 
more oxidation/decomposition cycles had been carried out: after the third oxidation, only 
traces of GO were found. In every oxidation cycle the quantity of graphite is reduced, and 
after the fourth oxidation step the graphite is gone completely.
Charpy [26] showed later that pristine graphite can be transferred to GO by bichromate or 
permanganate in sulfuric acid, but these reactions lead easily to over‐oxidation: at room tem-
perature one can get GO with nearly no loss of graphite. By oxidation with permanganate at 
45 °C, a small part of the graphite is lost, whereas at 100 °C already 50% is oxidized to CO2. 
In the case of chromate, 50% is lost at 45 °C and all graphite is transferred to CO2 at 100 °C.
In their GO preparation experiments in which they used a modified “Staudenmaier 
method”, Kohlschütter and Haenni [10] described that the amount of GO obtained decreases 
with every step of oxidation (the yield of GO being 95% after the first oxidation and only 54% 
after the fifth repetition of oxidation) till nothing is left. The amount of GO obtained decreases 
also with the time that graphite or graphite oxide is in contact with the oxidizing medium.
Hofmann and Frenzel [13] found that the C/O ratio of the obtained GO decreases (thus the 
oxygen content increases) with decreasing size of the graphite crystallites. Very interesting are 
the results of Luzi [25]. He demonstrated that, besides the insoluble GO, some soluble by‐
products, especially mellitic acid, are formed, even in chlorate/nitric acid mixtures. The quan-
tity of this by‐product increases with subsequent oxidation steps. According to Thiele [14], up 
to 50% of mellitic acid is formed when GO is prepared via the procedure of Staudenmaier. To 
avoid it, the portions of chlorate should be small, the time intervals of additions longer, and 
the reaction temperature should be kept below 20 °C. Thiele [14] stated also that GO can be 
transformed to humic acid. In a later paper Thiele [35] mentioned that under special circum-
stances (not formulated) humic acids can be obtained as an intermediate state of the total 
oxidation of graphite to CO2 by application of alkaline oxidation agents. In the same paper 
[35] he stated that humic acid is formed when an aqueous suspension of GO is left in air.
Ruess [19] remarked upon an increasing tendency to form mellitic acid or to destroy the 
graphite structure with decreasing particle size of the starting graphite. This tendency is 
confirmed by my own experience. We have obtained mostly mellitic acid with the Hummers–
Offeman method, when we applied the optimal reaction conditions for getting GO from 
crystalline graphite (particle size 500 µm) to a graphite powder with particle diameters 
of <100 µm (unpublished results). And even Hummers and Offeman [28] recommended in 
their work‐up process to filter the suspension while it is still warm to avoid precipitation of 
mellitic acid. In their GO preparation Hummers and Offeman used powdered graphite 
flakes with particle size 325 mesh (44 µm).
On the basis of these very early results in GO research, I have the feeling that Rourke 
et al. [22] do not really present a new structural model, but investigate intermediate states 
between the formation of GO and mellitic acid.

Graphite Oxide Story – From the Beginning Till the Graphene Hype
9
1.2.3  Formation Mechanism – First Approximation
Already in 1919 Kohlschütter and Haenni [10] (p. 125) had recognized the essential role of 
nitric acid to open the graphite interior for the access of oxidants without acting as an oxi-
dant for the formation of GO.
In 1930 Hofmann and Frenzel [13] showed for the first time by the application of XRD 
that the layer distance increases from 3.4 Å to 8 Å when graphite reacts with a mixture of 
sulfuric acid and nitric acid. Thus, they confirmed the suggestion of Kohlschütter and 
Haenni [10] that nitric acid supports the opening of the interlayer space in graphite. 
The product obtained is the “blue phase” described first by Schafhäutl [5, 6] and Brodie 
[2–4] and has been identified as a graphite sulfate [36]. Since this compound is highly 
sensitive to water, the pure first‐stage compound (intercalation in every interlayer space) 
C24
+(HSO4)−(H2SO4)2 with the maximum content of sulfuric acid can be obtained by chemi-
cal or electrochemical oxidation of graphite in concentrated sulfuric acid [36, 37]. In a 
chemical oxidation with nitric acid in sulfuric acid (water content of 20%), the redox 
potential of the nitric acid allows only the preparation of a second‐stage intercalation com-
pound [37]. Although nitric acid is a strong oxidant, it is hard to get a pure first‐stage nitric 
acid intercalation compound. In concentrated nitric acid (66 wt.%), only a mixture of 
higher stages can be obtained, and even in fuming nitric acid only a second‐stage phase 
[36]. Only the addition of a small amount of permanganate allows the formation of the 
first‐stage compound [38].
Thiele [39] as well as Rüdorff and Hofmann [36] mention that other oxidants such as 
KClO3 or KMnO4 or CrO3 could take over the role of nitrate in the formation of graphite 
salts. However, they do not give experimental details. In 1992 Avdeev et al. [40] gave a 
physicochemical basis for the rational choice of oxidants allowing the formation of graph-
ite sulfate salts. A detailed study of the system KMnO4/H2SO4/C was presented only in 
2005 by Sorokina et al. [41]. They showed that the graphite sulfate salt is only formed 
when the MnO4
− : C molar ratio is ≤ 1 : 1 [41]. The formation of a CrO3/H2SO4 graphite salt 
is even more complex [42].
Thus, the unfortunate experiences of Brodie [1–4], Gottschalk [7], Charpy [26], Luzi 
[25] and Kohlschütter and Haenni [10] are not surprising (see section 1.2.1). From these 
experiences one can conclude that it seems to be unfortunate when the oxidant for the for-
mation of GO has to act also as the oxidant for the formation of the graphite salt. In that 
case the opening of the interlayer galleries and the oxidation to GO start simultaneously 
and can, thus, lead to over‐oxidation. The original formulation of Kohlschütter and Haenni 
[10] (p. 126) sounds, therefore, very modern:

10
Graphene Oxide: Fundamentals and Applications
(English translation: “Only when the oxidation starts simultaneously in the total mass from the 
interior does the formation of graphitic acid occur. If the oxidizing agent attacks [the graphite] 
from outside, the oxidation continues to the simplest products, since the time of action for the 
small amount of graphite is too long, when the reaction can proceed only layer by layer …”)
To get optimal access of the oxidant to the interlayer space and to get GO monolayers in 
the colloidal state, it must be guaranteed that a pure first‐stage intercalation compound has 
been obtained. This corresponds quite well with the statement of Boehm et al. [27] that the 
water content in sulfuric acid should not exceed 15% for the preparation of GO of high 
quality. However, it is hard to recognize the ideal endpoint of the intercalation reaction 
because of inter‐stratification phenomena. Looking at the modern preparation methods of 
GO, I get the feeling that the importance of the intercalation process for optimal GO for-
mation is mostly overlooked and the time before the addition of the oxidants is too short for 
optimal intercalation.
If the interlayer space is free for the access of the oxidizing agent, two questions arise: 
What are the oxidizing species? And how do they enter into the interlayer space? It is gener-
ally assumed that ClO2 and Mn2O7 formed in concentrated sulfuric/nitric acid mixtures from 
KClO3 and KMnO4 are the active species. In the case of KMnO4 in concentrated sulfuric 
acid, the reactive species could also be the MnO3
+ cation [43]. However, it is hard to imagine 
that this cation enters the interlayer space constrained by two positively charged carbon 
layers. To enter into the interlayer space, ClO2 and Mn2O7 have to replace the sulfuric acid 
molecules that form together with the HSO4
− ions a densely packed arrangement in the inter-
layer space in the precursor intercalation compound. This exchange process has to occur 
against a huge excess of sulfuric acid in the surroundings of the graphite salt. Therefore, it 
seems to me more probable that the ion exchange of the monovalent chlorate and the per-
manganate ion against the HSO4
− ion is the essential next step in the GO formation. (The 
possibility of ion exchange in the graphite salts was mentioned by Boehm et al. [27] and 
demonstrated by Rüdorff and Hofmann [36].) Both ions could be present to some extent 
since the pKa values of sulfuric acid, chloric acid and permanganate acid are almost of the 
same order of magnitude (H2SO4/HSO4
−, −3; HMnO4/MnO4
−, −2.25; HClO3/ClO3, −2.7; 
provided these values have any meaning under conditions in which the pH scale is not really 
valid). However, one essential problem is left: permanganate and chlorate act differently on 
organic compounds; but in the case of GO formation both must act very similarly.
1.3  Discovery of Essential Functional O‐Containing Groups and its 
Relation to the Development of Structural Models
1.3.1  Analytical Composition of Graphite Oxide
Throughout the history of GO research, the composition of GO was determined by com-
bustion analysis to determine the C and H contents. The oxygen content corresponds to the 
difference from 100%. Only Thiele [14] carried out reduction reactions of GO to determine 
the amount of reducing agent necessary for full reduction, to get the C/O ratio. However, 
there was general agreement at that time that the reduction is never complete even under 
strong conditions (e.g. up to 800 °C). To get the correct C/O ratio one has to make a correc-
tion for the ash left after burning. A serious problem for the determination of the correct 

Graphite Oxide Story – From the Beginning Till the Graphene Hype
11
C/O ratio is the amount of hydration water left in the sample after careful drying without 
the risk of deterioration. Boehm and Scholz [30] recommend using samples for analysis 
with 10–17% residual water because this corresponds to the water content of GO in the 
normal water vapor pressure in the laboratory atmosphere; thus, the samples do not change 
the weight so much during weighing.
For samples prepared via “Brodie’s method”, the carbon and hydrogen contents are 
fairly constant over the time of GO research. Brodie reported a carbon content of 60–61% 
and a hydrogen content of 1.75–1.91%; Gottschalk [7] reported similar values, but ques-
tioned whether these values mark an endpoint of drying. However, Boehm and Scholz [30] 
confirmed, despite some scatter, the values of Brodie [2].
For their GO prepared via the modified “Staudenmaier method”, Kohlschütter and 
Haenni [10] found after the first oxidation a carbon content of 59% and a hydrogen content 
of 1.91%. The carbon content decreases with the number of oxidation/purification cycles 
to 55%. Such strong alterations have not been reported since. Boehm and Scholz [30] 
reported values between 56% and 58% with an average of 57%.
Hummers and Offeman [28] reported a carbon content of 47% for their product and a 
carbon content of 52% for the sample prepared according to the “Staudenmaier method”. 
These values are the lowest to be found in publications. Boehm and Scholz [30] found the 
carbon content in the range from 56% to 63.7% for the Hummers–Offeman GO product.
Boehm and Scholz [30] stated that there is always a large scatter in the analytical results 
of various samples, but they are convinced that there is a trend in the degree of oxidation: 
the value of the C/O ratio is highest for the Brodie samples (C/O = 3.5), slightly lower for 
the Hummers–Offeman samples (3.3) and lowest for the Staudenmaier materials (2.9). In 
contrast, Thiele [14] stated (without giving experimental proof) that the number of oxida-
tion cycles and the method of preparation have no serious influence on the analytical 
results. On the other hand, he gave the ratio of C : O : H of 2 : 1 : 1 for his own samples 
prepared via the “Staudenmaier method”. This would correspond to the full oxidation of all 
aromatic double bonds.
Summing up all the analytical data in the Boehm and Scholz publication [30] and the 
analytical work done by all scientists working on GO since Brodie, I conclude that carbon 
contents lower than 55% (corresponding to a C/O ratio below 2.5) indicate over‐oxidation 
of GO, and that carbon contents higher than 63% (C/O ratio above 3.3) are caused by 
incipient decomposition due to drying the samples at about 100 °C.
1.3.2  Creation of the Structural Model from 1930 till 2006
Based on his analytical result and especially on the unusually high hydrogen content, in 
1930 Thiele proposed that oxygen is attached to the carbon grid in the form of OH groups 
[14]. Since the carbon atoms form a honeycomb arrangement, he gave a sum formula 
C6O3H3. To be in agreement with this sum formula, Thiele had to assume that the OH func-
tions are covalently bound to every second C atom on both sites of a carbon bilayer, which 
are interconnected by covalent C–C bonds. A sketch of this structural model is shown in 
Figure 1.1. Thiele considered the possibility to transform GO into humic acid as an addi-
tional hint for the presence of OH groups in GO.
Almost 60 years after Thiele, Nakajima et al. [44, 45] presented a very similar structural 
model of GO (see Figure 1.1, right), without giving any reference to Thiele’s paper. Nakajima 

12
Graphene Oxide: Fundamentals and Applications
et al. proposed a slightly different sum formula (C8(OH)4) instead of C6(OH)3) and based 
their model on the similarity of XRD data to those of a carbon fluoride compound with the 
same composition. Neither of these models found attention in the community.
An alternative model for the structure of GO was presented by Hofmann et al. [15] in 
1934. The starting point of the model construction was based on the following considera-
tions. As a maximum, all three double bonds per carbon hexagon could be replaced by 
three oxygen atoms bridging two neighboring carbon atoms (forming epoxide units). Since 
the most frequently found C/O ratio is 3, some double bonds have to be left unoxidized. In 
the oxygen removal from some ethylene oxide compounds under re‐formation of a double 
bond via HI treatment, Hofmann et al. [15] saw an analogy to the ease of oxygen removal 
in GO. This analogy was considered as a hint for the presence of epoxide functions in GO. 
From the fact that the heat of combustion of GO is quite similar to that of graphite, Hofmann 
et al. concluded that the oxygen is only weakly bound to the carbon layers in GO [15]. An 
additional proof is presented by the authors via the first single‐crystal XRD analysis of GO.
For the calculation of the intensities of the reflections, four different arrangements of 
oxygen atoms has been considered (Figure 1.2, top, a–d). The observed intensities agree 
best with the calculated intensities for model a) under the additional assumptions that every 
third C layer is at the same position, and that the oxygen atoms are statistically distributed 
between the possible sites. This arrangement is only possible if the carbon grid remains flat 
OH
OH
OH
: A—A′
: B—B′
8.22 Å
C8(OH)4
1.40 Å
1.43
0.51
1.54
A′
A
B′
B
Figure 1.1  The structural models of Thiele [14] (left) and Nakajima et al. [44, 45] (right). (left) 
Reproduced from [14] with permission of Wiley‐VCH. (right) Reproduced from [44] with 
permission of Elsevier

Graphite Oxide Story – From the Beginning Till the Graphene Hype
13
as in graphite. The authors did not see any evidence for the presence of OH groups cova-
lently attached to the carbon grid. They ascribe the hydrogen exclusively to residual 
“bound” water, without specifying the nature of this bonding state [15]. The unusually high 
hydrogen content in Thiele’s samples can be explained by the retention of the organic sol-
vents (acetic acid, acetic anhydride, ether) used by Thiele in his work‐up process (described 
in section 1.2.1). In a subsequent paper, Hofmann and König [46] devoted a small section 
to sum the formula of Thiele, which they discarded again. This conclusion has been con-
firmed also by a very thorough study of Thiele’s purification method carried out by Ruess 
[47]. In his experiments Ruess observed some evidence for a covalent attachment of the 
acetyl groups from the acetic acid anhydride to the OH groups (see section 1.4.6).
In the 1937 paper of Hofmann and König [46] there is an interesting turn. They confirm 
the cation exchange capacity in slightly basic medium determined by Thiele [35] and con-
clude that the amount of carboxyl groups in GO will not be enough to explain the acidity 
of GO. Thus, OH groups like those in humic acid may fill the gap. In addition, they suggest 
that the OH groups may be formed by hydrolysis of the epoxide groups.
In 1947 Ruess pointed out in his paper [19] that GO is not as reactive as organic epoxides 
and does not show the typical ring opening reactions with ammonia, HBr or HCl forming 
vicinal hydroxyamines or halogenohydroxides. He questioned also the idea that hydroxyl 
groups can be formed by hydrolysis of the epoxide functions. Based on these chemical 
arguments, the covalent bonding of OH to the carbon grid and a re‐evaluation of Hofmann 
et al.’s [15] and his own XRD data, Ruess [19] presented a new structural model. He 
claimed the best fit between the observed and calculated structure factors he had obtained, 
shown in Figure 1.3.
(a)
(b)
(c)
(d)
1.4 Å
2.48Å
b-axis
O atoms
C atoms
Figure 1.2  The structural model of Hofmann et al. [15]. Reproduced from [15] with permission 
of Wiley‐VCH

14
Graphene Oxide: Fundamentals and Applications
The carbon grid is now corrugated in a form typical for an arrangement of cycloalkanes 
with sp3‐hybridized carbon atoms. This structure no longer allows epoxide functions, and 
is therefore replaced by 1,3‐ether functions. According to Ruess’s determination of non‐
removable hydrogen atoms, there is about one OH group per six carbon atoms in the struc-
ture. The remaining oxygen atoms form the ether bridges. Their number and the number of 
double bonds vary with the degree of oxidation.
However, a single type of OH groups – particularly tertiary OH functions – is hardly 
compatible with the variety of reactions of the GO hydroxyl functions (see section 1.4.5) 
[16, 46, 48, 49]. Therefore, Clauss et al. [48] suggested that an OH function in the neigh-
borhood of a C–C double bond (enols) could be much more acidic. However, in that case 
C–C bonds must have been broken, and the arrangements shown in Figure 1.4 (left) could 
be present in GO.
The transition from an enol to a keto function could explain the transition from the bright 
to the dark state of GO. However, this tautomerism could not be clearly established by the 
authors in an infrared (IR) spectrum. IR spectra by Clauss et al. [48] and earlier by Hadži 
and Novak [50] clearly confirmed the presence of carboxyl and hydroxyl groups but gave 
no indications for the 1,3‐ether functions. Trials to split these ethers were unsuccessful also 
[16, 48]. Hadži and Novak assigned a weak feature at a wavenumber of 980 cm−1 as a hint 
for the presence of epoxide functions. In a later paper Scholz and Boehm [16] assigned the 
signal at 1720 cm−1 to a carbonyl function, which in alkaline solution undergoes a keto–
enol tautomerism or forms a geminal diol. Another vibration mode at 1620 cm−1 was inter-
preted as originating from a carbonyl function of an extended quinonoid system. This 
assignment was the basis of the new structural model of Scholz and Boehm [16] shown in 
Figure 1.4 (right). Note that this assignment was later shown to be incorrect [51]. I think 
that the model published by Szabó et al. [51] combines structural elements of both Scholz 
and Boehm [16] (broken C–C bonds, quinone groups) and Ruess [19] (1,3‐ethers).
In 1962 Aragon de la Cruz and Cowley [52] found the intensity distribution of the spots 
in their electron diffraction pattern to be compatible with epoxide functions over C–C dou-
ble bonds and OH groups on top of carbon atoms in a random distribution, in agreement 
with a modified Hofmann model. However, the authors conceded that this interpretation 
C atoms
O atoms
Figure 1.3  The structural GO model according to Ruess [19]. However, this figure is taken 
from Ref. [48] because it shows clearly the double bonds left unoxidized. Reproduced from 
[48] with permission of Wiley‐VCH

Graphite Oxide Story – From the Beginning Till the Graphene Hype
15
suffers from some uncertainty. And, indeed, Scholz and Boehm [16] stated that a similar 
electron density distribution would be found for carbonyl functions in neighboring carbon 
layers lying on top of each other. The electron density distribution could also originate 
when the layers were built up from small areas oriented in all three a‐directions [16].
Summing up the results of this era of investigation, it is disappointing that the applica-
tion of the most modern methods at that time did not allow the structure of GO to be unam-
biguously clarified. With respect to the XRD, this is mainly due to the fact that, for GO, one 
can observe only two 00 l reflections and a few hk0 reflections, but no hkl reflections.
A new era in GO studies started with the possibilities offered by MAS NMR. NMR 
monitors mainly the electronic structure of the first coordination sphere and is, therefore, 
less sensitive to the long‐range order in a crystal. Thus, it is the ideal method for investigat-
ing almost amorphous materials. The first NMR experiments on GO were published by 
Mermoux et al. in 1989 and 1991 [17, 18]. The 13C NMR spectrum shows just three domi-
nant signals, as shown later in Figure 1.6(a), with chemical shifts of 60, 70 and ~130 ppm. 
The three signals of an as‐prepared GO have been assigned to ether functions, to alcohol 
functions and to aromatic or conjugated double bonds, respectively. Therefore, Mermoux 
et al. [18] ruled out the structural models of Thiele [14], Nakajima et al. [44, 45] and Scholz 
and Boehm [16]. Whereas in their first paper [17] Mermoux and Chabre assigned the 
60 ppm signal to epoxide functions, in the following paper [18] they did not differentiate 
between epoxide (1,2‐ether) and 1,3‐ether functions and considered their spectra as confir-
mation of Hofmann et al.’s [15] and Ruess’s models [19]. At the end the authors preferred 
O
O
O
O
O
O
O
O
O
O
O
O
O
O
HO
H
HO
C
8
8
8
8
8
4
4
4
6
3
3
1
1
4
5
5
7
7
6
6
8
8
8
2
2
6
C
C
C
OH
HO
C
C
C
C
C
C
C
C
C
C
C
C
C
O
O
C
C
C
C
H
C
C
C
OH
O
O
H
O
O
C
C
O
HO
OH
OH
H
H
H
H
H
OH
H
OH
H
O
O
HO
Figure 1.4  Possible keto–enol tautomerism in graphite oxide (left) according to Clauss et al. 
[48], and the new structural model (right) of Scholz and Boehm [16]. (left) Reproduced from 
[48] with permission of Wiley‐VCH. (right) Reproduced from [16] with permission of Wiley‐VCH

16
Graphene Oxide: Fundamentals and Applications
a Ruess‐type model, but name the 1,3‐ethers as epoxides as well. In subsequent papers 
[53, 54] the position of the authors is not clear. On the one hand they assign the 60 ppm 
peak to epoxides, but on the other hand they argue only based on the model of Ruess, 
despite Ruess [19] clearly stating that epoxides are not compatible with corrugated layers 
of sp3 carbons.
The assignment of the 60 ppm signal to epoxide groups in our studies signifies the return 
to the structural model of Hofmann with some modifications [20, 55]. Part of the epoxide 
groups must be replaced by tertiary OH groups; and the two functional groups are more or 
less randomly distributed over both sites of the carbon grid. Since the signal at 130 ppm can 
be ascribed to aromatic carbon atoms, patches of aromatic rings of varying size are distrib-
uted between the oxygen‐carrying areas. These aromatic areas and the epoxide groups keep 
the carbon grid almost flat; some deviations may result from the sp3‐hybridized carbon 
atoms carrying the OH groups. A sketch of the resulting structure is shown in Figure 1.5.
To be honest, one should be aware that the interpretation of the NMR spectra might not 
be the end of the story. We cannot differentiate if isolated or conjugated double bonds con-
tribute to the signal at 130 ppm. In addition, NMR is a local probe and, thus, we do not 
know whether this signal is caused by isolated aromatic rings or by polycyclic arrange-
ments as we have shown it in the sketch of our model. Thus, the NMR data could also be 
compatible with a distribution of aromatic rings following Clar’s concept of aromaticity 
(as shown in figure 1 of Ref. [56]). The signals at 60 and 70 ppm overlap partially. A decon-
volution analysis showed that perhaps four signals are hidden in the experimental peak. 
Going through NMR data collections (e.g. Ref. [57]), one can find structural features that 
could be compatible with the structural models discussed with almost similar chemical 
shifts, i.e. allylic alcohol. However, it is clear that in pristine GO there is little evidence for 
the presence of enol or phenol functions.
1.3.3  Considerations for the Formation Mechanism – Second Approximation
As discussed in section 1.2.3, the intercalation of sulfuric acid and/or nitric acid into graph-
ite is the first step of GO formation [10, 13, 16]. Recently, Dimiev and Tour [58] confirmed 
elegantly by means of modern scientific methods (XRD, Raman spectroscopy) all the 
observations on GO formation described from the early days of GO research by Brodie [2], 
Gottschalk [7], Staudenmaier [9], Luzi [25], Kohlschütter and Haenni [10] and Hofmann 
and Frenzel [13], just to mention the most important workers.
O
O
O
O
O
O
O
O
O
O
O
O
O
O
O
O
OH
OH
OH
OH
OH
OH OH
OH
OH
OH
OH
OH
OH
OH
OH
OH OH
OH OH
OH
OH
OH
OH
OH
O
O
OH
OH
Figure 1.5  Lerf–Klinowski model of the as‐prepared GO structure [55]. Reproduced from [55] 
with permission of Elsevier

Graphite Oxide Story – From the Beginning Till the Graphene Hype
17
Since it is hard to guarantee a pure first‐stage phase throughout the intercalated graphite 
particles, it cannot be ruled out that there are multi‐layer assemblies of a second‐stage 
phase. In that case the oxidation could occur only in any second interlayer gallery, resulting 
in an assembly according to Thiele’s model [14]. The real arrangement must not follow the 
ideal and very regular arrangement in Thiele’s model, but there could be some covalent 
linkages of C atoms (carrying OH groups) between the neighboring C layers. Besides the 
OH groups, there could also be epoxides or other functional groups.
Hofmann et al. [15], Boehm et al. [16, 48] as well as Dimiev and Tour [58] refrain from 
discussing the molecular mechanism of graphite oxidation. This is understandable because 
there are no low‐molecular‐weight model systems with large polycyclic aromatic hydro-
carbons (PAHs) where the reaction behavior of hydrogen‐free carbon atoms has been 
investigated. Therefore, considerations on the mechanism of GO formation must start from 
knowledge of the reaction behavior of low‐molecular‐weight PAHs.
Assuming epoxides as an important structural element in GO, one is faced with the fact 
that neither ClO3
− nor MnO4
− are known to oxidize PAHs to epoxides [59]. MnO4
− reacts 
with isolated double bonds to form cis‐diols [59, 60]. This sort of reaction could happen only 
at the peripheral carbon atoms of the graphite layers, and the subsequent reaction from diols 
to ketones could occur with breaking of C–C bonds. Whether isolated double bonds can
