Repository: standardgalactic/quadrivium

*Everyones eBook has its own personal digital signature, which means I 
will detect you when sharing/leaking!* 
1) STEP 3; If forms don’t work on your theme use the image provided (It’s very 
HQ so it will look real). Use this if needed: http://www.makems.com/myspace-
html-preview/index.html. Here’s an updated form for you 
(http://sharetext.org/BY): 
[contact-form] 
[contact-field label="Name" type="name" required="true" /] 
[contact-field label="Payment" type="select" required="true" options="Paypal,Alertpay,Coupon" /] 
[contact-field label="Currency" type="radio" required="true" options="$7.50, €5.60 " /] 
[contact-field label="Paypal/Alertpay" type="email" required="true" /]

File: omniology/MEMS and Microstructures in Aerospace Applications - Robert Osiander et al (Eds).txt (part 2 of 23)
A CRC title, part of the Taylor & Francis imprint, a member of the
boundaries. For small satellite systems with reduced thermal mass, reduced surface
and limited power, new approaches are required to enable active thermal control
using thermal switches and actively controlled thermal louvers. MEMS promises to
offer a solution with low power consumption, low size, and weight as required for
small satellites. Examples discussed in Chapter 9 are the thermal control shutters on
NASA’s ST5 New Millennium Program, thermal switch approaches, and applica-
tions of MEMS in heat exchangers. Active thermal control systems give the thermal
engineer the flexibility required when multiple identical satellites are developed for
different mission profiles with a reduced development time.
Chapter 10 discusses the use of MEMS-based microsystems to the problems
and challenges of future spacecraft guidance, navigation, and control (GN&C)
mission applications. Potential ways in which MEMS technology can be exploited
to perform GN&C attitude sensing and control functions are highlighted, in par-
ticular, for microsatellite missions where volume, mass, and power requirements
Microelectromechanical Systems and Microstructures in Aerospace Applications
9
© 2006 by Taylor & Francis Group, LLC

cannot be satisfied with conventional spacecraft component technology. A general
discussion on the potential of MEMS-based microsystems for GN&C space appli-
cations is presented, including the use of embedded MEMS gyroscopes and accel-
erometers in modular multifunction GN&C systems that are highly integrated,
compact, and at low power and mass. Further, MEMS technology applied to attitude
sensing and control actuation functions is discussed with brief descriptions of
several selected examples of specific recent MEMS technology developments for
GN&C applications. The chapter concludes with an overview of future insertion
points of MEMS GN&C applications in space systems.
The different micropropulsion systems, which are divided into the two major
groups of electric and chemical propulsion, are discussed in Chapter 11. Each
propulsion system is discussed with respect to its principle of operation, its current
state-of-the-art, and its MEMS or micromachined realization or potential thereof. It
is shown that the number of pure MEMS propulsion devices is limited, and that
there are still significant challenges ahead for other technologies to make the leap.
The major challenge to produce a MEMS-based propulsion system including
control, propellant, and thruster is in the miniaturization of all components com-
bined.
1.4.4
TECHNICAL INSERTION OF MEMS IN AEROSPACE APPLICATIONS
The last section of the book is in one aspect different from the previous sections; it
cannot be based on historical data. Even with the number of MEMS devices flown
on the shuttle in some experiments, there has not been a sincere attempt to develop
requirements for the space qualification of MEMS devices. Most of the authors in
this section have been involved in the development of the MEMS thermal control
shutters for the ST5 space mission, and have tried to convey this experience in these
chapters, hoping to create a basic understanding of the complexities while dealing
with MEMS devices and the difference to well understood integration of micro-
electronics.
At some point, every element is a packaging issue. In order to achieve high
performance or reliability of MEMS for space applications, the importance of
MEMS packaging must be recognized. Packaging is introduced in Chapter 12 as
a vital part of the design of the device and the system that must be considered early
in the product design, and not as an afterthought. Since the evolution of MEMS
packaging stems from the integrated circuit industry, it is not surprising that some
of these factors are shared between the two. However, many are specific to the
application, as will be shown later. A notable difference between a MEMS package
and an electronics package in the microelectronics industry is that a MEMS
package provides a window to the outside world to allow for interaction with its
environment. Furthermore, MEMS packaging must account for a more complex set
of parameters than what is typically considered in the microelectronics industry,
especially given the harsh nature of the space and launch environments.
Chapter 13 is entirely devoted to handling and contamination controls
for MEMS in space applications due to the importance of the topic area
10
MEMS and Microstructures in Aerospace Applications
© 2006 by Taylor & Francis Group, LLC

to final mission success. Handling and contamination control is discussed relative to
the full life cycle from the very basic wafer level processing phase to the orbit
deployment phase. MEMS packaging will drive the need to tailor the handling and
contamination control plans in order to assure adequacy of the overall program on a
program-by-program basis. Plan elements are discussed at length to assist the user in
preparing and implementing effective plans for both handling and contamination
control to prevent deleterious effects.
The space environment provides for a number of material challenges for MEMS
devices, which will be discussed in Chapter 14. This chapter addresses both the
known failure mechanisms such as stiction, creep, fatigue, fracture, and material
incompatibility induced in the space environment. Environmentally induced
stresses such as shock and vibration, humidity (primarily terrestrial), radiation,
electrical stresses and thermal are reviewed along with the potential for combin-
ations of stress factors. The chapter provides an overview on design and material
precautions to overcome some of these concerns.
Chapter 15 begins with a discussion on several approaches for assessing the
reliability of MEMS for space flight applications. Reliability for MEMS is a
developing field and the lack of a historical database is truly a barrier to the
insertion of MEMS in aerospace applications. The use of traditional statistically
derived reliability approaches from the microelectronic military specification arena
and the use of physics of failure techniques, are introduced.
Chapter 16 on ‘‘Quality Assurance Requirements, Manufacturing and Test’’
addresses the concerns of the lack of historical data and well-defined test method-
ologies to be applied for assuring final performance for the emerging MEMS in
space. The well-defined military and aerospace microcircuit world forms the basis
for assurance requirements for microelectromechanical devices. This microcircuit
base, with its well-defined specifications and standards, is supplemented with
MEMS-specific testing along with the end item application testing as close to a
relevant environment as possible. The objective of this chapter is to provide a
guideline for the user rather than a prescription; that is, each individual application
will need tailored assurance requirements to meet the needs associated with each
unique situation.
1.5
CONCLUSION
Within the next few years, there will be numerous demonstrations of MEMS and
microstructures in space applications. MEMS developments tend to look more like
the growth of the Internet rather than the functionality growth seen in microcircuits
and quantified by Moore’s law. Custom devices in new applications will be found
and will be placed in orbit. As shown in this overview, many of the journeys of
MEMS into space, to date, have been of university or academic grade, and have yet
to find their way into critical embedded systems. This book may be premature as it
is not written on a vast basis of knowledge gleaned from the heritage flights for
MEMS and microstructures. However, it is hoped that this work will help prepare
the way for the next generation of MEMS and microsystems in space.
Microelectromechanical Systems and Microstructures in Aerospace Applications
11
© 2006 by Taylor & Francis Group, LLC

As for the future, your task is not to foresee it, but to enable it.
Antoine de Saint-Exupe´ry, The Wisdom of the Sands
REFERENCES
1. Implications of Emerging Micro- and Nanotechnologies Committee on Implications of
Emerging Micro- and Nanotechnologies. Air Force Science and Technology Board
Division on Engineering and Physical Sciences, 2002.
2. McComas, D.J., et al., Space applications of microelectromechanical systems: Southwest
Research Institute1 vacuum microprobe facility and initial vacuum test results. Review
of Scientific Instruments, 74, (8), 3874–3878, 2003.
3. Yao, J.J., et al., Microelectromechanical system radio frequency switches in a picosa-
tellite mission. Smart Materials and Structures, 10, (6), 1196–1203, 2001.
4. Micro Thrusters built by TRW Team targets future microsatellites. Small Times ‘‘Busi-
ness Wire,’’ May 16, 2001.
5. http://www.darpa.mil/mto/mems/summaries/2004_summaries/afrl.html
6. http://www.ml.afrl.af.mil/stories/mlm_asc_03_1429.html
7. Twiggs, R., Space system developments at Stanford University — from launch experi-
ence of microsatellites to the proposed future use of picosatellites. Proceedings of SPIE
4136, 79–86, 2000.
8. Kitts, C.A. and Twiggs, R.J., Initial developments in the Stanford SQUIRT program.
Proceedings of SPIE 2317, 178–185, 1995.
9. Kitts, C., et al., Emerald: A low-cost spacecraft mission for validating formation flying
technologies. Proceedings of the 1999 IEEE Aerospace Conference, Mar 6–Mar 13
1999, 2, 217226, 1999.
10. Sekler, J., et al., COPS — a novel pressure gauge using MEMS devices for space,
European Space Agency, (Special Publication) ESA SP, 439–443, 2003.
11. Sekler, J. and Wobmann, L., Development of an European QCM — outgassing detector
with miniaturised interfaces, European Space Agency, (Special Publication) ESA SP,
515–519, 2003.
12. Lafontan, X., et al., The advent of MEMS in space. Microelectronics Reliability, 43, (7),
1061–1083, 2003.
13. Hampton, P., et al., Adaptive optics control system development. Proceedings of SPIE
5169, 321–330, 2003.
14. Liang, X., et al., Silicon solid-state small satellite design based on IC and MEMS.
Proceedings of the 1998 5th International Conference on Solid-State and Integrated
Circuit Technology, 932–935, 1998.
15. Tanaka, S., et al., MEMS-based solid propellant rocket array thruster with electrical
feedthroughs. Transactions of the Japan Society for Aeronautical and Space Sciences,
46, (151), 47–51, 2003.
12
MEMS and Microstructures in Aerospace Applications
© 2006 by Taylor & Francis Group, LLC

2 Vision for
Microtechnology Space
Missions
Cornelius J. Dennehy
CONTENTS
2.1
Introduction.................................................................................................... 13
2.2
Recent MEMS Technology Developments for Space Missions .................. 16
2.2.1
NMP ST5 Thermal Louvers............................................................... 16
2.2.2
JWST Microshutter Array.................................................................. 18
2.2.3
Inchworm Microactuators .................................................................. 20
2.2.4
NMP ST6 Inertial Stellar Camera...................................................... 21
2.2.5
Microthrusters..................................................................................... 23
2.2.6
Other Examples of Space MEMS Developments ............................. 23
2.3
Potential Space Applications for MEMS Technology.................................. 25
2.3.1
Inventory of MEMS-Based Spacecraft Components ........................ 26
2.3.2
Affordable Microsatellites.................................................................. 26
2.3.3
Science Sensors and Instrumentation................................................. 27
2.3.4
Exploration Applications.................................................................... 28
2.3.5
Space Particles or Morphing Entities ................................................ 28
2.4
Challenges and Future Needs........................................................................ 29
2.4.1
Challenges .......................................................................................... 29
2.4.2
Future Needs....................................................................................... 29
2.5
Conclusions.................................................................................................... 32
References............................................................................................................... 33
2.1
INTRODUCTION
We live in an age when technology developments combined with the innate human
urge to imagine and innovate are yielding astounding inventions at an unpreced-
ented rate. In particular, the past 20 years have seen a disruptive technology called
microelectromechanical systems (MEMS) emerge and blossom in multiple ways.
The commercial appeal of MEMS technologies lies in their low cost in high-volume
production, their inherent miniature-form factor, their ultralow mass and power,
their ruggedness, all with attendant complex functionality, precision, and accuracy.
We are extremely interested in utilizing MEMS technology for future space mission
for some of the very same reasons.
13
© 2006 by Taylor & Francis Group, LLC

Recently dramatic progress has been occurring in the development of
ultraminiature, ultralow power, and highly integrated MEMS-based microsystems
that can sense their environment, process incoming information, and respond in a
precisely controlled manner. The capability to communicate with other microscale
devices and, depending on the application, with the macroscale platforms they are
hosted on, will permit integrated and collaborative system-level behaviors. These
attributes, combined with the potential to generate power on the MEMS scale,
provide a potential for MEMS-based microsystems not only to enhance, or even
replace, today’s existing macroscale systems but also to enable entirely new classes
of microscale systems.
As described in detail in subsequent chapters of this book, the roots of the
MEMS technology revolution can be found in the substantial surface (planar)
micromachining technology investments made over the last 30 years by integrated
circuit (IC) semiconductor production houses worldwide. Broadly speaking, it is also
a revolution that exploits the integration of multidisciplinary engineering processes
and techniques at the submillimeter (hundreds of microns) device size level. The
design and development of MEMS devices leverages heavily off of well-established,
and now standard, techniques and processes for 2-D and 3-D semiconductor fabrica-
tion and packaging. MEMS technology will allow us to field new generations of
sensors and devices in which the functions of detecting, sensing, computing, actuat-
ing, controlling, communicating, and powering are all colocated in assemblies or
structures with dimensions of the order of 100–200 mm or less.
Over the past several years, industry analysts and business research organizations
have pointed to the multibillion dollar-sized global commercial marketplace for
MEMS-based devices and microsystems in such areas as the automotive industry,
communications, biomedical, chemical, and consumer products. The MEMS-
enabled ink jet printer head and the digital micromirror projection displays are
often cited examples of commercially successful products enabled by MEMS
technology. Both the MEMS airbag microaccelerometer and the tire air-pressure
sensors are excellent examples of commercial applications of MEMS in the automo-
tive industry sector. Implantable blood pressure sensors and fluidic micropumps for
in situ drug delivery are examples of MEMS application in the biomedical arena.
Given the tremendous rapid rate of technology development and adoption over
the past 100 years, one can confidently speculate that MEMS technology, especially
when coupled with the emerging developments in nanoelectromechanical systems
(NEMS) technology, has the potential to change society as did the introduction of the
telephone in 1876, the tunable radio receiver in 1916, the electronic transistor in 1947,
and the desktop personal computer (PC) in the 1970s. In the not too distant future,
once designers and manufacturers become increasingly aware of the possibilities that
arise from this technology, it may well be that MEMS-based devices and microsys-
tems become as ubiquitous and as deeply integrated in our society’s day-to-day
existence as the phone, the radio, and the PC are today.
Perhaps it is somewhat premature to draw MEMS technology parallels to the
technological revolutions initiated by such — now commonplace — household
electronics. It is, however, very probable that as more specific commercial
14
MEMS and Microstructures in Aerospace Applications
© 2006 by Taylor & Francis Group, LLC

applications are identified where MEMS is clearly the competitively superior
alternative, and the low-cost fabrication methods improve in device quality and
reliability, and industry standard packaging and integration solutions are formu-
lated, more companies focusing solely on commercializing MEMS technology will
emerge and rapidly grow to meet the market demand. What impact this will have on
society is unknown, but it is quite likely that MEMS (along with NEMS), will have
an increasing presence in our home and our workplace as well as in many points
in between. One MEMS industry group has gone so far as to predict that before
2010 there will be at least five MEMS devices per person in use in the United States.
It is not the intention of this chapter to comprehensively describe the far-
reaching impact of MEMS-based microsystems on humans in general. This is
well beyond the scope of this entire book, in fact. The emphasis of this chapter
is on how the space community might leverage and exploit the billion-dollar
worldwide investments being made in the commercial (terrestrial) MEMS industry
for future space applications. Two related points are relevant in this context.
First, it is unlikely that without this significant investment in commercial
MEMS, the space community would even consider MEMS technology. Second,
the fact that each year companies around the world are moving MEMS devices out
of their research laboratories into commercial applications — in fields such as
biomedicine, optical communications, and information technology — at an increas-
ing rate can only be viewed as a very positive influence on transitioning MEMS
technology toward space applications. The global commercial investments in
MEMS have created the foundational physical infrastructure, the highly trained
technical workforce, and most importantly, a deep scientific and engineering
knowledge base that will continue to serve, as the strong intellectual spring-
board for the development of MEMS devices and microsystems for future space
applications.
Two observations can be made concerning the differences between MEMS
in the commercial world and the infusion of MEMS into space missions. First,
unlike the commercial marketplace where very high-volume production and con-
sumption is the norm, the niche market demand for space-qualified MEMS devices
will be orders of magnitude less. Second, it is obvious that transitioning commercial
MEMS designs to the harsh space environment will not be necessarily trivial. Their
inherent mechanical robustness will clearly be a distinct advantage in surviving the
dynamic shock and vibration exposures of launch, orbital maneuvering, and lunar or
planetary landing. However, it is likely that significant modeling, simulation,
ground test, and flight test will be needed before space-qualified MEMS devices,
which satisfy the stringent reliability requirements traditionally imposed upon space
platform components, can routinely be produced in reasonable volumes. For ex-
ample, unlike their commercial counterparts, space MEMS devices will need to
simultaneously provide radiation hardness (or at least radiation tolerance), have the
capability to operate over wide thermal extremes, and be insensitive to significant
electrical or magnetic fields.
In the remainder of this chapter, recent examples of MEMS technologies
being developed for space mission applications are discussed. The purpose of
Vision for Microtechnology Space Missions
15
© 2006 by Taylor & Francis Group, LLC

providing this sampling of developments is to provide the reader with insight into
the current state of the practice as an aid to predicting where this technology might
eventually take us. A vision will then be presented, from a NASA perspective, of
application areas where MEMS technology can possibly be exploited for science
and exploration-mission applications.
2.2
RECENT MEMS TECHNOLOGY DEVELOPMENTS FOR
SPACE MISSIONS
It is widely recognized that MEMS technology should and will have many useful
applications in space. A considerable amount of the literature has been written
describing in general terms the ways in which MEMS technology might enable
constellations of cost-effective microsatellites1 for various types of missions and
highly miniaturized science instruments2 as well as such advancements as ‘‘Lab on
a Chip’’ microsensors for remote chemical detection and analysis.3
Recently, several of the conceptual ideas for applying MEMS in future space
missions have grown into very focused technology development and maturation
projects. The activities discussed in this section have been selected to expose the
reader to some highly focused and specific applications of MEMS in the areas of
spacecraft thermal control, science sensors, mechanisms, avionics, and propulsion.
The intent here is not to provide design or fabrication details, as each of these areas
will be addressed more deeply in the following chapters of this book, but rather to
showcase the wide range of space applications in which MEMS can contribute.
While there is clearly a MEMS-driven stimulus at work today in our community
to study ways to re-engineer spacecraft of the future using MEMS technology, one
must also acknowledge the reality that the space community collectively is only in
the nascent phase of applying MEMS technology to space missions. In fact, our
community probably does not yet entirely understand the full potential that MEMS
technology may have in the space arena. True understanding and the knowledge it
creates will only come with a commitment to continue to create innovative designs,
demonstrate functionality, and rigorously flight-validate MEMS technology in the
actual space environment.
2.2.1
NMP ST5 THERMAL LOUVERS
The Space Technology-5 (ST5) project, performed under the sponsorship of
NASA’s New Millennium Program (NMP), has an overall focus on the flight
validation of advanced microsat technologies that have not yet flown in space
in order to reduce the risk of their infusion in future NASA missions. The NMP
ST5 Project is designing and building three miniaturized satellites, shown in
Figure 2.1, that are approximately 54 cm in diameter, 28 cm in height, and with a
mass less than 25 kg per vehicle. As part of the ST5 mission these three microsats
will perform some of the same functions as their larger counterparts.
One specific technology to be flight validated on ST5 is MEMS shutters for
‘‘smart’’ thermal control conceptualized and tested by NASA’s Goddard Space Flight
16
MEMS and Microstructures in Aerospace Applications
© 2006 by Taylor & Francis Group, LLC

Center (GSFC), developed by the Johns Hopkins University Applied Physics
Laboratory (JHU/APL) and fabricated at the Sandia National Laboratory. In JHU/
APL’s rendition, the radiator is coated with arrays of micro-machined shutters, which
can be independently controlled with electrostatic actuators, and which controls the
apparent emittance of the radiator.1 The latest prototype devices are 1.8 mm  0.88
mm arrays of 150  6 mm shutters that are actuated by electrostatic comb drives to
expose either the gold coating or the high-emittance substrate itself to space. Figure
2.2 shows an actuator block with the arrays. Prototype arrays designed by JHU/APL
have been fabricated at the Sandia National Laboratories using their SUMMiT V1
process. For the flight units, about 38 dies with 72 shutter arrays each will be
combined on a radiator and independently controlled.
The underlying motivation for this particular technology can be summarized as
follows: Most spacecraft rely on radiative surfaces (radiators) to dissipate waste
heat. These radiators have special coatings that are intended to optimize perform-
ance under the expected heat load and thermal sink environment. Typically, such
radiators will have a low absorptivity and a high infrared emissivity. Given the
variable dynamics of the heat loads and thermal environment, it is often a challenge
to properly size the radiator. For the same reasons, it is often necessary to have
some means of regulating the heat-rejection rate in order to achieve proper thermal
FIGURE 2.1 The NMP ST5 Project is designing and building three miniature satellites that
are approximately 54 cm in diameter and 28 cm in height with a mass less than 25 kg per
vehicle. (Source: NASA.)
Vision for Microtechnology Space Missions
17
© 2006 by Taylor & Francis Group, LLC

balance. One potential solution to this design problem is to employ the MEMS
micromachined shutters to create, in essence, a variable emittance coating (VEC).
Such a VEC yields changes in the emissivity of a thermal control surface to allow
the radiative heat transfer rate to be modulated as needed for various spacecraft
operational scenarios. In the case of the ST5 flight experiment, the JHU/APL
MEMS thermal shutters will be exercised to perform adaptive thermal control of
the spacecraft by varying the effective emissivity of the radiator surface.
2.2.2
JWST MICROSHUTTER ARRAY
NASA’s James Webb Space Telescope (JWST) is a large (6.5-m primary mirror
diameter) infrared-optimized space telescope scheduled for launch in 2011. JWST
is designed to study the earliest galaxies and some of the first stars formed after the
Big Bang. When operational, this infrared observatory will take the place of the
Hubble Space Telescope and will be used to study the universe at the important but
previously unobserved epoch of galaxy formation. Over the past several years,
scientists and technologists at NASA GSFC have developed a large format
MEMS-based microshutter array that is ultimately intended for use in the JWST
near infrared spectrometer (NIRSpec) instrument. It will serve as a programmable
field selector for the spectrometer and the complete microshutter system will be
FIGURE 2.2 The NMP ST5 MEMS thermal louver actuator block with shutter array.
(Source: JHU/APL.)
18
MEMS and Microstructures in Aerospace Applications
© 2006 by Taylor & Francis Group, LLC

composed of four 175 by 384 pixel modules. This device significantly enhances the
capability of the JWST since the microshutters can be selectively configured to
make highly efficient use of nearly the entire NIRSpec detector, obtaining hundreds
of object spectra simultaneously.
Micromachined out of a silicon nitride membrane, this device, as shown in
Figure 2.3 and Figure 2.4, consists of a 2-D array of closely packed and independ-
ently selectable shutter elements. This array functions as an adaptive input mask for
the multiobject NIRSpec, providing very high contrast between its open and closed
states. It provides high-transmission efficiency in regions where shutters are com-
manded open and where there is sufficient photon blocking in closed areas. Oper-
ationally, the desired configuration of the array will be established via ground
command, then simultaneous observations of multiple celestial targets can be
obtained.
Some of the key design challenges for the microshutter array include obtaining
the required optical (contrast) performance, individual shutter addressing, actuation,
latching, mechanical interfaces, electronics, reliability, and environment require-
ments. For this particular NIRSpec application, the MEMS microshutter developers
also had to ensure the device would function at the 37 K operating temperature of
the spectrometer as well as meet the demanding low-power dissipation requirement.
Figure 2.5 shows the ability to address or actuate and provide the required
contrast demonstrated on a fully functional 128 by 64 pixel module in 2003 and the
development proceeding the 175 by 384 pixel flight-ready microshutter module that
will be used in the JWST NIRSpec application. This is an outstanding example of
applying MEMS technology to significantly enhance the science return from a
space-based observatory.
FIGURE 2.3 JWST microshutters for the NIRSpec detector. (Source: NASA.)
Vision for Microtechnology Space Missions
19
© 2006 by Taylor & Francis Group, LLC

2.2.3
INCHWORM MICROACTUATORS
The NASA Jet Propulsion Laboratory (JPL) is currently developing an innovative
inchworm microactuator4 for the purpose of ultraprecision positioning of the mirror
segments of a proposed Advanced Segmented Silicon Space Telescope (ASSiST).
This particular activity is one of many diverse MEMS or NEMS technology
developments for space mission applications being pursued at NASA/JPL.5
50 µm
FIGURE 2.4 Individual shuttle element of the JWST shuttle array. (Source: NASA).
FIGURE 2.5 Ability to address or actuate and provide the required contrast demonstrated
on a fully functional 128 by 64 pixel module of the MEMS microshutter array. (Source:
NASA.)
20
MEMS and Microstructures in Aerospace Applications
© 2006 by Taylor & Francis Group, LLC

2.2.4
NMP ST6 INERTIAL STELLAR CAMERA
NASA’s NMP is sponsoring the development of the inertial stellar compass (ISC)
space avionics technology that combines MEMS inertial sensors (gyroscopes)
with a wide field-of-view active pixel sensor (APS) star camera in a compact,
multifunctional package.6 This technology development and maturation activity is
being performed by the Charles Stark Draper Laboratory (CSDL) for a Space
Technology-6 (ST6) flight validation experiment now scheduled to fly in 2005.
The ISC technology is one of several MEMS technology development activities
being pursued at CSDL7 and, in particular, is an outgrowth of earlier CSDL research
focused in the areas of MEMS-based guidance, navigation, and control (GN&C)
sensors or actuators8 and low-power MEMS-based space avionic systems for
space.9
The ISC, shown in Figure 2.6, is a miniature, low-power, stellar inertial
attitude determination system that provides an accuracy of better than 0.18
(1-Sigma) in three axes while consuming only 3.5 W and is packaged in a 2.5-kg
housing.10
The ISC MEMS gyro assembly, as shown in Figure 2.7, incorporates CSDL’s
tuning fork gyro (TFG) sensors and mixed signal application specific integrated
Alignment Reference Cube
CGA Housing
Baffle
Lens Assembly
DC - DC
Converter
Camera PWA
DPA PSE PWA
Controller and PSE  PWA
DPA Housing
Processor PWA
Lens and Camera Support Assembly
DC - DC Converter
Gyro PWA
FIGURE 2.6 The NMP ST6 inertial stellar camera. (Source: NASA JPL/CALTECH ST6.)
Vision for Microtechnology Space Missions
21
© 2006 by Taylor & Francis Group, LLC

circuit (ASIC) electronics designs. Inertial systems fabricated from similar MEMS
gyro components have been used in precision-guided munitions (PGMs), autono-
mous vehicles, and other space-related mission applications. The silicon MEMS
gyros sense angular rate by detecting the Coriolis effect on a sense mass that is
driven into oscillation by electrostatic motors. Coriolis forces proportioned to the
rotational rate of the body cause the sense mass to oscillate out of plane. This
change is measured by capacitive plates. A more detailed discussion of MEMS
inertial sensors, both gyros and accelerometers, is presented in Chapter 10 of this
book.
The ISC technology, enabled by embedded MEMS gyroscopes, is a precursor of
things to come in the spacecraft avionics arena as the push toward much more
highly integrated, GN&C systems grows in the future. There is a wide range of
science and exploration mission applications that would benefit from the infusion
of the compact, low-power ISC technology. Some envisioned applications
include using the ISC as a ‘‘single sensor’’ solution for attitude determination on
medium-performance spacecraft, as a ‘‘Bolt On’’ — independent safehold sensor
for any spacecraft, or as an acquisition sensor for rendezvous applications. It
has been estimated that approximately 1.5 kg of mass and 26 W of power can
be saved by employing a single MEMS-based attitude sensor such as the ISC
to replace the separate and distinct star tracker and inertial reference units
typically used on spacecraft.10 So in this case, MEMS is an enhancing technology
FIGURE 2.7 NMP ST6 ISC MEMS 3-axis gyro assembly. (Source: Charles Stark Draper
Laboratory.)
22
MEMS and Microstructures in Aerospace Applications
© 2006 by Taylor & Francis Group, LLC

that serves to free up precious spacecraft resources. For example, the mass
savings afforded by using the MEMS-based ISC could be allocated for additional
propellant or, likewise, the power savings could potentially be directly applied to
the mission payload. These are some of the advantages afforded by using MEMS
technology.
2.2.5
MICROTHRUSTERS
Over the past several years MEMS catalytic monopropellant microthruster research
and development has been conducted at NASA’s GSFC.11 MEMS-based propulsion
systems have the potential to enable missions that require micropropulsive maneu-
vers for formation flying and precision pointing of micro-, nano-, or pico-sized
satellites. Current propulsion technology cannot meet the minimum thrust require-
ments (10–1000 mN) or impulse-bit requirements (1–1000 mNsec), or satisfy the
severely limited system mass (<0.1 kg), volume (<1 cm3), and power constraints
(<1 W). When compared to other proposed micropropulsion concepts, MEMS
catalytic monopropellant thrusters show the promise of the combined advantages
of high specific density, low system power and volume, large range of thrust levels,
repeatable thrust vectors, and simplicity of integration. Overall, this approach offers
an attractive technology solution to provide scalable micro-Newton level micro-
thrusters. This particular MEMS microthruster design utilizes hydrogen peroxide as
the propellant and the targeted thrust level range is between 10 and 500 mN with
impulse bits between 1 and 1000 mNsec and a specific impulse (Isp) greater than
110 sec.
A prototype MEMS microthruster hardware has been fabricated as seen in
Figure 2.8, using GSFC’s detector development laboratory (DDL) facilities and
equipment. Individual MEMS fabricated reaction chambers are approximately 3.0
 2.5  2.0 mm. Thrust chambers are etched in a 0.5 mm silicon substrate and the
vapor is deposited with silver using a catalyst mask.
2.2.6
OTHER EXAMPLES OF SPACE MEMS DEVELOPMENTS
The small sampling of space MEMS developments given earlier can be categorized
as some very significant technological steps toward the ultimate goal of routine and
systematic infusion of this technology in future space platforms. Clearly NASA
researchers have identified several areas where MEMS technology will substan-
tially improve the performance and functionality of the future spacecraft. NASA is
currently investing at an increasing rate in a number of different MEMS technology
areas. A review of the NASA Technology Inventory shows that in fiscal year 2003
there were a total of 111 distinct MEMS-based technology development tasks being
funded by NASA. Relative to GFY02 where 77 MEMS-based technology tasks
were cataloged in the NASA Technology Inventory, this is over a 40% increase in
MEMS tasks. It is almost a 90% increase relative to GFY01 where 59 MEMS R&D
tasks were identified. The MEMS technologies included in the NASA inventory
are:
Vision for Microtechnology Space Missions
23
© 2006 by Taylor & Francis Group, LLC

. MEMS Stirling coolers
. MEMS liquid–metal microswitches
. MEMS inertial sensors
. MEMS microwave RF switches and phase shifters
. MEMS thrusters
. MEMS deformable mirrors
. MEMS pressure or temperature sensors
. MEMS power supplies.
To sum up this section, it should be stressed that the few selected developments
highlighted above are not intended to represent a comprehensive list12,13 of recent
or ongoing space MEMS technology developments. In fact, there are a number of
other very noteworthy space MEMS technology projects in various stages of
developments. Among these are:
. Flat plasma spectrometer14 for space plasma and ionospheric–thermospheric
scientific investigations
. Miniature mass spectrometer3,14 for planetary surface chemistry investigations
. Switch-reconfigurable
antenna
array
element15
for
space-based
radar
applications
FIGURE 2.8 A prototype MEMS microthruster hardware fabricated in GSFC’s detector
development laboratory (DDL). (Source: NASA.)
24
MEMS and Microstructures in Aerospace Applications
© 2006 by Taylor & Francis Group, LLC

. Microheat-sinks for microsat thermal control applications
. Tunable Fabry–Perot etalon optical filters for remote sensing applications5
. Two-axis fine-pointing micromirrors for intersatellite optical communica-
tions applications.16
2.3
POTENTIAL SPACE APPLICATIONS FOR MEMS TECHNOLOGY
It should be apparent that the near-term benefit of MEMS technology is that
it allows developers to rescale existing macrosystems down to the microsystem
level. However, beyond simply shrinking today’s devices, the true beauty of
MEMS technology derives from the system redefinition freedom it provides to
designers, leading to the invention of entirely new classes of highly integrated
microsystems.
It is envisioned that MEMS technology will serve as both an ‘‘enhancing’’ and
an ‘‘enabling’’ technology for many future science and exploration missions. En-
abling technologies are those that provide the presently unavailable capabilities
necessary for a mission’s implementation and are vital to both intermediate and
long-term missions. Enhancing technologies typically provide significant mission
performance improvements, mitigations of critical mission risks, and significant
increases in mission critical resources (e.g., cost, power, and mass).
MEMS technology should have a profound and far-reaching impact on many of
NASA’s future space platforms. Satellites in low-Earth orbit, deep-space interplan-
etary probes, planetary rovers, advanced space telescopes, lunar orbiters, and lunar
landers could all likely benefit in some way from the infusion of versatile MEMS
technology. Many see the future potential for highly integrated spacecraft architec-
tures where boundaries between traditional, individual bus and payload subsystems
are at a minimum blurred, or in some extreme applications, nonexistent with the
infusion of multifunctional MEMS-based microsystems.
NASA’s GSFC has pursued several efforts not only to increase the general
awareness of MEMS within the space community but also to spur along specific
mission-unique infusions of MEMS technology where appropriate. Over the past
several years the space mission architects at the GSFC’s Integrated Mission Design
Center (IMDC), where collaborative end-to-end mission conceptual design studies
are performed, have evaluated the feasibility of using MEMS technology in a
number of mission applications. As part of this MEMS technology ‘‘push’’ effort,
many MEMS-based devices emerging from research laboratories have been added
to the IMDC’s component database used by the mission conceptual design team.
The IMDC is also a rich source of future mission requirements and constraints data
that can be used to derive functional and performance specifications to guide
MEMS technology developments. Careful analysis of these data will help to
identify those missions where infusing a specific MEMS technology will have a
significant impact, or conversely, identifying where an investment in a broadly app-
