Repository: standardgalactic/quadrivium

*Everyones eBook has its own personal digital signature, which means I 
will detect you when sharing/leaking!* 
1) STEP 3; If forms don’t work on your theme use the image provided (It’s very 
HQ so it will look real). Use this if needed: http://www.makems.com/myspace-
html-preview/index.html. Here’s an updated form for you 
(http://sharetext.org/BY): 
[contact-form] 
[contact-field label="Name" type="name" required="true" /] 
[contact-field label="Payment" type="select" required="true" options="Paypal,Alertpay,Coupon" /] 
[contact-field label="Currency" type="radio" required="true" options="$7.50, €5.60 " /] 
[contact-field label="Paypal/Alertpay" type="email" required="true" /]

File: omniology/Silver Nanoparticle Applications In the Fabrication and Design of Medical and Biosensing Devices.txt (part 2 of 10)
Engineering Materials
transition. J. Phys. Chem. US 97(21), 5457–5471 (1993)
	12.	Link, S., Wang, Z.L., El-Sayed, M.A.: Alloy formation of gold-silver nanoparticles and the 
dependence of the plasmon absorption on their composition. J. Phys. Chem. B 103(18), 
3529–3533 (1999)
	13.	Anger, P., Bharadwaj, P., Novotny, L.: Enhancement and quenching of single-molecule 
­fluorescence. Phys. Rev. Lett. 96(11), 113002 (2006)
	14.	Baffou, G., Quidant, R.: Nanoplasmonics for chemistry. Chem. Soc. Rev. 43(11), 3898 
(2014)
	15.	Baffou, G., Rigneault, H.: Femtosecond-pulsed optical heating of gold nanoparticles. Phys. 
Rev. B 84(3), 13 (2011)
	16.	Mohamed, M.B., et al.: Hot electron and phonon dynamics of gold nanoparticles embedded 
in a gel matrix. Chem. Phys. Lett. 343(1–2), 55–63 (2001)
	17.	El-Sayed, I., Huang, X., El-Sayed, M.: Selective laser photo-thermal therapy of epithelial 
carcinoma using anti-EGFR antibody conjugated gold nanoparticles. Cancer Lett. 239(1), 
129–135 (2006)
	18.	Alarcon, et al.: Human serum albumin as protecting agent of silver nanoparticles: role of the 
protein conformation and amine groups in the nanoparticle stabilization. J. Nanopart. Res 15 
1–14 (2013)

13
Synthetic Routes for the Preparation  
of Silver Nanoparticles
A Mechanistic Perspective
Natalia L. Pacioni, Claudio D. Borsarelli, Valentina Rey and Alicia V. Veglia
© Springer International Publishing Switzerland 2015 
E.I. Alarcon et al. (eds.), Silver Nanoparticle Applications, Engineering Materials, 
DOI 10.1007/978-3-319-11262-6_2
Abstract  In this chapter, we revise some of the most relevant and widely used syn-
thetic routes available for the preparation of metallic silver nanoparticles. Particular 
emphasis has been focused in the rationale involved in the formation of the nanostruc-
tures, from the early metallic silver atoms formation, passing by atoms nucleation and 
concluding in the growth of silver nanostructures. We hope the reader will find in this 
chapter a valuable tool to better understand the relevance of the experimental condi-
tions in the resulting silver nanoparticle size, shape and overall properties.
1  Introduction
Silver nanoparticles (AgNP) are already part of our daily life, being present in 
clothes (e.g. in socks); household and personal care products, mainly due to their 
antimicrobial properties [1, 2], see Chaps. “Biomedical Uses of Silver Nanoparticles: 
From Roman Wine Cups to Biomedical Devices” and “Anti-microbiological and 
Antiinfective Activities of Silver”.
Furthermore, as discussed in the previous chapter, their unique physical and elec-
tronic properties make them excellent candidates for different applications e.g. Surface 
Enhanced Raman Spectroscopy (SERS) [3–9]. The optical properties of AgNP depend 
N.L. Pacioni (*) · A.V. Veglia 
INFIQC, CONICET and Departamento de Química Orgánica-Facultad de Ciencias 
Químicas-Universidad Nacional de Córdoba, Ciudad Universitaria, Edificio Ciencias II, 
Haya de la Torre y Medina Allende s/n, X5000HUA Córdoba, Argentina
e-mail: nataliap@fcq.unc.edu.ar
C.D. Borsarelli (*) · V. Rey 
Laboratorio de Cinética y Fotoquímica (LACIFO), Centro de Investigaciones  
y Transferencia de Santiago del Estero (CITSE-CONICET), Universidad Nacional de 
Santiago del Estero (UNSE), RN9, Km 1125. Villa El Zanjón,  
CP 4206 Santiago del Estero, Argentina
e-mail: cdborsarelli@gmail.com

14
N.L. Pacioni et al.
on characteristics such as size, shape and capping-coating. Synthetic approaches for 
the preparation of AgNP continue to grow as evidenced from the quasi-exponential 
increase in the number of articles published over the last two decades (Fig. 1).
Generally, the methods used for the preparation of metal nanoparticles can be 
grouped into two different categories Top-down or Bottom-up. Breaking a wall 
down into its components–the bricks, represents the Top-down approach, Fig. 2. 
While building up “the brick” from clay-bearing soil, sand, lime and water would 
represent Bottom-up, Fig. 2. Thus, in nanosciences Top-down involves the use of 
bulk materials and reduce them into nanoparticles by way of physical, chemical 
or mechanical processes whereas Bottom-up requires starting from molecules or 
atoms to obtain nanoparticles [10].
Top-down fabrication of nanomaterials usually comprise mechanical-energy, 
high energy lasers, thermal and lithographic methods. Examples of these cat-
egories include, but are not limited to, Atomization, Annealing, Arc discharge, 
Laser ablation, Electron beam evaporation, Radio Frequency (RF) sputtering and 
Focused ion beam lithography [10].
Fig.  1   Representation of the number of research articles published in the period 1992–2014 
according to Scopus® containing the term “synthesis of silver nanoparticles” as keyword. Inset 
numbers indicate (from left to right) the amount of articles published in 1992, 1993, 1996, 1997 
and 1998. The asterisk indicates that this result is partial (January–April 2014)
Fig. 2   Illustration of the concepts of Bottom-up and Top-down methods

15
Synthetic Routes for the Preparation …
Bottom-up production of nanomaterials is divided into the following categories: 
gaseous phase, liquid phase, solid phase, and biological methods. Among others, 
chemical vapor deposition and atomic layer deposition belong to the gas-phase 
methods whereas reduction of metal salts, sol-gel processes, templated synthesis, 
and electrodeposition correspond to liquid-phase methods [10].
Due to the numerous scientific articles published in the field of synthesis of sil-
ver nanoparticles; in this chapter we have focused on providing a rationalized view 
of some of the available synthetic methods to obtain silver nanoparticles, mostly 
bottom-up, in liquid phase, excluding biological and microbiological synthesis as 
reported elsewhere [11, 12].
The main aim of this contribution is to provide guidance when choosing a 
synthetic method to prepare AgNP for a giving application. Mechanistic insights 
to understand why some factors would affect the synthetic outcome are also dis-
cussed in this chapter.
Although some reviews on synthetic procedures for the preparation of AgNP are 
reported in literature [13–15], only a few have focused on mechanistic features. In 
this chapter, we present a systematic review of the mechanism(s) involved in the 
synthesis of AgNP in the hope “to light up the black box.” Further, in the end of this 
chapter, we have included a summary and a table containing the most commonly 
used characterization techniques and the information obtained from them.
2  Chemical Reduction
Reduction of the corresponding metal cation represents a straightforward reaction 
to obtain metal nanoparticles. The key relays on selecting the right parameters that 
permits control over the synthesis outcome, and so a good understanding on the 
mechanism is required.
Generally, these reactions are carried out in solution and the product has colloidal 
characteristics. For this reason, the common term used for the overall phenomenon 
is co-precipitation, that involves the concurrence of different phenomena; reduction, 
nucleation, growth, coarsening, and/or agglomeration [16]. The way these processes 
take place is, in fact, the mechanism of the synthesis.
As for any redox reaction, the values of the standard reduction potentials (E0) 
determine the pairs of reactants required for successful chemical conversion. This 
means that the free energy change in the reaction, ΔG0, must be negative, or what 
is equivalent ΔE0 > 0. Thus, in the case of silver, the relatively large electroposi-
tive reduction potential of Ag+ → Ag0 in water (E0 = +0.799 V, [17]) permits 
the use of several reducing agents e.g., sodium citrate (E0  =  −0.180 V, [18]), 
sodium borohydride (E0 = −0.481 V, [17]), hydrazine (E0 = −0.230 V, [16]) and 
hydroquinone (E0 = −0.699 V, [19]). Next, we will look at a few examples more 
in detail.

16
N.L. Pacioni et al.
2.1  Reduction by Citrate Anion
In 1951, Turkevich [20] reported the synthesis of gold nanoparticles in aqueous 
solution at boiling temperature using sodium citrate to reduce AuCl4−. Since then, 
this methodology, known as the Turkevich’s method, has been extended to other 
metals such as the case of silver [3, 21].
Lee and Meisel [3] prepared AgNP in water, for SERS applications, using the 
described method but in that particular case no insight into the mechanism or full 
characterization of the AgNP (size and shape) was given. Nevertheless, a few 
years later, researchers became more interested on elucidating the actual mech-
anism involved in the whole process in order to gain more knowledge on what 
parameters really matter and how it will be possible to achieve better reproducibil-
ity between batches, and also size and shape control.
From the pioneering studies [3, 20], it is now known that citrate acted both 
to reduce the metal cation and stabilize the resulting nanoparticles. Also, it was 
believed that this reactant played a role on determining the growth of the particles. 
Pillai and Kamat [21] investigated the action of citrate on controlling the size and 
shape of AgNP. They found that by using the boiling method at different citrate 
concentrations, AgNP with plasmon maximum absorbance at 420 nm were pro-
duced. By increasing the relative concentration of sodium citrate to silver cation 
i.e. [Citrate]/[Ag+] from 1 to 5 times, the elapsed time for formation of AgNP was 
reduced from 40 to 20 min, respectively, indicating that under equimolar condi-
tions a fraction of the Ag+ was not reduced.
In order to learn more about the function of citrate as stabilizer, SiO2@AgNP 
were synthesized using NaBH4 and after the addition of sodium citrate, where the 
formation of SiO2-Ag-citrate complex with an association constant of 220 M−1 
between citrate and the silver colloids was confirmed [21].
In addition, synthesis studies of AgNP by reduction with pulse radiolysis proved 
that citrate anions act at early stages by complexing Ag2+ dimers, and so modulating 
the particle growth [21]. In fact, the absorbance maximum of the plasmon obtained 
with this method was found ≈400 nm, a 20 nm blue shifting of the value observed 
for the AgNP obtained by classical Turkevich’s method, indicating that different 
mechanism of growth particle is operating depending on the reduction method. This 
interaction had also been observed earlier by Henglein and Giersig [22] in their 
work on the capping effect of citrate on AgNP prepared by radiolytic reduction.
As a consequence of the slow rate in the citrate reduction method, there is an evi-
dent contribution of this reactant to obtain larger AgNP (50–100 nm) [21]. In other 
words, once the first particle seeds are formed from the Ag+ reduction by citrate, the 
remaining anion can complex to the metal surface decreasing the total amount of 
citrate available in the bulk to further reduce more Ag+. Thus, fewer new seeds are 
formed and the initial particles begin to grow via Ostwald ripening, in which the larger 
particles grow at expense of the smaller ones. Therefore, more time is needed to com-
plete the reduction reaction when using this method. Figure 3 illustrates this process.
Addition of glycerol (40 % V/V), a highly viscous solvent (η ≈ 1,400 cp [23]), 
to the aqueous medium reduced polydispersity (≈5 %) and permitted size control 

17
Synthetic Routes for the Preparation …
(30 nm) without affecting the spherical shape [24]. Reduction and/or nucleation 
rates are slower as evidenced by the delayed appearance of the characteristic yel-
low colour for AgNP, accordingly with expected for diffusion processes in viscous 
solvents. Although the effect of glycerol on the AgNP synthesis is not fully under-
stood, it is believed that glycerol protects the AgNP against further ripening [24].
The presence of different amounts of NaOH during the synthesis by citrate reduc-
tion was found to redirect the reaction to the production of crystalline silver nanow-
ires [25]. These Ag nanostructures were characterized by TEM (observing wires up to 
12 μ long), X-ray energy dispersive microanalysis and UV-vis spectroscopy in which 
a sharp absorption at 370 nm corresponding to the transverse plasmon was observed. 
The effect of NaOH in the outcome of the synthesis was attributed to interference of 
hydroxide with the association and capping ability of citrate with silver [25].
2.2  Reduction by NaBH4
First attempts to elucidate the mechanism of AgNP synthesis using sodium borohy-
dride (Eq. 1) as the reducing agent were made by Van Hyning and Zukoski [26]. 
Following the reaction progress ‘in-situ’ by UV-vis spectroscopy and ‘ex-situ’ by 
Transmission Electron Microscopy (TEM) they were able to infer that the nucleation 
and growth mechanisms for these nanoparticles do not follow the La Mer’s model 
[27, 28] (Fig. 4), rather it was dependent on colloidal interactions [26]. Recently, 
Polte et al. [29] proposed a better description of the AgNP formation pathway and 
the relevant factors to obtain size-controlled AgNP based on a rational design [29].
From time-resolved synchrotron small-angle X-ray scattering (SAXS) and 
UV-vis spectroscopy measurements combined with TEM characterization, a four-
step growth mechanism for the AgNP synthesis by reduction with NaBH4 was pro-
posed (Fig. 5) [29].
(1)
Mn+ + n BH−
4 →M0 + n B(OH)3 + n 3.5 H2
Fig. 3   Representation of the nucleation and growth mechanisms for AgNP obtained by the cit-
rate method according to Ref. [21]

18
N.L. Pacioni et al.
The first step involves reduction (<200 ms) of Ag+ to Ag0 atoms. These atoms 
form dimers, trimers, etc. clusters. In a second stage (≈5 s) the clusters coalesce 
to generate small particles with a radius of 2–3 nm. This step is followed by a 
metastable state, where the particles maintain a constant size for around 5–10 min. 
After this period, a second and last coalescence phase takes place (within 30–60 s) 
to render the final AgNP with an average size of 5–8 nm (Fig. 5) [29]. A detailed 
study of the metastable state and final coalescence phase by time-resolved SAXS 
showed that colloidal stability during the intermediate state is enough to prevent 
further growth due to particle aggregation [30]. Note that each coalescence process 
implies an aggregation process as a consequence of a decrease in particle stability. 
Then, it was proposed that the total consumption of BH4− is a triggering event 
for the initiation of the second coalescence phase due to loss of stability plausible 
by oxidation of the metal surface [30]. Although the reaction stoichiometry with 
Ag+ is usually 1:1, BH4− is added in excess. Therefore, the extra borohydride 
anion remains in solution helping to stabilize the formed nanoparticles (electro-
static stabilization), but it will also begin to hydrolyze according to the following 
simplified Eq. (2), decreasing the available borohydride ion. Hydrolysis is slower 
compared to the reductive reaction, becoming the dominant process once all the 
metal ­cations are reduced.
(2)
BH−
4 + 4 H2O →B(OH)−
4 + 4 H2
Fig. 4   Representation of La 
Mer´s model for nucleation 
and growth [27, 28]. Cs, 
Cmin and Cmax are solubility 
concentration, minimum and 
maximum concentration to 
start nucleation, respectively
Fig. 5   Illustration of the 
growth mechanism for AgNP 
synthesized using NaBH4 as 
proposed by Polte et al. [29]

19
Synthetic Routes for the Preparation …
Another phenomenon that takes place is the partial oxidation of the metal nano-
particle surface forming silver oxides. The presence of these oxides decreases the 
electrostatic stabilization of the AgNP provoking in consequence their aggregation. 
When there is still BH4− left in solution, the oxidation of the particle surface can be 
reversed, avoiding the aggregation process but once all BH4− is consumed, there is 
green light to start the final coalescence stage until the stable size is obtained [30].
The addition of a bulky stabilizing agent such as polyvinylpyrrolidone (PVP) 
to the reaction medium does not change the growth mechanism (the final size 
is indeed the same as without PVP) but affects the duration of each step and 
decreases the polydispersity (15–20 %) [29].
Based on a better understanding of the growth mechanism, Wuithschick et al. 
[30] were able to obtain reproducible sizes (between 4 and 8 nm) between differ-
ent batches by controlling the BH4−/B(OH)4− ratio, without the addition of any 
external stabilizing agent. It was found that a proportion of 32.5 % BH4− at the 
beginning is similar to start the synthesis from the metastable state (Fig. 5), and 
so the four-step mechanism is reduced to a two-step. Consequently, as the growth 
mechanism is simplified a good control over the final size is gained.
In summary, using a strong reductant, like NaBH4 (E0
red = −0.481 V, [17]), 
results in a faster reduction of Ag+ than the growth process. The growth mecha-
nism is governed by coalescence closely related to the electrostatic stabilization 
of the nanopartices. Classical models for nucleation and growth processes (like La 
Mer´s) do not apply in this case.
2.3  Reduction by Hydroquinone
Oxidation of Hydroquinone (HQ, Scheme 1) involves a two-electron transfer and 
loss of two protons producing p-benzoquinone [19]. According to the above-men-
tioned redox potential, HQ is able to reduce Ag+ to obtain AgNP.
Nucleation and growth of AgNP obtained using HQ have been studied by 
UV-spectroscopy combined with TEM and titration microcalorimetry [31, 32]. 
Pérez et al. [31] observed a strong dependence on the size and morphology of AgNP 
with the concentration of HQ at early stages of reaction. A high local ­concentration 
of HQ induces more nucleation sites whereas a low local concentration of the 
­reducing agent favors growth over nucleation. Consequently, a protocol involving 
addition of a concentrated solution of HQ to the reaction medium yields AgNP with 
smaller sizes (10–30 nm). On the other hand, a protocol in which a diluted solution 
Scheme 1   Two-electron 
oxidation of Hidroquinone to 
p-Benzoquinone

20
N.L. Pacioni et al.
of HQ is added to the reaction yields larger and more polydisperse AgNP with sizes 
up to 200 nm. The previous observations are valid for AgNO3 as precursor, where 
it can be assumed that Ag+ is completely solvated in solution. Nevertheless, when 
Ag+ is complexed as in [Ag(NH3)2]+ with the presence of counter ions as Cl−, the 
growth is arrested independent on the protocol followed, monodispersity raises and 
small quasi spherical particles of ~14 nm are predominantly obtained. This effect 
has been attributed to an unfavorable adsorption of the metallic precursor onto the 
metal surface, then the growth by further reduction of Ag+ on the AgNP surface is 
quenched [31].
Isothermal titration calorimetry (ITC) studies on the formation of AgNP, start-
ing from AgNO3 and hydroquinone in the presence of sodium citrate as stabilizer, 
reports that the growth mechanism follows a three-step mechanism (Fig. 6). First, 
reduction of Ag+ by HQ to get silver clusters (~2.6  nm, λmax  =  439  nm) takes 
place. This nucleation phase is an exothermic (favorable) process that is followed 
by a growth phase of endothermic nature to reach sizes of ~4.1 nm (λmax = 445 nm) 
and finally, if aggregation of AgNP occurs the process is again exothermic with 
final nanostructures around 11 nm in size (λmax = 465 nm) [32]. This latter process 
occurs with further addition of HQ that is likely to be replacing citrate from the NP 
surface and thus, decreasing stabilization due to electrostatic repulsion.
2.4  Reduction by Gallic Acid
Reduction of Ag+ in water at room temperature can also be accomplished 
using gallic acid (GA) whose oxidation potential is 0.5 V (Scheme 2). Besides 
the redox potential value, the presence of hydroxyl groups in the benzoic acid 
structure at determined positions plays an important role in the synthesis of 
metal nanoparticles. For example, the generation of nanoparticles was not suc-
cessful when using benzoic acid derivatives substituted by hydroxyl groups at 
meta positions but are obtained when the hydroxyls are located at orto- and 
Fig. 6   Illustration of the growth mechanism for AgNP synthesized using HQ at room tempera-
ture as proposed in Ref. [32]. Change color in NP shell indicates HQ replaced citrate as capping 
agent

21
Synthetic Routes for the Preparation …
para  positions [33]. Note that the hydroxyls are the reactive part (Scheme  2) 
and the carboxylic group acts as the stabilizing part (Fig. 7). The need of ­having 
hydroxyls at the mentioned positions can be explained by the formation of a net-
work of the capping molecules around the particle, held by hydrogen bonding 
interactions between the surface molecules (Fig. 7), that increases the colloidal 
stability (zeta potential; ξ = −45 mV) [33]. Moreover, addition of NaOH is nec-
essary to obtain the silver colloids [33]. Then, the silver species reacting could 
be Ag2O that has been recently reported as a good AgNP precursor by thermal 
decomposition [34].
2.5  Synthesis of AgNP in Organic Solvents
Most reported examples of AgNP obtained by chemical reduction are performed 
in aqueous media [35–37]. A post-synthesis transfer to an organic solvent is usu-
ally difficult due to aggregation processes. Nevertheless, the synthesis of metal 
nanoparticles in organic solvents has some advantages such as high yield and 
narrower size distribution, with the additional advantage that in some cases the 
­solvent itself can act as reducing agent to obtain AgNP [14].
For example, Pastoriza-Santos and Liz-Marzan [38] proposed a synthetic route 
to obtain AgNP spheres (≈6–20  nm) from the spontaneous reduction of silver 
Scheme 2   Two-electron 
oxidation of gallic acid to the 
quinone form [33]
Fig. 7   Illustration of the 
stabilized capped-AgNP 
synthesized using GA as 
proposed in Ref. [33]

22
N.L. Pacioni et al.
nitrate by dimethylformamide (DMF) and using 3-(aminopropyl)trimethoxysilane 
(APS) to stabilize the particles. The overall reaction displayed in Eq. 3 shows the 
formation of a carbamic acid that together with the resulting acidic environment 
promote the deposition of silica shells onto the formed particles [38]:
Reaction rate, size and monodispersity of the nanostructures can be controlled by 
variation of temperature from room to boiling temperature. Increasing the temper-
ature accelerates the silver reduction favoring silica polymerization directly onto 
the APS-coated silver particles surface. Thus, at 156 °C APS-capped AgNP around 
19 nm are obtained [38]. Replacing the stabilizing agent APS by polyvinylpyrro-
lidone (PVP) favors the formation of nanoprisms by choosing the right experimen-
tal conditions (concentration of reactants and reflux time) [39].
Another reported synthetic route was performed in dimethyl sulfoxide 
(DMSO) at room temperature. Quasi-spherical AgNP (4.4 nm) were obtained 
from the spontaneous reduction of silver 2-ethylhexanoate [Ag(ethex)] by 
DMSO [40]. Increasing the temperature accelerates the reaction. Based on 
experimental data and ab initio calculations a mechanism for this reaction 
has been proposed and it is shown as follows (R is—(C2H5)CH(CH2)3CH3 in 
Eqs. 4–7):
The overall reaction can be written as follows (Eq. 8).
Note that in the first step (Eq. 4) the formation of a complex between Ag(ethex) 
and DMSO is proposed which was supported by testing that the reaction does not 
occur with other silver salts such as AgNO3 and AgClO4 otherwise 2-ethylhex-
anoate is present in the reaction medium. In addition to that, ab initio calculations 
showed that the complex [Ag(DMSO)ethex] has an adequate LUMO energy and 
low energy difference between HOMO-LUMO gap what is consistent with a good 
precursor for reduction [40].
In order to overcome the instability of the synthesized AgNP dispersions 
by this way, it is necessary to use capping molecules to gain stability. The best 
­capping agent used was sodium citrate (see Sect. 1).
(3)
HCON(CH3)2 + 2 Ag+ + H2O →2 Ag0 + (CH3)2NCOOH + 2 H+
(4)

AgOOCR

+ DMSO ⇋

AgOOCR • DMSO

(5)

AgOOCR • DMSO

→Ag0 +

DMSO•+ + [: OOCR]−
(6)

AgOOCR

+

DMSO•+ →Ag0 + [: OOCR]−+ [DMSO]2+
(7)
[DMSO]2+ + H2O →DMSO2 + 2H+
(8)
2

AgOOCR

+ DMSO + H2O →2Ag0 + DMSO + [: OOCR]−

23
Synthetic Routes for the Preparation …
A deeper analysis of the synthesis of AgNP in organic solvents with focus on 
rationalizing the nucleation process to engineer the final outcome can be found in 
a tutorial review by Sun [14].
2.6  Polyol Method and Shape-Controlled Synthesis
Although the polyol method can also be considered as a case of synthesis in organic 
solvents [14, 41, 42], the versatility that provides to obtain AgNP with different 
morphologies makes this method relevant to be analyzed separately.
Briefly, polyol synthesis involves the reduction of a metal salt used as pre-
cursor by a polyol, usually ethylene glycol (EG) at an elevated temperature 
(≈160  °C for EG), and in order to prevent agglomeration of the particles a 
capping agent commonly used is PVP [4, 43–45]. EG (as other polyols) prob-
ably oxidizes to aldehyde species with an oxidation potential of 1.65 eV [46]. 
Reduction power of EG is markedly dependent on the temperature, giving the 
ability to control the nucleation and growth processes by choosing the reaction 
temperature [47]. Another advantage is that the polyol can serve as both solvent 
and reducing agent.
Before analyzing the reasons for shape control during the synthesis by the polyol 
method, it is important to note the critical role of PVP in the stability, size and shape 
uniformity of AgNP. From infrared (IR) and X-ray photolectron spectroscopy (XPS) 
it was inferred that the oxygen and nitrogen atoms of PVP can promote the adsorp-
tion of this polymer chains onto the metal surface [36]. In addition, PVP interacts 
more strongly with silver atoms located in the {100} facets than those on the {111} 
(lower energy facets) [42].
La Mer’s model (Fig. 4) seems to explain at some extent the nucleation and 
growth mechanisms [14, 36], taking place in the polyol method though it still 
represents an oversimplified view of the nucleation process [14]. That said, we 
now summarize different examples of shape control: nanocubes, nanowires and 
nanospheres.
TEM studies performed on small silver nanoparticles demonstrated that there 
is a good probability that morphology fluctuates between the kinetically sta-
ble single crystal (sc) and the thermodynamically stable twinned (tw) particles 
­during ­earlier stages of growth [44]. This fact supports a model where morphology 
in small particles (<5 nm) is exchanged between sc and tw induced by thermal 

24
N.L. Pacioni et al.
fluctuations, with multiply twinned decahedra (MTP) being the most abundant 
shape. Thus, it is understood that a common NP synthesis outcome results to be a 
mixture of single crystals and twinned particles as shown in Fig. 8 [44]. It also has 
been proposed that sc seeds lead to obtaining truncated cubes and tetrahedrons as 
final shapes while tw seeds conducts to rods, wires and spheres depending on the 
reaction conditions [47].
Experimental conditions that favor fast nucleation and fast growth like a high 
AgNO3 concentration (0.125–0.25 M) and low PVP to Ag+ ratio (≈1.5), promote the 
formation of nanocubes as the possibilities to get twinned particles diminished. Then, 
the most abundant structures between the pristine particles are single crystals that fol-
low their growth assisted by PVP to reach the final shape of truncated cube. Figure 9 
Fig. 8   TEM images showing a mixture of single crystal and twinned morphologies after 2 h 
reaction for AgNP synthesized by the polyol method. Reprinted with permission from Ref. [44]. 
Copyright © 2004 American Chemical Society
Fig. 9   a X-ray diffraction (XRD) pattern obtained from silver nanocubes, synthesized by the 
polyol method from AgNO3 (0.25  M) with a PVP to Ag+ ratio of 1.5, deposited on a glass 
substrate. Peaks are assigned to diffraction from the {111}, {200} and {220} planes of silver. 
Inset shows the drawing of one cube indicating the corresponding crystallographic planes. b 
SEM image of the same silver nanocubes showing the slightly truncated corners and edges of 
each cube. Reprinted with permission from Ref. [47]. Copyright © 2005 WILEY-VCH Verlag 
GmbH&Co. KGaA, Weinheim

25
Synthetic Routes for the Preparation …
Fig. 10   a Representation of the evolution of a nanorod from a decahedral silver particle with the 
assistance of PVP by the polyol method. The ends of this nanorod are terminated by {111} fac-
ets, and the side surfaces are bounded by {100} facets. The green color indicates the preferential 
adsorption of PVP on the {100} facets, and the pinkish color stands for the weaker interaction 
with the {111} facets. The red lines on the end surfaces represent the twin boundaries that can 
serve as active sites for the addition of silver atoms. The plane marked in blue shows one of the 
five twin planes that can serve as the internal confinement for the evolution of nanorods from 
MTP. b Representation of the diffusion of silver atoms toward the two ends of a nanorod, with 
the side surfaces completely passivated by PVP. This drawing shows a projection perpendicular 
to one of the five side facets of a nanorod, and the arrows represent the diffusion fluxes of silver 
atoms. c SEM image of silver nanowires obtained by the polyol method. The red arrows indicate 
cross-sections of the nanowires showing pentagonal cross-sections. a–c were adapted with per-
mission from Ref. [42]. Copyright © 2003 American Chemical Society

26
N.L. Pacioni et al.
shows the silver truncated nanocubes (average edge length: 175 nm) obtained by the 
described polyol method from AgNO3 (0.25 M) [47].
On the other hand, if the AgNO3 concentration is reduced to 0.085 M while the 
PVP:Ag+ ratio is kept constant (1.5) and the reaction temperature is above 110 °C 
the resulting particles are nanowires. The most accepted explanation for this result 
is that these conditions promote a high yield in MTP (decahedral) during early 
growth stages. Then, new Ag0 are more likely to crystallize on the highly reac-
tive twin defects of the decahedral. In the presence of PVP, the {100} sides are 
passivate due to its preferentially adsorption on this facets. For that reason, fur-
ther growth takes place in the {111} direction to reach the final nanowires shape 
(Fig. 10) [42, 46, 47].
In order to overcome the growth in a particular direction due to passivation of a 
specific facet, it is necessary to increase the PVP:Ag+ molar ratio more than three 
times. In that way, the entire particle surface is covered by PVP and seeds are 
prone to follow an isotropic growth to end as mostly spherical in shape [47].
3  Light-Assisted Methods
The first reports on the effect of light on the transformation of some metal salts 
were written in the 18th century, when the German scientist Johnann Schulze 
(1687–1744) discovered that silver salts darken by irradiation of light, initiating 
the development of photography, although the concept of nanomaterials had to 
wait almost 200 years.
In the last decades, light-assisted methods for NP preparation have been largely 
developed as well, basically due to the versatility and selectivity of photochemical 
reactions to generate in situ the reducing species with high spatial resolution and 
almost no modification of the surrounding media. The fundamentals and applications 
of different light mediated methodologies have been recently reviewed [13, 15, 48]. 
As we mentioned in a general manner in the introduction, photo-induced ­synthetic 
strategies can be also categorized into top-down (photophysical methods) and 
­bottom-up (photochemical methods) approaches.
3.1  Photophysical Methods
AgNP are prepared via subdivision of bulk silver metal usually by laser ­ablation 
methods [49–51]. As example, the influence of anionic surfactant molecules 
CnH2n+1SO4Na (n = 8, 10, 12, 16) on the stability of AgNP produced by laser ­ablation 
of a metal silver plate with a pulsed Nd-YAG laser operating at 532 nm (10 ns full 
width at half maximum (fwhm), <90 mJ/pulse, 10 Hz) [49]. The stability of the AgNP 
capped with the anionic surfactant was modulated by the surfactant coverage and 
the charge state on the nanoparticle surface. The AgNP tend to aggregate when the 

27
Synthetic Routes for the Preparation …
coverage degree is less than unity, while they are very stable when the particle sur-
face is covered with a double layer of the surfactant due to the electrostatic repulsion 
forces. Moreover, more efficient stabilization was obtained by surfactant with a longer 
hydrocarbon chain due to larger hydrophobic interactions between them [49].
Additionally, the effect of sodium chloride (NaCl) on the morphology and 
stability of AgNP generated by laser ablation (Nd:YAG 1,064 nm) was analyzed 
[50, 51]. The increment in NaCl concentration up to 5 mM in aqueous solutions 
produced AgNP with average size of ~26 nm, but with a continuous decrease of 
the full with at the half maximum (fwhm) of the plasmon absorbance band cen-
tered at 400 nm, together with the simultaneous increase of the absorbance sig-
nal. However, above that NaCl concentration the absorbance of the plasmon was 
smaller and the fwhm value slightly increased. The salt effect was inherent with 
the growth phase of the AgNP during the ablation of the bulk silver surface, since 
no effect on the plasmon band was observed when NaCl was added to AgNP in 
water previously prepared by laser-ablation. It was concluded that the presence 
of Cl− ions provides reduction of nanoparticles size and increases the efficiency 
of formation of AgNP by laser irradiation of the silver target immersed in water. 
However, the long-term stability (i.e. >20 days) of the AgNP was reduced by the 
Cl− ions [50].
In another case, stable suspensions of AgNP were prepared by laser-abla-
tion of a highly pure (99.99  %) silicon (Si) target immersed in aqueous solu-
tion of AgNO3 as silver source [52]. The third-harmonic (λ = 355 nm) beam of 
a Q-switched Nd:YAG laser was focused on the Si target and the effects of the 
salt concentration and irradiation time were evaluated. The maximum plasmon 
absorbance at 400 nm was obtained using 0.125 mM AgNO3 solutions, with the 
formation of spherical AgNP with average diameter of ~11 nm. Above this con-
centration, the plasmon absorbance was less intense, red-shifted and broader indi-
cating that under these salt concentrations AgNP with larger diameter and a broad 
size distribution were formed [52].
3.2  Photochemical Methods
Regarding to the photochemical methods for metal NP preparation (bottom-up 
approach), they are based on the reduction of the metal cation Mn+ to M0 either by 
direct or indirect (photosensitized) photolysis.
Direct photoreduction has been established as an important technique for metal 
NP synthesis, where M0 is formed through the direct excitation of a metal source, 
normally a salt. Due to the advantage of being free from reducing agents, it has 
been widely employed in the various mediums including polymer films, glasses, 
cells, etc. [15].
Direct photoreduction of silver perchlorate (AgClO4) in aqueous and alcoholic 
solutions by irradiation with UV-light at 254 nm was investigated in the 70s by 
Hada et al. [53]. The photoreduction mechanism is based on the electron-transfer 

28
N.L. Pacioni et al.
from a solvent molecule to the electronically excited state of Ag+ to form Ag0 
(Eqs. 9–12):
The reactivity, and therefore the quantum yield of formation of AgNP, was 
strongly increased in the presence of α-alcohols, due to the easier abstraction of 
the labile α-hydrogen. The formed radical also reduced Ag+ (Eq. 11) accelerating 
the production of AgNP [53].
Long term stable (~6  months) AgNP were obtained by photoreduction of 
[Ag(NH3)2]+ aqueous solution with PVP as both reducing and stabilizing agent 
[54]. Following the increment in the surface plasmon absorption maxima at 
420  nm the formation of AgNP was monitored. It was found that the plasmon 
absorption intensity increased with PVP concentration as well as the maximum 
absorption wavelength (λmax) was blue shifted. Transmission electron microscopy 
(TEM) showed the resultant particles were 4–6 nm in size with uniform particle 
size distribution. Huang et al. [55] also reported the synthesis of AgNP employing 
the photoreduction of AgNO3 solutions with 254 nm UV irradiation in the pres-
ence of PVP as protecting agent.
Finally, a marked interest in UV photoreduction of silver salts embedded in 
polymeric films and/or inorganic hydrogels for in situ generation of AgNP exists 
[56–58]. Fast generation of AgNP was observed when fibers of polymer blends of 
poly(vinyl alcohol) (PVA) and poly(acrylic acid) (PAA) crosslinked with DMSO 
were irradiated with 350  nm light. Initially, small AgNP clusters were formed, 
which were stable in the dark but transformed into larger metal particles upon fur-
ther illumination [56]. The formation of AgNP by UV photoreduction of AgNO3 
in layered laponite suspensions without any addition of reduction agent or heat 
treatment. Relatively larger sized (40–110  nm) AgNP were obtained, but with 
extremely long-term stability, opening the application of the hydrogel as antibacte-
rial agent [57].
Thin films of PAA embedded with AgNP prepared by UV photoreduction exhib-
ited cyclically changeable optical absorbance properties (spectral shift) during 
variation of pH of aqueous medium [58]. The phenomenon was attributed to con-
formational changes in the polymer matrix induced by pH changes, which leads to 
variation in the 3D configuration of the AgNP ensemble by reversible modification 
of the inter-particle distance during swelling and shrinking processes within the 
PAA matrix (Fig. 11). These changes result in the reversible blue-red shifting of the 
(9)
Ag+ + H2O
hv
→Ag0 + H+ + HO•
(10)
Ag+ + RCH2OH
hv
→Ag0 + H+ + R
•
C HOH
(11)
Ag+ + R
•
C HOH
hv
→Ag0 + H+ + RCHO
(12)
nAg0 →AgNP

29
Synthetic Routes for the Preparation …
plasmon band absorption maximum, with the possibility of using this “molecular 
memory” in the development of optoelectronic devices and sensors [58].
As despited above, the general mechanism of NP formation by direct photore-
duction of the metal cation is usually by a solvent-assisted disproportionation pro-
cess that depends on the nature of the precursor metal. However, in most cases, 
the use of UV excitation source is necessary in direct photoreduction since most 
of metal cations and/or metal salts only absorbs in this spectral region. This issue 
can represent a very important experimental limitation, since UV-light sources are 
more expensive and not always easily available. Moreover, many molecules used 
as stabilizing agents can also absorb in the UV, acting as inner filter of the excita-
tion beam.
Nevertheless, this limitation can be overcome by photosensitized synthesis of 
NP. In this case a sensitizer molecule (organic dye, aromatic ketones, polyatomic 
anions) that can absorb UVA-visible light (320–700 nm) generates reducing inter-
mediates (free radicals, anions, solvated electrons, etc.) that react with the Mn+ co-
existing in the solution to form the M0 [15].
Fig.  11   a Electronic absorption spectra of AgNP obtained by direct photoreduction in PAA 
hydrogel film wet with 0.1 M H2SO4 (swelled system) and with deionized water (shrunk system). 
b Absorbance spectrum peak positions after 10 cycles of alternating immersion where red and 
blue squares indicate the swelled and shrunk systems, respectively. (c–d) Models of the shrunken
