Repository: standardgalactic/quadrivium

*Everyones eBook has its own personal digital signature, which means I 
will detect you when sharing/leaking!* 
1) STEP 3; If forms don’t work on your theme use the image provided (It’s very 
HQ so it will look real). Use this if needed: http://www.makems.com/myspace-
html-preview/index.html. Here’s an updated form for you 
(http://sharetext.org/BY): 
[contact-form] 
[contact-field label="Name" type="name" required="true" /] 
[contact-field label="Payment" type="select" required="true" options="Paypal,Alertpay,Coupon" /] 
[contact-field label="Currency" type="radio" required="true" options="$7.50, €5.60 " /] 
[contact-field label="Paypal/Alertpay" type="email" required="true" /]

File: omniology/Socially Intel. Agents Creating Rels. with Comp. & Robots - Dautenhahn et al (Eds).txt (part 2 of 18)
dren with autism could match emotional expressions shown on the computer
screen with emotions represented by the dolls. Results of the evaluations are
encouraging. However, and as it is the case for all three chapters in this book
on autism therapy, the authors suggest that long-term studies are necessary in
order to provide more conclusive results with regard to how interactive systems
can be used in autism therapy.
In chapter 17 Stacy C. Marsella describes how socially intelligent animated
virtual agents are used to create an ‘interactive drama’. The drama called Car-
men’s Bright IDEAS has clear therapeutic goals: the particular application area
is therapeutic counseling, namely assisting mothers whose children undergo
cancer treatment in social problem solving skills. The interactive pedagogical
drama involves two characters, the counselor Gina, and Carmen who repre-
sents the mother of a pediatric cancer patient. The user (learner) interacts with
Gina and Carmen and it is hoped that these interactions provide a therapeutic
effect. Important issues in this work are the creation of believable characters
and a believable story. In order to inﬂuence the user, the system needs to en-
gage the user sufﬁciently so that she truly empathizes with the characters. The
system faces a very demanding audience, very different e.g. from virtual dra-
mas enacted in game software, but if successful it could make an important
contribution to the quality of life of people involved.
2.5
Socially Intelligent Robots
Embodied socially intelligent robots open up a wide variety of potential ap-
plications for social agent technology. Robots that express emotion and can
cooperate with humans may serve, for example, as toys, service robots, mo-
bile tour guides, and other advice givers. But in addition to offering practical
applications for social agent technology, social robots also constitute power-
ful tools to investigate cognitive mechanisms underlying social intelligence.
The ﬁrst three chapters of this section propose robotic platforms that embed
some of the cognitive mechanisms required to develop social intelligence and
to achieve socially competent interactions with humans, while the fourth one is
primarily concerned with understanding human response to “perceived” social

12
Socially Intelligent Agents
intelligence in order to gain insight for the design of the socially adept artifacts
of the future.
In chapter 18, Cynthia Breazeal discusses her approach to the design of
sociable machines as “a blend of art, science, and engineering”, and outlines
some of the lessons learned while building the sociable ‘infant’ robot Kismet.
With a strong developmental approach that draws inspiration from ﬁndings
in the psychology literature, combined with the idea of giving the robot an ap-
pearance that humans ﬁnd attractive and believable enough to engage in infant-
caregiver interactions with it, Breazeal develops four principles that guided
the design of Kismet—regulation of interactions, establishment of appropriate
social expectations, readable social cues, and interpretation of human social
cues. Those principles provide the rationale that explains the role of the dif-
ferent elements engineered in Kismet’s architecture, in particular of its ‘social
machinery’ and of the resulting behavior.
Chapter 19, by Hideki Kozima, presents Infanoid—an infant-like robot de-
signed to investigate the mechanisms underlying social intelligence.
Also
within a developmental perspective, Kozima proposes an ‘ontogenetic model’
of social intelligence to be implemented in Infanoid so that the robot achieves
communicative behavior through interaction with its social environment, in
particular with its caregivers. The model has three stages: (1) the acquisition
of intentionality, in order to allow the robot to make use of certain methods to
attain goals; (2) identiﬁcation with others, which would allow it to experience
others’ behavior in an indirect way; and (3) social communication, by which
the robot would understand others’ behavior by ascribing intentions to it. In
this chapter, Kozima outlines some of the capabilities that Infanoid will have
to incorporate in order to acquire social intelligence through those three stages.
In chapter 20, Aude Billard discusses how the Piagetian ideas about the role
of ‘play, dreams, and imitation’ in the development of children’s understand-
ing of their social world are relevant to Socially Intelligent Agents research.
Billard discusses these notions in the context of the Robota dolls, a family of
small humanoid robots that can interact with humans in various ways, such
as imitating gestures to learn a simple language, simple melodies, and dance
steps. Conceived in the spirit of creating a robot with adaptable behavior and
with a ﬂexible design for a cute body, the Robota dolls are not only a showcase
of artiﬁcial intelligence techniques, but also a (now commercial) toy and an
educational tool. Billard is now exploring the potential beneﬁts that these dolls
can offer to children with diverse cognitive and physical impairments, through
various collaborations with educators and clinicians.
Chapter 21, by Mark Scheeff, John Pinto, Kris Rahardja, Scott Snibbe, and
Robert Tow, describes research on Sparky, a robot designed with the twofold
purpose to be socially competent in its interactions with humans, and to explore
human response to such ‘perceived’ social intelligence, in order to use the

Creating Relationships with Computers and Robots
13
feedback gained to design artifacts which are more socially competent in the
future. Sparky is not autonomous but teleoperated, since the current state of the
art in mobile and social robotics does not permit to achieve complex and rich
enough interactions. In addition to facial expression, Sparky makes extensive
use of its body (e.g., posture, movement, eye tracking, mimicry of people’s
motions) to express emotion and to interact with humans. The authors report
and discuss very interesting observations of people interacting with the robot,
as well as the feedback provided in interviews with some of the participants in
the experiments and with the operators of Sparky.
2.6
Interactive Education and Training
Virtual training environments can provide (compared with ﬁeld studies) very
cost-efﬁcient training scenarios that can be experimentally manipulated and
closely monitor a human’s learning process. Clearly, interactive virtual train-
ing environments are potentially much more ‘engaging’ in contrast to non-
interactive training where relevant information is provided passively to the
user, e.g. in video presentations. The range of potential application areas is
vast, but most promising are scenarios that would otherwise (in real life) be
highly dangerous, cost-intensive, or demanding on equipment.
Similarly, Socially Intelligent Agents in children’s (or adult’s) education can
provide enjoyable and even entertaining learning environments, where children
learn constructively and cooperatively. Such learning environments cannot re-
place ‘real life’ practical experience, but they can provide the means to cre-
atively and safely explore information and problem spaces as well as fantasy
worlds. Using such environments in education also provides useful computer
skills that the children acquire ‘by doing’. Education in such systems can range
from learning particular tasks (such as learning interactively about mathemat-
ics or English grammar), encouraging creativity and imagination (e.g. through
the construction of story environments by children for children), to making a
contribution to personal and social education, such as getting to know different
cultures and learning social skills in communication, cooperation and collabo-
ration with other children that might not be encountered easily in real life (e.g.
children in other countries).
In chapter 22 Jonathan Gratch describes ‘socially situated planning’ for de-
liberate planning agents that inhabit virtual training environments. For training
simulators, in order to be believable, not only the physical dynamics, but also
the social dynamics and the social behavior of the agents must be designed
carefully. For learning effects to occur, such training scenarios need to be ‘re-
alistic’ and believable enough to engage the user, i.e. to let the user suspend
the disbelief that this is not ‘just a simulation’ where actions do not matter. In
the proposed architecture, social reasoning is realized as a meta-level on top

14
Socially Intelligent Agents
of a general purpose planning layer. The system’s capabilities are illustrated
with interactions between two synthetic characters, Jack and Steve, who have
conﬂicting goals. Changing variables in the system leads to different types of
interactions, rude as opposed to cooperative interaction. While subtleties of so-
cial behavior cannot be modeled, experience in real-world military simulation
applications suggests that some social interactions can be modeled adequately.
Chapter 23 discusses the design of empathic ambience in the context of
computer-based learning environments for children. A key factor in human
social understanding and communication is empathy which helps people to
understand each other’s perspectives, and to develop their own perspectives.
Bridget Cooper and Paul Brna argue that the ambience in learning environ-
ments depends on the quality of communication and interaction. This am-
bience can be supported by empathic design which takes into account inter-
actions, emotions, communication and social relationships. A ‘pedagogical
claims analysis’ (a participatory design) methodology is used in the evaluation
of the design process, involving both teachers and pupils. The chapter dis-
cusses the design and support of empathy and reports on work that studies the
role of empathy in teacher/pupil relationships. Results in classrooms suggest
that the approach taken created a positive model of how teachers and children
can work together with computers in the classroom setting.
In chapter 24 Isabel Machado and Ana Paiva describe some design deci-
sions taken in the construction of a virtual story-creation environment called
Teatrix. In Teatrix children can collaboratively create and reﬂect upon virtual
stories. Story-telling is not only an enjoyable activity for children (and adults)
but also an important element in a child’s cognitive and social development.
Each character in the virtual game has a certain role and a certain function in
the story. Children can control the characters which can also act autonomously.
Children can communicate through their characters by letting them interact or
‘talk’ to each other. Tests with children showed the need for a higher level of
understanding of the characters’ behavior. This led to the development of a
meta-level control tool called ‘hot seating’. Here, children take the character’s
viewpoint and have to justify its behavior which can give children a chance to
reﬂect on and better understand the character’s actions.
Chapter 25 describes work done by an intergenerational design team where
children are design partners in the construction of new story-telling technol-
ogy for children. Such technology includes the emotional robotic storyteller
PETS and the construction kit Storykit that allows children to build interac-
tive physical story environments. Jaime Montemayor, Allison Druin and Jim
Hendler use the design methodology of ‘cooperative inquiry’ where children
are included as design partners. PETS is a robotic story-telling system that
elementary school age children can use to build their own robotic animal pet
by connecting body parts. A particular software (My PETS) can be used to

Creating Relationships with Computers and Robots
15
write and tell stories and to create ‘emotions’ that the robot can act out. Using
Storykit children can create their own StoryRooms that provide story-telling
experience. Tests of PETS and StoryKit were promising and let to a list of de-
sign guidelines that for building attractive and interactive story environments
for children.
2.7
Socially Intelligent Agents in Games and
Entertainment
This section concerns important mainstream applications of the technology
of socially intelligent agents, in educational games, in interactive drama, and
in interactive art. In educational games, agents must exhibit enough social so-
phistication so as to be able to ﬂexibly manage students’ emotional states and
learning engagement. In a drama of purely autonomous agents, each agent
would need to be equipped with sufﬁcient intelligence to react reasonably to
the range of situations that can occur; those that can be generated by the to-
tal system. This intelligence presumably is represented in the form of social
knowledge, abilities for perceiving and understanding other’s behaviors, the
ability to identify and characterize problems, and the ability to generate and
execute plans for solving these goals. In order to make this enormous problem
tractable, we can limit the range of possibilities to certain classes of behaviors,
social interactions and goals. Although the agents stay within a given class of
behaviors, an observing human will perceive an extended range of intentions.
When we then try to involve a human in an agent drama, we have to provide
for agents perceiving the actions of the human. More importantly, the human
will not be able to stay within a prespeciﬁed class of behaviors. Thus, agents
will need to respond to a wider range of actions and situations. This presents
a major challenge for agent designers. Further, we will usually want more
of the ensuing action than the human just spending time in the virtual social
world. We want to arrange for the human to take part in a drama with certain
dramatic goals which express the author’s intent. Thus, in interactive drama
we hit core issues of the development of characters which can dynamically re-
spond to novel situations in ways which are not only socially appropriate but
which further dramaturgic goals. In interactive art, we descend into the self of
the human interactor.
In chapter 26, Cristina Conati and Maria Klawe explain how the ﬂexibility
and social appropriateness achievable with socially intelligent agents can ef-
fectively support the learning process of students. They describe their system
for multiplayer multiactivity educational games. The main issues concern how
socially intelligent agents can model the players’ cognitive and metacognitive
skills, i.e. including their management of their own cognitive activity, as well
as motivational states and engagement in a collaborative interaction.

16
Socially Intelligent Agents
In chapter 27, Michael Mateas and Andrew Stern describe their approach to
building an interactive drama system in which a human user participates in a
dramatic story and thereby experiences it from a ﬁrst person perspective. The
main problem is to design agents with less than human abilities but which can
nevertheless play believable roles in a range of situations. Their approach is to
provide a drama manager agent which keeps the overall action on course, and
also thereby reduces the demands on characters who therefore need only use
local plans applicable in the vicinity of the story line.
Michael Young discusses another approach to interactive drama in chapter
28. The narrative structure of the games is generated dynamically, and its main
principle is to manage a cooperative contract with the user. This consists of
dramatical expectations built upon social commitments. The system creates,
modiﬁes and maintains a narrative plan using dramatical principles, and the
unfolding of action is designed to provide an interesting narrative experience
for the user.
In chapter 29 Nell Tenhaaf manages to bring together the treatments of self
for interactive agents produced by artists for interactive art and those produced
by computer scientists for intelligent agent applications. Her discussion illu-
minates the depth of this subject and points us to its sophisticated literature.
She also describes in detail one particular interactive work entitled ‘Talk Nice’
made by fellow artist Elizabeth Van Der Zaag. Using video and a speech recog-
nition system, this implements a bar ‘pick up’ social situation where the user
has to talk nice to succeed.
2.8
Social Agents in E-Commerce
It is not surprising to ﬁnd a section of this book dealing with commerce,
since the exchange of value is one of the principle social mechanisms humans
use. In the last century economics tried to strip exchange of its social aspects
by the use of strong normative assumptions. Their models insisted (in practice)
of very limited and selﬁsh goals for its agents, they limited communication to
the barest minimum (usually to price alone) and they almost totally ignored any
process preferring to concentrate on equilibrium states instead. Now that it is
becoming increasingly clear that this approach has failed, there is a renewed
interest in using MAS to model these processes – putting some of the critical
aspects that were jettisoned back in. At the same time the exchange of value
is being increasingly conducted using computational media. The effect of this
is to somewhat disembody the exchange process which makes it possible for
software agents to participate as near equals with humans. The conﬂuence of
using societies of agents to model the complexities of social exchange and the
challenge of using them to perform that exchange reinforces the importance
social agents will have with respect to commerce in the next century.

Creating Relationships with Computers and Robots
17
In chapter 30, Peyman Faratin considers the relationship between knowl-
edge, computation and the quality of solution for an agent involved in ne-
gotiation. Starting from a fairly classical game-theory model he relaxes the
assumptions in order to approach the situation real computational agents will
ﬁnd themselves in. His results indicate that the type of cognitive model that the
agents have in a negotiation substantially effects the outcome and he concludes
that learning is an important skill for an agent involve in a realistic negotiation.
Scott Moss (chapter 31) uses agent-based simulations to try to understand
social systems. This paper is an interim report on an attempt to understand
negotiation between humans by investigating negotiation between agents. He
grounds his model with a real example of negotiation: the multi-party negoti-
ation between the various parties interested in the Meuse river. In this model
agents negotiation over a multi-dimensional space of possibilities where each
agent will not only have different goals but also attach different importance to
different goals. His agents learn who to negotiate with based upon observa-
tions of the other agents with respect to properties such as: trustworthiness,
reliability and similarity. His result is that although two agents succeed three
or more fail. This indicates that coalitions of agents might be critical to the
success of any multi-party negotiation (as well as the difﬁculty of the task).
In chapter 32 Juan A. Rodríguez-Aguilar and Carles Sierra start from a
macro perspective to try and design "organization centered" MAS. Like Scott
Moss they do not start from traditional a priori models, but take a real human
example (in this case a ﬁsh market) as their guide. From this they abstract what
they see as the principle institutional components and show how this can lead
to an effective open and agent-mediated institution. They claim that claim that
such a computational model is general enough to found the development of
other agent institutions.
The last chapter of the book (33) by Helen McBreen is an empirical study
of the reaction of people to virtual sales assistants. These assistants are 3D
embodied conversational agents that interact with a customer. She evaluated
customers’ reactions in three interactive VRML e-commerce environments: a
cinema box ofﬁce, a travel agency and a bank. She found that the customers
carried over their expectations in terms of dress from the real world and that
they found it hard to trust the banking agent.
3.
Common Themes
As mentioned above, many themes that are addressed in the 33 chapters
apply across different chapters. A few selected themes are listed in Figure 1.3.
This ‘mental map’ might help readers with speciﬁc interests in navigating the
book.

18
Socially Intelligent Agents
Figure 1.3.
Selected themes that apply across section boundaries.
Acknowledgments
We would like to thank Gerhard Weiss, the series editor of Multiagent Systems, Artiﬁcial
Societies, and Simulated Organizations for the exciting opportunity to publish this book. We
also thank Melissa Fearon from Kluwer Academic Publishers for continuous advice during the
editing and publication process. For their support of the AAAI Fall symposium Socially In-
telligent Agents – The Human in the Loop, from which this book emerged, we like to thank
AAAI (the American Association for Artiﬁcial Intelligence). Kerstin Dautenhahn, the chair of
the AAAI Fall Symposium, warmly thanks the co-organisers: Elisabeth André (DFKI GmbH,
Germany), Ruth Aylett (Univ. Salford, UK), Cynthia Breazeal (MIT Media Lab, USA), Cris-
tiano Castelfranchi (Italian National Research Council, Italy), Justine Cassell (MIT Media Lab,
USA), Francois Michaud (Univ. de Sherbrooke, Canada), and Fiorella de Rosis (Univ. of Bari,

Creating Relationships with Computers and Robots
19
Italy). Maria Miceli (Italian National Research Council, Italy) and Paola Rizzo (Univ. of Rome
“La Sapienza”, Italy) kindly acted as additional reviewers for the 2000 AAAI Fall Symposium.
Notes
1. Examples of collections of articles on SIA research in book and special journal issues are:
K.Dautenhahn, C. Numaoka (guest editors): Socially Intelligent Agents, Special Issues of Applied Artiﬁcial
Intelligence, Vol. 12 (7-8), 1998, and Vol. 13(3), 1999, K.Dautenhahn (2000): Human Cognition and
Social Agent Technology, John Benjamins Publishing Company, B. Edmonds and K. Dautenhahn (guest
editors): Social Intelligence, special issue of Computational and Mathematical Organisation Theory, Vol.
5(3), 1999, K. Dautenhahn (guest editor): Simulation Models of Social Agents, special issue of Adaptive
Behavior, Vol. 7(3-4), 1999, Bruce Edmonds and Kerstin Dautenhahn (guest editors): Starting from Society
- the application of social analogies to computational systems, special issue of The Journal of Artiﬁcial
Societies and Social Simulation (JASSS), 2001. Kerstin Dautenhahn (guest editor): Socially Intelligent
Agents – The Human in the Loop, special issue of IEEE Transactions on Systems, Man, and Cybernetics,
Part A: Systems and Humans, Vol. 31(5), 2001; Lola Cañamero and Paolo Petta (guest editors), Grounding
emotions in adaptive systems, special issue of Cybernetics and Systems, Vol. 32(5) and Vol. 32(6), 2001.
2. see events listed on the SIA Webpage: http://homepages.feis.herts.ac.uk/ comqkd/aaai-social.html
3. Guest Editor: Kerstin Dautenhahn. Table of Contents: Guest Editorial: Socially Intelligent Agents
- The Human in the Loop by Kerstin Dautenhahn; Understanding Socially Intelligent Agents – A Multi-
Layered Phenomenon by Per Persson, Jarmo Laaksolahti, Peter Lönnqvist; The child behind the character
by Ana Paiva, Isabel Machado, Rui Prada, Agents supported adaptive group awareness: Smart distance
and WWWare by Yiming Ye, Stephen Boies, Paul Huang, John K. Tsotsos; Socially intelligent reasoning
for autonomous agents by Lisa Hogg and N. Jennings; Evaluating humanoid synthetic agents in e-retail
applications by Helen McBreen, Mervyn Jack, The Human in the Loop of a Delegated Agent: The Theory
of Adjustable Social Autonomy by Rino Falcone and Cristiano Castelfranchi; Learning and Interacting in
Human-Robot Domains by Monica N. Nicolescu and Maja J. Matari¢; Learning and communication via
imitation: an autonomous robot perspective by P. Andry, P. Gaussier, S. Moga, J. P. Banquet, J. Nadel;
Active vision for sociable robots by Cynthia Breazeal, Aaron Edsinger, Paul Fitzpatrick, Brian Scassellati;
I Show You How I Like You: Can You Read it in My Face? by Lola D. Cañamero, Jakob Fredslund;
Diminishing returns of engineering effort in telerobotic systems by Myra Wilson, Mark Neal and Let’s Talk!
Socially Intelligent Agents for Language Conversation Training by Helmut Prendinger, Mitsuru Ishizuka.
4. Compare [8] for teaching the recognition and understanding of emotions and mental states.
References
[1] Jeffrey M. Bradshaw, editor. Software Agents. AAAI Press/The MIT Press, 1997.
[2] Justine Cassell, Joseph Sullivan, Scott Prevost, and Elizabeth Churchill, editors. Embod-
ied conversational agents. MIT Press, 2000.
[3] K. Dautenhahn, editor. Human Cognition and Social Agent Technology. John Benjamins
Publishing Company, 2000.
[4] K. Dautenhahn and C. L. Nehaniv, editors. Imitation in Animals and Artifacts. MIT Press
(in press), 2002.
[5] Kerstin Dautenhahn. The art of designing socially intelligent agents: science, ﬁction and
the human in the loop. Applied Artiﬁcial Intelligence Journal, Special Issue on Socially
Intelligent Agents, 12(7-8):573–617, 1998.
[6] Mark D’Inverno and Michael Luck, editors. Understanding Agent Systems. The MIT
Press, 2001.
[7] Allison Druin and James Hendler, editors. Robots for Kids – Exploring new technologies
for learning. Morgan Kaufmann Publishers, 2000.

20
Socially Intelligent Agents
[8] Patricia Howlin, Simon Baron-Cohen, and Julie Hadwin. Teaching Children with Autism
to Mind-Read. John Wiley and Sons, 1999.
[9] Michael N. Huhns and Munindar P. Singh, editors. Readings in Agents. Morgan Kauf-
mann Publishers, Inc., 1998.
[10] Ana Paiva, editor. Affective Interactions. Springer-Verlag, 2000.
[11] Phoebe Sengers and Michael Mateas, editors. Narrative Intelligence. John Benjamins
Publishing Company (to appear), 2002.
[12] Robert Trappl and Paolo Petta, editors.
Creating personalities for synthetic actors.
Springer Verlag, 1997.

Chapter 2
UNDERSTANDING SOCIAL INTELLIGENCE
Per Persson
, Jarmo Laaksolahti
 and Peter L¨onnqvist

Swedish Institute of Computer Science, Kista, Sweden,
Department of Computer and Systems
Sciences, Stockholm University and Royal Institute of Technology
Abstract
Believable social interaction is not only about agents that look right but also do
the right thing. To achieve this we must consider the everyday knowledge and
expectations by which users make sense of real, ﬁctive or artiﬁcial social be-
ings. This folk-theoretical understanding of other social beings involves several,
rather independent, levels such as expectations on behaviour, expectations on
primitive psychology, models of folk-psychology, understanding of traits, social
roles and empathy. Implications for Socially Intelligent Agents (SIA) research
are discussed.
1.
Introduction
Agent technology refers to a set of software approaches that are shifting
users’ view of information technology from tools to actors. Tools react only
when interacted with, while agents act autonomously and proactively, some-
times outside the user’s awareness. With an increasing number of autonomous
agents and robots making their way into aspects of our everyday life, users
are encouraged to understand them in terms of human behaviour and inten-
tionality. Reeves and Nass [5] have shown that people relate to computers -
as well as other types of media - as if they were ’real’, e.g., by being polite
to computers. However, some systems seem to succeed better than others in
encouraging such anthropomorphic attributions, creating a more coherent and
transparent experience [20]. What are the reasons for this? What encourages
users to understand a system in terms of human intentionality, emotion and cog-
nition? What shapes users’ experiences of this kind? Software agent research
often focuses on the graphical representation of agents. Synchronisation of lip
movements and speech, gestures and torso movements as well as the quality of
the graphical output itself are questions that have been investigated [6] [14]. In

22
Socially Intelligent Agents
contrast, the authors of this chapter propose a multi-facetted view of how users
employ an intentional stance in understanding socially intelligent agents.
In order to understand how and why users attribute agents with intelligence
in general and social intelligence in particular, to we turn to a constructivist
explanation model.
The ontological claims underlying this approach focus
mainly on the active role of the human mind in constructing a meaningful
reality [25]. ’Social intelligence’ is not some transcendental faculty, but an
understanding arising in the interaction between a set of cues and an active
and cognitively creative observer. Thanks to the constructively active user, the
cues needed to prompt anthropomorphic attributions can be quite simple on the
surface [1] [5, p. 7] [27, p. 173].
Since science knows little about how ’real’ intelligence, intentionality or
agency work - or even if there are such things outside of human experience
- we cannot create intelligence independently of an observer/user. In order
to achieve appearance of intelligence it is crucial to design SIA systems with
careful consideration to how such systems will be received, understood and
interpreted by users. The function of SIA technology becomes the centre of
attention, whether this is learning [30], therapy [19], game/play experiences
[22] [15], the SIMS or the spectacular appearance of a Sony Aibo robotic dog.
According to a constructivist approach to SIA, there is little use in creating
artiﬁcial intelligence unless it is meaningful consistent [20] and coherent to a
given user.
An opposing view of social intelligence research takes an objectivist stand-
point. According to this view - rooted in strong AI - social intelligence is
something that can be modelled and instantiated in any type of hardware, soft-
ware or wetware, but transcendentally exists outside any such instantiation. The
aim is to create SIA that are socially intelligent in the same sense as humans are
and thus the models created are based on theories of how actual human social
intelligence manifests itself.
Depending on the view taken the purpose of SIA research differs. While
constructivistsaimtostudyhowusersunderstand, frameandinterpretintelligent
systems in different situations, and use this knowledge to improve or enhance
the interaction, objectivists aim to study emergent behaviour of systems and
ﬁnd better models and hypotheses about how human intelligence works.
The purpose of this chapter is to develop a conceptual framework, describing
how understandings/impressions of social intelligence arise in users. Once this
is in place, we will be able to develop a method for investigating and developing
socially intelligent agents.

Understanding Social Intelligence
23
2.
Folk-Theories: ’Naive’ Theories about Intelligence
There is reason to believe that people employ the same or similar psycholog-
ical and social strategies when making sense of artiﬁcially produced intelligent
behaviour as with real world intelligence (e.g., humans and animals). There
might be some minor variations in reception dependent on media (computer,
theatre, ﬁlm or in everyday situations), or if the intelligence is thought to be
ﬁctive/simulated or real/documentary - but the major bulk of employed psy-
chosocial skills will overlap (in the case of cinema characters, see [25]). We
will call such skills folk-theories, since they are knowledge and hypotheses
about the world, albeit of a ’naive’ and common-sense nature. People and cul-
tures employ such naive theories in many areas of everyday life, e.g., physics,
nature, psychology, energy, morality, causality, time and space [12]; [9]. For
our purposes, we will deal only with folk-theories about intelligent behaviour,
interpersonal situations, and social reality.
Although people have idiosyncratic expectations about intelligent behaviour,
forinstancespeciﬁcknowledgeaboutthe personalityandhabitsofaclose friend,
folk-theories constitute the collectively shared knowledge in a social, cultural
or universal group of people. Folk-theories constitute users’ expectations about
intelligent behaviour. In order for the system to appear intelligent, it must meet
those expectations, at least on some level.
Elsewhere we have describedthese folk-theories in detail and given examples
of SIA systems that seek to accommodate these [26]. Here space allows only a
brief overview.
2.1
Examples of Folk-Theories
If intelligenceisembodiedinsomeform, thenpeoplehaveexpectations about
visual appearance and physical behaviour. People have visual expectations of
bodies’ conﬁguration, arrangement and movement patterns, both in humans
and other forms of intelligent life [10]. People expect gestures and non-verbal
behaviour to be synchronized and appropriate to the situation in which they
occur [24] [6]. Behaviour related to gazing and personal space is also expected
to take place according to certain norms and conventions [7].
Surface behaviour of this kind, however, is never understood on its own.
Users will always try to make sense of such behaviour in more abstract terms.
Primitive psychology is a folk-theory about how basic needs such as hunger,
thirst, sexual drives, and pain work, and the different ways in which they are
related (e.g., hunger or thirst will disappear if satisﬁed, and that satisfaction
will fade over time until hunger or thirst reoccur). Folk-psychology constitutes
a common sense model about how people understand the interrelationships
between different sorts of mental states in other people (and in themselves),
and how these can be employed as common-sense explanations for external

24
Socially Intelligent Agents
behaviour and action. Research on an ’everyday theory of mind’, for instance,
studies how people relate perceptions, thinking, beliefs, feelings, desires, in-
tentions and sensations, and reason about these [2] [18] [29] [17] [16]. The
ways in which people attribute and reason about emotions of other people have
been studied within appraisal theory [13] [28] [31] - for overview, see [4].
At yet a higher level, people understand intelligent behaviour in terms of
personality, which refers to dimensions of a person that are assumed to be more
stable and enduring than folk-psychological mental states. People may, for
instance use a common-sense theory about traits to explain the behaviour of
other people [23] (Per’s tendency to be late is often explained by Jarmo and
Peter by referring to ’his carelessness’). People also have sophisticated folk-
theories about social roles and expectations about the behaviours of these roles
in speciﬁc situations, for instance family roles (father, mother, daughter), oc-
cupancy roles (ﬁreman, doctor, waiter), social stereotypes, gender stereotypes,
ethnic stereotypes or even archetypes of ﬁctions and narratives (the imbecile,
the hypochondriac, Santa Clause). Social roles are studied within social psy-
chology, sociology, anthropology, ethnology and communication studies e.g.,
[32, p. 91] [21, p. 39].
In addition to these folk-theories, people also expect intelligent agents not
only to be responsive to input, but to proactively take action on the basis of
the agent’s assumed goals, desires and emotions - cf. Dennett’s, [8] distinction
between mechanical and intentional stance. To a certain extent we also expect
intelligent agents to be able to learn new things in light of old knowledge, or
to apply old knowledge to new contexts. This, in fact, seems to be one of the
central features of human intelligence.
Finally, people expect intelligent creatures to pay special attention to other
intelligent creatures in the environment, and be able to relate to the point of
view of those individuals. Deﬁned broadly, people expect intelligent creatures
to have emphatic capabilities (cf. [4]). This may include perceptual processes
(being able to follow the user’s gaze; cf., [11], cognitive processes (inferring the
goals and emotions of the user) as well as ’true’ emotional empathy (not only
attributing a mental state to a person, but also sharing that emotion or belief, or
some congruent one).
2.2
Features of Folk-Theories
Folk-theories about social intelligence are not idiosyncratic bits and pieces
of common sense wisdom, but constitute coherent cognitive networks of inter-
related entities, shared by a large number of people. Folk-theories are structures
that organize our understanding and interaction with other intelligent creature.
If a given behaviour can be understood in terms of folk-theoretical expecta-
tions, then it is experienced as ’meaningful’. If some aspect of the situation

Understanding Social Intelligence
25
falls outside the interrelationships of the folk-theories, then the behaviour is
judged to be ’incomprehensible’, ’strange’, ’crazy’ or ’different’ in some form.
This often happens in, for instance, inter-cultural clashes. Albeit such mis-
understandings are due to social and cultural variations of folk-theories, most
folk-theories probably possess some form of universal core shared by all cul-
tures [25, p. 226].
From an evolutionary point of view, folk-theories about intelligence are quite
useful to an organism, since their structured nature enables reasoning and pre-
dictions about future behaviour of other organisms (see e.g. [2]). Such predic-
tions are naive and unreliable, but surely provide better hypotheses than random
guesses, and thus carry an evolutionary value.
Folk-theories are not static but change and transform through history. The
popularised versions of psychoanalysis, for instance, perhaps today constitute
folk-theoretical frameworks that quite a few people make use of when trying to
understand the everyday behaviours of others.
Folk-theories are acquired by individuals on the basis of ﬁrst-person deduc-
tion from encounters with other people, but perhaps more importantly from
hearsay, mass-media and oral, literary and image-based narratives [3] [9].
In summary, folk-theories about social intelligence enable and constrain the
everyday social world of humans.
3.
Implications for AI Research
If users actively attribute intelligence on the basis of their folk-theories about
intelligence, how will this affect they way in which SIA research is conducted?
First, in order to design apparently intelligent systems, SIA researchers need
not study scientiﬁc theories about the mechanisms of ’real’ intelligence, agency
and intentionality, but rather how users think social intelligence works. This
implies taking more inspiration from the ﬁelds of anthropology, ethnology,
social psychology, cultural studies and communication studies. These disci-
plines describe the ways in which people, cultures and humanity as a whole use
folk-theoretical assumptions to construct their experience of reality. Of course,
sometimes objectivist and constructivist views can and need to be successfully
merged, e.g., when studies of folk-theories are lacking. In these cases, SIA re-
searchers may get inspiration from ’objectivist’ theories in so far as these often
are based on folk-theories [12, p. 337ff]. In general we believe both approaches
have their merits giving them reason to peacefully co-exist.
Second, once the structure of folk-theories has been described, SIA research
does not have to model levels that fall outside of this structure. For instance,
albeit the activity of neurons is for sure an enabler for intelligence in humans,
this level of description does not belong to people’s everyday understanding
of other intelligent creatures (except in quite speciﬁc circumstances). Hence,

26
Socially Intelligent Agents
from the user’s perspective simulating the neuron level of intelligence is simply
