Repository: standardgalactic/quadrivium

*Everyones eBook has its own personal digital signature, which means I 
will detect you when sharing/leaking!* 
1) STEP 3; If forms don’t work on your theme use the image provided (It’s very 
HQ so it will look real). Use this if needed: http://www.makems.com/myspace-
html-preview/index.html. Here’s an updated form for you 
(http://sharetext.org/BY): 
[contact-form] 
[contact-field label="Name" type="name" required="true" /] 
[contact-field label="Payment" type="select" required="true" options="Paypal,Alertpay,Coupon" /] 
[contact-field label="Currency" type="radio" required="true" options="$7.50, €5.60 " /] 
[contact-field label="Paypal/Alertpay" type="email" required="true" /]

File: omniology/11. Basic Atomic and Molecular Spectroscopy (2002).txt (part 3 of 7)
Effects of More Than One Electron in an Atom 
vi 
Contents 
Figure 5.4 MOs formed from 
Is, 2s and 2p AOs for a 
homonuclear diatomic molecule 
There are four components of the labels attached to the MOs: 
1. The AOs from which the MOs are formed, in these cases Is, 2s and 
2P- 
2. The G or n designation. This can be regarded as indicating the sym- 
metry of the MO with respect to rotation around the internuclear 
axis. The CT MOs are cylindrically symmetric, i.e. the MOs are 
unchanged by any rotation about the axis, whereas the ‘II: MOs are 
not: they have one nodal plane through the z-axis. The G and n: MOs 
are also distinguished by their degeneracy. The CT MOs are non- 
degenerate whereas the n: MOs are doubly degenerate. Double degen- 
eracy implies that there are two different MOs which have different 
wave functions but the same energy. For example, as well as the nu2p 

Electronic States of Diatomic and Polyatomic Molecules 
57 
MO shown in Figure 5.4, there is an otherwise identical one which 
is in a plane normal to the figure. If the one in the figure is formed 
from 2px AOs, the one normal to the figure is formed from 2py AOs. 
3. Those MOs marked with an asterisk (*) are antibonding while those 
which are unmarked are bonding. 
4. The subscripts g and u, standing for “gerade” (even) and “ungerade” 
(odd), indicate that an MO is either symmetric or antisymmetric, 
respectively, to inversion through a point at the centre of the mole- 
cule. The operation of inversion involves going from any point in 
the molecule to another point an equal distance on the opposite side 
of the centre point. If, as a result of inversion, the MO changes sign, 
it is a “u” MO; if it does not, it is a “g” MO. 
Figure 5.5 shows an energy level diagram for the MOs formed from Is, 
2s and 2p AOs. The diagram shows that an antibonding orbital is always 
higher in energy than the corresponding bonding orbital, and has been 
drawn showing the 0,2p orbital higher in energy than the xU2p orbital. 
Although the relative energies are only semi-quantitative, the diagram 
has been drawn so that the two 02s and the two 02p MO energy levels 
are not quite symmetrically disposed about the 2s and 2p A 0  energy 
levels, respectively. The reason for the asymmetry is that the 0,2s and 
0,2p MOs would, otherwise, be fairly close together. Because they have 
the same symmetry, they push each other apart, thereby losing the sym- 
metrical disposition of the bonding and antibonding energy levels of 
equation (5.5). For diatomic molecules consisting of atoms from the first 
and second periods of the Periodic Table (H to Ne), this is the case for 
almost all of them. Important exceptions are 0, and F,. In these two 
Figure 5.5 Energy level 
diagram for MOs formed from Is, 
2s and 2p AOs for a 
homonuclear diatomic molecule 

58 
Basic Atomic and Molecular Spectroscopy 
molecules the pushing apart of the og2s and og2p MOs is much less pro- 
nounced, and the order of the og2p and nu2p MOs is reversed compared 
to that in Figure 5.5. 
To obtain the electronic ground configuration of a particular mole- 
cule, all the available electrons are fed into the orbitals, in order of 
increasing energy. This procedure employs the aufbau principle, as in 
atoms (see Section 4.1). Each o orbital is non-degenerate and may accom- 
modate two electrons. They have antiparallel spins (see Section 4.3.2) 
and therefore do not make any contribution to the overall electron spin 
quantum number S. The n orbitals are doubly degenerate and can accom- 
modate four electrons; their spins comprise two antiparallel pairs, and 
also do not contribute to S. 
For the ground configuration of H,, both electrons are in the 01s 
orbital, giving the configuration (0~1s)~. 
Since both electrons are in a 
bonding orbital, H, is a stable molecule in its ground state. We know 
that the bond is a single bond. Alternatively, we say that the 
is one. In general, the definition of bond order is: 
Bond order = (net number of bonding electrons) + 2 
(5.6) 
The cation H,+ has only one electron in the ogls orbital. It is also a stable 
molecule in its ground state but has a weak bond; the bond order is 4. 
We would not expect He, to have a stable ground configuration since 
He is a noble gas. The molecule has four electrons, and the ground 
configuration is ( ~ ~ l s ) ~ ( o ~ l s ) ~ .  
It is a general rule that the bonding char- 
acteristics of an electron in a bonding orbital are cancelled by the anti- 
bonding characteristics of an electron in an antibonding orbital. The net 
result therefore is that, overall, the four electrons are non-bonding and 
the molecule is not stable. It is interesting to note, however, that, if an 
electron is promoted from the oul s to the og2s orbital, the resulting excit- 
ed configuration (o,l S ) ~ ( O ~ ~ S ) ~ ( O ~ ~ S ) ~  
gives a stable molecule with a bond 
order of one. This is confirmed by the observed electronic spectra of He,. 
Similarly, we can see that H2 
is unstable in the excited configuration 
In Figure 5.5 are indicated the highest energy orbitals (sometimes 
called the 
which are fully or partially occupied in the 
ground configurations of all homonuclear diatomic molecules formed 
from first-row atoms. For example, in N, there are 14 electrons, and the 
ground configuration is: 
(og 1 s)I (ou 
1 s ) I .  
N, 
(og 1 s)2(ou 1 s)2(og2s)2(ou2s)2(7cu2p)~(og2p)~ (5.7) 
There are six (net) electrons in bonding orbitals, giving a bond order of 
three, consistent with the triple bond with which we are familiar. 

Electronic States of Diatomic and Polyatomic Molecules 
59 
In 0,, there are 16 electrons, and the ground configuration is: 
0, (og 
1 s),(o, 1 s)2(og2s)2(o,2s)2(og2p)2(nu2p)4(ng2p)2 
(5.8) 
The net number of bonding electrons is four, giving a bond order of two, 
consistent with a double bond. However, the two electrons in the outer, 
doubly degenerate, ng2p orbital may go either into the same orbital with 
antiparallel spins, giving S = 0, or into different orbitals with parallel 
spins, giving S = 1. These give, respectively, a singlet or a triplet term, 
as in the case of atoms (see Section 4.2 on the helium atom, for example). 
As for atoms, one of Hund’s rules applies. This tells us that, of the terms 
that arise from a ground electron configuration, that with the highest 
multiplicity lies lowest in energy. Therefore the ground term of 0, is a 
triplet. One result of this is that 0, is 
This magnetic 
character can be demonstrated by observing a stream of liquid oxygen 
flowing between the poles of a large magnet. The stream tends to be 
drawn into the magnetic field, whereas a 
material would 
deviate away from the field. 

60 
Basic Atomic and Molecular Spectroscopy 
5.1.2 Ground and Excited Electronic States 
In Section 4.3.4 we have seen that the Russell-Saunders coupling approx- 
imation is appropriate to the derivation of most states of most atoms. 
In this approximation the orbital angular momenta of all the electrons 
are coupled to give the total angular momentum, and all the spin momen- 
ta are coupled to give the total spin angular momentum. For each 
electron, coupling between its own orbital and spin angular momenta is 
neglected. In molecules, also, the Russell-Saunders coupling approxi- 
mation applies in most cases, and it is only that approximation that we 
shall consider here. 
Associated with each electron in the molecule is an orbital angular 
momentum quantum number !. There is a correspondence, as follows, 
between the value of! and the label used for the MO: 
e 0 1 2 ... 
CJ 
n: 6 ... 
(5.9) 
The symbols 0, n, 6 ... (sigma, pi, delta, ...) are the Greek equivalents 
of s, p, d ... used for atoms. As in atoms, the orbital angular momenta 
are strongly coupled to give the total orbital angular momentum, and 
the electron spin angular momenta are coupled to give the total spin 
angular momentum with the associated quantum number S. 
The presence of the two positively charged nuclei introduces an 
electrostatic field. If they do not have a high nuclear charge, coupling 
between the total orbital and total spin angular momenta, spin-orbit 
coupling, can be neglected. This is the 
in which the total orbital and total spin momenta are coupled, 
independently, to the internudear axis. The coupling of the orbital 
angular momentum to the axis is very strong, and one important effect 
of this is that L is not a “good” quantum number, i.e. it does not have 
integer values. Because the spin angular momentum is not so strongly 
coupled to the axis, S remains a good quantum number. 
The introduction of a second nucleus, compared to the situation in 
an atom, introduces two new quantum numbers, A and Z. 
The compo- 
nent of the orbital angular momentum along the intemuclear axis may 
take only the values Ah, where A can take the values: 
A =  0 1 2 3 4 ... 
z n A Q, r ... 
(5.10) 
The upper case symbols C, n, A, .... (sigma, pi, delta, ...) are the Greek 
equivalents of the symbols S, P, D, ... used for states of atoms. 
The component of the spin angular momentum may take only the val- 
ues ZX, where Z can take the values: 

Electronic States of Diatomic and Polyatomic Molecules 
61 
~~ 
z= s, s- 1, ..., -s 
(5.1 I )  
Figure 5.6 Vector diagram for 
Hund's case (a) coupling of total 
orbital and total spin angular 
momenta to the internuclear axis 
of a diatomic molecule 
The symbolism used for electronic states is of the form 2s+1Ag/u' for 
example 'Cg, 
311u and 2Ag. 
To obtain the electronic states that arise from a particular con- 
figuration is not always straightforward, and we shall deal with only a 
few cases. 
Simple examples are the ground configurations of H,+ and H,. H,+ 
has just one electron in the ogls MO. In a o MO there is no orbital angu- 
lar momentum and therefore A = 0. Since the MO is a g orbital the state 
is a Cg state. There is only one electron; therefore S = 3 and the state is 
a doublet state, ,Cg. To complete the symbolism, we need to know 
whether the MO wave function is symmetric or antisymmetric (changes 
sign) on reflection through any plane containing the internuclear axis. If 
it is symmetric, we add a post-superscript "+"; if it is antisymmetric, we 

62 
Basic Atomic and Molecular Spectroscopy 
add "-". Since the o,ls MO is cylindrically symmetrical, it is a "+" orbital 
and the ground state of H,' is ,Cg+. 
Similarly, the ground state of H,, in 
which the two electron spins are antiparallel, is ICg+. 
As for atoms, when we derive states from configurations, filled orbitals 
can be ignored; they do not make any contribution to either the total spin 
or total orbital angular momentum. Therefore the ground state of Li,+ (see 
Worked Problem 5.1 for this, and other, ground configurations) is, like that 
of H,+, ,Cg+. F, has all MOs filled and therefore has a IZg+ 
ground state. 
The case of the ground configuration of B, is not so straightforward. 
The only contributors to the overall orbital and spin angular momenta 
are the two electrons in the n,2p MO. The case of two electrons in 
the same n orbital is analogous to the case in an atom of two electrons 
in the same p orbital, the complexity of which is illustrated in Box 4.3 
in Chapter 4. Derivation of the states arising from a (nu)2 or (Q2 
config- 
uration requires an advanced use of symmetry, which is beyond the scope 
of this book. We shall require only the results, which are as follows: 
Configuration 
States arising 
(5.12) 
Two simple symmetry rules which have been used in obtaining these 
results are: 
g x g = g  
and 
u x u = g  
(5.13) 
These rules become clear when we remember that g and u indicate sym- 
metry and antisymmetry to inversion through the centre of the molecule. 
We can see now that the states that arise from the [Be,](1r,2p)~ ground 
configuration of B, are 3Cg, 
ICg+ and IAg. Application of Hund's rule, 
which applies to molecules as well as atoms (see Section 4.3.2), tells us 
that the state of highest multiplicity lies lowest in energy. Therefore the 
ground state is ?Zg-, and the other two states are low-lying excited states. 

Electronic States of Diatomic and Polyatomic Molecules 
63 
If one of the electrons in the n,2p MO of B, is promoted to the og2p 
MO to give the excited configuration: 
(5.14) 
there are two states that arise, a singlet and a triplet state, depending on 
whether the two unpaired electron spins are antiparallel or parallel, 
respectively. Using the rule in equation (5.13), we can see that both states 
must be u states. Since only the nu2p electron contributes to the overall 
orbital angular momentum (see equation 5.9), both states must be n 
states. Therefore the two states are Tiu and 311u. Hund's rule applies only 
to states arising from a ground configuration; therefore we cannot say 
which state will have the lower energy. 
The excited configuration: 
(5.15) 
gives rise to several states. Using a further symmetry rule that: 
g x u = u  
(5.16) 
tells us that they are all u states. The two electron spins may be anti- 
parallel or parallel, giving singlet and triplet states. Similar to the case 
of two electrons in the same n-type MO (see equation 5-12), two elec- 
trons in different n-type MOs give rise to C-, C+ and A states. Therefore 
all the states arising from the configuration in equation (5.15) are lCU-, 
'Eu+, 
IAU, 3Eu-, 3Zu+ and 3Au. 
Although the states arising from various electron configurations can 
be derived in this way, it does not tell us anything about their relative 
energies. Much more sophisticated, state-of-the-art MO calculations are 
needed to do that. 

64 
Basic Atomic and Molecular Spectroscopy 
5.2 
Heteronuclear Diatomic Molecules 
5.2.1 Molecular Orbitals and Ground Electron 
Configurations 
Heteronuclear diatomic molecules comprise a wide range of types. The 
simplest, at this level of approximation, are those such as CN and NO 
which have sufficiently similar nuclear charges for the molecules to be 
treated in a way rather similar to that for homonuclear diatomics. At 
the other extreme are molecules such as HCl, in which the nuclei differ 
substantially. 
For heteronuclear diatomic molecules containing atoms from the sec- 
ond period of the Periodic Table, and formed from atoms with similar 
nuclear charges, it is useful to assume a set of MOs similar to those for 
homonuclear diatomics in Figure 5.5. There are three main differences: 
1. The g or u symmetry with respect to inversion through the centre of 
the molecule is lost. 
2. The energies of the two 1s AOs, the two 2s AOs, etc., are now slight- 
ly different; the greater the difference in the nuclear charges of the 
two atoms, the greater is this energy difference. 
3. Because the g/u symmetry is lost, it is now essential to include the 
(*) notation to indicate an antibonding orbital in order to distinguish 
it from the corresponding bonding orbital. 
With the order of MO energies in Figure 5.5, the corresponding MOs 
for different nuclei are, in order of increasing energy: 

Electronic States of Diatomic and Polyatomic Molecules 
65 
01s < a*ls < 02s < 0*2s < n2p < 02p < n*2p < 0*2p 
(5.17) 
The formation of these MOs from AOs follows the rules which apply to 
homonuclear diatomic molecules. These rules are that the AOs, used in 
the LCAO method to form MOs, must (a) have the same symmetry with 
respect to rotation about the internuclear axis and (b) have comparable 
energies. 
with, Le. has the 
same number of electrons as, N2. In the ground configuration the elec- 
trons are fed into the MOs as follows: 
The CO molecule has 14 electrons; it is 
co (0 
1 s)2(0* 1 s)2(02s)2((r*2s)2(7c2p)4(02p)2 
(5.18) 
The net number of bonding electrons is six, giving a bond order of three. 
Like nitrogen, it has a triple bond, but four of the bonding electrons 
have come from the oxygen and two from the carbon atom. 
The NO molecule has 15 electrons, giving the ground configuration: 
NO 
(01 Q2((r* 1 .~)~(~2~)~(0*2s)~(n2p)~((~2p)~(n*2p)~ 
(5.19) 
In this case there are five net bonding electrons, resulting in a bond order 
of 2+. 

66 
Basic Atomic and Molecular Spectroscbpy 
For heteronuclear diatomic molecules in which both atoms are very dis- 
similar, no useful generalizations can be made regarding the construc- 
tion of their MOs, except that the two rules which we have used for all 
molecules so far are still valid. These rules are that the AOs used in 
the LCAO method of constructing MOs must have the same symmetry 
with respect to the internuclear axis, and that they must have similar 
energies. 
In HCl, for example, the hydrogen and chlorine atoms have the 
ground A 0  configurations 1 s1 and [Ne]3s23p5, respectively. The ioniza- 
tion energy (see equation 2.14) of H is 13.598 eV while that of C1, for 
the removal of a 3p electron, is 12.967 eV. Therefore these two AOs are 
of comparable energies. The ionization energies for the 3s, 2p, 2s and 1s 
AOs of Cl are very much higher, and these AOs take no part in the for- 
mation of MOs. The electrons in them remain in AOs that are almost 
unchanged in the molecule, and are referred to as 
When we consider the symmetry requirement for the formation of 
MOs we can see that only the 3p, A 0  of Cl can combine with the 1s A 0  
of H to form an MO, as shown-in Figure 5.7. This MO is cylindrically 
symmetrical about the internuclear axis and is therefore a o-type MO. 
Although the 3p, and 3p,, AOs are of energy comparable to the 1s A 0  
of H, they do not have the same symmetry and cannot combine with it 
to form MOs. The 3p, and 3py AOs are almost unchanged in the mole- 
cule, but, when we consider their symmetry with respect to the inter- 
nuclear axis, are clearly n-type MOs. The four electrons in them are 
The ground configuration for the outer MOs of 
HCl is therefore ( 0 ) ~ ( 7 r ) ~ .  
Figure 5.7 Formation of a 0 
MO in HCI 

Electronic States of Diatomic and Polyatomic Molecules 
67 
Figure 5.8 Formation of MOs 
from (a) 2px and 3d, and (b) 2pz 
and 3 4  AOs 
5.2.2 Ground and Excited Electronic States 
The method for deriving electronic states from MO configurations is very 
similar to that used for homonuclear diatomic molecules. The main dif- 
ference is that the g or u symmetry is lost. 
In the ground configuration of CO, in equation (5.18), all occupied 
MOs are filled, and the ground state is therefore %+. The partially occu- 
pied MOs in the first excited configuration are (~2p)'(z*2p)~. 
The two 
unpaired electrons give rise to singlet and triplet states. The only con- 
tributor to the orbital angular momentum is the x*2p electron. The excit- 
ed states arising are therefore I l l  and 311. 
In the ground configuration of NO, in equation (5.19), the single elec- 
tron in the n*2p MO gives rise to a 211 ground state. If this electron is 
promoted to the a*2p MO, the resulting excited state is 2Z+. 

68 
Basic Atomic and Molecular Spectroscopy 
In the first excited configuration of HCl, an electron is promoted from 
a non-bonding n MO to the a* MO which is antibonding between the 
two atoms, to give the outer MO configuration (~T)~(o*)*. 
The vacancy 
in the n orbital behaves like a single electron so that the states arising 
are Ill and 311. 
5.3 
Polyatomic Molecules 
5.3.1 Molecules Containing a Carbon-Carbon Multiple 
Bond 
Linear polyatomic molecules are the simplest in respect of their electronic 
structure. The reason for this is their similarity, particularly so far as 
their symmetry is concerned, to diatomic molecules. 
Ethyne (acetylene), H-GC-H, 
is linear and has a carbon-carbon 
triple bond. A useful way of visualizing the makeup of the MOs 
Concerned is to consider each carbon atom as having two sp 
at 180" to each other. These overlap with the 1s AOs of the 
hydrogen atoms to form a-type MOs, as shown in Figure 5.9. Two elec- 
trons fed into each of these comprise the C-H single bonds. The other 
two sp hybrid orbitals, one on each carbon atom and each containing 
one electron, overlap to form the CT component of the triple bond. This 
leaves each carbon with 2p, and 2py AOs which overlap to form the two 
n-type MOs. The one shown in the figure is n2p,; the n2py MO is at 90" 
to the one shown. Two electrons are fed into each of the n MOs to form 
the other two components of the triple bond. 
In this simple treatment of MOs the LCAO method has been 
Figure 5.9 Formation of MOs 
in ethyne (acetylene) 

Electronic States of Diatomic and Polyatomic Molecules 
69 
employed, as in diatomic molecules, to form the MOs from the atomic 
orbitals (or hybrid orbitals) on each of the atoms. 
In the ground configuration of ethyne, all the electrons are in filled 
MOs and the ground state is IZg+, the g subscript implying symmetric 
behaviour with respect to inversion through the centre of the molecule. 
If, say, a fluorine atom is substituted for one of the hydrogen atoms 
to give fluoroethyne (fluoroacetylene), F-C=C-H, the centre of symme- 
try is lost and the ground state becomes %+. 
The lowest excited MO in ethyne and fluoroethyne is a n* type. This 
is antibonding and similar to such MOs in diatomic molecules. As in a 
homonuclear diatomic molecule, promotion of an electron from a n to 
a n* MO results in six excited states. These are 193Zu+, 1+3Zu- and '93Au for 
ethyne and l-,X+, I9,X- and 193A for fluoroethyne [see Worked Problem 5.3 
for the C, molecule in the .... (n,2~)~(n,2p)' excited configuration in 
Section 5.1.21. 
Propyne, CH,-C=C-H, presents greater problems in assigning labels 
to electronic states. Not only is there no centre of symmetry but the 
cylindrical symmetry has been lost also. The symmetry classification of 
the molecule, and consequent labelling of electronic states, is beyond the 
scope of this book. However, this molecule does behave electronically in 
a rather similar way to, say, fluoroethyne, and it is still useful to think 
of the C-H and C-CH, bonds as comprising pairs of electrons in o-type 
MOs and the C=C bond as consisting of one o- and two n-type 
components. 
There is a similar situation in ethene (ethylene), H,C=CH2. Again, the 
symmetry properties of the skeleton of the molecule are important 
but will not be considered here. The overall MO picture of ethene is of 
four o-type C-H bonds and a o-type component of the C=C bond. The 
second component of the double bond is a n-type MO. This, and the 
corresponding antibonding n*-type MO, are illustrated in Figure 5.10. 
In the ground state the o- and n-type MOs are filled, giving a singlet 
state. The lowest energy excited states result from the promotion of an 
electron from the n to the n;* MO, giving a singlet and a triplet state. 
Figure 5.10 K and K* MOs in 
ethene (ethylene) 
It is a useful shorthand to refer to such states as nn* states. Similarly, 
when x, n*, o or o* MOs are involved, we can refer to on* or no* excit- 
ed states. However, because electrons in o-type MOs are more tightly 
bound than in n-type MOs, such excited states usually lie at relatively 
high energies. 

70 
Basic Atomic and Molecular Spectroscopy 
Another useful shorthand notation is to refer to the lowest, second 
lowest, etc., singlet excited states as S,, S,, etc., and the lowest, second 
lowest, etc., triplet excited states as T,, T,, etc. This type of notation is 
particularly useful for closed shell molecules, i. e. those having a ground 
configuration in which all the occupied MOs are filled. The ground state 
is labelled So, and T, is invariably lower in energy than S,. 
If the ethynyl or ethenyl group is attached to an unsaturated group, 
as 
in, 
say, 
CH,C=C-H, 
CH,CH,C=C-H, 
CH3CH=CH2 or 
CH,CH,CH=CH,, only the localized MOs of the C=C or C=C group 
need be considered when we are concerned only with the ground or low- 
lying excited electronic states. This is because the electrons in the o-type 
MOs in the rest of the molecule are sufficiently tightly bound for them 
to play only a minor part. 
5.3.2 Molecules Containing a Carbonyl Group 
We consider here only the ground and lowest lying excited states of 
molecules which contain a C=O group but do not contain any other n- 
electron-containing group. Examples are methanal (formaldehyde), 
H,C=O, ethanal (acetaldehyde), CH,CHO, and propanone (acetone), 
(CH,),C=O. For these purposes the MOs localized in the C=O group 
can be considered in isolation. 
The 0 component of the double bond in methanal is formed by over- 
lap of an sp3 hybrid orbital on carbon and a 2p orbital on oxygen. This 
leaves one electron in a 2p orbital on C and three electrons in 2p orbitals 
on 0. Figure 5.1 1 shows the overlap of 2p orbitals to form the n: com- 
ponent of the double bond. In the ground state, this n: MO contains two 
electrons. The remaining two electrons are in an MO which is virtually 
unchanged from a 2p A 0  on oxygen. These form a non-bonding pair, 
and such an orbital is often labelled an “n” MO to indicate this non- 
bonding character. 
The ground state, So, is clearly a singlet state with all the electrons in 
filled orbitals. The lowest energy excited MO is a n* MO, similar to that 
shown in Figure 5.10. The lowest energy excited states result from the 
promotion of a non-bonding, n, electron into the n:* MO to give a triplet 
state, T,, the lowest energy excited state, and a singlet state, S,. These 
states are referred to as nn* states. The T, and S, nn* states are 
analogous to those of ethene, and are at higher energies. 
Figure 5.11 MOs of methanal 
(formaldehyde) 
5.3.3 Molecules Containing Conjugated n-Electron 
Systems 
A conjugated n-electron molecule contains alternating single and 
multiple bonds. We shall consider only alternating single and double 

Electronic States of Diatomic and Polyatomic Molecules 
71 
bonds. The simplest example is buta- 1,3-diene, CH2=CH-CH=CH2. The 
lower energy MOs are, again, the n-type MOs. For our present purposes 
we can regard the carbon chain as linear, although the CCC angles are 
approximately 120". An LCAO treatment of the four 2p AOs, one on 
each carbon atom, in a plane normal to the plane of the carbon atoms, 
produces four MOs. These are delocalized over the carbon chain. The 
three MOs of lowest energies, nl, n2 and n3, are illustrated in Figure 5.12. 
Because the n2 MO has one nodal plane perpendicular to the carbon 
chain, it is at higher energy than nl. 
The n3 has two and the n4 MO has 
three such nodal planes, and have successively higher energies. 
Figure 5.12 Lower energy n 
MOs of buta-l,3-diene 
In the ground configuration the four 2p electrons are in the n, and n2 
MOs, giving the outer MO configuration (n1)2(n2)2. 
The ground state, So, 
is a singlet state. The lowest energy excited states are nn* states, S, and 
TI. These result from promotion of an electron from the n2 to the n3 MO 
to give the outer MO configuration (n1)2(n2)1(n3)1. 
One of the most important conjugated n-electron systems is that in 
the benzene molecule. Once the skeleton of six o-type C-C bonds and 
the six C-H bonds has been taken account of, there remain six electrons 
in 2p AOs perpendicular to the carbon ring. LCAO treatment of these 
results in six MOs, n, to n6, with 0 to 3 nodal planes perpendicular to 
the ring. These are shown in Figure 5.13. The lowest and highest energy 
MOs, nl and n6, are non-degenerate, but the n2,n3 and nq,n5 MOs form 
doubly degenerate pairs. 
In the ground MO configuration the six n electrons are accommo- 
dated to give the outer MO configuration (7~,)~(n?,~)~ 
and a singlet ground 
state So. The lowest energy excited configuration is one in which an 
electron is promoted from n2,3 to n4,5 
to give (nl)2(n2,3)3(n4,,>'. 
The vacancy 
in the n2,3 MO behaves like a single electron, so far as deriving the result- 
ing electronic states is concerned. Similar to the case of two electrons in 

72 
Basic Atomic and Molecular Spectroscopy 
Figure 5.13 ~t MOs of benzene 
different ~r: 
MOs in a diatomic molecule (see, for example, equation 5.15 
et seq.), three singlet (S,, S, and S,) and three triplet (Tl, T, and T,) excit- 
ed states result. All are ZIT* states, the n4,, being more antibonding than 
the n,,, MOs. 
In the pyridine (azabenzene) molecule, C,H,N, one of the CH groups 
of benzene has been replaced by a nitrogen atom. The orbitals on the 
nitrogen atom can be regarded as comprising three sp2 hybrid MOs, two 
of which are bonded to adjacent carbon atoms, leaving a 2p orbital per- 
pendicular to the ring and taking part in IT MOs which are similar to 
those of benzene. The remaining sp2 orbital is in the plane of the ring 
and takes two electrons. The orbital is a non-bonding, n, orbital which 
is the highest energy occupied orbital, sometimes labelled with the 
acronym HOMO (highest occupied molecular orbital). Promotion to the 
lowest energy unoccupied orbital (LUMO) results in a singlet and a 
triplet nn* state, S, and T,, the lowest energy excited states. There are 
also m* 
singlet and triplet excited states at higher energies. These are 
similar to m* 
states of benzene, except that the lower symmetry of pyri- 
dine results in the loss of the double degeneracies of the IT MOs in Figure 
5.13. 

Electronic States of Diatomic and Polyatomic Molecules 
73 

74 
Basic Atomic and Molecular Spectroscopy 

Molecular Vibrations 
6.1 
Introduction 
The fact that in this chapter we are able to discuss vibrational motion 
independently of the motion of the electrons, which was discussed in 
Chapter 5, is due to the general usefulness of the 
The validity of this approximation follows from the fact 
that the nuclei in a molecule are very much heavier than the electrons 
and, therefore, move much more slowly. An important result of this is 
that the total wave function, vtota,, 
can be factorized into electronic and 
nuclear contributions, we and v,, respectively: 
A further approximation involves the factorization of yn into vibrational 
and rotational contributions, yv and vr, respectively, giving: 
75 

76 
Basic Atomic and Molecular Spectroscopy 
This factorization results in the total energy of a molecule being the sum 
of the contributions from the electrons, the vibrations and the rotations: 
The approximations which result in the simplicity of this equation are 
not always valid, but such cases will not concern us in this book. 
Molecules are held together by electrons in bonding molecular 
orbitals, the nature of which has been discussed in Chapter 5. Although 
the representation of bonds by straight lines between atoms tends to give 
the impression that the bonds behave like rigid rods, this is not so. They 
are much better represented, for spectroscopic purposes, by springs 
connecting the atoms. This is illustrated, for a diatomic molecule 
(homonuclear or heteronuclear), in Figure 6. I (a). 
The strength of the spring varies from one molecule to another; in 
particular, it increases with the multiplicity of the bond. Clearly, the 
spring is stronger for a triple bond, such as that in N,, than for the double 
bond in 0,. For a single bond, as in F, and HCl, the spring is weaker 
still. 
For a linear polyatomic molecule such as HCN (Figure 6.lb) there 
are springs representing each bond, a strong one for the triple bond and 
a much weaker one for the single bond. A further complication is that 
the molecule can also bend about the carbon atom. It is principally the 
hydrogen atom which is involved in this motion, because it is much 
lighter than the nitrogen atom. This bending motion is represented by a 
Figure 6.1 Ball-and-spring 
model for vibrations of (a) a 
diatomic molecule and (b) H-C-N 
further, very weak spring. 
From our consideration of just these two types of molecule we have 
encountered two types of 
The first is a 
mode, 
as in the diatomic example and in the C-H and C-N stretching modes 
in HCN. The second type is the 
mode of vibration in HCN. 
6.2 
Vibration in a Diatomic Molecule 
6.2.1 Treated as a Harmonic Oscillator 
The vibration in a diatomic molecule can be treated as behaving like the 
stretching and compression of a spring. Stretching or compressing a 
spring produces 
When the spring is released, this ener- 
gy is translated into a 
which results in vibration about 
the equilibrium length of the spring. Similarly, when a bond is stretched 
or compressed, and then released, vibrational motion occurs. 
If the vibration involves only small displacements of the bond length, 

Molecular Vibrations 
77 
r, from the equilibrium bond length, re, the restoring force,J; is propor- 
tional to the displacement, x, of the bond length from its equilibrium 
value, where: 
This law of proportionality is known as 
f = -kx 
(6.5) 
This law is also obeyed for small displacements of a so-called Hooke’s 
law spring. Any oscillator, such as a molecule undergoing vibrational 
motion which obeys Hooke’s law, is a 
The quanti- 
ty k in equation (6.5) is the 
and is large for strong bonds 
(springs) and small for weak bonds. This is illustrated by the values for 
k of 328.6, 1177 and 2296 N m-’ for Cl,, 0, and N,, having a single, 
double and triple bond, respectively. 
The potential energy, V(x), resulting from the displacement x is given 
by: 
The energy associated with vibration is quantized: like the electronic 
energy, it can only taks specific values. These discrete vibrational ener- 
gy levels are obtained by solution of the Schrodinger equation of equa- 
tion (3.19), which also gives the vibrational wave functions, v/,. The 
resulting vibrational energy levels, Ev, 
are given by: 
Ev = hV(v + +) 
(6.7) 
where v is the Vibrational quantum number, which can take any integral 
value 0, 1, 2, 3, . . ., and v is the vibration frequency given by: 
The quantity p is the reduced mass, and is given by: 
p = m,m2/(m, + m,) 
(6.9) 
where m, and m2 are the masses of atoms 1 and 2. 
The unit which is used for atomic mass is the 
for 
which the symbol is “u”. This unit is defined in terms of the mass of an 
atom (ma) of the “C isotope of carbon, which is taken to be exactly 12 
u, so that: 

78 
Basic Atomic and Molecular Spectroscopy 
1 u = ma('2C)/12 
(6.10) 
This equation shows that 1 u is the mass of one atom of 12C9 for which 
the best value we have is: 
1 u = 1.660 538 73 x 
kg 
(6.1 1) 
The accuracy to which this value is known is limited by the accuracy to 
which the Avogadro constant, NA, is known. 
Figure 6.2 shows a plot of the potential energy, V(r), against the 
internuclear separation, r. Equations (6.6) and (6.4) show that the rela- 
tionship produces a parabola with the minimum potential energy at the 
equilibrium internuclear separation, re. Also shown are the vibrational 
energy levels with v = 0-3. A very important aspect of these is that 
the lowest level, that with v = 0, is not at the zero of energy. According 
to equation (6.7), the energy of the v = 0 level is ihv, known as the 
The fact that the vibrational energy can never be 
less than the zero-point energy, even when the sample is cooled to 
0 K, is a consequence of the uncertainty principle of equation 
(3.17). 
Equation (6.7) shows that, above the v = 0 level, the levels have equal 
spacings of hv. In terms of wavenumber, which is used invariably in 
vibrational spectroscopy, the vibrational spacing is hco (= hv), where o 
is the vibration wavenumber and c is the speed of light. In terms of 

Molecular Vibrations 
79 
Figure 6.2 Potential energy 
curve, and a few vibrational levels 
and wave functions, for a diatom- 
ic molecule acting as a harmonic 
oscillator 
wavenumber, the energy levels, or 
now called, are given by: 
values as they are 
Solution of the Schrodinger equation for the harmonic oscillator also 
gives the vibrational wave functions, yv. These are shown for the v = 
&3 levels in Figure 6.2. 
6.2.2 Treated as an Anharmonic Oscillator 
When a spring is compressed or stretched beyond certain limits, Hooke’s 
law is no longer obeyed. Similarly, for large displacements the stretch- 
ing and contraction of the bond of a diatomic molecule do not obey 
Hooke’s law. The vibration no longer behaves like that of a harmonic 
oscillator but like that of an 
Figure 6.3 shows how the potential energy curve is changed from that 
for the harmonic oscillator in Figure 6.2. At shorter bond lengths, little 
further shortening occurs when the potential energy of compression is 
increased: the curve rises steeply. At longer bond lengths, the bond begins 
to weaken: the force constant decreases. Eventually, when it is stretched 
even further, the bond breaks, and 
The vibrational energy levels within an anharmonic potential curve 
are no longer equally spaced above the zero-point level. As shown in 
Figure 6.3, they converge smoothly towards the dissociation limit. It is 
important to remember that, for a molecule in the ground electronic 
state, dissociation always produces 
even in a such a highly 
polar molecule as HF. 
The smooth convergence of the energy levels is taken into account by 
adding successively smaller terms to the term value expression of 
equation (6.12) to give: 
occurs. 

80 
Basic Atomic and Molecular Spectroscopy 
Figure 6.3 Potential energy 
curve for a diatomic molecule 
acting as an anharmonic 
oscillator 
G(v) = o,(v + +) - I,(V + +)? + ye(. + 9 3  + ... 
(6.13) 
The quantities s,, ye, ... are 
The negative sign is 
placed in front of the second term for convenience; this ensures that all 
values of xe are positive. 

Molecular Vibrations 
81 
Figure 6.3 shows that the dissociation energy can be measured relative 
to that at equilibrium, giving De, or at the zero-point level, giving Do. 
Since a molecule can never be at equilibrium, only Do may be obtained 
directly. De can be obtained from it by adding the zero-point energy. 
There have been various attempts to modify the expression for the 
potential energy of a harmonic oscillator, given in equation (6.6), to take 
account of anharmonic behaviour. One of the most frequently used is 
the 
V(x) = De[l - exp(-ax2)] 
(6.14) 
where x = r - re and a is a constant. This potential is approximate, but 
has the great virtue that V(x) + De as x + -, i.e. as the bond breaks. 
One possible method of obtaining the dissociation energy is through 
the observation of as many vibrational levels as possible. The separa- 
tions, AGv++ [= G(v + 1) - G(v)], 
of successive vibrational levels are plot- 
ted against v + +. Figure 6.3 shows that: 
(6.15) 
i.e. Do is the sum of all the vibrational level separations. Therefore Do 
is 
given by the area under the graph, when it has been extrapolated to AGv++ 
= 0. 
However, this is not as straightforward as it might appear. Firstly, 
only a limited number of vibrational levels can be observed experimen- 
tally: usually observations cease far below the dissociation limit. This 
means that the graph must be extrapolated to AGV+$ = 0, a so-called 
Secondly, the graph is a straight line only 
if all the anharmonic constants, other than xe, are zero. Consequently 
there may be a long extrapolation of a non-linear graph, as illustrated 
in Figure 6.4. This figure shows that the true curve usually bends 
-V++ 
Figure 6.4 Birge-Sponer 
extrapolation (dotted line) for 
obtaining the dissociation energy 
of a diatomic molecule 

82 
Basic Atomic and Molecular Spectroscopy 
“downwards”, so that an extrapolation from levels far below the disso- 
ciation limit will tend to overestimate the value of Do. 
6.3 
Vibration in Polyatomic Molecules 
A diatomic molecule has only one vibration, a stretching vibration. 
Figure 6.l(b) shows an example of a linear triatomic molecule having 
two stretching and one bending vibrations. The H,O molecule is non- 
linear, but also has three vibrations: these are shown in Figure 6.5. The 
vibrational modes, labelled v,, v, and v3, are represented by arrows 
attached to the atoms. The lengths of the arrows indicate the relative 
magnitudes of the motions of the atoms in the directions shown. In all
