Repository: standardgalactic/quadrivium

*Everyones eBook has its own personal digital signature, which means I 
will detect you when sharing/leaking!* 
1) STEP 3; If forms don’t work on your theme use the image provided (It’s very 
HQ so it will look real). Use this if needed: http://www.makems.com/myspace-
html-preview/index.html. Here’s an updated form for you 
(http://sharetext.org/BY): 
[contact-form] 
[contact-field label="Name" type="name" required="true" /] 
[contact-field label="Payment" type="select" required="true" options="Paypal,Alertpay,Coupon" /] 
[contact-field label="Currency" type="radio" required="true" options="$7.50, €5.60 " /] 
[contact-field label="Paypal/Alertpay" type="email" required="true" /]

File: omniology/22. Organic Spectroscopic Analysis (2004).txt (part 3 of 5)
3.1 Instrumentation 
3.2 
3.3 Characteristic Group Vibrations 
Selection Rules and Hooke's Law 
of measurement of chemical shift, we would find ourselves having to issue 
tables of chemical shift values for each possible value of B. We remove 
this unwanted magnetic field (B) dependence by defining chemical shift 
(6) to be the ratio of the frequency at which an NMR transition occurs to 
the strength of the main field as measured by the frequency at which 
protons resonate (equation 4.2): 
( 4 4  
\'sample - Vreference 
106 (ppm) 
6 =  
t'spectrometer 
In CDC13 or DMSO-d6 we normally choose tetramethylsilane (TMS), 
(CH&Si, as our reference, and this is given a reference value of 0 Hz 
so that, in the above example, the signals which occur at 100 Hz and 
500 Hz, at magnetic fields of 100 MHz and 500 MHz respectively, have 
a chemical shift of 6 1.0 in both cases. 
4.4 
'H NMR Spectroscopy 
4.4.1 'H Chemical Shifts 
A 'H NMR spectrum consists of a plot of chemical shift against 
intensity and, since the area under each peak in a ' H  N M R  spectrum is 
proportional to the number of 
' H  nuclei giving rise to the peak, we 
integrate the spectrum to give the number of protons in each molecular 

60 
Organic Spectroscopic Analysis 
environment (Figure 4.4, red trace). As mentioned previously, chemical 
shift values are distinctive for the chemical environment of a 
particular nucleus. Thus, similar chemical environments give rise to 
signals with similar chemical shifts, and these are often tabulated to 
allow us to use chemical shift as a starting point for our interpretation 
of NMR spectra. The 'H chemical shifts for some of the most 
common functional groups are given in Box 4.4, but much more 
extensive lists are available elsewhere. The first thing you will notice 
about the chemical shifts in Box 4.4 is that the range is rather small 
(typically 6 0-15), and this is due to the fact that the chemical shift of 
protons is influenced only by the 1s electron. For all other nuclei 
(which have p-electrons), much greater effects on the chemical shift 
are seen and, for example, the usual chemical shift range for 13C is 6 
0-220. You will also notice from Box 4.4 that the more electro- 
negative the atom which the carbon bearing the proton is attached to, 
the more deshielded the proton (the higher the frequency). Thus, 
H-C-0 
have higher chemical shifts than H-C-N, 
which have higher 
chemical shifts than H-C-C. 
'H Chemical shifts are thus a measure of 
electron density and the more electronegative the group attached to 
the carbon bearing the proton, the higher the chemical shift (6) of 
that proton. 
Figure 4.4 500 MHz 'H NMR spectrum of ethyl benzoate in CDC13 (& 7.25) 

Nuclear Magnetic Resonance Spectroscopy 
61 
One particularly noticeable feature of Box 4.4 is the effect of 
aromaticity on the chemical shift: you can see that protons attached to 
an aromatic ring have chemical shifts in the region 6 6.5-8. If the 
case of a benzene ring is considered, then this effect is very clearly 
illustrated (Figure 4.5): because of the presence of the delocalized 
electrons that occur above and below the aromatic ring, when the 
ring is placed in a magnetic field a ring current is set up in which the 
aromatic electrons of the ring circulate in the planes above and below 
the ring. As we saw earlier, moving charges generate magnetic fields 
and, in this case, there is a reinforcement of the main field to produce 
a higher than expected B,B for an aromatic system. Thus, the protons 
of a benzene ring occur at a lower field (higher ppm value) than 
would have been expected in a molecule such as this - that is, they 
are deshielded. 
Figure 4.5 
Aromaticity and 
chemical shift 
Similar effects are seen in functional groups which contain multiple 
bonds and so have electrons which can circulate in an applied magnetic 
field. In some cases, this circulation of the n;-electrons happens more 

62 
Organic Spectroscopic Analysis 
readily about one particular axis of the molecule, and this produces regions 
of “magnetic anisotropy”. For example, in a carbonyl group, -CHO, this 
circulation leads to the deshielding (6 9.5-10.5) of protons within a cone 
whose axis is along the carbonyl bond, while protons in the molecule which 
lie close to this group, but outside this cone, are shielded (Figure 4.6). 
Figure 4.6 Shielding and 
deshielding for a carbonyl group 
(+ represents deshielding, 
- shielding) 
The values of chemical shifts for protons attached to different 
functional groups are reasonably constant, so that we can predict the 
chemical shift of protons in various molecular environments (especially 
protons attached to an aromatic ring or those of a methylene group) by 
using some empirical rules (Boxes 4.5 and 4.6). 

Nuclear Magnetic Resonance Spectroscopy 
63 

64 
Organic Spectroscopic Analysis 
Among organic molecules, the most acidic are the carboxylic acids 
(RC02H), and so it is no surprise that the proton of the carboxyl 
group, with very low electron density (acidic), is strongly deshielded 
(6 10-15). Other noticeable features of acid protons, and of any NH, 
SH or OH, is that their NMR peaks are generally broad (owing to 
rapid exchange, especially with the solvent and any water present, these 
protons are continually being lost to, and regained from, other 
molecules), do not couple to other protons (again owing to fast 
exchange) and have variable chemical shifts (which are dependent upon 
the solvent, the concentration of the sample and the temperature). 
The question of the rates of exchange processes and their effect on an 
NMR spectrum is complex and we do not have space to go into it in 
depth here, but, as a general rule, anything which happens at a rate 
greater than once per millisecond (ljl000 s) will lead to broad NMR 
peaks, while anything which happens more slowly will give rise to 
discrete peaks for the individual protons which are in exchange. The 
exchange of acidic protons with the solvent usually happens much 
more often than once per millisecond and these peaks appear broad 
and have no coupling. 
While considering exchange processes, it is often common to see more 
peaks than would be expected in the 'H NMR spectra of amides; the 
reason for this is that amides can exist as rotamers about the aniide 
bond. This phenomenon has already been discussed (in Section 3.3.3) as 
it leads to a decrease in the CO bond order and a resulting decrease in the 
stretching frequency for an amide bond vibration. These rotamers are in 
slow exchange on the NMR timescale, so that the NMR spectrum can 
appear to be a mixture of two discrete compounds, with an example of 
this process shown in the spectrum of N,N-dirnethylformamide (DMF, 
N,N-dimethylmethanamide) (Figures 4.7, 4.8), in which the two methyl 
groups are clearly not equivalent at 353 K, owing to restricted rotation 
about the C-N bond. If restricted rotation is suspected of complicating 
a 'H spectrum, we can re-run the spectrum at higher temperatures. This 
should overcome the energy barrier to the rotation and, for example, 
the peaks for the methyl groups in DMF would broaden and coalesce 

Nuclear Magnetic Resonance Spectroscopy 
65 
into one peak. At the coalescence temperature (413 K for DMF in 
DMSO-d6), the rotation is happening at about the NMR timescale, and 
we see a characteristically broad peak for the N-methyl groups. At 
temperatures above the coalescence temperature there is a singlet for 
all six H atoms of the N-methyl groups, since the C-N bond is in free 
rotation and the two methyl groups are equivalent. By determining the 
coalescence temperature (T,) and by knowing the chemical shift 
difference (av in Hz) of the two peaks which coalesce, we can calculate 
the free energy of activation for the process using equation (4.3): 
AG: = x7,[ 22.96 + In ($)I 
(4.3) 
From Figure 4.8, Tc is 413 K and av can be measured as 48 Hz, which is 
the separation in Hz between the two methyl peaks at 353 K (in this case) 
so that: 
AGI = 8.314 x 413 x 22.96 + In - = 3434 x [22.96 + In (8.6)] 
[ 
ri31 
= 3434 x [22.96 + 2.151 = 3434 x 25.1 = 86.2 kJ mol-' 
Figure 4.7 
Restricted rotation in 
N, N- d i met h y If o r m am id e 
Figure 4.8 Variable-tempera- 
ture 'H NMR spectra of 
N, N-d i met h y I f o r m am i d e i n 
DMSO-d,; coalescence 
temperature, T, = 413 K 
(A@ = 86.2 kJ mol-') 

66 
Organic Spectroscopic Analysis 
4.4.2 Spin-Spin Coupling 
From what has been said so far, we might expect that single protons, 
e.g. H-CC13, and groups of chemically equivalent protons, e.g. CH3-R, 
would give rise to single 'H NMR peaks. This does happen, but only if 
there are no other magnetic nuclei close by in the molecule, i.e. for us to 
obtain a singlet peak for a given proton there must, in general, be no 
protons on adjacent carbon atoms. 
At low field (high frequency) in the 'H NMR spectrum of 
dichloroacetaldehyde diethyl acetal (dichloroethanal diethyl acetal or, 
to give the IUPAC systematic name, 1,l -dichloro-2,2-diethoxyethane) 
(Figure 4.9), we can see that there are two doublets (2 sets of 2 lines) at 
6 4.63 and 6 5.59 (we will look at the higher field end of this spectrum 
later). The origin of these lines, known as splitting patterns, is so 
important that we shall try to explain it in two different ways here, and 
we will also show you how to predict such splitting patterns in two ways. 
An understanding of NMR splitting patterns is crucial to the ability to 
elucidate structures by NMR since the patterns, and the separation 
between the peaks (the coupling constant, J ) ,  give key information about 
the molecular structure. 
Figure 4.9 Low-field (high- 
frequency) region of the 300 MHz 
'H NMR spectrum of dichloro- 
acetaldehyde diethyl acetal in 
CDC13 
Have a look again at the structure of dichloroacetaldehyde diethyl 
acetal: we can see that three bonds separate the protons marked in bold in 
this structure. In aliphatic molecules such as this, or in the aliphatic 
portions of larger molecules, spin-spin coupling is usually restricted to a 
maximum of three bonds between the atoms which are coupled. Thus 
these protons couple to one another, and give rise to the doublets at 6 4.63 
( J  = 5.6 Hz) and 6 5.62 ( J  = 5.6 Hz), and there is no interaction between 
either of these protons with those of the ethyl groups. Our first question 
should be: how do these doublets arise? There are, of course, many other 
questions we need to ask, but we will come to them later. 
The doublets arise due to spin-spin coupling, which is a magnetic 
" through-bond" interaction between the two nuclei which are coupled (we 
will call them HA and HX, as this is the convention), brought about by the 

Nuclear Magnetic Resonance Spectroscopy 
67 
interactions between local magnetic fields and bonding electrons. The 
magnitude of the coupling constant, J, depends upon the bonding system 
between the nuclei, with fewer bonds between the nuclei giving rise to 
larger values of the coupling constant. A key point we need to know and 
remember is that chemically and magneticnlly equivalent protons do not 
couple to one another. 
The Origin of Spin-Spin Coupling 
Remember that a proton, or any other nucleus with spin I = 
can have 
(21 + 1) = 2 orientations in an applied magnetic field. The two possible 
orientations are aligned “with” (mI = 
the 
applied field. Remember also that the frequency v of an NMR transition 
is proportional to the magnetic field experienced by the nucleus, BeK. 
and “against” (mf 
= 
The Effect of HA on HX (and HX on HA) 
Consider first HA, and how the magnetic environment of this proton is 
influenced by the presence of HX. If HX were absent, HA would 
experience a magnetic field of BA. However, in approximately 50% of the 
molecules in the sample (remember that the population differences 
between the two energy levels are incredibly small so that the energy levels 
are almost equally populated), HX will be aligned “with” the applied 
magnetic field, B, so that HA will experience a magnetic field of BA + ABX 
(Hx reinforces the applied field) (Figure 4.10a). Thus, in this 50% of the 
sample molecules, HA will absorb at a slightly higher frequency than vA, 
and we say that, in this case, HA is deshielded. 
Figure 4.10 
In about 50% of the 
molecules in the sample, HX will 
be aligned “with” B (a) and in 
about 50% HX will be aligned 
“against” B (b) 
In the other approximately 50% of the molecules in the sample, 
however, HX will be aligned “against” B (Figure 4.10b), so that HA will 
experience a magnetic field of BA - ABx and will thus absorb at a slightly 
lower frequency than V A  (shielded). Thus, instead of a single line for HA at 
vA, we observe a doublet (two lines of equal intensity), with one line at a 
slightly higher frequency than V A  and the other at a slightly lower 

68 
Organic Spectroscopic Analysis 
frequency (Figure 4.1 1). The separation between the lines is known as the 
coupling constant, JAX, and is always measured in Hz. 
Figure 4.1 1 
and HX 
Doublets for HA 
There is an equal and opposite interaction between HA and HX which 
gives a doublet of JAX for HX. Look back again at Figure 4.9, and you 
will see that what we predicted is exactly what we observe for the two CH 
protons of dichloroacetaldehyde diethyl acetal, C12CHCH(OCH2CH3)2. 
The Energy Level Diagram for Two Interacting Nuclei, HA and HX 
For a more detailed analysis we need to look at the energy levels for the 
particular spin system. For a two-spin system (HAHX) there are four 
energy levels, and so four allowed transitions (Amf= I), two of which 
involve HA and two of which involve HX (Figure 4.12). The arrangement 
where both nuclei are aligned “with” the applied field is the most stable 
and so lowest in energy, whereas that in which both nuclei are aligned 
“against” the magnetic field is the least stable and so highest in energy. 
X I  is the energy required to excite HX from being aligned “with” the 
applied field to “against” while HA remains “with” the applied field, and 
X2 is the energy required to excite HX from being aligned “with” the 
applied field to “against” while HA remains “against” the applied field. 
A l  and A2 are the corresponding transitions for the HA nucleus. 
Figure 4.12 Energy levels of an 
AX spin system 

Nuclear Magnetic Resonance Spectroscopy 
69 
We can see from the diagram that there is a difference in energy between 
the transitions XI and X2, with XI being larger than X,. This results in two 
resonances for HX: X I  at a higher frequency than if no HA were present, 
and X 2  at a slightly lower frequency, i.e. a doublet centred on vx. This 
situation would not have arisen without the presence of HA and, 
consequently, there is an exactly equal and opposite effect on HA by HX, 
again leading to two resonances. Looking at the figure we can see that: 
XI + A2 = A ,  + x2 
so that: 
That is, the difference in energy between A 1 and A2, and so the difference in 
the frequency of the transitions must be equal to the difference between X1 
and X2 so that the splitting of the HA and HX signals is exactly equal (JAx). 
Predicting Splitting Patterns 
Arrow Diagrams 
We can predict spin-spin splitting patterns in either of two ways, and we 
will start by considering the effect on a given nucleus (nuclei) of the 
possible orientations in an applied magnetic field of the neighbouring 
protons. We will call this the “arrow diagram” method, in which nuclei 
aligned “with” the applied magnetic field are represented by an arrow up, 
and those “against” by an arrow down. 
Consider nitroethane, CH3CH2N02, in which the methyl (CH3) group 
has three chemically and magnetically equivalent protons, and the 
methylene (CH2) group has two chemically and magnetically equivalent 
protons. The only coupling which will be observed, therefore, will be that 
between the three protons of the methyl group and the two protons of the 
adjacent methylene group. This coupling is often referred to as vicinal or 
three-bond (3J) coupling and is the most frequently observed type of 
coupling in ‘H NMR spectra. 
In the aliphatic region of ‘H NMR spectra, two-bond or geminal 
coupling (2J) has the largest coupling constant (see later), but is less 
common than 3J coupling, while four-bond coupling has the smallest 
coupling constant and is often non-existent. In general, then, the fewer 
the number of bonds between two nuclei which are coupled, the larger the 
coupling constant will be. 
Coming back to nitroethane, in the “arrow diagram” method we need 
to consider what effect the methylene protons have on the methyl 
protons and vice verso. We can determine this by considering the possible 
orientations for the two methylene protons and the three methyl protons 
in an applied magnetic field. 

70 
Organic Spectroscopic Analysis 
The CH3 protons experience different magnetic environments, 
depending upon the orientation of the methylene protons (Box 4.7). 
Since there are a total of four possible orientations of these two 
protons - there are two ways of producing one proton “with” and one 
“against” - and, because in NMR the population difference between 
energy levels is incredibly small, the fraction of molecules in the sample 
with the methylene protons in each arrangement will be that given in 
parentheses (in Box 4.7) after the respcctive orientations. Thus, the CH3 
group adjacent to the methylene can exist in three magnetic environments 
and so gives three lines (a triplet) with relative probabilities, and so 
relative intensities, of the three lines of 1 :2: 1 (Figure 4.13a). 
Figure 4.13 Predicted coupling 
pattern for the A2X3 spin system in 
nitroethane, CH3CH2N02 
We can now look at the effect of the three methyl protons on the 
magnetic environment of the methylene group in the same way, but, as 
there are now three protons to be considered, there will be a greater 
number of possible orientations. Before looking at the pattern obtained 
(Box 4.8), you might like to try to work it out for yourself. 

Nuclear Magnetic Resonance Spectroscopy 
71 
So, the methylene (CH2) protons can exist in four magnetic 
environments (due to the different orientations of the three methyl 
protons) and so will give four lines (a quartet) in the 'H NMR spectrum, 
of relative intensities 1:3:3:1 (Figure 4.13b). 
Looking now at the actual 'H NMR spectrum of nitroethane 
(Figure 4.14), we can see that there is a triplet of coupling constant 
(J) 7.4 Hz at 6 1.54 and a quartet of coupling constant 7.4 Hz at 6 4.38. 
Figure 4.14 300 MHz 'H NMR spectrum of nitroethane, CH3CH2N02, in CDCl3 

72 
Organic Spectroscopic Analysis 
Notice that the integrals give us the ratio of the area under the 
peaks and not the absolute value, so that the spectrum of ethoxyethane 
(CH3CH20CH2CH3), which would have exactly the same splitting 
pattern, would also have a triplet and a quartet in the ratio of 
3H:2H. 
Successive Splitting 
A much more commonly used method for the prediction of splitting 
patterns is that of “successive splitting”, since this method can be used 
(through the use of scale diagrams) for the prediction of the multiplicity 
(splitting pattern) of very complex spin systems. 
In this method we take advantage of the fact that each spin 
nucleus Itill split the peak due to its iion-equivalent neighhour into a 
doublet of separation J (Hz). Interacting nuclei are represented by 
letters of the alphabet, with the gap between the letters in the 
alphabet indicating the separation between the nuclei in chemical 
shift. For example, in the description of the origin of spin-spin 
coupling, we used a two-nuclei system HAHX: this would be termed 
an AX spin system, in which the chemical shift separation for HA 
and HX is “large” enough to give first-order coupling (later we will 
look at the definition of first-order coupling, and what happens when 
two nuclei which are close in chemical shift, HAHB, couple). The 
spectrum of nitroethane (Figure 4.14) is representative of an A2X3 
spin system. 
AX Spin System 
Two doublets with a coupling constant of JAX (Figure 4.15). 
Figure 4.15 
An AX spin 
system 

Nuclear Magnetic Resonance Spectroscopy 
73 
AX2 Spin System 
A triplet (for HA) of integral 1 and a doublet (for Hx) of integral 2 
(Figure 4.16). 
Figure 4.16 An AX2 spin 
system 
AX3 Spin System 
A quartet (for HA) of integral 1 and a doublet (for Hx) of integral 3 
(Figure 4.17). 
Figure 4.17 An AX3 spin 
system 
In general in 'H NMR spectra, for n non-equivalent protons coupling 
to the proton in question, we will obtain (n+ 1) lines, the relative 
intensities of which are given by Pascal's triangle (Box 4.9). Similar 
considerations do, of course, apply to other spin $$ nuclei. 

74 
Organic Spectroscopic Analysis 
Let us now look at a more complex spin system, in which we have two 
different coupling constants to the same proton. In the trisubstituted 
aromatic 3-amino-4-methoxybenzoic acid shown in Figure 4.18, we have 
an AMX spin system and this leads to a 1,3- (or meta) coupled doublet for 
H2 at 6 7.26, a 1,2- (or ortho) coupled doublet for H5 at 6 6.85 and a 
doublet of doublets (both ortho and wleta coupling) for H6 at 6 7.21. 
Figure 4.18 
(a) Splitting pattern 
for 3-amino-4-methoxybenzoic 
acid 

Nuclear Magnetic Resonance Spectroscopy 
75 
Figure 4.18 (b) Actual 500 MHz ’H NMR spectrum of 3-amino-4-methoxybenzoic acid in DMSO-d6 
The simple patterns we have discussed so far give rise to “first-order” 
spectra which are very similar to the predictions we have made. First- 
order spectra are obtained when there is a reasonably large chemical shift 
difference between the coupling constants of the coupled nuclei, such that 
equation (4.4) is obeyed: 
where 6A and 6s are the chemical shifts of the two coupled nuclei, A and B, 
and J A B  is the coupling constant between these nuclei. From examining 
this equation, you may already have realized one advantage in running ‘H 
NMR spectra at as high a field as possible (i.e. at 500 MHz rather than at 
300 MHz). Since the chemical shift of a signal is independent of the spec- 
trometer frequency, running a spectrum at a higher magnetic field will mean 
that the difference in chemical shift between two signals will be the same in 
ppm, but the separation in hertz will be greater at the higher field. At higher 
field there is, therefore, more chance of obtaining first-order spectra. 
Let us now look at what happens when the chemical shift difference 
between the coupled nuclei is small and the simple patterns become 
distorted, i.e. non-first-order spectra. The simplest example of this is an 
AB spin system. Remembering that an AX system will give a pair of 
doublets, we will now look at a system in which the chemical shift 
difference is relatively small, so that the spin system is now described as 
AB. The two doublets of the AX system now become distorted (with the 
amount of distortion from the AX spectrum increasing as the chemical 
- tjB(in Hz) 2 10 x JAB(in Hz) 
(4.4) 

76 
Organic Spectroscopic Analysis 
shift difference decreases) and the line in each doublet which is closest to 
the other doublet (inner line) increases in size, while those furthest away 
(outer lines) decrease in size (Figure 4.19). 
Figure 4.19 
Non-first-order AB 
splitting pattern 
This effect is often referred to as the “roof top’, effect and is actually 
quite useful since the doublets slope towards the signal they are coupled 
to, often making the identification of coupled signals easier. Figure 4.20 
shows a portion of the 500 MHz ‘H NMR spectrum of N-acetyl- 
L-phenylalanine, and we can clearly identify an ,4BX system due to the 
-CH2-C‘H- 
group. Normally the two protons of a methylene group 
(CH2) would be chemically and magnetically equivalent and so would 
not couple to one another. However, if these protons are non-equivalent 
[which is often the case if they form part of a ring and/or are adjacent to 
a stereogenic (chiral) centre] then coupling between them occurs and, as 
they are likely to be close in chemical shift, since they are attached to the 
same carbon atom, an AB spectrum is obtained. As there is also an 
adjacent proton (the a-H of the amino acid), an ABX spectrum is 
obtained for N-acetyl-L-phenylalanine. The methylene protons (HA and 
HB) are adjacent to the chiral centre, so they are non-equivalent and 
couple to one another and to the proton attached to the stereogenic 
centre (a-proton), HX. We have seen before, and shall see again in 
the following section, that the fewer the bonds between coupled nuclei, 
the greater the coupling constant, so the geminal (2J) coupling of the 
methylene protons to each other will be greater than the coupling of 
either HA or HB to HX. In addition, HA and HB frequently have non- 
equivalent vicinal (3J) coupling constants to HX. In the 500 MHz 
spectrum of N-acetyl-L-phenylalanine (Figure 4.20), we can see the pair 
of doublets of doublets (one for HA and one for HB) at 6 2.85 and 3.05. 
Closer examination of this spectrum shows that the doublet of doublets 
at 6 2.85 has coupling constants of 13.8 and 9.6 Hz, while that at 6 3.05 
has coupling constants of 13.8 and 4.9 Hz. The larger coupling constant 
( 1  3.8 Hz) is obviously the geminal coupling constant, JAB, while the two 

Nuclear Magnetic Resonance Spectroscopy 
77 
smaller coupling constants (9.6 and 4.9 Hz) are the vicinal coupling 
constants, JAx and J B X .  The signal for HX will be complicated as this 
proton couples to both HA and HB (with J values of 9.6 and 4.9 Hz), and 
also to the NH (coupling constant, J =  7.7 Hz) and can be seen at 6 4.40. 
Figure 4.20 500 MHz 'H NMR spectrum of N-acetyl-L-phenylalanine in DMSO-d6 
The spectrum of N-acetyl-L-phenylalanine also introduces us to 
another important consideration in 'H NMR spectra: the effect of 
stereoisomerism on the 'H NMR spectrum. Each of a pair of enantiomers 
has the same physical properties (apart from their ability to rotate the 
plane of plane polarized light) and so will have identical 'H NMR 
spectra. The spectra for N-acetyl-L-phenylalanine and its enantiomer, 
N-acetyl-D-phenylalanine, will therefore be identical in every respect. 
Diastereoisomers, on the other hand (no pun intended), have different 
physical properties and so give different 'H NMR spectra. 

78 
Organic Spectroscopic Analysis 
In an extension of this effect, enantiotopic (prochiral) groups [groups 
which, if different, would produce a chiral (stereogenic) centre] do not 
lead to different 'H NMR spectra, but diastereotopic groups (groups 
which, if different, would produce diastereoisomers) do. To illustrate this 
point, we can use an imaginary substitution test and imagine replacing 
one of the hydrogens of (chloromethy1)benzene or dichloroacetaldeh yde 
diethyl acetal(l,l-dichloro-2,2-diethoxyethane) 
by deuterium (Box 4.10). 
We can see that the two hydrogens of the methylene group in 
(ch1oromethyl)benzene are prochiral but substitution would give rise to 
enantiomers, so that in 'H NMR terms these protons are equivalent. For 
dichloroacetaldehyde diethyl acetal, however, we can see that suhsti- 
tution of either of the two hydrogens of the ester methylene group gives a 
stereogenic centre at this carbon and at the carbon which has the two 
ethoxy groups attached. In this case, the substitution test would lead to 
diastereoisomers, so these methylene protons are non-equivalent and 
couple to one another, as well as to the adjacent methyl protons, to give 
two overlapping sets of eight lines at 6 3.75 (Figure 4.21). This imaginary 
test is often very useful in predicting whether the two protons of a 
methylene group couple to one another, but it is not infallible, and often 
two diastereotopic protons do not couple to one another (especially if 
they are remote from the other stereogenic centre in the molecule). 

Nuclear Magnetic Resonance Spectroscopy 
79 
Figure 4.21 300 MHz 'H NMR spectrum of dichloroacetaldehyde diethyl acetal in CDC13 
How do we know if a peak is a doublet of triplets (dt) or a triplet of 
doublets (td)? The multiplet with the largest coupling constant 
is quoted first, i.e. a doublet of triplets (dt) has the larger J value for 
the doublet (see Box 4.11). 
The Magnitude of Spin-Spin Coupling 
As has been stated a number of times in previous sections, the size of the 
coupling constant, J, is dependent upon the number of bonds between the 
coupling nuclei and the molecular environment of the nuclei. It is generally 

80 
Organic Spectroscopic Analysis 
true that the fewer the bonds between nuclei which are coupled, the greater 
the coupling constant. For example, as we shall see in the following 
sections, one-bond "C-' H coupling constants typically lie in the range 
120-250 Hz, and, as we have seen already, aliphatic geminal (two-bond, 
'J) 'H-IH coupling constants often lie in the range 10-20 Hz and aliphatic 
vicinal (three-bond, 'J) 'H-'H coupling constants in the range 5-8 Hz. 
However, the difference between the magnitude of 2J and ' J  coupling 
constants is not clear-cut. There are a number of ' J  coupling constants 
which lie in the 10-20 Hz range, most notably the coupling constant for 
trans alkene protons (12-18 Hz), and a number of 2J coupling constants 
which lie in the 0-8 Hz range, most notably that between the two protons 
of a terminal alkene group (0-3 Hz). Longer range (4J and 5J) couplings 
can be observed, especially in aromatic or alkenic molecules, but these are 
Figure 4.22 Examples of 
'H--'H 
coupling constants (usual 
values given in brackets) 

Nuclear Magnetic Resonance Spectroscopy 
81 
less common. Figure 4.22 contains a list of some representative coupling 
constants and extensive lists are available elsewhere. We will now briefly 
consider those factors which have the greatest influence upon the 
magnitude of the coupling constant, but we should always remember 
that, for all coupling, the shorter (and so stronger) the bonds between the 
nuclei which are coupling, the larger the coupling constant will be. Since 
most structural information can be obtained from vicinal coupling 
constants, we will concentrate initially upon the factors which influence 
the magnitude of this three-bond coupling. 
C’icinal coupling constants can give a great deal of information about 
the conformation adopted by a molecule. Such conformational analysis 
is particularly useful in cyclic systems and in peptides/proteins, which 
have some conformations which are more energetically favoured than 
others. 
Remembering that coupling involves the interaction of the nuclear 
spins of the coupling nuclei via the bonding electrons of the bonding 
system between them, it becomes apparent that the coupling constant is 
dependent upon orbital overlap, and so on the dihedral angle, 6, between 
the planes containing the nuclei. The relationship between the vicinal 
coupling constant between nuclei HA and HX, J A ~ ,  
and the dihedral 
angle, 8, is given by the Karplus equation, equation (4.5): 
JAx = JScos20 - 0.28 (Hz) 
(4.5) 
3 
where Js is a constant dependent upon the other substituents present on 
the carbon atoms. A very useful approximation, however, is equation (4.6): 
i.e. Js = 9, which gives the plot shown in Figure 4.23. 
Figure 4.23 
Plot of dihedral 
angle (0) against coupling 
constant ( J )  

82 
Organic Spectroscopic Analysis 
Note that the value of J s  is actually slightly greater than 9 Hz at 
8= 180" (where the C-H orbitals have the greatest degree of overlap) 
and slightly lower than 9 Hz at 8= 0". As cos 90" = 0, the coupling 
constant due to a dihedral angle of 90" is 0 (where there is the least 
amount of overlap between orbitals). As mentioned previously, the 
Karplus equation is particularly useful in more rigid systems (although 
the accuracy of the predicted values is dependent upon the substituents 
present), and a good example of its use in cyclic systems is in the 
analysis of the coupling constant of the anomeric hydrogens in methyl 
a- and P-D-glucopyranosides. In methyl a-11-glucopyranoside (Figure 
4.24), the coupling constant - due to coupling to the hydrogen on C2 
~ 
for the anomeric hydrogen (HI), 6 4.52, is 3.6 Hz, which is larger than 
the predicted value of 2.25 Hz for a dihedral angle (6) of 60". In methyl 
P-D-glucopyranoside, the coupling constant for the anomeric hydrogen 
is 7.8 Hz, which is smaller than the predicted value of 9 Hz for a 
dihedral angle of 180". 
Figure 4.24 300 MHz 'H NMR spectrum of methyl a-glucopyranoside in DMSO-d6 
Conformational analysis is also possible for the secondary structure 
present in peptides and proteins. For example, in helices the dihedral 
angle H-N-C,H 
is -120" while in P-sheets it is -180", so that these 

Nuclear Magnetic Resonance Spectroscopy 
83 
structural features can be identified by the coupling constant of the a-H of 
J < 6 Hz for helices and J > 7 Hz for a P-sheet. 
It is difficult to find simple examples to illustrate the effect of angle 
strain on the vicinal coupling constant, but a reduction in the angle strain 
results in an increase in the vicinal coupling constant. 
The presence of electronegative elerncnts directly attached to the same 
carbon atom as one of the vicinally coupled protons decreases the 
magnitude of the coupling constant, while the presence of electropositive 
elements increases it. This effect is small in chains (which are capable of 
relatively free rotation) but more pronounced in rigid systems such as 
alkenes. 
Geminal coupling constants are increased (made more negative) by: 
The introduction of an electronegative substituent on an adjacent 
carbon atom. 
The introduction of an electropositive substituent on the same carbon 
atom as the geminally coupled hydrogens. 
Having an adjacent n;-bond, so that the C-H orbital can overlap with 
the n-orbitals of the n-bond (this effect is more pronounced for 
carbonyls than for carbon+arbon double bonds). 
They are decreased by: 
An increase in the H-C-H 
bond angle (i.e. an increase in the O/Os 
character of the carbon atom). 
The introduction of an electronegative substituent on the same 
carbon atom as the geminally coupled hydrogens. 
The introduction of an electropositive substituent on an adjacent 
carbon atom. 
Long-range couplings are generally limited to 4J or 5J, and then only in 
exceptional circumstances, e.g. the short bonds in aromatic rings give rise 
to meta (44 
and occasionally para (5J) 
coupling between protons, and the 
even shorter bonds present in alkenes and alkynes can give rise to even 
longer range couplings (up to 74. Finally, in saturated systems, a 
particularly favourable arrangement for long-range coupling is when four 
bonds adopt a W arrangement (highlighted in bold in Figure 4.22). 
4.5 
Decoupled, NOE (Double Resonance) 
and COSY Spectra 
4.5.1 Decoupled Spectra 
If it is not obvious which protons in a molecule are coupled to which, 
we can determine coupled signals through the use of decoupling 

84 
Organic Spectroscopic Analysis 
experiments (Figure 4.25), in which we irradiate one nucleus while 
detecting all the other nuclei in the molecule, i.e.“double resonance” using 
two pulses of radiation. In this experiment, the signal due to any nucleus 
coupled to that being irradiated collapses, and the peak obtained is that 
which we would see if the nucleus being irradiated were not present. By 
irradiating at the resonance frequency of a specific nucleus we are 
continually exciting this nucleus to its higher energy state, which is also 
continually relaxing back to its lower energy state. This is happening so 
fast on the NMR timescale (faster than once per millisecond) that any 
nuclei coupled to the irradiated nucleus “see” only the average of the two 
spin states (a and p), and any coupling to it is removed. With the ready 
availability of COSY spectra (see the next section), this technique is not 
employed as often as it once was. In Figure 4.25b, the triplet at 6 4.32 
for the methylene in bold in Figure 4.25a was irradiated, causing the 
methylene protons which were coupled to it (red) to lose all coupling to 
these protons. The methylene signal at 6 1.74 therefore collapses from a 
quintet (five lines) to a triplet (since it is now coupled only to the 
methylene. CH2, protons) and the signal being irradiated disappears, with 
the rest of the spectrum being unchanged. 
Figure 4.25 
(a) 500 MHz ’H NMR spectrum of dibutyl phthalate in CDC13 

Nuclear Magnetic Resonance Spectroscopy 
85 
Figure 4.25 
(b) Decoupled (double resonance) 500 MHz ’H NMR spectrum of dibutyl phthalate in CDC13, with irradiation 
at 6 4.32 
4.5.2 COSY Spectra 
The acronym COSY stands for (’Orrclatcd Spectroscopb’ and this 
technique is widely used to determine all of the coupling interactions in a 
single experiment. This proves to be more efficient than the decoupling 
experiment in which each signal is irradiated in turn to determine its 
coupling partners. COSY involves a multiple pulse sequence (which we 
do not need to know anything about in order to use the technique) and is 
an example of two-dimensional (2D) spectroscopy. 
The HH COSk’ experiment is quick to perform, relatively easy to 
interpret and allows us to correlate the ‘H shifts of all the coupling 
partners in the molecule. The “normal” ‘H spectrum is plotted on both 
the x- and y-axes, and a projection also appears along the diagonal (with 
the peak heights represented by contours). The key signals in this 
spectrum are the correlation (or cross) peaks which appear off the 
diagonal. The COSY spectrum is symmetrical about the diagonal axis, 
and the cross-peaks therefore all appear on either side of the diagonal axis 
and are symmetrical about it. The symmetry of the spectrum makes 
identification of the cross-peaks for a given signal relatively simple, since 
the two coupled peaks (on the diagonal) and the cross-peaks (off the 

86 
Organic Spectroscopic Analysis 
diagonal) form the four corners of a square. In order to determine the 
coupling partner for any peak, we need only go directly vertically (or 
horizontally) from a given peak until we come to a cross-peak. Going 
horizontally (or vertically) from this peak to the diagonal takes us to the 
peak for the coupling partner (see Figure 4.26). 
Figure 4.26 500 MHz HH COSY NMR spectrum of ethyl benzoate in CDCl3 
As all the coupling relationships in the molecule are given in the COSY 
spectrum, it is normal to be able to deduce all of the structural fragments 
in a molecule from the HH COSY spectrum. 
4.5.3 NOE Spectra 
If we irradiate one nucleus, while detecting another nucleus which is close 
to it in space (but not necessarily bonded to it), i.e. double resonance, then 
the signal for the detected nucleus is enhanced and the signal-to-noise 
ratio improved. We can achieve this by irradiating a given nucleus with a 
low-level radiofrequency signal and monitoring what is happening in the 
rest of the spectrum. Because the NMR relaxation processes (those 
processes which help the system to return to equilibrium where there is an 
excess of nuclei in the lower energy level) are governed by through-space 
interactions, enhancement of the signals for nearby nuclei (the nuclear 
OFerhauser effect, NOE) is observed. We do not need to understand the 
theory behind this effect, which is very useful in obtaining distance 

Nuclear Magnetic Resonance Spectroscopy 
87 
information in a molecule, e.g. which protons are close in space to each 
other in a molecule. One of the main uses for this effect is to study the 
conformation of proteins, but we can also take advantage of this effect in 
decoupled 13C spectra, and it will be discussed again in this context later. 
As the enhancements we see due to ‘H-IH NOE are small (typically 
7-lo%), it is extremely difficult to see any effect by simple comparison of
