Repository: standardgalactic/quadrivium

*Everyones eBook has its own personal digital signature, which means I 
will detect you when sharing/leaking!* 
1) STEP 3; If forms don’t work on your theme use the image provided (It’s very 
HQ so it will look real). Use this if needed: http://www.makems.com/myspace-
html-preview/index.html. Here’s an updated form for you 
(http://sharetext.org/BY): 
[contact-form] 
[contact-field label="Name" type="name" required="true" /] 
[contact-field label="Payment" type="select" required="true" options="Paypal,Alertpay,Coupon" /] 
[contact-field label="Currency" type="radio" required="true" options="$7.50, €5.60 " /] 
[contact-field label="Paypal/Alertpay" type="email" required="true" /]

File: omniology/Bio-MEMS Technologies and Applications - Wang and Soper (Eds).txt (part 3 of 28)
CRC Press is an imprint of the
Various efforts have been made to improve the mixing process by introduc-
ing geometric irregularities in inﬂow channels to create localized eddies and
turbulent ﬂows. Efforts have also been made to use special actuation mech-
anisms to disturb the ﬂow with such noncontact measures as ultrasound
waves. Because it is very difﬁcult to obtain high mixing efﬁciency with a
diffusion mechanism, some reported efforts used active disturbance to create
turbulence in the microﬂuidic systems. An obvious approach to increased
diffusion efﬁciency is to maximize the effective interfacial areas of the two
samples to be mixed. According to the scaling law, the most effective way
to maximize the effective surface area of liquid is to convert it into plumes
of stream. This is the approach we have adopted in our design of the micro-
mixer. The micromixer/reactor has a simple structure and signiﬁcantly
boosts the mixing efﬁciency by increasing the interfacial contact with the
impinging plumes from two opposite arrays of more, but smaller-sized,
micronozzles. 
The micromixer/reactor is based on large arrays of spatially impinged
microjets mixing. The schematic design for the micromixer/reactor is shown
micronozzles are parallel with the substrate plane. There are two possible ways
to arrange the opposite arrays of nozzles: directly opposite orientations or with
a designed offset. The two sample ﬂuids are delivered to inlet A and inlet B,
respectively. Then they are converted into plumes of streams by the large
micronozzle array and driven into the mixing chamber. The mixing processing
is three-dimensional with multiplayer spatially impinged jet arrays. This helps
to enhance the Reynolds number; increase the effective interfacial areas; con-
vert a higher percentage of the kinetic energy into microscopic molecular
θ
θ
=
° +
45
7
in Figure 2.16. Two arrays of micronozzles are in opposite directions. The
© 2007 by Taylor & Francis Group, LLC

UV Lithography of Ultrathick SU-8
33
motion, thereby effectively boosting the eddies; increase the Reynolds number
in the micromixer chamber; and improve the diffusion effects for mixing.
The Reynolds number at the input channels just before the liquid enters
the nozzles is at a very low level (about 0.0002), the micromixer/reactor
based on a spatially impinged jet array with an offset can still locally mix
the two ﬂows in less than one second. The pressure drop of this micromixer/
reactor is about 200 Pa. By increasing ﬂow eddies generated and increased
interfacial contacts, the mixers based on arrays of impinging jets with offset
have better mixing efﬁciency. A higher possibility of microjets traveling to
the opposite side of the chamber to achieve better interfacial contact with
the incoming jets to be mixed gives the mixer with a narrow mixing chamber
a higher mixing efﬁciency. This micromixer/reactor can be easily integrated
with other microﬂuidic components or microﬂuidic channels for various
biochemical, biological, and chemical applications.
The micromixer was fabricated using UV lithography of SU-8. Two optical
masks were used: one was used to fabricate the large arrays of micronozzles
by tilted exposure; the other was used to form the inlet and outlet channels
beams are projected on the photoresist, the intersection forms an array of
micronozzle channels. Conventional contact exposure was used to fabricate
the inlet and outlet ﬂow channel sidewalls.
In the fabrication process, the substrates were spin-coated with SU-8 100
negative photoresist at 400 rpm for 1100 µm thickness and baked at 110°C
for 10 hours, then cooled down to room temperature over an 8-hour time
interval. Following exposure, the substrates were postbaked at 96°C for 25
minutes and cooled down to room temperature again over another 8-hour
interval. Then samples were developed with megasonic agitation. Figure
2.17b shows a SEM image of the bottom part of a prototype mixer.
A top cover glass was then bonded to it and the inlet and outlet with ﬂow
mixing a ﬂuorescent dye solution and DI water, shows the high mixing
efﬁciency. The micromixer with offset can locally mix the two test solutions
in less than one second.
FIGURE 2.16
Schematic design diagram of the micromixer/reactor.
Inlet A 
Outlet: Mixed
ﬂuid ﬂows out
Inlet B 
Mixing chamber 
Array of
micro nozzle 
Substrate
and sidewalls. As shown in Figure 2.17a, when two arrays of narrow light
connectors were sealed. The experiment, as shown in Figure 2.18, tested by
© 2007 by Taylor & Francis Group, LLC

34
Bio-MEMS: Technologies and Applications
2.5.2
Three-Dimensional Hydrofocus Component for Microcytometer
Flow cytometric devices are very important for biomedical research and
clinical diagnostics. The labeled cell is driven to ﬂow through a nozzle so
that light scattering or ﬂuorescence measurements can be used for analyses.
Many research efforts have been made to develop microcytometers to reduce
the device and sample sizes, develop low-cost and single-use disposable
devices, and to improve device portability along with low consumption of
sample and buffer ﬂuids, and to reduce the biohazard risk level.
The principle of hydrofocusing in a microchannel is based on laminating
cells with sheath ﬂow [31]. A small volume of sample ﬂow is injected into
a much larger volume of sheath ﬂuid. Both the sheath ﬂow and sample ﬂow
require a small Reynolds number. Most of the reported hydrofocusing units
for microcytometers based on sheath ﬂow are two-dimensional, which only
focuses the samples in the same plane as the substrate. A truly three-dimen-
sional hydrofocusing component can focus the cells along the core stream
to ﬂow with an almost uniform velocity. 
Based on the three-dimensional hydrofocusing requirements and the
microfabrication limitations of SU-8 UV lithography, a three-dimensional
hydrofocusing unit for microﬂow cytometry was designed as shown by the
(a)
(b)
FIGURE 2.17
Schematic fabrication diagram and SEM image of the fabricated micromixer/reactor. (a) Li-
thography principle. (b) SEM image of the prototype mixer.
Array of light beams
Array of light beams
schematic diagram in Figure 2.19. There are three inlets for the hydrofocusing
© 2007 by Taylor & Francis Group, LLC

UV Lithography of Ultrathick SU-8
35
microﬂuidic unit. Left-side and right-side inlets are for the sheath ﬂow, while
the center inlet is for the sample ﬂow. In the center of the end of this sample
ﬂow inlet, there is a diamond-shaped nozzle with a width of 100 µm. There
are three slopes formed by tilt-exposed, cross-linked SU-8 polymer in which
the center slope conﬁgured to a 30° angle with the substrate. The ﬂat covering
(a)
(b)
FIGURE 2.18
Test results for two types of micromixer. (a) Micro-mixer with direct opposition: photography
taken 2 mm downstream along the outlet channel. (b) Micro-mixer with offset: 5/6 second
locally mixed.
FIGURE 2.19
A schematic diagram of the three-dimensional hydrofocusing unit.
Center slope 
Sidewall
Substrate
Left-side inlet
for sheath ﬂow
Right-side inlet 
for sheath ﬂow
Sample injector nozzle
Substrate
Cover glass 
Outlet
Right-side slope 
Center inlet for
sample ﬂow 
Left-side slope
© 2007 by Taylor & Francis Group, LLC

36
Bio-MEMS: Technologies and Applications
glass and sloped bottom help focus the ﬂow upward to a central region in
the direction perpendicular to the substrate. The left-side slope, right-side
slope, and the two sloped sidewalls perpendicular to the substrate assist in
achieving ﬂow to the central region in a horizontal direction [31].
In the fabrication process, all the slopes and the sample injection holes
were fabricated using tilted exposure. A total of three exposures were
required: (1) a 60° angle tilt exposure to achieve slopes having a 30° angle
with the substrate, (2) a 45° angle tilt exposure to obtain a suspended sample
injection nozzle in the center position of the sample inlet end, and (3) a
conventional contact exposure to produce all of the SU-8 sidewalls. 
The fabrication procedures were as follows: clean the Si or glass substrate;
spin-coat SU-8 100 photoresist to obtain a 500 µm–thick resist layer; soft
bake the sample; conduct a 60° tilted exposure of SU-8 with the help of a
prism and optical liquid for refraction compensation to obtain slopes tilted
at 30° with the substrate; postbake the sample; spin-coat SU-8 100 photore-
sist to obtain the second 500 µm–thick resist layer; prebake the sample; use
a 45° angle tilted exposure of the SU-8 with a correction prism and optical
liquid to obtain a suspended sample injector nozzle in the center of the
sample inlet end; expose all of the SU-8 sidewalls; postbake the sample;
develop with SU-8 developer; bond cover glass, seal inlet and outlet tubes.
Figure 2.20 shows three SEM images of a prototype hydrofocusing unit
fabricated using the tilted lithography method.
The three-dimensional focusing function of the prototype hydrofocusing
show experimental results that clearly demonstrated the three-dimensional
hydrofocusing function. The main advantages of this polymer hydrofocusing
FIGURE 2.20
SEM pictures for the three-dimensional hydrofocusing components.
Sheath
ﬂow inlet
Sample 
ﬂow inlet  
Sample 
injection 
nozzle 
Sloped 
sidewall 
Center 
slope 
Outlet 
Sample 
injection 
nozzle 
unit was tested using a ﬂuorescent dye solution. The images in Figure 2.21
© 2007 by Taylor & Francis Group, LLC

UV Lithography of Ultrathick SU-8
37
microstructure include its easy fabrication and its ease of integration with
other polymer microﬂuidic and micro-optical components and subsystems. 
2.5.3
Out-of-Plane Polymer Refractive Microlens, Microlens Array,
Fiber Bundle Aligner
Integrated free-space optical benches are widely used in military, telecom-
munications, metrology, biochemistry, and so forth. Microlens and microlens
arrays are the important components in the integrated micro-optical system.
There are two kinds of conventional methods for fabricating the microlens or
microlens array. One is based on the surface tension needed to form the micro-
lens, such as reﬂow photolithographyed photoresist, inject polymer drop, and
press polymer through micro holes. Another is based on chemical or physical
removal of materials, such as ion-milling, dry-etching, and wet-etching.
The optical axis of microlens arrays fabricated with conventional approaches
is normally in the same plane as the substrate because the fabrication process
FIGURE 2.21
Three-dimensional hydrofocus function. (a) Top-view image showing the hydrofocusing func-
tion in horizontal plane. (b) Side-view image showing the focusing function in vertical direction.
Sheath ﬂow
Sample ﬂow
Sheath ﬂow
Epoxy glue used for
bonding covering glass
Sidewall
Cover glass
Focused sample ﬂow
Sidewall
Epoxy glue used for
bonding covering glass
(a)
Sheath ﬂow 
Cover glass 
Image of epoxy glue 
Epoxy glue 
Substrate 
First layer of SU-8 
Focused sample ﬂow 
Transparent SU-8
sidewalls the
outlet channel
Sample ﬂow 
Bottom slope 
Sheath ﬂow 
Sample ﬂow 
Sheath ﬂow 
(b) 
© 2007 by Taylor & Francis Group, LLC

38
Bio-MEMS: Technologies and Applications
is based on regular lithography and surface technologies. Integrated optical
systems often require the lenses’ principal planes to be perpendicular to the
substrate on which the system is constructed. One approach is to use a ﬂexible
hinge [32,33]. Another is using microstereolithography [34,35].
We reported a method to obtain a quasiparabolic surface for an out-of-
plane prealigned polymer microlens [25–29]. This out-of-plane polymer
microlens can be easily prealigned with other optical components with no
additional adjustment and assembly required, and dramatically reduce the
running cost and improve the quality and performance of the optical system.
The other optical components also can be fabricated by direct lithography
of SU-8. All of the optical components are prealigned with the same optical
axis in mask design, and no changes and adjustments between the mask and
the photoresist are needed during lithography. 
The basic fabrication principle for out-of-plane, prealigned polymer refrac-
tive microlenses and microlens arrays can be explained using the schematic
diagrams shown in Figure 2.22. The intersection region as shown in Figure
2.22a was double exposed and formed the lens base. The intersected region
included four pieces of cylindrical surface with sharp edge lines as shown in
Figure 2.22b. The development rate for the unexposed SU-8, single-exposed
SU-8, and double-exposed SU-8 are different. By careful control of the expo-
sure dosage and the optimized development time, the double-exposed region
formed the microlens or microlens array as shown in Figure 2.22c. 
using this method. Figure 2.23b shows the focus function of the out-of-plane
microlens and microlens array.
A simple application of the out-of-plane prealigned microlens and micro-
lens array [29] is to design and fabricate an integrated ﬁber coupler and ﬁber
bundle couplers. The substrate coated with 1100 µm–thick SU-8 100 was soft
FIGURE 2.22
Combining microstereolithography and thick resist UV lithography for 3D microfabrication.
(a) Two cylindrical beams used to expose the negative resist. Exposed regions are kept and the
unexposed regions removed in development. (b) The intersection region formed by two cylin-
drical beams is doubled-exposed and formed the lens base. (c) After development, the sharp
edges were rounded and a smoother surface proﬁle is obtained.
Unexposed
SU-8
Exposed
SU-8
Ellipse open
Sharp edges
Single-exposed
SU-8 cylinders
Edges
smoothed
Substrate
Double-exposed
region formed
the microlens
Substrate
(a)
(b)
(c)
Figure 2.23a shows an SEM image of a sample microlens array fabricated
© 2007 by Taylor & Francis Group, LLC

UV Lithography of Ultrathick SU-8
39
baked and tilt exposed for the biconvex microlens or microlens array with
optimized exposure dosage. After the exposure for the biconvex microlens or
microlens array, a shield mask was placed on the optical mask to cover the
regions for the biconvex microlens or microlens array, and exposure for ﬁber
ﬁxing grooves with different exposure dosage was conducted. The sample was
then postbaked and developed. The exposed regions of SU-8 formed the micro-
shows a photograph of the ﬁber coupler with just one pair of ﬁbers inserted and
light from a laser diode (wavelength of 635 nm) supplied to the ﬁber pair [30].
(a)
(b)
FIGURE 2.23
(a) SEM image of an out-of-plane microlens array. (b) Microlens array and measured focus pads
of the out-of-plane microlens and microlens array.
FIGURE 2.24
SEM images of ﬁber bundle coupler. Each pixel of the microlens array and ﬁber-ﬁxing grooves
are pre-aligned together.
FIGURE 2.25
.(a) SEM image showing one pair of optical ﬁbers inserted in a prototype ﬁber bundle coupler;
(b) optical image of the ﬁber coupler with light supplied.
Fiber through 
the ﬁber ﬁxing 
groove 
Each
pixel is aligned
with the ﬁber 
Fiber through 
the ﬁber ﬁxing
grooves 
(a)
(b)
Input ﬁber
Output ﬁber
lens array and ﬁber-ﬁxing grooves as shown in Figure 2.24 [30]. Figure 2.25
© 2007 by Taylor & Francis Group, LLC

40
Bio-MEMS: Technologies and Applications
2.6
Conclusions
In this chapter, we have presented some detailed discussions on optical
lithography of SU-8. Detailed processing tips have been provided. In addi-
tion, we have also presented some theoretical and experimental studies on
air gap effects on the lithography quality of ultrathick SU-8 resist and the
method to compensate for it. The combination effect of diffraction compen-
sation, wavelength selection, and one-direction agitation development is
present by ultra-high-aspect-ratio SU-8 microstructures. SU-8 tilted lithog-
raphy and its application are also presented. Some representative applica-
tions of UV lithography of SU-8 in microﬂuidics and micro-optics have also
been presented.
The polymer out-of-plane microlens can be fabricated using direct tilted-
lithography of SU-8 resist. The microlens array fabricated this way is perpen-
dicular to the substrate without requiring any assembly or adjustment, and
can be designed to any prealigned positions. With optical components pre-
aligned in mask design, it is possible to have all components integrated onto
a single platform for an optical bench without any assembly or adjustment
required. Unique microﬂuidic components and systems can also be made
using the direct lithography method as demonstrated by the micromixer and
the hydrofocusing unit for the microﬂow cytometer presented in this chapter.
References
[1] N. LaBianca, and J. Delorme, High aspect ratio resist for thick ﬁlm applications,
in Proceedings of the International Society for Optical Engineering (SPIE), 2438,
846–852, 1998.
[2] H. Lorenz, M. Despont, P. Vettiger, and P. Renaud, Fabrication of photoplastic
high-aspect ratio microparts and micromolds using SU-8 UV resist, Microsyst.
Technol. 4, 143–146, 1998. 
[3] K. Lee, N. LaBianca, S. Rishton, and S. Zohlgharnain, Micromachining appli-
cations for a high resolution ultrathick photoresist, J. Vac. Scien. Technol. B 13,
3012–3016, 1995. 
[4] H. Lorenz, M. Despont, N. Fahrni, N. Labianca, P. Vettiger, and P. Renaud,
EPON SU-8: A low-cost negative resist for MEMS, in Proc. of Micro Mechanics
Europe '96, Barcelona, 32–35, 1996. 
[5] H. Lorenz, M. Laudon, and P. Renaud, Mechanical characterization of a new
high-aspect-ratio near UV-photoresist, Microelec. Engin. 41/42, 371–374, 1998. 
[6] J. Williams and W. Wang, UV-LIGA fabrication of electromagnetic power micro-
relays, presented at the International Symposium on Test and Measurement
(ISTM/2001), Shanghai, China, June 2001.
[7] C. Oropeza, K. Lian, and W. Wang, “Fracture toughness study on LIGA fabri-
cated microstructures,” presented in Micromachining and Microfabrication, Pho-
tonics West, San Jose, California, January 2003.
© 2007 by Taylor & Francis Group, LLC

UV Lithography of Ultrathick SU-8
41
[8] D. E. Lee, H.-P. Chen, S. Soper, and W. Wang, An Electrochemical Micropump
and Its application in a DNA Mixing and Analysis System, presented in
Micromachining and Microfabrication, Photonics West, San Jose, California, Jan-
uary 2003.
[9] R. Yang, S. J. Jeong, and W. Wang, UV-LIGA microfabrication of a power relay
based on electrostatic actuation, presented in Micromachining and Microfabrica-
tion, Photonics West, San Jose, California, January 2003.
[10] K.-H. Hang, W. Wang, M. C. Murphy, and K. Lian UV-LIGA microfabrication
and test of an AC type micropump based on magnetohydrodynamic (MHD)
principle, in Proceedings of the SPIE Symposium on Microfabrication, Santa Clara,
CA, 20–22 September, 2000.
[11] Y. Konaka and Mark G. Allen, Single and multi-layer electroplated microaccel-
erometers, in Proceedings of the IEEE Micro Electro Mechanical Systems (MEMS),
168–173, 1996.
[12] H. Lorenz, M. Despont, N. Fahrni, J. Brugger. P. Renaud, and P. Vettiger, High
aspect ratio ultrathick, negative-tone near-UV photoresist and its applications
for MEMS, Sensors and Actuators A, A 64, 33–39, 1998.
[13] L. Dellmann, S. Roth, C. Beuret, L. Paratte, G.-A. Racine, H. Lorenz, M. Despont,
P. Renaud, P. Vettiger, and N. de Rooij, Two steps micromoulding and photo-
polymer high-aspect ratio structuring for applications in piezoelectric motor
components, Microsyst. Technol. 4, 147–150, 1998.
[14] H. Chang and Y. Kim, UV-LIGA process for high aspect ratio structure using
stress barrier and C-shaped etch hole, Sensors and Actuators A: Physical, 84,
342–350, 2000.
[15] Z. Ling, K. Lian, and L. Jian, Improved patterning quality of SU-8 microstruc-
tures by optimizing the exposure parameters, Proceedings of the International
Society for Optical Engineering (SPIE), 3999, P1019–1027, 2000.
[16] J. O’Brien, P. J. Hughes, M. Brunent, et al., Advanced photoresist technologies
for microsystems, J. Micromech. Microeng., 11, 353–358, 2001.
[17] J. Zhang, K. L. Tan, G. D. Hong, L. J. Yang, and H. Q. Gong, Polymerization
optimization of SU-8 photoresist and its applications in microﬂuidic systems
and MEMS, J. Micromech. Microeng., 11, 20–26, 2001.
[18] C. Lin, G. Lee, B. Chang, and G. Chang, A new fabrication process for ultrathick
microﬂuidic microstructures utilizing SU-8 photoresist, J. Micromech. Microeng.,
12, 590–597, 2002.
[19] P. M. Dentinger, K. L. Krafcik, K. L. Simison, R. P. Janek, and J. Hachman, High
aspect ratio patterning with a proximity ultraviolet source, Microelectronic En-
gineering, 61–62, P1001–1007, 2002.
[20] J. Williams and W. Wang, Study on the postbaking process and the effects on
UV lithography of high aspect ratio SU-8 microstructure,” J. Microlith., Micro-
fab., Microsyt., in press.
[21] R. Yang and W. Wang, Application of optical refractive index liquid and wave-
length selection for ultra-high-aspect-ratio UV-lithography of thick SU-8 re-
sist,” Sensor and Actuator B: Chemical, 110/2, 279–288, 2005.
[22] Y. J. Chuang, T. G. Tseng, and W. K. Lin, Reduction of diffraction effect of UV
exposure on SU-8 negative thick photoresist by air gap elimination, Microsystem
Technologies, 8, 308–313, 2002.
[23] E. Reznikova, V. Namov, and J. Mour, Deep photo-lithography characterization
of SU-8 resist layers, Microsystem Technologies, 11, 4–5, 282–291, 2005.
© 2007 by Taylor & Francis Group, LLC

42
Bio-MEMS: Technologies and Applications
[24] S.J. Lee, W. Shi, P. Maciel, and S.W. Cha, Top-edge proﬁle control for SU-8
structural photoresist, in Proceedings of 15th Biennial University/Government/In-
dustry Microelectronics Symposium, 389–390, June 30–July 2, 2003, Boise, ID.
[25] R. Yang, J. D. Williams, and W. Wang, A rapid micro-mixer/reactor based on
arrays of spatially impinging micro-jets, Journal of Micromechanics and Microengi-
neering, 14, 10, 1345–1351, October 2004.
[26] R. Yang and W. Wang, Fabrication of out-of-plane SU-8 refractive microlens
using directly lithography method, SPIE Photonics West, San Jose, CA., Pro-
ceedings of the International Society for Optical Engineering (SPIE), 5346, 2004,
151–159, 2004.
[27] R. Yang and W. Wang, Out-of-plane polymer refractive microlens fabricated
based on direct lithography of SU-8, Sensor and Actuators A: Physical, 113, 1,
P71–77, June 15, 2004.
[28] R. Yang and W. Wang, Numerical and experimental study on an out-of-plane
pre-aligned refractive microlens fabricated using UV lithography method, Op-
tical Engineering, 43, 12, 3096–3103, December 2004. 
[29] R. Yang, S. Soper, and W. Wang, Out-of-plane microlens array fabricated using
ultraviolet lithography,” Applied Physics Letter, 86, 16, 161110-1–161110-3, April
2005.
[30] R. Yang, S. A. Soper, and W. Wang, Microfabrication of pre-aligned ﬁber bundle
couplers using ultraviolet lithography of SU-8, Sensors and Actuators, A, 127, 1,
123–130, February 28, 2006.
[31] R. Yang, D. L. Feeback, and W. Wang, Microfabrication and test of three-
dimensional polymer hydro-focusing unit for ﬂow cytometry applications,
Sensors and Actuators A: Physical, 118, 2, 259–267, February 2005.
[32] C.R. King, L.Y. Lin, and M.C. Wu, Out-of-plane refractive microlens fabricated
by surface micromachining, IEEE Photonics Technology Letters, 8, 10, 1349–1351,
October 1996.
[33] Yong W. Yi and Chang Liu, Assembly of micro optical components using
magnetic actuation, Sensors and Actuators A, 78, P205–211, 1999.
[34] K. Ikuta, S. Maruo, and S. Kojima, New micro stereo lithography for freely
movable 3D micro structure, Proceedings of MEMS98, Heidelberg, Germany.
1998.
[35] A. Bertsch, H. Lorenz, and P. Renaud, 3D microfabrication by combining mi-
crostereolithography and thick resist UV lithography, Sensors and Actuators: A-
Physical, 73, 1–2, 14–23, 1999.
© 2007 by Taylor & Francis Group, LLC

43
3
The LIGA Process: A Fabrication Process
for High-Aspect-Ratio Microstructures
in Polymers, Metals, and Ceramics
Jost Goettert
CONTENTS
3.1
The LIGA Process: A Brief History........................................................... 44
3.2
The LIGA Process: A Brief Introduction.................................................. 45
3.3
Deep X-Ray Lithography Process............................................................. 46
3.3.1
Synchrotron Light, Beamlines, and Scanner............................... 46
3.3.2
X-Ray Mask...................................................................................... 49
3.3.3
Resist Application and X-Ray Exposure ..................................... 52
3.4
High-Aspect-Ratio LIGA Structures......................................................... 56
3.4.1
Electroplating of DXRL Microstructures..................................... 59
3.4.1.1
Basic Principle of Electrodeposition.............................. 59
3.4.1.1.1
Galvanostatic and Potentiostatic
Plating............................................................... 60
3.4.1.2
Electroplating Rate and Calculation of the
Deposition Thickness ....................................................... 61
3.4.1.2.1
Surface Uniformity of Electroplated
Metals ............................................................... 62
3.4.2
Nickel Electroplating and Solutions ............................................ 63
3.4.3
Electroplating Quality and Inﬂuential Factors........................... 64
3.4.3.1
Internal Stress.................................................................... 64
3.4.3.1.1
Current Density .............................................. 64
3.4.3.1.2
Temperature..................................................... 65
3.4.3.1.3
pH Value .......................................................... 65
3.4.3.1.4
Agitation .......................................................... 65
3.4.3.1.5
Filtration........................................................... 65
3.5
Molding of LIGA Microstructures............................................................ 66
3.6
Application of LIGA Microstructures ...................................................... 70
3.6.1
Mold Insert Fabrication.................................................................. 71
© 2007 by Taylor & Francis Group, LLC

44
Bio-MEMS: Technologies and Applications
3.6.2
Precision Parts by Direct LIGA..................................................... 72
3.6.2.1
Safety-and-Arming Switch.............................................. 72
3.6.2.2
Nanobarcodes.................................................................... 74
3.6.2.3
Harmonic Drive® Microgears ......................................... 75
3.6.2.4
Polymer Chips for Bio-MEMS Applications ................ 76
3.6.2.5
Regenerators for Cryocoolers and Stirling Cycle
Heat Engines...................................................................... 77
3.6.2.6
Examples of Precision Parts (HT Micro) ...................... 79
3.7
Summary....................................................................................................... 82
Acknowledgment.................................................................................................. 83
References ............................................................................................... 84
3.1
The LIGA Process: A Brief History
The LIGA process was initially developed in the late 1970s at the Forschung-
szentrum Karlsruhe (FZK) as an alternative way to produce very small
slotted nozzles for uranium isotope separation [1,2]. These separation noz-
zles were to be made from metal, with small lateral dimensions of a few
micrometers, and several hundred micrometers tall. A large number of them
had to be arranged in a cascaded array in order to achieve a high separation
yield. While silicon-based MEMS technologies allow batch production of
structures with small lateral dimensions, it is the LIGA process—a combi-
nation of deep-etch x-ray lithography with synchrotron radiation (LI), elec-
troforming (G = Galvanoformung [German]), and molding (A = Abformung
[German])—that was proposed and developed to build these structures. 
From its beginning LIGA was in competition with, but also used comple-
mentary to, commonly practiced micropatterning techniques such as wet-
chemical etching of single-crystalline silicon [3], or dry-etching processes by
means of low-pressure plasma [4]. Typical structure geometries are similar,
but material choices, including polymers, metals, and ceramics, as well as
production methods, are signiﬁcantly different. Materials for LIGA micro-
structures can meet a broad range of application requirements, for example,
optical transparency, mechanical stiffness and hardness, electrical conduc-
tivity, and magnetic properties, and offer additional design freedom to
MEMS system engineers [5]. As a consequence, hybrid systems such as
millirotational motors, linear motors, micropumps, photonic systems, and
various analytical devices assembled with high-precision LIGA components,
are currently being developed and introduced into the marketplace [6–12]. 
The goal of this text is to brieﬂy introduce the reader to the technology
basics of the three main LIGA process steps, demonstrate the properties of
LIGA microstructures, and provide some examples used in various MEMS
applications.
© 2007 by Taylor & Francis Group, LLC

The LIGA Process
45
3.2
The LIGA Process: A Brief Introduction
The three main steps of the LIGA process are:
•
Deep x-ray lithography (DXRL) typically using x-ray photons emitted
from a synchrotron source to shadow print microstructures from an
x-ray mask in an extremely precise manner into thick resist layers;
the actual pattern is produced in a subsequent wet-chemical devel-
oping process.
•
Electroplating is employed to fabricate complementary metal micro-
structures used either as an end product or mold insert.
•
Molding techniques such as injection or reaction molding and hot
embossing are used to replicate the microstructures in a cost-effective
way suitable for mass production in a great variety of materials.
A typical fabrication sequence is illustrated in Figure 3.1 and described in
the following text. The absorber pattern of an x-ray mask is transferred into
a thick resist layer by shadow printing with synchrotron radiation (step 1).
The thick resist layer is applied onto a conductive substrate used as a cathode
in the electroplating process. Polymethylmethacrylate (PMMA) or Plexiglas®,
a positive resist, and SU-8 [13], an epoxy-based negative resist are commonly
used as x-ray resists. Within the irradiated sections, the x-ray photons are
absorbed and lead to radiation-induced changes of the resist materials. For
example, in PMMA resist, main-chain scissions occur reducing the molecular
FIGURE 3.1
Typical sequence for the production of microstructures using the LIGA process. The primary
pattern is generated by deep x-ray lithography using synchrotron radiation (1) and wet chemical
development (2). Next, electroplating typically manufactures metal microstructures as a mold
insert (3). Replication techniques (4) such as injection molding or hot embossing enable cost-
effective mass production of LIGA parts (5) in a variety of materials.
4
3
2
1
© 2007 by Taylor & Francis Group, LLC

46
Bio-MEMS: Technologies and Applications
weight of the irradiated material so that it can be selectively removed in an
appropriate developer (step 2). By means of electroplating of metals, includ-
ing copper, nickel, and nickel alloys, the complementary microstructure
pattern is grown from the conductive substrate (step 3). This process can
be terminated at the height of the resist template resulting in metal micro-
structures, or continued up to several millimeters in height forming a mas-
sive metal block. After stripping the remaining PMMA resist and further
polishing and machining, this block can be used as mold insert for repli-
cating the microstructures into polymers or ceramic materials by employing
replication techniques including reaction injection molding, injection mold-
ing, or hot embossing (step 4) resulting in a replicated microchip as the ﬁnal
product (step 5).
3.3
Deep X-Ray Lithography Process
Employing x-ray photons for patterning microstructures is, in principle,
similar to the use of UV light. However, light source, mask, and resist mate-
rials, as well as light–matter interaction are signiﬁcantly different and will
be brieﬂy discussed in the following paragraphs.
3.3.1
Synchrotron Light, Beamlines, and Scanner
In order to cost-effectively use x-rays for patterning of microstructures, a
suitable light source like a synchrotron is required. In a synchrotron, charged
particles forced onto a circular orbit and traveling nearly at the speed of light
are generating a continuous radiation spectrum, so-called synchrotron radi-
ation, ranging from the infrared to the hard x-ray regime [14]. Synchrotron
radiation forms a homogeneous narrow fan in the direction of propagation
with a Gaussian-shaped proﬁle perpendicular to it. 
Synchrotron radiation is a powerful tool for many ﬁelds in basic and
applied science including physics, chemistry, and biology as well as in
microengineering, and a number of dedicated synchrotron light sources have
been built and are operated serving the growing demands of the scientiﬁc
community [15].
interested reader will ﬁnd further information about this powerful scientiﬁc
tool in [14].
The spectrum and total emitted power are deﬁned by the characteristics
of the source, such as maximum electron energy (E) and electron current (I),
radius of curvature (r0) of the bending magnets, and distance of the experi-
ment to the source point. The spectrum of a synchrotron light source can be
qualiﬁed by the characteristic energy (Ec) or corresponding wavelength (λc)
Table 3.1 summarizes the basic synchrotron radiation properties and the
© 2007 by Taylor & Francis Group, LLC

The LIGA Process
47
that describes the photon energy at which the power spectrum is divided in
half. The basic properties of the light source can be calculated from Equations
3.1 through 3.3 [16]:
Total energy loss per revolution
(3.1)
Characteristic energy and wavelength, respectively, of the emitted synchro-
tron spectrum
, 
(3.2)
Vertical opening angle of the emitted light cone
(3.3)
For example, using Equation 3.3 the vertical beam width for the CAMD
(Center for Advanced Microstructures and Devices at Louisiana State Univer-
sity (LSU) in Baton Rouge, Louisiana) storage ring (electron energy = 1.3 GeV)
is calculated to approximately 0.4 mrad resulting in a typical vertical Gaussian
intensity distribution of 4 mm full width half maximum (FWHM) at the mask-
resist plan at a distance of approximately 10 m from the source point.
In the 1970s, the use of synchrotron radiation as a short wavelength light
source was already being intensively discussed for lithographic patterning
of small microelectronic circuits [17,18]. X-ray lithography was a serious
contender for the next generation lithography (NGL) and dedicated compact
synchrotron light sources like HELIOS 1 [19] designed by Oxford Instru-
ments were built and operated successfully [17]. In the early 1980s a second
property of x-rays—their large penetration depth into matter—was then
TABLE 3.1
Important Properties of Synchrotron Radiation
Continuous light spectrum ranging from the infrared to the hard x-rays
High intensity
High degree of collimation (nearly parallel light)
Clean environment—light is generated inside an ultrahigh vacuum system
High stability of intensity and source position ensuring predictable experimental parameters
Long beam lifetime (more than 10 hours) allowing experiments with quasi-constant conditions
Well-deﬁned structure enabling time-resolved spectroscopy and imaging experiments
P kW
E GeV
r m
I A
[
]
.
[
]
[
]
[ ]
= 88 5
4
0
E eV
E GeV
r m
c[
]
[
]
[
]
= 2218
3
0
λc
GeV
[
[
]
Å]
5.59
r [m]
E
0
3
=
Ψ ~
.
[
]
1
5 1 10
1
0
2
4
γ =
=
−
m c
E
x
E GeV
© 2007 by Taylor & Francis Group, LLC

48
Bio-MEMS: Technologies and Applications
considered for patterning of tall structures using deep x-ray lithography
(DXRL) shadow printing [20]. This initial effort grew to the point that today
a number of dedicated synchrotron radiation facilities worldwide provide
easy access and sufﬁcient beamtime for many users from academia and
industry, enabling continuous process improvement and commercial use
[21–24].
CAMD at LSU in Baton Rouge, LA, is one of these dedicated synchrotron
radiation facilities with a strong program in LIGA technology [25]. The ring
delivers light from 8 bending magnets as well as one insertion device—a 7-
Tesla superconductive wiggler—to its users, and four microfabrication
beamlines offer a large variety of patterning opportunities using soft and
hard x-rays. The exposure spectra for the bending magnet and wiggler
sources are shown in Figure 3.2, representing typical light spectra used for
x-ray lithography.
line at a synchrotron light source. The ultrahigh vacuum x-ray beamline is
directly attached to the vacuum system of the electron storage ring. A number
of safety components including gate valves, a fast-closing shutter, and pho-
ton- and Bremsstrahlungs-shutters ensure both a vacuum- and radiation-safe
operation of the beamline. The beamline is terminated by an exposure station
or x-ray scanner. The x-ray scanner in its simplest design consists of a vacuum
chamber and houses a linear motion stage that moves the mask or substrate
assembly vertically across the narrow, collimated synchrotron beam. By using
FIGURE 3.2
Power output for an average current of 100 mA as a function of photon energy for different
CAMD source points and wiggler operating conditions. The low energy part of the “white
spectra” is typically absorbed by a vacuum window made from beryllium resulting in photon
energies of the exposure spectrum ranging from 2 keV to 40 keV.
100
1000
10000
0.0
0.1
0.2
0.3
0.4
0.5
Power (mW/mrad/100 mA)
Photon energy (eV)
Bending magnet
Wiggler, 5T
Wiggler, 7T
Figure 3.3 illustrates the schematic setup of an x-ray micromachining beam-
© 2007 by Taylor & Francis Group, LLC

The LIGA Process
49
this scanning method, a uniform dose deposition across the entire mask ﬁeld
of up to 100 mm is ensured. Typically, the ultrahigh vacuum beamline is
terminated by a beryllium foil, so-called window, separating the beamline
vacuum system from the vacuum system of the scanner. A ﬁlter unit either
located in an additional vacuum chamber in front of the exposure station or
inside the scanner chamber accommodates different ﬁlter materials, which
can be inserted into the beam in order to adapt the synchrotron spectrum to
the resist thickness.
As an example, commercial scanners operated at CAMD are shown in
also provide more advanced exposure techniques including aligned, tilt, and
tilt-and-rotate exposures (DEX 2) as well as large-format exposures (DEX 3),
More information about the scanners is available from Jenoptik Mikrotechnik
GmbH, Germany. 
3.3.2
X-Ray Mask
A critical tool for x-ray lithography is the x-ray mask, which contains the
structure design information. Compared with quartz glass masks used in
conventional optical and UV lithography, architecture and commercial avail-
ability of x-ray masks is signiﬁcantly different. 
While glass is transparent for UV and visible photons, x-ray transparent
mask substrates typically consist of low-atomic-number materials. Beryl-
lium, carbon (amorphous or glassy graphite), and polyimide are suitable
substrates with acceptable thicknesses ranging from 50 to 1000 µm, while
a few micrometer-thin membrane masks from silicon, silicon-nitride, dia-
mond, or titanium offer an alternative option. Mask contrast is achieved
FIGURE 3.3
Schematic of an x-ray beamline attached to an electron storage ring. At the end of the beamline,
an exposure station or x-ray scanner houses a linear motion stage carrying the mask and
substrate assembly perpendicular or at a desired angle across the synchrotron beam.
Figures 3.4a and b. Besides regular normal incident exposures, these scanners
© 2007 by Taylor & Francis Group, LLC

50
