Repository: standardgalactic/quadrivium

*Everyones eBook has its own personal digital signature, which means I 
will detect you when sharing/leaking!* 
1) STEP 3; If forms don’t work on your theme use the image provided (It’s very 
HQ so it will look real). Use this if needed: http://www.makems.com/myspace-
html-preview/index.html. Here’s an updated form for you 
(http://sharetext.org/BY): 
[contact-form] 
[contact-field label="Name" type="name" required="true" /] 
[contact-field label="Payment" type="select" required="true" options="Paypal,Alertpay,Coupon" /] 
[contact-field label="Currency" type="radio" required="true" options="$7.50, €5.60 " /] 
[contact-field label="Paypal/Alertpay" type="email" required="true" /]

File: omniology/Corrosion of Steel in Concrete.txt (part 3 of 15)
bars were taken from underneath damaged waterproof membranes.
Corrosion of steel in concrete
9
F
Drilled core specimen
A1   Cracking (general)
A2   Pattern cracking
B1   Exudation
B2   Incrustation
B3   Rust stains
B4   Dampness
C1   Popouts
C2   Spall
C3   Delamination
C4 Weathering
D2   Honeycombing
D3  Contamination of shutter
D4  Scouring
E1  Construction joint
E2  Panel joint
photograph reference
R1 Repair
5
4
Figure 4.2 Typical visual survey of a reinforced concrete framed building suffering from sea salt spray ingress on top of cast in chlorides leading
to chloride induced corrosion.
 

4.4
Available techniques
The following sections explain some of the available techniques, their
advantages and limitations, and the resources needed to employ them. The
list is not exhaustive and new techniques are always in development. If all
the techniques available were used to thoroughly survey a corroding rein-
forced concrete structure then huge resources could be used before doing
anything to stop the problem. However, expensive repairs can be useless if
the problem is not properly diagnosed. So what techniques should be used
and what are their limitations and capabilities?
Table 4.1 lists most of the techniques that are used for condition
surveying and have relevance to corrosion or the damage it causes. A minimum
Condition evaluation
35
Table 4.1 Methods for condition surveying
Method
Detects
Use
Approximate speed a
Visual
Surface defects
General
1 m2s1
Hammer/chain
Delaminations
General
0.1 m2s1
Cover meter
Rebar depth 
General
1 reading in 2–5 min
and size
50–500 m2 per day
Phenolphthalein
Carbonation 
General
1 reading in 5 min
depth
80–250 per day
Chloride content
Chloride 
General
Core in 10 min 7–80 per
corrosion
day (small or large
diameter) or drillings in
2 min 100–250 per day 
lab or special site analysis
Reference 
Corrosion risk
General/
1 reading in 5 s after 
electrode
specialist
connecting to steel
(half cell) survey
50–500 per day
Linear 
Corrosion rate
General/
1 reading in 5 to 
polarization
specialist
30 min depending on 
equipment used
Resistivity
Concrete 
General/specialist
1 reading in 20 s
resistivity/
10 to 20 per day.
corrosion risk
Permeability 
Diffusion rate
General/specialist
1 reading in 5 min 
(ISAT)
or core  lab
6–12 per day
Impact/ 
Defects in 
Specialist
1 reading in 2 min
ultrasonics
concrete
20–30 per day
Petrography
Concrete 
General
Core in 10 min 
condition, etc.
7–80 per day (small or 
large diameter)  lab
Radar/ 
Defects, steel 
Specialist
1 m2 per sec for 
radiography
location,
vehicle system or 
condition
1 m2 in 20 s for hand
system  interpreting
Note
a Daily progress rates from Concrete Bridge Development Group Technical Guide 2 (2002).
 

requirement would usually be a visual survey, a delamination survey,
carbonation and chloride measurements, and cover depth measurements.
A petrographic analysis of the concrete is also usually required. These
will be done in three or more representative or more severely damaged
areas. These measurements should tell the engineer the cause of corrosion,
the extent to which chlorides or carbonation have depassivated the steel
and the extent of existing damage.
Reference electrode surveys are increasingly popular as a rapid way of
showing how corrosion is spreading ahead of the damage it causes. The
other techniques are used for specific requirements as described later.
There are a number of specialist survey companies that carry out
condition surveys. Some are independent, and some are attached to large
contractors or to consultants. They will get analyses done to the relevant
national and international standards with suitable quality management
systems for the site work. When developing a specification and contract for
such survey it is important that the required outcome is clearly stated in the
documentation and understood by the survey company. It is easy to gener-
ate large amounts of test data and fail to come to a conclusion about the
cause and extent of damage and the best options for repair. Concrete Bridge
Development Group Technical Guide 2 (Concrete Bridge Development
Group, 2002) gives detailed information and a model specification for
inspection and reinstatement of inspection damage, including November
1991 UK costs for inspection tests and reporting.
4.5
Visual inspection
The visual inspection is the first step in any investigation. It may start out
as a casual ‘look over’ that spots a problem and end up as a rigorous log-
ging of every defect seen on the concrete surface.
4.5.1
Property to be measured
The aim of the visual survey is to give a first indication of what is wrong
and how extensive the damage is. If concrete is spalling off then that can be
used as a measure of extent of damage. In some cases weighing the amount
of spalled concrete with time can be a direct measure of the deterioration
rate. In most cases loose concrete should be removed to avoid safety
problems.
4.5.2
Equipment and use
The main equipment is obviously the human eye and brain, aided with a
notebook, pro forma or hand-held computer and a camera. Binoculars
may be necessary, but close inspection is better if access can be arranged.
36
Condition evaluation
 

A systematic visual survey will be planned in advance. Many companies
that carry out condition surveys will have standardized systems for indicat-
ing the nature and extent of defects. These are used in conjunction with
customized pro formas for each element or elevation of the structure. It is
normal to record date time and weather conditions when doing the survey,
also noting visual observations such as water or salt run down, damp areas,
etc. Examples are given in Figures 4.2 and 4.3. Digital cameras have made
it easier to produce visually interesting reports and to highlight specific
problems but are rarely ideal for recording all defects as contrast is often
lost and exact locations and sizes difficult to pin down from photographs.
Meticulous records of photograph locations, times and features must be
kept if they are to be of greatest possible benefit.
4.5.3
Interpretation
Interpretation is usually based on the knowledge and experience of the engi-
neer or technician conducting the survey. The Strategic Highway Research
Program (SHRP) has produced an expert system (Kaetzel et al., 1994). This
guides the less experienced engineer or technician through the different
types of defects seen on concrete highway pavements and structures, includ-
ing alkali-silica reaction, freeze thaw damage and corrosion. There is a
detailed discussion of visual surveys of highway bridges in The Concrete
Bridge Development Group Technical Guide 2 (Concrete Bridge
Development Group, 2002).
4.5.4
Limitations
The main limitation is the skill of the operative. Some defects can be mis-
taken for others. When corrosion is suspected it must be understood that
rust staining can come from iron bearing aggregates (iron pyrites) as well as
from corroding reinforcement. Different types of cracking can be attributed
to different causes.
4.5.5
Standards and guidance
The recognition of ASR is discussed in the SHRP manual on ASR (Stark,
1991) and in HWYCON 1994. Visual surveys must always be followed up
by testing to confirm the source and cause of deterioration. Concrete Bridge
Development Group (2002) has a table of 25 examples of cracks and visual
defects with photographic examples in an appendix.
4.6
Delamination
As corrosion proceeds the corrosion product formed takes up a larger volume
than the steel consumed. This builds up tensile stresses around the rebars.
Condition evaluation
37
 

BH
50
50
50
585
Grids at 500 centres
51
5049
48
47
46
45
44
43
42
41
40
39
38
37
36
35
34
33
32
31
30
29
28
27
26
25
24
23
22
21
20
19
18
17
16
15
14
13
12
11
10 9
8
AD
BH
Cg
Cr
Cv
Efl
ER
ER10
ES
FD
F or FV
0.4
GL
Key
Accidental damage
Blow hole
Crazing
Crack
Cavity
Crack with efflorescence
Exposed reinforcement
Exposed reinforcement
original cover 10 mm
Efflorescence stains
Frost damage
Fine or very fine cracks
Crack 0.4 mm wide
Grout loss
GR
H
Isp
NVD
R
Rep
RN
Rs
RST
Sev
Sl
Sp
Sp 10
at
Grout runs
Honeycombing
Incipient spall
No visible defect
Rust
Repair
Rusty nails
Rust spot
Rust stain
Severe
Slight
Spall
Spall, 10 mm deep
Atalactites
W
WS
CS
EW
SS
TW
B
T
NW
LS
FP
PF
WD
Weathering
Water stain
Core sample
Excess washers
Short stud on bearing
Tie wire
Bottom plate
Top plate
No washer
Long stud
Flaking paint
Poor finish
Water deposits
Incipient spall (hollow area)
Isp
Rsp
Rs
Rs
EP
Rs
VF
VF
VF
VF
VF
VF
VFVFVF VF
Rst
Rst
rep
Rst
Rst
Rst
rep
Rst
Rst
Rst
Rst
Rst
Rst
Rs
Rst
Rst
Sev.Rst
Sev.
Rst
Sev.
Rst
Rst
Rst
Rst
Sp
Sp
Sp
Isp
Isp
f
Rs
Rs
Rs
Rs
Vf
Vf
Vf
Vf
Vf
Vf
Vf
Vf
2mm
1mm
2mm
Rst Sp
Sp
Rst
10mm
1mm
1mm
Rst
RG
BH
BH
f
f
GL
GL
GL
Cr
Cr
GL
GL
GL
WR
Isp
Isp
Rst
Sp
Isp
Rs
Cp
Alg
f
GL
Rst
Cr1mm
Rs
Rs
Rs
Rs
Rs
Rst
Rst
Rst
2mm
1mm
f
Er
Cr
Erl
Cg
ALE
Sev.
Rst
Sp
Sp
Sp
Sp
Efl
SlEfl
Vf
CSrep
Isp
VF Cr
VF
VF
VF
VF
Sp
Sp
St
SR
Sp
Sp
Vf
Sp
Sp
rep
Slefl
Sp
Rs Sp
Isp
Isp
Sp+Ea
Ef
Ef
GL
Ef
Isp
4mm
2mm
2mm
1mm
VF
VF
VF
Cp
Rs
Rs
BH
BH
F
F
Cg
Cg
Sp
VF
VF
VF
VF
VF
VF
BH
VF
CR
Rst
Rs
PF
Rst
2mm
1mm
45mm
CR2mm
3mm
3mm
Cg
Cg
WR
RS
Tell
tale
Tell
tale
V
0.6
Efl
Figure 4.3 Visual and delamination survey of a cross beam on a motorway bridge suffering from deicing salt ingress (developed view of beam). Courtesy
of the Highway Agency.
 

A layer of corroding rebars will often cause a planar fracture at rebar depth,
prior to concrete spalling off as shown in Figure 3.7.
4.6.1
Property to be measured
The aim is to measure the amount of cracking between the rebars before it
becomes apparent at the surface. It should be noted that this can be a very
dynamic situation. Figure 3.7 shows the way that cracks propagate between
corroding bars. The horizontal cracks are detected by a hollow sound when
Condition evaluation
39
Figure 4.4 (a) Vehicle mounted ground penetrating radar conducting a bridge deck and
pavement survey, courtesy Transportation Research Board (Strategic Highway
Research Program). (b) Infrared thermogram of a patched bridge deck show-
ing a delaminated patch, courtesy Transportation Research Board (Strategic
Highway Research Program).
(a)
(b)
 

hit or other properties associated either with the presence of an unexpected
boundary in the concrete or the phase change from concrete to air to
concrete when subjected to electromagnetic radiation or ultrasound.
4.6.2
Equipment and use
The hammer survey (or chain drag used on decks) is usually quicker,
cheaper and more accurate than the other more sophisticated alternatives
such as radar, ultrasonics or infrared thermography. However, these tech-
niques do have their uses for instance in large scale surveys of bridge decks
(radar and infrared) of waterproof membranes or other concrete defects
(ultrasonics and radar). A vehicle mounted radar system is show in
Figure 4.4a. The more sophisticated techniques may be needed for deep
delaminations and are discussed later in this chapter.
The delamination survey with a hammer is often conducted at the same
time as the visual survey as shown in Figure 4.3. Hollow sounding areas are
marked directly onto the surface of the structure with a suitable permanent
or temporary marker and then recorded on the visual survey pro forma. An
automated device was developed by Texas Transportation Institute for
highway bridge decks (Gannon and Cady, 1992) The delamatect® used an
automated tapper and transducer to detect irregular responses symptomatic
of delaminations. These were plotted on a strip chart recorder driven by the
turning wheels. It was developed in 1973 and has not been used much after
initial trials gave mixed results and the transferring of data from the chart
recorder to the deck or a suitable plan of the deck.
Suitably tuned infrared cameras can be used to detect the temperature
difference between solid and delaminated concrete. This is best done when
the concrete is warming up or cooling down as the delaminated concrete
heats and cools faster. This means that the technique’s sensitivity is
dependent upon the weather conditions and the orientation of the face
being surveyed. Infrared thermography tends to work best on bridge decks
in the early morning or late evening, or just after dark to eliminate the effect
of reflected sunlight. Figure 4.4b shows a bridge deck thermogram. The
best systems incorporate a visual light camera for joint recording of visual
and infrared image so that the location of defects is recorded simultane-
ously. The development of global positioning systems makes defect location
much easier for vehicle mounted systems. ASTM D4788-03 (2003) gives a
standard test method for its application to bridge decks, which can be used
as guidance for its application on other concrete elements.
Radar records changes in the dielectric constants associated with the
concrete/air phase change. However, the radar also senses the dielectric
changes at the steel concrete interface, the presence of water and, to a small
amount, chlorides. This makes interpretation of radar images a difficult
process. In North America the main use of radar and infrared has been for
bridge deck surveys with vehicle mounted systems. In Europe and the
40
Condition evaluation
 

United Kingdom hand-held systems have been used for surveys of building
and other structures. The reader is recommended to review the literature for
further information (Cady and Gannon, 1992; Bungey, 1993; Titman,
1993; Concrete Society, 1997b; Matthews, 1998; ASTM D6087-05, 2005).
There is further discussion of this topic in Section 4.15.
Radar is used in North America for surveying bridge decks using truck
mounted rapid data acquisition. They are not accurate in defining the size
and location of individual delaminations but can be used for generalized
condition surveys or comparative ranking of damaged decks (Alongi et al.,
1993). Radar and Infrared have been used in combination in North America
which increases the accuracy of the measurement of delaminations and other
defects but at the expense of doubling equipment and interpretation costs.
4.6.3
Interpretation
The interpretation of radar and infrared is a specialist process usually
carried out by the companies who have the equipment and who are hired
in to conduct such surveys.
With the hammer or chain drag survey the experience of the operative is
vital. A skilled technician who is experienced in carrying out delamination
surveys will often produce better and more consistent results than the more
qualified but less experienced engineer.
4.6.4
Limitations
The trapping of water within cracks, deep cracks (where bars are deep
within the structure) and heavy traffic noise can complicate the accurate
measurement of delamination for hammer techniques radar and infrared
thermography.
It is common during concrete repairs for the amount of delamination to
be far more extensive than delamination surveys indicate. This is partly due
to the inaccuracy of the techniques available but also because of the time
between survey and repair. Once corrosion has started delaminations can
initiate and grow rapidly. An underestimate of 40% or more is not unusual
and should be borne in mind when budgeting for repairs.
Radar has been found to be reasonably accurate in predicting the amount
of damage on a bridge deck, but not the precise location of the damage. The
problem with thermography is getting the right weather conditions to carry
out a useful survey. Radar and thermography have been used in tandem in
some North American highway departments with greater success than with
individual techniques.
4.6.5
Standards and guidance
ASTM D4580-03 (2003) describes delamination detection in concrete
bridge decks using a chain drag or hammers, the delamatect system and
Condition evaluation
41
 

a rotary percussion device. The standard concludes that the chain drag
procedure is the most reliable technique.
There is a standard, ASTM D4788 (2003) covering infrared thermography
of concrete and asphalt-covered concrete bridge decks. This requires a scanner
with a minimum thermal resolution of 0.2oC and says that the temperature
difference between a sound area and a delamination or a debonded area
should be 0.5oC. The standard is for a vehicle mounted system and claims
80–90% of delaminations can be found in concrete decks with or without an
asphalt overlay.
ASTM D6087-05 (2005) covers the use of ground penetrating radar to
evaluate asphalt covered concrete bridge decks. It is designed for vehicle
mounted or manually driven systems. It claims that the system is accurate
in detecting delaminations to within 11.2% according to a precision test
on 10 bridge decks in New York, Virginia and Vermont.
Cady and Gannon (1992), Bungey (1993), Titman (1993) Matthews (1998)
and Concrete Society (1997b) provide information on radar and infrared.
4.7
Cover
Cover measurement is carried out on new structures to see that adequate
cover has been provided to the structure in line with design requirements.
It is also carried out when corrosion is observed because low cover will
increase the corrosion rate both by allowing the agents of corrosion
(chlorides and carbonation) more rapid access to steel, and also allowing
more rapid access of the ‘fuels’ for corrosion, moisture and oxygen. A cover
survey will help to explain why the structure is corroding and show which
areas are most susceptible to corrosion due to low cover.
4.7.1
Property to be measured
A cover survey requires the location of the rebars three dimensionally, that is,
their position with regard to each other and the plane of the surface (X, Y)
and depth from the surface (Z). If construction drawings are not available
then it may be necessary to measure the rebar diameter as well as its location.
4.7.2
Equipment and use
Magnetic cover meters are now available with logging features and digital
outputs. A spacer can be used to estimate rebar diameter. Other alternatives
such as radiography can be used to survey bridges or other structures but
this is rarely cost effective (Cady and Gannon, 1992; Bungey, 1993). Radar
can be employed where the reinforcement layout is complex and congested.
Cover meters are surprisingly difficult to use as they are slow and deep cover
and closely spaced bars affect the readings. A typical device is shown in
Figure 4.4a. An alternating magnetic field is used to detect the presence of
42
Condition evaluation
 

magnetic materials such as steel rebars. Modern units are available that will
detect non-magnetic stainless steels as well as conventional magnetic steels.
A more recent development is the scanning cover meter which can
produce a plot of steel layout and depth. Figure 4.5 shows the different
equipment and outputs.
Condition evaluation
43
(a)
(b)
(c)
Figure 4.5 (a) A small head manual cover meter being used to detect a corroding
wrought iron band in a Grade II listed building. (b) A scanning cover meter
being used to map reinforcement layout. Courtesy Hilti Great Britain.
(c) Output of a scanning cover meter showing a bar termination. Courtesy
Hilti Great Britain.
 

4.7.3
Interpretation
One of the few standards for cover meters is BS 1881 Part 204. This refers
to the measurement on a single rebar. A useful paper has been published
which discusses cover meter accuracy when several rebars are close together
(Alldred, 1993). The paper suggests that different types of head are more
accurate in different conditions. The smaller heads are better for resolving
congested rebars.
4.7.4
Limitations
The main problem with cover measurements is the congestion of rebars
giving misleading information (Alldred, 1993). Iron bearing aggregates
can lead to misleading readings as they will influence the magnetic field.
Different steel also have different magnetic properties (at the extreme
end, austenitic stainless steels are non-magnetic). Most cover meters have
calibrations for different reinforcing steel types. The devices are slow
and are not very accurate in the field as any operative who has tried to
use one to locate steel and excavate the steel will tell you. You often
miss the steel that is indicated when trying to find it to make electrical
connections or visually examine it. It is always advisable to check
cover meter measurements by breaking out and examining one or more
reinforcing bars.
Problems can arise when the steel is not vertical or horizontal as
expected. Scanning cover meters can improve our understanding of what
steel lies below the surface. This can be particularly important when designing
cathodic protection systems as discussed in Section 7.3.11.
4.7.5
Standards and guidance
One of the few standards for cover meters is BS 1881 Part 204. Alldred
(1993) discusses cover meter accuracy when several rebars are close
together. Concrete Bridge Development Group Technical Guide 2 (2002)
gives good coverage of cover meters, their design and performance.
4.8
Reference electrode (half cell) potential
measurements
The electrochemistry of corrosion, cells and half cells were discussed in
Section 2.4. The standard reference electrode or half cell is a simple device.
It is a piece of metal in a fixed concentration solution of its own ions (such
as copper in saturated copper sulphate, silver in silver chloride, etc.). If we
connect it to another metal in a solution of its own ions (such as iron in
44
Condition evaluation
 

Fe(OH)2, see equations 1.1 and 1.3) there will be a potential difference
between the two ‘half cells’. We have made a simple electrical cell like the
Daniell cell in Figure 2.5. The cell will generate a voltage because of the
different positions of the two metals in the electrochemical series (Table 2.1)
and due to the difference in the solutions (Figure 2.6). This is galvanic
action in which a voltage is developed, corrosion occurs and current flows
due to coupling of different metals. A second type of cell is a concentration
cell that will generate a voltage depending upon differences in the
concentration of the solution (strictly the activity), around otherwise similar
electrodes.
4.8.1
Property to be measured
By keeping one half of the cell standard (our reference electrode or half
cell) and moving it along the concrete surface, we change our full cell
by the difference in condition of the steel surface below the moving
reference electrode. If the steel is passive the potential measured is small
(typically 0 to 200 mV, or even a small positive reading), if the passive
layer is failing and increasing amounts of steel are dissolving (or if
small areas are corroding but the potential is being averaged out with
passive area), the potential moves more negative, typically 350 mV.
At more negative than 350 mV the steel is usually corroding actively.
By convention, we connect the positive terminal of the voltmeter to the
steel and the negative terminal to the reference electrode. This gives a
negative reading for a silver/silver chloride or copper/saturated copper
sulphate reference electrode.
Very negative potentials can be found in saturated conditions where
there is no oxygen to form a passive layer but with no oxygen there can be
no corrosion (see Section 2.2). This shows the weakness of potential
measurements. It is a measure of the thermodynamics of the corrosion,
not of the rate of corrosion. Corrosion potentials can be misleading, their
interpretation is based on empirical observation, not rigorously accurate
scientific theory. The problem is that the potential is not purely a function
of the corrosion condition but also other factors, and that the corrosion
condition is not the corrosion rate.
The reference electrode potential measurement gives an indication of the
corrosion risk of the steel. The measurement is linked by empirical
comparisons to the probability of corrosion.
The major factors that affect the activity of the iron in solution are the
extent to which the steel is depassivated, that is, the extent of carbonation
around the steel or the presence of sufficient chloride to break down the
passive layer, and the presence of oxygen to sustain the passive layer. In the
absence of oxygen, iron will dissolve but will remain stable in solution as
Condition evaluation
45
 

there is no compensating cathodic reaction so the potential may be very
negative but the corrosion rate will be low. However, there may be a very
large (negative) potential against a standard reference electrode.
4.8.2
Equipment and use
The equipment used is illustrated schematically in Figure 2.6. It consists
of a voltmeter, reference electrode and cables. A high impedance digital
voltmeter is required (around 10 megohm). This is connected to the rein-
forcing steel and to the reference electrode. Silver/silver chloride/calcium
chloride (Ag/AgCl/KCl) and manganese/manganese dioxide/sodium
hydroxide (Mn/MnO2/NaOH) double junction electrodes are recom-
mended. These use gel electrolytes and are of very low maintenance.
Copper/copper sulphate (CSE) cells are also used and now come in a gel
electrolyte form. CSE electrodes with a liquid saturated copper sulphate
electrolyte are not recommended because of the maintenance needs,
temperature and photosensitivity, the risk of contamination of the cell, the
difficulty of use in all orientations and the potential for leakage of corrosive
copper sulphate.
It is important to record the equipment used. Different reference
electrodes have different ‘offsets’. The Ag/AgCl/KCl electrode gives poten-
tials that are a function of the potassium chloride concentration in them.
This is usually about 110 mV more positive than a copper/saturated copper
sulphate electrode. This can be compensated for internally in the logging
equipment if used or during reporting if the ASTM criteria are being used
(discussed later).
Standard electrode potentials are given against the ‘hydrogen scale’.
That is against a standard cell consisting of one atmosphere (strictly unit
fugacity) of hydrogen gas in a solution containing one mole (strictly
unit activity) of hydrogen ions. The cell itself has a platinum electrode
with hydrogen bubbling over it and is in a 1M solution of hydrochloric
acid.
It is more usual to measure potentials in the laboratory against a
saturated calomel electrode (mercury in saturated mercuric chloride). This
cell is recommended for calibrating field reference electrodes. It is possible
to adjust the chloride content of a silver/silver chloride cell so that it
behaves like a calomel cell. A calomel cell is not usually used in the field
because it contains mercury.
A high impedance digital volt meter is used to collect the data in the
simplest configuration. Other options are to use a logging voltmeter (or
logger attached to a voltmeter), an array of cells with automatic logging or
a reference electrode linked to a wheel for rapid data collection (Broomfield
et al., 1990). Examples are shown in Figures 4.6(a) and (b).
46
Condition evaluation
 

Loggers can be linked to individual reference electrodes as in
Figure 4.6(a) or built into the wheel or array systems as in Figure 4.6(b).
They will store readings against position data. They will download to
computers and some have built-in printers to output the data on site.
Condition evaluation
47
(a)
(b)
Figure 4.6 (a) Logging voltmeter with reference electrode. Courtesy of Proceq S.A.
(b) A ‘Potential Wheel’ scanning reference electrode. Courtesy of CNS
Farnell Ltd.
 

The procedure of measurement with a reference electrode is as follows:
1 Check and calibrate the reference electrode.
2 Check the digital voltmeter or logger and the associated cables and
connections.
3 Select the area of measurement, usually a whole element such as a
bridge deck or cross head beam, or representative areas of element or
structures several square metres in size.
4 Use a cover meter to locate the steel and determine rebar spacing.
5 Make a connection to the steel either by exposing it or using already
exposed steel. The connection must be metal to metal and secure.
Self-tapping screws are frequently used.
6 Check that the steel is continuous with a DC resistance meter between
two points that are well separated and on well separated rebars. The
resistance should be less than 1 ohm and should not change significantly
when the connections are reversed.
7 Mark out a grid. This will typically be 0.2–0.5 m2 but may be smaller,
larger or rectangular depending on the steel spacing, the geometry
of the element being surveyed and other factors determined by the
experience of the investigator. The grid may coincide with the rebar
spacing on small surveys, but not usually on larger scans.
8 If necessary wet the area to ensure good contact between the electrode
and the concrete. Alternatively wet the immediate area of the measure-
ment. Tap water, soap solution and even saline solutions have been
recommended for wetting. The author prefers tap water. It may be
necessary to chip away surface contaminants or coatings. The surface
should be damp, not flooded. For a reading to be made, ionic contact
is required between the reinforcing steel and the metal in the reference
electrode. The concrete must be damp enough for ions to flow. Direct
contact between the reference electrode and the steel must not occur.
9 Record the environmental conditions, details of the reference electrode,
contact fluid, electrical connection, reinforcement cover depth, condition of
the concrete and the precise location of the measurements. These factors
may affect readings and their interpretation. If there is a concern about
local DC power supplies the issue of stray current may require addressing.
10 Take and record the readings. For manual readings (without logging
equipment), it is good practice to take two immediately adjacent readings to
check that they are within a few millivolts of each other.
11 Examine for anomalies, check most negative reading areas for signs or
causes of corrosion, usually by systematically breaking out, examining
and recording the condition of reinforcement.
Data are normally recorded on a plan reflecting the survey grid. The
interpretation and presentation is discussed later. The potential map should
48
Condition evaluation
 

be drawn up while still on site in order to check that the data are sensible and
that apparent ‘corrosion hot spots’ are investigated as part of the survey.
4.8.3
Interpretation and the ASTM criteria
At the time of writing, the main standard for measuring and interpreting
reference electrode potentials on reinforced concrete, ASTM C867, is under
revision. The present version presents one way of interpreting reference
electrode potentials in the field. ASTM quotes the values against a copper/
copper sulphate reference electrode. However, as noted earlier, copper/copper
sulphate is not recommended and cells should be calibrated against
a calomel cell. Therefore, the criteria are given in Table 4.2 against a
saturated calomel electrode (SCE) the standard hydrogen electrode (SHE)
and a routinely used silver/silver chloride electrode. It should be noted that
reference electrode potentials have been found to be stable and reproducible
25 mV. Also there are some discrepancies in the literature as to the exact
correspondence between different electrode types.
The negative sign is by convention and will depend upon how the
leads are connected to the reference electrode and the rebar from the
millivoltmeter.
This interpretation was devised empirically from salt-induced corrosion
of cast-in-place bridge decks in the United States. Also offsets are seen for
different types of concrete (precast or containing cement replacement
materials).
Problems with this interpretation occur for a number of reasons. When
there is little oxygen present, especially where saturated with water, the
potentials can go very negative without corrosion occurring. The wet bases
of columns or walls often show more negative potentials regardless of cor-
rosion activity. Very negative potentials have been measured below the water
line in marine environments, however, the lack of oxygen will often slow the
Condition evaluation
49
Table 4.2 ASTM criteria for corrosion of steel in concrete for different standard
reference electrodes
Copper/copper
Silver/silver
Standard 
Calomel
Corrosion 
sulphate
chloride/
hydrogen
condition
1.0M KCl
electrode
200 mV
100 mV
120 mV
80 mV
Low (10% risk of 
corrosion)
200 to
100 to 
120 to 
80 mV to 
Intermediate 
350 mV
250 mV
30 mV
230 mV
corrosion risk
350 mV
250 mV
30 mV
230 mV
High (90% risk of 
corrosion)
500 mV
400 mV
180 mV
380 mV
Severe corrosion
 

corrosion rate to negligible levels. Other problems may arise in the presence
of carbonation, high-resistivity concrete and with stray electrical currents.
In carbonated concrete the anodes and cathodes are so close together that
a ‘mixed potential’ (an average of the anode and cathode) is measured. Also
carbonated concrete wets and dries quickly as the pores are partly blocked
by the calcium carbonate deposits. This means that the resistivity of the
concrete will affect the measurement. If the reading is taken with no wetting
a very positive reading may be found. If the reading is taken after wetting the
measurement may drift more negative for many hours.
A third problem arises due to the existence of the carbonation front. This
is a severe change in the chemical environment from pH 12 to pH 8, that
is, a factor of 104 difference in the concentrations of the hydroxyl and
hydrogen ions, with similar changes in the calcium and other metal ions
that precipitate out on carbonation. This can lead to a ‘junction potential’
superimposed on the corrosion potential giving misleading results (Arup
and Klinghoffer, 1998).
For carbonated concrete one method is first to do a potential survey with
minimum wetting (if stable potentials can be established). Then wet the
surface thoroughly and leave it for at least two hours or until potentials are
stable. Resurvey once potentials have stabilized and then look for the most
anodic (negative potential) areas. These are most probably active if a
potential difference of 100 mV or more exists over a space of 1.0 m or less.
A physical investigation is essential to see if there is reasonable correlation
between corrosion and anodic areas.
Given the thermodynamic nature of the measurement and our current
understanding of potential measurements, that is probably the best we can
do presently on interpretation of reference electrode potentials. Corrosion
rate measurement is discussed in Section 4.12.
Stray currents can also influence the readings. These were discussed in
Section 2.3. The effect of stray currents on reference electrode potential
readings can be used as a diagnostic tool where stray current corrosion is
suspected in the presence of DC fields. If a reference electrode is mounted
in or on the concrete and attached to the reinforcement via a logging
voltmeter, fluctuations in the potential may be linked to the operation of
nearby DC equipment, especially if the equipment can be deliberately
turned on and off and the potentials fluctuate accordingly. According to
BS7361 Part 1 (1991) the maximum positive change due to stray currents
should not exceed 20 mV (there is some discussion in the standard
about steel in concrete and the passivation effects but in the end the 20 mV
criterion is recommended here too).
There has been a tendency to correlate reference electrode potentials with
corrosion rate. The reference electrode potential is a mixed potential
representing anodic and cathodic areas on the rebar, it is not the driving
potential in the corrosion cell. Any correlation between potential and
50
Condition evaluation
 

corrosion rate is fortuitous and is often due to holding other variables
constant in laboratory tests.
There has been some discussion earlier and in the literature of the ‘junction
potentials’ created by the change in chemical concentrations within the con-
crete (Bennett and Mitchell, 1992). This effect was severe in a concrete slab
subjected to chloride removal, but that may be due to the treatment (discussed
in a later chapter), rather than being a real problem under normal conditions.
However, the junction potential may explain the erratic changes in potentials
seen in carbonated structures as potentials exist across the carbonation front
due to the pH change, and due to concentration changes as carbonated con-
crete wets and dries quickly because of the lining of the pores by calcium car-
bonate. Reports of potential measurements on structures treated with
electrochemical chloride extraction are varied. Some see normal potential
ranges quite quickly, others see highly polarized steel (very negative potentials)
for periods exceeding a year.
A further cause of error can be the proximity of other metals, particularly
galvanizing, which move the potential to more negative values (often see on
buildings around galvanized steel window frames).
A histogram or cumulative frequency plot will show what proportion of
measurements exceed the criteria to show the extent of high corrosion risk.
Where the ASTM criteria do not apply they will show the distribution of
readings so that high risk areas can be identified.
The best way of interpreting reference electrode potential data is to
expose areas of rebar which show the most negative potentials, intermediate
and least negative potentials to correlate corrosion condition with readings.
If there are severe potential gradients across the surface then corrosion is
likely to be localized with pitting present. Care must be taken in areas of
moisture, for instance, puddles that remain on the surface or where mois-
ture comes up from the ground. These may show very negative potentials
due to chloride accumulation or to oxygen starvation. Corrosion rate mea-
surements may be required to determine whether a very negative potential
measurement is an artifact or to a high active level of corrosion.
4.8.4
Reference electrode potential mapping
A fuller understanding of the corrosion condition is given by drawing a
potential map of the area surveyed. This is a plot of the readings where lines
are drawn separating the levels of potential. This shows the high corrosion
risk areas and the low corrosion risk areas. A rapid change in potential is
seen as a steeper gradient. This indicates a greater risk of corrosion.
Figure 4.7 shows a typical reference electrode potential plot for a bridge beam,
which correlates with the visual survey in Figure 4.3. Figure 4.8 shows a
survey of a leaf pier with chlorides leaking form the deck above and being
splashed up from the road traffic. While these isopotential contour plots are
Condition evaluation
51
 

50
50
50
585 583
Grids at 500 centres
5049 48
47
< – 500 mV CSE
> – 200 mV CSE
46
45
44
43
42
41
40
39
38
37
36
35
34
33
32
31
30 29
28
27
26
25
24 23
22
21
20
19
18
17 16
15 14
13
12
11
109
8
7
Figure 4.7 Potential survey as per delamination and visual survey Figure 4.3. Courtesy of the Highway Agency.
 

Figure 4.8 Reference Electrode Potential survey of a Bridge Pier, also recording cover
meter chloride concentrations at three different depths. Courtesy Highways
Agency & AmeyMouchel.
 

not as quantitative as simply following the ASTM criteria, such mapping of
anodic areas is valid over a wider range of structures and conditions.
A line of potential measurements can be plotted on a distance vs. potential
plot. This will show which points exceed the ASTM criteria and where the
steepest potential gradients and the most anodic areas are with the most
negative values.
4.8.5
Cell to cell potentials
If it is not feasible to make direct connections to the reinforcing steel it is
possible to get comparative potential data by measuring the potentials
between two reference electrodes, with one kept in a fixed position and the
other moved across the surface. This is the linking of two full cells, one kept
