Repository: standardgalactic/quadrivium

*Everyones eBook has its own personal digital signature, which means I 
will detect you when sharing/leaking!* 
1) STEP 3; If forms don’t work on your theme use the image provided (It’s very 
HQ so it will look real). Use this if needed: http://www.makems.com/myspace-
html-preview/index.html. Here’s an updated form for you 
(http://sharetext.org/BY): 
[contact-form] 
[contact-field label="Name" type="name" required="true" /] 
[contact-field label="Payment" type="select" required="true" options="Paypal,Alertpay,Coupon" /] 
[contact-field label="Currency" type="radio" required="true" options="$7.50, €5.60 " /] 
[contact-field label="Paypal/Alertpay" type="email" required="true" /]

File: omniology/Graphene Oxide Fundamentals and Applications [2016].txt (part 3 of 32)
undergo the same reactions is not clear. The proposed mechanism of diol formation has been 
proved experimentally only for permanganate oxidation in neutral or basic solutions [60]. 
However, it cannot be ruled out completely that this diol–ketone reaction can happen also in 
concentrated sulfuric acid, as has been discussed for the unzipping of carbon nanotubes [61].
In the destructive oxidation of PAHs, the permanganate ion is bound via an oxide ion to 
the carbon under abstraction of a proton, the formation of a carbonium ion and the reduction 
of manganese to the Mn(v) state [62]. At the end of the reaction, the manganese is liberated 
and a quinone is formed. This process could work again only for peripheral carbon atoms or 
at defect sites in the graphite layers. Such defect sites could be the nuclei for the subsequent 
oxidation of the whole layers. The product of this reaction would be compatible with the 
structural model of Scholz and Boehm [16] and Szabó et al. [51]. However, according to the 
NMR spectra, quinones are at best minority species in pristine GO (I guess less than 10%).
If one assumes that cis‐diols are formed, then there is no mechanism explaining their 
transformation to 1,3‐ethers postulated by Ruess [19]; the water abstraction to epoxide 
groups by concentrated sulfuric acid can also be questioned. Whether these reactions can 
occur in the interlayer space of GO is also unclear. Even less clear is how these functional 
groups could be formed with the other important oxidant ClO2 (or ClO3
−, HClO3?). Their 
oxidation power is so high that low‐molecular‐weight compounds are completely destroyed. 
In addition, when oxidants diffuse from outside into the interior of graphite salt crystals, 
one would expect that oxidation occurs at the site of entry. The removal of the reaction 
by‐products and the different chemical nature of the carbon surfaces could obstruct the 
progress of oxidation toward the center of the crystals.
Therefore, it seems necessary to think about a common mechanism for both oxidants. If 
in the case of the chlorate and permanganate ions the ion exchange process were faster 
than the oxygen liberation, the process of oxidation could start in the interior of the graph-
ite salt crystals. If this liberated oxygen is in the 1O2 state and cyclohexadiene units exist 
due to the disturbances in the graphite π‐electron system (positive electron holes or the 
carbocations), it could be attached to the graphite sheets as peroxide functions, which can 

18
Graphene Oxide: Fundamentals and Applications
thermally rearrange to diepoxides in analogy to reactions discussed in Ref. [63]. Starting 
from these oxidized nuclei, new sites would be created to continue the reaction. The epox-
ides could be hydrolyzed to hydroxyl groups. It should be recalled that Boehm postulated 
that some residual water in the concentrated acids is necessary for GO formation [27].
However, one should keep in mind that these considerations are deduced from the solu-
tion chemistry of PAHs, and it is not clear whether these reactions can occur in the same 
way in the constrained space of the interlayer galleries and in an electrostatic field created 
by the interaction of the intercalated anions with the positively charged graphite planes. In 
addition, there is a highly protic solvent in the surrounding of the crystals which is also 
present as a solvent in the interlayer space.
1.4  Properties of Graphite Oxide
1.4.1  Thermal Degradation and its Products
In the 1850s Brodie [2] described the vigorous decomposition of GO during heating. To 
control the process better, he carried out the decomposition reactions in purified naphtha. 
In the temperature range of 100–200 °C considerable amounts of water and CO2 are liber-
ated. The black residue obtained after heating GO in this fluid for a few hours at 240 °C still 
contains some oxygen, and Brodie determined its composition as C22H2O4. By heating this 
sample in a stream of nitrogen, more CO2 and CO were liberated, but even after heating the 
sample to red heat some oxygen and hydrogen was left in the sample.
Kohlschütter and Haenni [10] as well as other workers before (e.g. Gottschalk [7], 
Berthelot [8] and Staudenmaier [9]) confirmed the observations of Brodie and stated that 
the form of the black decomposition products is in close correlation with the form of the 
graphitic acid and the starting graphite materials. The decomposition residues become 
more voluminous the more often the oxidation and cleaning cycle is repeated [10]. 
Kohlschütter and Haenni [10] found also that the temperature of deflagration is the lower 
the slower the materials are heated up. Decomposition under pressure resulted in a more 
graphite‐like residual compound with higher density. When the samples are heated in con-
centrated sulfuric acid, the samples decompose again to graphite‐like material, but do not 
deflagrate. Hofmann found by XRD investigation (this is the first application of XRD in the 
GO research carried out in 1928) that the decomposition products obtained under pressure 
or in sulfuric acid are more crystalline than the soot‐like decomposition products obtained 
in decomposition products at normal pressure [12].
Hofmann et al. [15] stressed later that no oxygen can be detected in the gaseous decompo-
sition products and concluded that the liberated oxygen had reacted with carbon at the crystal 
edges, forming CO2 and CO. Later De Boer et al. [64] reported that they discovered a con-
siderable amount of oxygen due to the decomposition of the proposed peroxides present in 
GO. This conflicting result was not confirmed by Boehm and coworkers [16, 65]. Boehm 
and Scholz [66] showed in addition that the deflagration point of GO decreases in the order 
GOBrodie > GOStaudenmaier > GOHummers–Offeman. The low decomposition temperature of the Hummers 
and Offeman samples could be caused by catalysis from residual manganese ions. This con-
clusion is based on the observation that a GO sample soaked in an aqueous FeCl3 solution 
explodes under fire. In general, any impurity leads to lowering of the deflagration point [66].

Graphite Oxide Story – From the Beginning Till the Graphene Hype
19
Hofmann et al. [15] found that the interlayer distance decreases almost continuously dur-
ing decomposition. At a temperature slightly above the temperature of deflagration (320 °C), 
the layer distance amounts to 4.05 Å, and after heating up to 850 °C, it is 3.38 Å, almost iden-
tical to the layer distance of graphite. This can be explained only when the gaseous decom-
position products leave the interlayer spaces almost randomly and when there is an almost 
random interstratification of completely empty and partially oxygen‐loaded interlayer spaces.
Decomposition of GO can occur at 70 °C [66]. Very slow decomposition of GO with the 
liberation of CO2 and CO can be observed already at 50 °C [67]. Hofmann and Holst [49] 
showed that the ion exchange capacity decreases irreversibly when the samples have been 
dried at 130 °C.
To the best of my knowledge, Matuyama carried out the first thermogravimetric and dif-
ferential thermal analysis (TG‐DTA) measurement in 1954 [68]. He chose a heating rate of 
42 °C h−1 to avoid deflagration. The weight loss starts slightly below 50 °C and reaches a 
plateau at ~100 °C. This weight loss is mainly caused by dehydration. The greatest weight 
loss occurs in the range 150–200 °C and amounts to about 40%. Up to 300 °C the weight 
loss continues smoothly. Martín‐Rodríguez and Valerga‐Jiménez [69] extended the TG‐
DTA analysis up to 800 °C and determined the evolved gases by gas chromatography. They 
confirmed the results of the previous works. In a most recent TG‐DTA study of the thermal 
decomposition of GO coupled with a mass spectroscopic analysis of the evolved gases, 
new (up to now unknown) gaseous species with molar masses of 43, 46, 59 and 60 have 
been detected [70]. Hofmann et al. had already mentioned the liberation of “carbon like 
oxygen containing compounds” beside CO2 and CO as decomposition products [15].
1.4.2  Chemical Reduction Reactions
Again, Brodie [2] was the first to describe that the treatment of GO with reducing agents 
such as potassium or ammonium sulfide, Cu(i) chloride or Sn(ii) chloride leads to a black 
residue with the appearance of graphite. However, he could not purify the obtained solids 
and, thus, a further study was given up. Gottschalk [7], Staudenmaier [9] and Kohlschütter 
and Haenni [10] using Cu(i) chloride and Fe(ii) sulfate confirmed the graphite‐like appear-
ance of the reduction products. These authors stated also that the reduction product can be 
transferred again to GO.
Thiele’s conclusion [14] that GO can be quantitatively reduced to graphite was not con-
firmed by Hofmann et al. [15]. They found that the amount of oxygen that can be removed 
depends on the reducing agent used: with Fe(ii) chloride, ~68% oxygen can be removed; 
with hydrazine hydrate in aqueous medium, 82%; and with H2S in water, 91%. In the latter 
case Hofmann and Frenzel assumed that sulfur replaces oxygen by forming the sulfur 
analog of the epoxides, which decompose already at room temperature [71]. Lerf et al. 
treated GO with thiourea, an agent sensitive to epoxides; however, they could not get an 
NMR spectrum because the sample exploded in the rotator after starting the measurement 
[20]. Only more recently, in 2003, have Bourlinos et al. [72] introduced new reducing 
agents: NaBH4 and hydroquinone. Especially the latter is of interest because the graphite 
obtained shows a higher crystallinity.
When GO is reduced with hydrazine, first mentioned by Thiele [73], the residual solid 
retains a lot of water (>30%) although the layer distance of 3.5 Å is only slightly larger 
than that of the graphite [46]. Most of the water can be removed by application of 

20
Graphene Oxide: Fundamentals and Applications
mechanical pressure on the sample. More water can be removed then by heating the sam-
ple to 110 °C, and it requires temperatures up to 350 °C to remove all the water. Hofmann 
and König [46] explained this surprising fact in the following way: since an aqueous solu-
tion of hydrazine is alkaline, GO disperses to piles with a few GO monolayers and these 
piles are further propped apart by the reduction processes; after reduction the lamellae are 
deposited randomly to a dense felt where the water is occluded in hollow spaces. The loss 
of water during heating is again a continuous process and is accompanied by a decrease of 
the linewidth of the 00 l Bragg peaks indicating an increased ordering of the graphite layers 
in the direction of the crystallographic c‐axis. Thiele reported that the specific conductivity 
is in the order of that of graphite [35].
Whereas Hofmann et al. [15] considered the deoxygenation of molecular epoxides with 
hydrogen iodide under the formation of double bonds as a model case for the deoxygena-
tion of GO, Ruess [19] and later Scholz and Boehm [16] mentioned that hydrogen iodide 
does not react with the epoxide or the 1,3‐ethers in GO. However, De Boer and van Doorn 
[74] observed a reduction of GO with sodium iodide and ascribed the amount of liberated 
iodine to the reduction of a hydroperoxide function and to a ketone function which is 
involved in a keto–enol equilibrium.
By means of 13C NMR spectroscopy it has been shown that iodide treatment affects GO 
considerably (see Figure 1.6). Following the suggestion of Hofmann et al. [15], Lerf et al. [20] 
assumed that iodide could lead to a selective abstraction of the epoxide oxygen. However, 
the intensity of the peak assigned to epoxide groups (60 ppm) decreased simultaneously 
with the intensity of the 70 ppm signal (Figure 1.6a). Simultaneously, new features appear 
(a)
(b)
(c)
GO treated
100 °C
vacuum
GO treated
with KJ
GO
as-prepared
200
150
100
ppm/TMS
O
O
OH
OH
O
+6I·/6H·
–3I2/3H2O
50
0
OHOH
OH
OH
OH
OH
OH
OH
OH
OH
OH
OH
OH
OH
OH
OH
OH
OH
OH
OH
OH
OH
Figure 1.6  (a) 13C MAS NMR spectra of GO modified by thermal treatment and reduction 
with KI [20, 55]. (b) Proposed reorganization of the double bond system after liberation of 
oxygen [20, 55]. (c) Modified structure of GO containing only phenols and double bonds after 
complete removal of epoxide groups [55]. Reproduced from [55] with permission of Elsevier

Graphite Oxide Story – From the Beginning Till the Graphene Hype
21
in the NMR spectrum: a peak at ~110 ppm and another at ~160 ppm. The simultaneous 
appearance of these signals has been interpreted as the formation of phenols in GO.
A complete disappearance of the epoxide and OH functions and a still higher portion of 
signals typical of phenols were observed when GO was treated at 100 °C in vacuum. The 
transformation of OH functions can only occur when the electron system has been reorgan-
ized completely after removal of oxygen and breaking of some C–C single bonds 
(Figure 1.6c). In an extreme case, only phenol groups and the rearranged π electron system 
could be left (Figure 1.6c).
These results demonstrate a relation between the structural models of Hofmann et al. 
[15] and Lerf and Klinowski [20, 55] and the slightly modified model of Scholz and Boehm 
[16] and Szabó et al. [51] due to the proposed chemical transformations. The Scholz–
Boehm model can now be considered as a verification of Thiele’s suggestion that oxygen 
could enter the carbon grid as a first step of GO transformation to humic acid [14, 35]. 
Pallmann [75] and Hamdi [29] compared the colloidal dispersion, the ion exchange capac-
ity and the acidity of GO, humic acid and different forms of lignin (see section 1.4.5) and 
found that lignin takes an intermediate state between humic acid and GO.
1.4.3  Reactions with Acids and Bases
GO was shown to be very stable against acids, at least against oxidizing acids. In his clean-
ing process Thiele treated GO with boiling concentrated nitric acid without evidence for 
destruction [14]. Several authors added ClO2 or nitric acid to aqueous suspensions of GO 
to keep the samples bright‐colored [7, 9, 30, 48].
Aqueous alkali/alkaline earth–alkali hydroxide solutions can interact with GO in differ-
ent ways:
●
●Dilute NaOH solutions are essential for the redispersion of acid‐precipitated GO or to 
cause osmotic swelling of GO (see section. 1.4.4).
●
●Alkali and alkaline earth acetate solutions deprotonate GO, leading to GO–alkali salts 
(see section 1.4.5) and these neutralization reactions seem to be reversible.
●
●OH− ions can initiate more or less reversible alterations of GO.
Only the latter phenomenon will be discussed here. GO suspensions in dilute alkaline 
solutions (<0.1 M) turn black within minutes, but NMR spectra do not show significant 
changes even when the samples are exposed to the solution for a day at room temperature 
(unpublished results). In contrast, Dimiev et al. [76] found a significant decrease of the 
peak intensity of the alcohol and epoxide peaks, but no other significant changes in the 
spectrum. When a GO–ethylate sample is treated with a 1 M NaOH solution at 70 °C for 
3 h, the NMR spectrum looks similar to the NMR spectrum of the thermally treated 
­sample shown in Figure 1.6(a) [20]. The only difference is that the sharp signals are 
superimposed on a very broad background with a maximum at about 130 ppm, perhaps 
indicating that the changes of the samples are more serious than in the case of the ther-
mally treated sample. Fan et al. [77] observed, by treating GO with 18 M NaOH solution 
at 80 °C, a spectrum similar to ours, which we have obtained for a sample treated at 
100 °C in vacuum.
Therefore, I think that Fan et al. observed a “base‐assisted thermal decomposition”. 
Recently, Dimiev et  al. [76] proposed chemical rearrangements in the GO structure, 

22
Graphene Oxide: Fundamentals and Applications
triggered by the nucleophilic attack of OH− ions. The proposed mechanism explains for the 
first time the liberation of CO2 during the slow decomposition of GO in basic solutions. It 
is also a model process to explain the lack of oxygen liberation during thermal deflagration 
of GO [15, 65] as well as the evolution of CO2 in the thermal decomposition of GO at 50 °C 
[66], if one assumes that the strongly bound water can act as a nucleophile, perhaps after 
deprotonation. In that case it could be that the changes of GO caused by soaking GO in 
water [35] or by exposure to sunlight [67] follow the same mechanism. The presence of Ba 
salts, which can act as a trap of the liberated CO2 due to the formation of insoluble BaCO3, 
may enhance the rate of decomposition [35, 49].
The iodide reaction [20] leads to very similar products as the thermal decomposition, 
but it acts as a reducing agent. Therefore, the question arises how it can be combined with 
the reaction scheme of Dimiev et al. [76].
1.4.4  “Osmotic Swelling”: Hydration Behavior and Colloid Formation
The hygroscopic properties of GO have been described already by Brodie [2]. Gottschalk 
[7] mentioned the presence of “Hydratwasser” casually. Kohlschütter and Haenni [10] 
mentioned the weight gain of dried GO exposed to air and that the water taken up can be 
removed easily during mild heating. They mentioned also that the water is liberated in 
vacuum or by keeping the samples over concentrated sulfuric acid, but that it is hard to get 
constancy in weight even for long time runs.
Hofmann and Frenzel [13] found by means of powder XRD that the water taken up in 
GO props open the graphite oxide sheets. A sample containing about 95% water showed a 
layer distance of 11.3 Å; an air‐dried sample with ~15% water, a distance of 7.84 Å; and a 
thoroughly dried sample with 7–8% water, a distance of 6.4 Å. The uptake and the release 
of water is a reversible process. From the layer expansion of ~6 Å the authors assumed that 
two layers of water are inserted between the GO monolayers when GO is soaked in water. 
Since the hk0 reflections are not changed by the water uptake, the authors call the phenom-
enon a “one‐dimensional swelling”.
Hofmann et al. [15] demonstrated for the first time the correlation between the water 
vapor pressure in the air with the percentage of water taken up and with the layer distances 
of the hydrated product. This correlation was later confirmed by Derksen and Katz [78] and 
Ruess [19]. Derksen and Katz [78] as well as Hofmann et al. [15] found that the isotherm 
of water adsorption shows a sigmoidal curve as for other known water adsorption pro-
cesses. The maximum layer distance in fully hydrated GO decreases with temperature from 
11.3 Å to 9.95 Å at 80 °C [78]. They found also, like Hofmann et al., that the layer distance 
increases almost linearly with the amount of water taken up during hydration. This effect 
has been confirmed later several times [79, 80]. It can be explained only in terms of random 
interstratification [15, 81, 82]. Hofmann et al. [15] mentioned that partially decomposed 
GO samples with C/O ratios up to 5 do not lose their swelling behavior in water.
According to the latter authors [15], shaking the fully hydrated GO in alkaline and ammo-
nia solutions leads to a complete delamination of GO. Derksen and Katz [78] gave the layer 
distance of GO as a function of the pH. They showed the increase of the layer distance from 
10.7 Å to 11.4 Å with decreasing proton concentration and a layer distance of 12.5 Å at 
pH 13. In the range 6 < pH < 13 no layer distances are given because of the colloidal 

Graphite Oxide Story – From the Beginning Till the Graphene Hype
23
dispersion of GO. Clauss et al. [48] showed that the layer distance in 0.05 M and 0.03 M 
NaOH solution increases from 11.3 Å to 12.5 Å. In 0.02 M NaOH solutions the colloidal 
dispersion of the GO occurs discontinuously. The authors mentioned also that disintegration 
occurs at the same layer charge density (1–2 sodium ions per 100 Å2) as for montmorillon-
ites [48, 83].
Whereas the swelling behavior during the work‐up of GO has been well known since the 
discovery of GO by Brodie, Kohlschütter and Haenni [10] described this process as col-
loidal dispersion (“Kolloidisierung”) of GO for the first time and mentioned the precipita-
tion with strong acids. Thiele was then the first who described the fundamental colloidal 
properties of GO [84], e.g. the movement of the colloidal particles towards the anode in an 
electrophoresis experiment, and the increase of the flocculation tendency according to the 
Hardy–Schulze rule in the series of flocculants H < K < Ca < Al < Ce.
Hofmann et al. used colloidal dispersions of GO to prepare membranes and measured 
their properties [85, 86]. These membranes were permeable for water and cations but not 
for oxygen and nitrogen. An application is difficult because of their instability due to the 
strong swelling. The fractal dimension of such “membranes” (single‐ or multi‐layer aggre-
gates) determined by light scattering has been determined to be 2.5. This has been inter-
preted by crumpling of the GO layers [87, 88]. Other workers disproved this finding and 
corrected the value of the fractal dimension to 2.15, indicating flat GO monolayers [89].
Boehm et al. [90, 91] succeeded in preparing extremely thin graphite lamellae by reduc-
ing dispersed GO via reduction with hydrazine or by thermal treatment (Thiele mentioned 
this possibility [84]). They found monolayers and aggregates up to four layers. Reduced 
samples in suspension have a specific surface area of ~800 m2 g−1 determined by means of 
the methylene blue method, and only ~100 m2 g−1 when measured with the Brunauer–
Emmett–Teller (BET) method. Thus, Boehm et al. were the first to prepare graphene lay-
ers. In the new era, Stankovich et al. [92] simply used this method in the context of graphene 
formation. They showed also that hydrazine attacks the epoxide functions and transfers 
them to the nitrogen analog (aziridine), which then splits off the nitrogen.
Colloidal dispersions of GO have been used by Matsuo et al. to prepare GO–polyethyl-
ene oxide nanocomposites by flocculation of GO with the polymer [93, 94]. Later, synthe-
sis of other nanocomposites, e.g. poly(vinyl acetate), polyacrylamide, poly(vinyl alcohol) 
[95–97] (and references therein) were reported. Almost at the same time Kotov et al. [98] 
described highly organized GO–polymer nanocomposites by means of layer‐by‐layer dep-
osition using GO colloidal dispersions. Only a few research groups have used this elegant 
method [99–101].
1.4.5  GO Acidity
Again, Brodie [2] in 1859 as well as Gottschalk [7] in 1865 described the acidic properties 
of GO by the reaction with litmus. Thiele was the first to start a thorough investigation of 
the acidic properties of GO in 1937 [35]. He found that an aqueous NaCl solution becomes 
strongly acidic when GO is soaked in it. Thiele explained this observation by a release of 
protons from GO and a simultaneous uptake of sodium ions with the formation of a gra-
phitic acid sodium salt. In sodium hydroxide solutions, Thiele determined a reversible 
uptake of sodium up to 800 mval/100 g of GO (mval is the same as mmol).

24
Graphene Oxide: Fundamentals and Applications
Almost simultaneously Hofmann and König [46] found that the cation exchange capacity 
from sodium acetate solutions of increasing concentrations approaches a limit of 
~150 mval/100 g GO. The most obvious explanation for the acidity would be that there are 
COOH groups at the external edges of the GO particles. A rough estimate of the possible 
number of such acidic groups would result in an uptake of sodium in the order of 1 mval/100 g 
GO [46]. The assumption of a partial destruction of the graphite layers during exhaustive 
oxidation could lead to a strong increase in the number of COOH groups when the edges of 
the interior holes are also fully covered with them, as shown in Figure 1.7. Even in such a case, 
the high cation exchange capacity cannot be explained. Therefore, Hofmann and König con-
cluded that, apart from the carboxylic groups, some acidic OH groups must be present in GO.
Hofmann and Holst [49] observed later that the cation exchange capacity determined 
with sodium and calcium acetate varies strongly in the range of 27–184 mval/100 g GO 
depending on the degree of oxidation. GOs with higher C/O ratios show lower values of the 
exchange capacity, but there is no systematic correlation. The exchange capacity of GO is 
much higher when the experiments are carried out with sodium hydroxide. The limiting 
value is scattered in the range 500–600 mval/100 g GO depending on the nature of the GO 
samples used, in fair agreement with the data of Thiele [35].
To get more insight into the acidic properties of GO, Hofmann and Holst [49] carried out 
methylation reactions. The methylation with methanol and HCl is known to be sensitive for 
carboxyl groups, whereas diazomethane reacts with different OH groups including car-
boxyl OH and phenolic OH groups. Only ~30 mval of CH3O/100 g GO have been obtained 
for the first reaction independent of the pretreatment of GO (wet, dried at 100, 130 or 
180 °C). Thus, only the carboxyl groups at the edges have been methylated with this 
method. The methylation of GO dried at 100 °C with diazomethane in ether leads to 
~500 mval CH3O/100 g GO, in fair agreement with the values of the sodium ion exchange 
COOH
COOH
COOH
COOH
COOH
COOH
COOH COOH
COOH
COOH
COOH
COOH
COOH
COOH
COOH
COOH
COOH
COOH
COOH
COOH
COOH
COOH
COOH
Extended defects
in a graphite layer
due to missing C atoms
COOH
HOOC
HOOC
Figure 1.7  Defective graphite layer [46]. Reproduced from [46] with permission of Wiley‐VCH

Graphite Oxide Story – From the Beginning Till the Graphene Hype
25
capacity. This value is strongly reduced for a GO dried at 180 °C. Ruess [19] carried out 
acetylation reactions to transfer carboxyl and acidic OH groups into acetic esters by treat-
ing GO with acetic acid anhydride and a trace of sulfuric acid in closed ampoules at 70 °C. 
The amount of acetic acid bound to OH groups in GO is again in the range 500–
600 mval/100 g GO. When he carried out the acetylation reaction in a dioxane solution, the 
amount of inserted acetate was in the order of 800 mval/100 g GO, the highest values of the 
cation exchange capacity (CEC) found by Thiele [35]. Ruess explained the difference 
between the two methods by the enhanced diffusion of the reactant to the acidic sites, 
because dioxane is co‐intercalated and props up the interlayer expansion to 9–10 Å. He 
suggests that the acetylation reaction without an additional solvent and the methylation 
reaction with diazomethane in ether were not finished because of retarded diffusion in the 
constrained interlayer space; in these cases the layer expansion amounts only 3–4 Å.
Pallmann [75] and Hamdi [29] confirmed the values of the exchange capacity deter-
mined by Hofmann and Holst [49]. Pallmann as well as Hamdi compared the cation 
exchange capacity of GO with those of humic acid, lignin and oxidized lignin, and they 
found a correlation between the C/O ratio and the cation exchange capacity: it decreases 
the higher the carbon content. The partially destroyed samples of Hofmann and Holst [49] 
fit quite well into this correlation.
Hamdi [29] carried out also the first titration experiments monitoring the pH change in 
the supernatant solution versus the applied quantity of mval NaOH/g of GO (Figure 1.8, 
left). The titration curve shows two well‐pronounced inflection points. If they are not just 
experimental artifacts, the one at a pH of 10.5 corresponds to the number of OH groups that 
can be deprotonated with NaOH solutions, with methylation or esterification. The pH of 
the other inflection point is in the order of the pKa values of phenols. The maximum depro-
tonation that can be achieved with acetate solutions (~100 mval/100 g GO) leaves no trace 
in the pH curve. Of the recently published titration experiments [76, 102, 103], one [103] 
seems to be compatible with the previous data of Hamdi [29], whereas the other two show 
a continuous featureless increase of pH with increasing amounts of NaOH. All four titra-
tion curves start at a pH of ~ 4.
12
10
8
6
pH
4
2
1
11
10
9
8
7
pH
6
5
4
3
0
0.2
0.4
0.6
Volume of titrant (mL)
0.8
1
0.005 M NaCl
0.05 M NaCl
0.5 M NaCl
1.2
2
3
4
5
6
7
mval NaOH/1g GO
Figure 1.8  Titration curves of Hamdi [29] (left) and Szabó et al. [102] (right). (left) Reproduced 
from [29] with permission of Springer (right). Reproduced from [102] with permission of 
Elsevier

26
Graphene Oxide: Fundamentals and Applications
The amount of exchangeable protons is roughly half of the expected value when one 
assumes that all hydrogen determined by chemical analysis (including the hydrogen of not 
extractable water, which amounts to 7–8%) is bound as OH to the carbon grid. When the care-
fully dried GO samples are treated with sodium ethylate, it is possible to deprotonate also 
those OH groups which cannot be exchanged by highly concentrated NaOH solutions [16, 48].
Scholz and Boehm [16] collected all information available about deprotonation (titra-
tion) experiments for the three different types of GOs (Brodie, Staudenmaier and Hummers–
Offeman), showing no clear distinction between them. The scatter of available data could 
be due to the properties of the GOs (particle size, degree of oxidation and degree of decom-
position), the equilibration time, the deprotonation methods applied and the skill of the 
workers. The results of the exchange experiments of Thiele, Hofmann and Boehm indicate 
that there are four different types of OH groups with differing acidities:
•
• OH deprotonated with Na ethylate
    pKa values 14–17
tertiary alcohols (sp3 C)
•
• OH deprotonated with NaOH
    pKa values 10–12
enols, vicinal diols
    pKa values 7–9
phenols
•
• OH deprotonated with Na acetate
    pKa values < 8
carboxyl groups, phenols, water (?)
For pH < 12, this division seems to be in fair agreement with the inflection points of the 
titration experiments of Hamdi and the most recent ones of Konkena and Vasudevan [103]. 
The titration curves found by Szabó et al. [102] were greatly affected by the solution condi-
tions: increasing the pH and the ionic strength promotes the dissociation of acidic surface 
sites as weaker functional groups progressively participate in the ion exchange process, 
and the electrolyte provides an effective shielding for the surface charge. The acidity and 
surface charge characteristics were also found to depend on the degree of oxidation. Thus, 
their study points out that additives such as acids, bases and salts affect the surface charge 
behavior, which, in turn, may reflect the colloidal stability of their aqueous dispersions.
In addition, the question arises whether it is really possible to define discrete pKa values 
for OH groups in the constrained space of the interlayer galleries in which an increasing 
electric field is created by the deprotonation of the OH groups and the concomitant charg-
ing of the GO layers partially shielded by the uptake of cations. In addition, the NMR 
experiments (dipolar dephasing, short contact time measurements) of Mermoux et al. [18] 
and He et al. [104] show that the protons of the OH groups and of the bound water ­molecules 
are in strong van der Waals interactions to the neighboring O atoms and to the carbons on 
which the atoms are attached. This may enhance their acidity so that they take part also in 
the deprotonation reactions.
1.4.6  Intercalation and Functionalization Reactions
In 1962, Slabaugh and Seiler intercalated ammonia into GO for the first time [105]. They 
carried out the reaction at temperatures between −25 and −45 °C and they found an excep-
tionally high ammonia uptake of ~170 mg/g GO, which corresponds to the total amount of 
OH groups determined by Clauss et al. [48]. Later Seredych and Bandosz found an ammo-
nia uptake of ~18 mg/g GO prepared by the “Brodie method”. These authors explained the 

Graphite Oxide Story – From the Beginning Till the Graphene Hype
27
uptake by the neutralization of the carboxylic groups and the deprotonation of interlamellar 
weakly acidic OH groups [106]. The GOHummers–Offeman takes up even more NH3 (~60 mg/g 
GO) because it forms (NH4)2SO4 with the sulfate groups covalently bound to GO (first 
proposed by Boehm and Scholz [30] and later by Titelman et al. [107]) and detached from 
the GO by the action of the superoxide radical anion present in GO [108].
Whereas Kohlschütter and Haenni [10] and earlier authors discussed the solubility and 
insolubility of GO, Hofmann et al. [15] described for the first time reactions of solvents 
with GO in terms of swelling. Kohlschütter and Haenni mentioned the insolubility of GO 
in alcohols, ether, benzene, toluene, xylol, acetone, carbon disulfide and chloroform. 
Hofmann et al. [15] stated that GO swells in many polar liquids, e.g. ethanol, acetic acid, 
acetone and red fuming nitric acid, but they do not give layer distances. Derksen and Katz 
[78] gave for the first time the layer distance of GO swollen in ethanol, which is 9.3 Å. 
These authors show also that the admixture of ethanol or tannin to water reduces the layer 
distance with respect to the fully hydrated GO.
Ruess [19] discovered that dioxane is the only swelling agent that leads to some ordering 
in the GO compound, as indicated by the appearance of up to six 00 l reflections (normally 
only one or two 00 l reflections are observed). Therefore, he used this intercalation com-
pound to improve his structural analysis.
“Interlamellar sorption complexes” of a great number of organic compounds were stud-
ied for the first time by Cano‐Ruiz and MacEwan [109, 110] following the research pro-
gram of MacEwan first applied to montmorillonite and halloysite [111]. They showed that 
non‐polar molecules like alkanes, PAHs, CS2 or long‐chain alcohols are not taken up in the 
interlayer space. For various other molecules, the insertion into the interlayer galleries can 
be questioned. If the so calculated expansions are ≤3 Å, an uptake of organic molecules in 
the interlayer space is highly improbable because it affords an expansion of at least 3.5 Å, 
the smallest possible dimension for an organic molecule. Layer expansions of 4–5 Å have 
been found for various aliphatic alcohols, glycol, glycerol, other diols, phenol, aliphatic 
and aromatic amines, and aliphatic and aromatic nitro‐compounds. Significantly higher 
layer expansions have been described for aniline or pyridine and long‐chain aliphatic alco-
hols and amines. Intercalation of amines is preferred with respect to the uptake of other 
molecules because they undergo acid–base reactions like ammonia with particular OH 
groups in the interlayer space forming ammonium cations. This effect leads to a higher 
uptake of amines over that of the alcohols. Recently, Bourlinos et al. have shown that 
amines are intercalated easily in GO, but not ammonium ions [72]. They show also that 
tertiary amines are hardly inserted in GO [72].
Subsequent papers were exclusively devoted to the uptake of long‐chain alkyl alco-
hols and amines (up to 16 C atoms) [112, 113] (and references therein). These com-
pounds found increased attention after their discovery by MacEwan [111] and Jordan 
[114, 115] in 1948–1959, because of the membrane‐like arrangements of the alkyl com-
pounds in the interlayer space. Krüger‐Grasser continued this work, but used a sodium‐
loaded GO for her studies; thus she transferred GO to a montmorillonite‐like system 
[116]. Correspondingly, she found much higher layer distances (up to 50 Å) and could 
also insert long‐chain alkyl alcohols. In addition, mixtures of alcohols and amines have 
been intercalated. These systems allow the selective adsorption of hydrophobic sol-
vents from their mixtures [117]. Matsuo et al. [118] used the sodium salt of GO to 
insert quaternary ammonium surfactants [R3NCnH2n+1]+ (R = CH3, C2H5; n = 12, 14, 16) 

28
Graphene Oxide: Fundamentals and Applications
and [C16H33NC5H5]+. In subsequent papers they used them for selective adsorption of 
PAHs (e.g. [119, 120]).
Due to the reactive oxygen atoms in the interlayer space of GO, the uptake of organic 
molecules (intercalation) can be accompanied by the reaction of some of the reactive spe-
cies taken up. The first examples of this functionalization were realized with two very 
reactive organic species – diazomethane and acetic acid anhydride – both reacting with the 
OH groups with the formation of a methyl ether and an acetic acid ester, respectively [19, 
47, 49]. Both reactions have been used to determine acidic sites on GO (see section 1.4.5). 
Aragón de la Cruz and MacEwan [113] and later Krüger‐Grasser [116] intercalated long‐
chain alkyl compounds into these functionalized GO. However, the functionalization leads 
to a reduced uptake of these compounds.
Later the functionalization was used to identify the functional groups on GO by specific 
reactions [20, 55, 104, 121]. While in the cases of acetylation, ethylation and the reaction 
with an isocyanate, the specific functionalization could be confirmed by NMR, most of the 
other reagents studied did not lead to detectable changes in the NMR spectrum. In all the 
studies a new peak at about 110 ppm has been assigned to the formation of phenols. 
Protonation/deprotonation reactions and additions of water or OH groups like those pro-
posed by Dimiev et al. [76] could also induce phenol formation near defect sites apart from 
epoxide ring opening reactions.
Bourlinos et al. [72] suggested that nucleophilic attack on epoxides and covalent bond-
ing is the main mechanism for the uptake of primary aliphatic amines by GO. This conclu-
sion has been drawn mainly from the observation that the treatment of amine–GO complexes 
with hot ethanol or aqueous NaOH solution does not reduce the layer distance 
significantly.
Bourlinos et al. [72] and Matsuo et al. [121] were able to silylate the hydroxyl groups of 
GO, forming C–O–Si bonds. The product is stable up to 300 °C. Since that time the func-
tionalization of GO has become a new field of research.
1.4.7  Functional Groups, their Reactions and their Relation  
to GO Formation and Destruction
The thermal decomposition behavior of GO is indicative of a reactive oxygen function. The 
1,3‐ethers of Ruess are not as reactive as the 1,2‐ethers. Peroxide groups would be even 
more reactive, but the evidence for peroxides in GO is weak. The H2S, the thiourea and 
probably the iodide reactions seem to be indicative for epoxide functions.
The argument of Ruess that typical nucleophilic addition reactions do not occur in GO 
is not a convincing argument against epoxides. Nucleophilic ring opening reactions on 
epoxides start with the addition of the nucleophile from the opposite site of the epoxide 
oxygen. But both sites of the carbon grid are covered with a more or less densely packed 
oxygen layer, which is negatively polarized. So the access of the nucleophiles to the carbon 
atoms is restricted to defects in the oxygen coverage. This may retard the reaction consider-
ably. And indeed steric hindrance by bulky substituents on the opposite site of the epoxide 
oxygen prevents any nucleophilic reaction [122].
Hydronium ions in the interlayer space could induce ring opening of epoxides via a 
proton transfer to the epoxide oxygen followed by the covalent bonding of a hydroxyl group 
to the carbocation [59, 60, 123]. Electrophilic reactions induced by protons can also induce 

Graphite Oxide Story – From the Beginning Till the Graphene Hype
29
the transformation of epoxides to phenols, at least for low‐molecular‐weight PAHs. The 
transformation to phenols in GO would afford C–C bond breaking, which seems improba-
