Repository: standardgalactic/quadrivium

*Everyones eBook has its own personal digital signature, which means I 
will detect you when sharing/leaking!* 
1) STEP 3; If forms don’t work on your theme use the image provided (It’s very 
HQ so it will look real). Use this if needed: http://www.makems.com/myspace-
html-preview/index.html. Here’s an updated form for you 
(http://sharetext.org/BY): 
[contact-form] 
[contact-field label="Name" type="name" required="true" /] 
[contact-field label="Payment" type="select" required="true" options="Paypal,Alertpay,Coupon" /] 
[contact-field label="Currency" type="radio" required="true" options="$7.50, €5.60 " /] 
[contact-field label="Paypal/Alertpay" type="email" required="true" /]

File: omniology/Silver Nanoparticle Applications In the Fabrication and Design of Medical and Biosensing Devices.txt (part 3 of 10)
Engineering Materials
(c) and swollen (d) states of the PAA hydrogel containing AgNP. Adapted with permission from 
Ref. [58]. Copyright © 2012 CSIRO Publishing dx

30
N.L. Pacioni et al.
Photosensitized methods are based either on the formation of reactive excited 
states or the photogeneration of organic radical species from the sensitizer mole-
cule [15]. In this chapter we will focus on the photosensitized generation of AgNP 
mainly by ketyl radical formation either by hydrogen abstraction or bond cleavage 
as a very useful strategy for AgNP preparation by indirect photolysis [15, 59].
Typically, in the former case, an aliphatic or aromatic ketone, such as ace-
tone, acetophenone or benzophenone, is excited with UVA/UVB light (300  <  λ 
(nm) < 360) to the singlet excited state, in which by efficient intersystems crossing 
decays to the long-lived triplet state. Due to the n,π* character of the ketone triplet 
excited state it becomes an excellent hydrogen abstractor from appropriated donors 
(e.g. alcohols, benzylic and allylic hydrogens, some hydrocarbons, etc.) to produce 
the respective ketyl radical. In the case of alcohols, which in many cases can be used 
as solvent or co-solvent, the ketyl radical and the radical derived from the alcohol 
are formed, which are able to reduce the metal cations to generate the NP.
According to Scheme 3, after the formation reaction of M0, the ketone is regen-
erated and a new photosensitization cycle can be initiated by absorption of a UV 
photon, a significant issue to consider when polyvalent metal cations are reduced 
since ketyl radicals are one-electron reducing species. Note that the global reaction 
also produces H+, and therefore in non-buffered solutions the solution pH decreases 
to acidic values (pH ~ 3) [59]. Both Majima´s [15] and Scaiano’s [59] groups have 
extensively explored the use of ketone photosensitization process for AgNP synthe-
sis under different conditions and applications. As example, since the primary pre-
cursor is the excited triplet state of the ketone, the effect of magnetic field on the 
formation of AgNP was evaluated [60]. In this case, photoreduction of benzophe-
none in sodium dodecyl sulphate (SDS) micellar solutions in the presence of Ag+ 
produced a very rapid and efficient formation of AgNP, and the process was modu-
lated by external magnetic field by splitting of triplet sublevels as a result of Zeeman 
effect, even under weak and mild field intensities (up to 120 mT). The amount of 
AgNP produced was increased with the intensity of the magnetic field with slight 
modifications in the plasmon absorbance band position and increment of the average 
particle size from ~4 to 8 nm. Therefore, it was concluded that weak magnetic fields, 
such as those produced by magnetic stirring bars (<10 mT), can modulate the forma-
tion of AgNP by benzophenone photoreduction [60].
Scheme 3   Sensitization mechanism of ketone/hydrogen donor system used for nanoparticle for-
mation. Reproduced with permission from Ref. [15]. Copyright © 2009 Elsevier

31
Synthetic Routes for the Preparation …
Other source of ketyl radical for metal reduction is given by photoinduced 
bond cleavage reactions of α-hydroxy ketones (benzoins), such as the water-sol-
uble 2-hydroxy-4′-(2-hydroxy-ethoxy)-2-methyl-propiophenone (Irgacure-2959®, 
I-2959, Scheme 4).
The photochemistry of α-hydroxy ketones has been well characterized and the 
homolytic rupture of the α-cleavage bond favored by alkylation of the 2-hydroxy 
group occurs in the picosecond time scale after excitation [62]. The case of I-2959 
is remarkable since is commercially available, water-soluble, and produces ketyl 
radicals with a quantum yield of 0.29 in fast photocleavage from a triplet state 
with a lifetime of just 11  ns [62]. Scaiano’s group, principally, has extensively 
established the use of this compound as photosensitizer for AgNP preparation in 
water and organic solvents [48, 61, 63–66]. The methodology is clean, fast, and 
also allows real-time kinetics monitoring by UV-vis spectroscopy using modular 
CCD spectrometer devices, as shown in Fig. 12 for the formation of AgNP upon 
steady-state irradiation at 320 (±10 nm) of 0.2 mM AgNO3 and 0.2 mM I-2959 
in the presence of 1 mM sodium citrate aqueous solutions, together with the TEM 
image of the final AgNP (average diameter ~10 nm) and the yellowish color of 
the solution due to the strong plasmon absorbance at 404 nm (courtesy of V. Rey, 
Universidad Nacional de Santiago del Estero).
Finally, it should be noticed that the final fate of the substituted benzoyl radi-
cal formed after homolytic bond scission in the first reaction of Scheme 4, is the 
formation of the corresponding carboxylic acid 4-(2-hydroxyethoxy) benzoic acid 
(HEBA) that, through mild binding, contributes to the stability of “naked” (with-
out extra stabilizers) metal nanoparticles [48].
At this point, it is worth commenting on the noticeable effect of light on the 
morphology of the AgNP during the growth stage of Ag0 seeds [13, 36, 51, 64, 
67, 68]. In general terms, the observed effect is that depending on the excitation 
wavelength (~400–700  nm) from lasers, lamps or light emitting diodes (LEDs) 
illumination sources during the ripening of small spherical AgNP (<5 nm) seeds, 
Scheme 4   Mechanism for 
AgNP formation starting 
from the photoinduced bond 
cleavage of Irgacure-2959. 
Reproduced with permission 
from Ref. [61]. Copyright © 
2013 Springer

32
N.L. Pacioni et al.
different nanostructures with shape and size control, including larger spheres, 
dodecahedra, nanoplates, and nanorods are photogenerated (Fig. 13).
This striking size and shape control on AgNP formation is associated with 
the fact that the electromagnetic (EM) field generated in the vicinity of AgNP is 
extremely high in comparison with other metals.
In summary, light-assisted preparation of AgNP is a very promising field 
because of the large versatility, selectivity and relatively easier control on shape 
and size of matured AgNP without need of harsh reaction conditions, such as boil-
ing temperature, etc. These mild reaction conditions also allow NP preparation 
300
400
500
600
0
1
2
0
1
2
3
0
1
2
Absorbance
 (nm)
Photolysis 
time
Abs@404
Photolysis time (min)
= 3.8 min
Fig. 12   Absorption spectra of AgNP produced by using I-2959 as photosensitizer showing the 
formation kinetics. Inset shows the absorbance dependence over photolysis time monitored at 
404 nm together with a TEM image and regular photograph of the final AgNP solution. Reaction 
performed with continuous UV light irradiation in the presence of citrate anions as stabilizer. 
Courtesy of Dr. Valentina Rey, LACIFO-UNSE, Argentina
Fig. 13   Representation 
of the photoinduced 
aggregation/coalescence 
mechanism that leads to 
morphology transformation 
of AgNP seeds according to 
Ref. [68]
hν
405 nm
455 nm
505 nm
590 nm/
627 nm
720 nm

33
Synthetic Routes for the Preparation …
with different labile or biological protecting agents, such as proteins. The current 
commercial availability of UVA-vis high power LEDs can allow inexpensive prep-
aration of matured AgNP with modulated shape and size for different desirable 
applications.
4  Electrochemical Methods
Considering that the primary step for AgNP preparation is the one-electron 
­reduction of Ag+ cation, electrochemical reduction to generate metallic particles 
seems to be a suitable choice method [69–79].
Synthesis of AgNP by electrochemical reduction was presented by Rodríguez-
Sánchez et  al. [69], based on the dissolution of a sacrificial silver sheet as the 
anode (counter electrode), and a sized platinum (Pt) or aluminum sheet was used 
as cathode (working electrode) and containing tetrabutylammonium salts (TBA 
bromide or TBA acetate) in acetonitrile as inert solvent. However, AgNP were 
only obtained using Pt as working electrode. The spherical particles were further 
characterized by TEM and UV-vis spectroscopy. The increment of the current den-
sity was analyzed, observing a size reduction of AgNP from ~7 to 2 nm accompa-
nied by a red shift of the broad plasmon absorption band from 422 to 445 nm. It 
was observed an oscillatory behaviour by studying various electrochemical param-
eters and reaction conditions. Characterization by UV-vis spectroscopy showed 
that the absorption bandwidth of the plasmon band depends heavily on the size 
and interaction with the surrounding medium, and an autocatalytic stage in the 
synthesis mechanism was proposed.
Electrochemical synthesis of spherical AgNP (<7 nm) in aqueous media were 
obtained by using a highly oriented pyrolytic graphite (HOPG) surface modified 
with a 4-aminophenyl monolayer as counter electrode (Fig.  14) [70]. Changing 
experimental conditions, such as immersion times, immersion period, and pulse 
potential time, controlled both the size and number density of AgNP.
Electroreduction of 5 mM AgNO3 aqueous solutions using a rotating platinum 
cathode and PVP as stabilizer produces nanospheres with narrow size distribution 
(~20 nm, SD: 14 nm) which is improved by addition of a surfactant like sodium 
dodecyl benzene sulfonate (SDBS) (~10  nm, SD: 2  nm) [73]. The dual role of 
PVP in promoting metal nucleation and circumventing agglomeration of metallic 
particles allows the formation of small sized metal nanoparticles. Furthermore, by 
using a rotating platinum cathode, the effective transferring of the electrochem-
ically synthesized NP from the cathode vicinity to the bulk solution is favored, 
avoiding the occurrence of flocculates in the vicinity of the cathode, and ensuring 
the monodispersity of the particles [73].
Silver colloidal nanospheres have also been synthesized electrochemically 
assisted with ultrasonication at 45 °C in a complex media consisting of cyclohexane 
(100 μL), acetone (100 μL), tetraoctylammonium bromide (0.02 g), hexadecyltri-
methylammonium bromide (0.1 g), and ultra-pure water (10 ml) [75]. The average 

34
N.L. Pacioni et al.
diameter of the AgNP synthesized in this way is about 12 nm, as determined by 
TEM. The UV-vis absorption spectrum of fresh prepared AgNP showed a sharp 
absorption band at 410 nm. However, after some hours of aging of the solution, a 
second absorption maximum at 470 nm was noticed indicating particle aggregation 
and clustering. These two absorption bands were assigned to the transverse and lon-
gitudinal surface plasmon resonance, respectively. These authors also analyzed the 
fluorescence emission of the sample as a function of the excitation wavelength, and 
a continuous red-shift of the emission maximum from 540 to 565 m was observed 
when the excitation wavelength changes from 380 to 440 nm. Conversely, UV exci-
tation between 230 and 280 nm, yielded emission spectra with maxima fixed about 
315 nm. These results suggest that these electrochemically generated AgNP show 
dual fluorescence emission, where the shorter emission at 315 nm is due to local 
field enhancement by relaxation of the excited electron and recombination of elec-
trons and holes, while the longer wavelength red shifting bands with the increasing 
excitation wavelength results from electron interband transitions, see Chap. “Silver 
Nanoparticles: From Bulk Material to Colloidal Nanoparticles”.
Size and shape control of AgNP has been shown by Ueda et  al. and Plieth 
et al. [72, 80] using a double pulse electroreduction method, which is based on 
an extremely short nucleation pulse of high cathodic polarization followed by a 
much longer growth pulse at low cathodic over-voltage (Fig. 15). The ideal model 
situation is where nucleation only occurs within the first pulse and exclusive par-
ticle growth in the second pulse. The high cathodic amplitude of the first pulse is 
necessary in order to initiate nucleation. Using this method, the conflict between 
both optimal conditions for nucleation and growth is partially defused. This is due 
to the amount of small seeds additionally nucleated at the higher polarization and 
HOPG
HOPG
0,1 M AgNO3
120 s
KNO3, 
potential step
-0,50 V, 100 ms
HOPG
reduction
HOPG
Protonic
solution
NH2
NH2
NH2
NH2
H2N
NH2
N
NH2
Ag
Ag
H2
NO2
N2
NH2
NH2
NH2
NH2
H
Ag
Fig.  14   Illustration of the electrochemical preparation of AgNP on 4-aminophenyl modified 
HOPG surface as described in Ref. [70]

35
Synthetic Routes for the Preparation …
resolved as soon as the potential is switched over to the lower polarization of the 
growth pulse [72].
A deposit consisting of AgNP has been obtained by both potentiostatic and gal-
vanostatic methods in non-aqueous solution of NaNO3 in ethanol (C2H5OH) as 
investigated by cyclic voltammetry and chronoamperometry [76]. The proposed 
mechanism assumes that both anodic dissolution of Ag0 and its reduction to metal-
lic state proceed during polarization in ethanol according to the following mecha-
nism (Eqs. 13–17) initiated by the Ag0 one-electron reaction at the surface of the 
working electrode and solubilization of Ag+ by C2H5OH,
which rapidly decomposes to Ag2O and ethyl ether (Eq. 14).
The formation and deposition of Ag2O can partially block the anode. However, at 
E > 0.6 V, the oxidation of ethanol occurs forming ethanal (CH3CHO)
In turn, the aldehyde reduces Ag2O easily forming Ag atoms (Eq.  16) and the 
Ag(C2H5OH)+ is reduced in parallel on the cathode (Eq. 17).
The described process is simple, eco-friendly, requires no expensive instruments, 
and neither surfactants nor additional reducing agents are needed [76].
(13)
Ag0 + C2H5OH →

Ag(C2H5OH)
+ + e−
E > 0.4 V
(14)
2

Ag(C2H5OH)
+ →Ag2O + C2H5OC2H5
(15)
C2H5OH →CH3CHO + 2H+ + 2e−
(16)
CH3CHO + Ag2O →2Ag0+ CH3COOH
(17)
Ag(C2H5OH)+ + e−→Ag0 + C2H5OH
Fig. 15   Representation  
of the potentiostatic double-
pulse method as described  
in Ref. [72]
EQUILIBRATION PERIOD
OCP AFTER DEPOSITION
GROWTH PULSE
E0
E2
E1
Time
ECONT
t1
t2
NUCLEATION PULSE
Overpotential
0
Cathodic
Anodic

36
N.L. Pacioni et al.
Recently, environmentally friendly synthesis of AgNP was also achieved 
by electroreduction of Ag+ using PVA as an adequate capping agent [79]. The 
obtained AgNP were spherical, with a mean diameter of ~15 nm as determined 
by TEM analysis. The use of PVA presents advantages to be considered; low cost, 
non-toxic, water-soluble, biocompatible and biodegradable. Moreover, the regular 
linear structure of PVA with a large number of side hydroxyl groups on the main 
chain suggests excellent hydrophilicity and reactivity. In fact, cyclic voltammetry 
and FT-IR spectroscopy confirmed that the hydroxyl groups from PVA molecules 
coordinated with the AgNP, making them more stable during a prolonged period. 
Thus, AgNP/PVA colloidal dispersions could be utilized for the production of 
Ag/PVA hydrogels in different forms (thin films, discs and sheets), which could be 
used for biomedical applications as antimicrobial treatments [79].
Electrochemical methods has been also useful to produce AgNP of different 
shapes, like nanorods [71], nanoflakes and nanowires [74]. Silver nanorods have 
been prepared by electroreduction of aqueous solution of AgNO3 in the presence 
of polyethylene glycol (PEG) as capping material and further characterized by 
TEM, X-ray and UV-vis spectroscopy [71]. The results shown that both the con-
centration of AgNO3 and PEG can affect the formation of the nanorods.
Nanowires and nanoflakes were prepared by potentiostatic reduction of Ag+ on 
HOPG electrode in acetonitrile solution containing mercaptopropionic acid (MPA) 
[74]. MPA is immediately adsorbed on the deposited silver and affects further 
growth of the metal. Due to differences in adsorption of thiol molecules onto the 
various crystallographic facets of silver, some directions of growth are favored and 
some are inhibited. In consequence, the deposited silver forms rod and flake-like 
structures which are distributed on the HOPG surface [74].
In summary, most traditional electrochemical methods for production of AgNP 
have been proven to present some additional advantages over chemical methods in 
the synthesis of size-selective or shape-controlled highly pure metal nanomaterials, 
by simple adjusting the current density, solvent conditions, capping agents, etc.
4.1  Sonoelectrochemistry
Combination of ultrasound irradiation and electrochemistry processes date back to 
the 1930s but in the last decade the expansion of this methodology has become 
increasingly important. Sonoelectrochemistry is an alternative method, simple 
and cost effective to obtain AgNP [81]. The diversity of induced effects on elec-
trochemistry processes by ultrasound waves can be attributed to the generation, 
growth and collapse of microbubbles within the electrolyte [82].
A number of different instrumental setups have been used for the incorporation 
of the ultrasound irradiation into the electrochemical systems. The first and simplest 
setup used was the immersion of a conventional electrochemistry cell at a fixed posi-
tion in an ultrasounic bath. One of the most adequate systems was first described 
by Reisse et  al. [83] (Fig.  16). This system used the simplest configuration of a 

37
Synthetic Routes for the Preparation …
two-electrode cell because the process is under galvanostatic conditions. However, 
undesirable secondary reactions were observed, and so an adaptation was made. The 
replacement of the two-electrode configuration (cathode and anode) by a three-elec-
trode configuration (working, reference and auxiliary electrodes) in the sonoelectro-
chemistry system was performed with the aim of applying a controlled potential to 
the sonoelectrode to obtain better control over the process.
The fundamental basis of the pulsed sonoelectrochemical technique for the 
production of nanopowders is massive nucleation. At the cathode, a pulse of cur-
rent (or potential) reduces a number of cations, depositing a high density of metal 
nuclei on the sonoelectrode surface, and the titanium horn works only as an elec-
trode during this time (TON). After this short electrochemical pulse, a short ultra-
sound pulse of high intensity (TUS) removes the metal particles from the cathode 
surface and replenishes the double layer with metal cations by stirring the solu-
tion. Sometimes, a rest time (TOFF) without current or ultrasonic vibrations fol-
lows the two previous pulses and it is useful to restore the initial conditions close 
to the sonoelectrode surface. Figure  17 shows the pulse distribution with time. 
Electrochemical and ultrasound pulses typically ranges between 100 and 500 ms 
and the rest time lasts no more than 1 s.
Silver nanoparticles have been synthesized using different electrolytes and sta-
bilizers by the pulsed sonoelectrochemistry method. AgNP with different mor-
phology including spheres, rods and dendrites were prepared from an aqueous 
solution of AgNO3 in the presence of nitriloacetate (NTA) [84].
Jiang et al. [85] reported the synthesis of silver nanoparticles with a face-centered 
cubic (fcc) structure in a saturated solution of silver citrate in the presence of PVP. 
Potensiost
WE   RE   CE
Pulse
driver
Ultrasonic
generator
Thermocouple
Fig. 16   Sonoelectrochemistry set-up used in the production of nanopowders (WE working, RE 
reference and CE auxiliary electrode) according to Ref. [81]

38
N.L. Pacioni et al.
Under the experimental conditions used spherical AgNP were prepared with an aver-
age diameter of 20–25 nm.
Some of the advantages of this method are: acceleration of mass transport, clean-
ing and degassing of the electrode surface, and an increased reaction rate [86].
Process yield and particle size are affected by various factors such as the ultra-
sound pulse time and the current density. In general, decreasing temperature, 
shorten pulse duration, high current density and high ultrasound intensity will lead 
to a reduction in crystal size. These parameters need to be optimized in order to 
maximize the nanoparticles production yield and to obtain the smaller size of the 
products depending of their applications.
In addition, undesirable side effects like aggregation can be reduced by control-
ling reactions parameters such as electrodeposition and ultrasound conditions, and 
by using a suitable stabilizer.
5  Characterization Techniques: What Information  
Do They Give Us?
Characterizing metallic nanoparticles as AgNP implies determination of their size, 
shape, chemical composition, and for some applications also their bulk concentra-
tion. Next, we summarize the most common techniques used to characterize the 
synthesized metal nanoparticles including AgNP.
Traditionally, chemical characterization of AgNP has been done using transmis-
sion or scanning electron microscopy (TEM/SEM) followed by energy-dispersive 
X-ray spectroscopy (EDS) and X-ray diffraction (XRD). Also, size exclusion and 
ion chromatography (SEC and IC) with multi-element detection (inductively-
coupled plasma mass spectrometry and optical emission spectroscopy, ICP-MS 
and ICP-OES, respectively) have been applied because of the intrinsic limitations 
of Electron Microscopy. Other disadvantages of EM are charging effects (caused 
Fig. 17   Representation 
of ultrasound and current 
pulse distribution with time 
according to Ref. [69].  
(TON current pulse time,  
TUS ultrasound pulse time 
and TOFF rest time)
TUS
TOFF
TON
time
Ultrasound
intensity
Current
density

39
Synthetic Routes for the Preparation …
Table 1   Common analytical methods for AgNP characterization
Method
Information
Advantages
Limitations
Turbidimetry/Nephelometry
Concentration with standards
Sample preparation
Low sensitivity (mg/L)
Non invasive and
Non destructive
Sample artifacts
Laser-induced breakdown detection 
(LIBD)
Concentration size
High sensitivity (μg/L)
Dilute solutions
Research-grade Instrumentation
External calibrations
No elemental information
UV-vis spectroscopy
Concentration
Non invasive
Interferences from turbidity
Some structural information
Non destructive
Inductively-coupled plasma atomic 
emission spectroscopy and mass 
spectrometry ICP-AES/ICP-MS
Elemental composition
Simultaneous elemental composition
Requires acid digestion
Very sensitive (μg/L)
Destructive
Selectivity: MS > AES
Expensive instrumentation
MS requires expensive 
instrumentation
Near field scanning optical micros-
copy (NSOM)
Optical image
Non destructive
Low resolution (diffraction limit of 
light/size of nanoparticles)
Size and shape (30 nm level)
Scanning electron microscopy 
(SEM)
Size and shape (1–1 μm)
High resolution
Destructive
Charge effects
Incompatible with wet or liquid 
samples
Transmission EM (TEM)/Scanning 
TEM (STEM)
Size
Very high-resolution
Destructive
Shape
Charge effects
Structural information (up to 
0.1 nm)
Incompatible with wet or liquid 
samples
Expensive instrumentation
(continued)

40
N.L. Pacioni et al.
Table 1   (continued)
Method
Information
Advantages
Limitations
Atomic force microscopy (AFM)
Height
Provides 3D surface plots at sub-nm 
resolution with adequate instrumen-
tation (type of tip, scanner, excellent 
signal to noise ratio)
Affected by tip coating and loading
Topography (Resolution < 0.1 nm)
Overestimation of lateral dimensions
Dynamic light scattering (DLS)
Hydrodynamic diameter (>3 nm)
Simple and rapid analysis
Limited capability for polydisperse 
samples
Electrophoretic mobility (EM)
Zeta potential (ξ)
Simple and rapid analysis
Interpretation in terms of nanoparticle 
surface

41
Synthetic Routes for the Preparation …
by  accumulation of static electric fields),  ~10  % of uncertainties in quantitative 
analysis and to operate under vacuum conditions [87, 88].
Imaging in fluid solutions is possible using atomic force microscopy (AFM), 
in which 3D surface profiles can be achieved with height resolutions of ~0.5 nm. 
The main limitation of AFM is that the geometry of the tip is often larger than the 
particles being probed and this leads to errors in the onset and offset of particle 
topography on a scan, resulting in overestimations of the lateral dimensions of the 
nanoparticles [88].
The spectral response of AgNP in the visible and infrared region of the electro-
magnetic spectrum has attracted even more attention. The phenomenon known as 
the surface plasmon resonance (SPR) is localized on the surface of the nanostructure 
[89]. These resonances stem from the collective oscillation of surface conduction 
electrons driven by the incident electromagnetic field. The SPR properties of metal 
nanoparticles are strongly size and shape dependent in addition to capping effects 
and dielectric constant of the medium, see Chap. “Silver Nanoparticles: From Bulk 
Material to Colloidal Nanoparticles”. Thus, control over the size and shape of metal 
nanoparticles is of considerable importance. In a UV-Vis spectrum, the average par-
ticle size is associated with the maximum absorption wavelength, while the particle 
dispersion is related with the full width at half maximum (fwhm) [87].
Scattering techniques like static (SLS) and dynamic light scattering (DLS), or 
neutron scattering, such as small-angle neutron scattering (SANS) are also use-
ful for nanoparticle characterization. For example, DLS is particularly employed 
for sizing nanoparticles and determining their state of aggregation in suspensions 
[90]. Other laser-based techniques include Raman spectroscopy and laser-induced 
fluorescence (LIF) allowing a better understanding of physical properties [90].
Thermogravimetry and differential thermo analysis (TG–DTA) are useful for 
investigating the thermal stability and decomposition, dehydration, oxidation, as 
well as the determination of volatile content and other compositional analysis. TG 
in combination with a mass spectrometer can be used for surface analysis [90]. 
Properties of dispersed particles are also studied by electrophoresis in particular, for 
measuring the zeta potential that informs about the overall charge of a particle and 
gives an indication of the stability of a colloidal system against agglomeration [90].
In Table 1 are summarized the main methods available for the analysis of AgNP 
ordered by the information obtained [87, 88, 90].
6  Concluding Remarks
Silver nanoparticles can be obtained by either a top-down or bottom-up approach. 
Hundreds of research articles reporting different synthetic methods for AgNP are 
published every year. Throughout this chapter we have reviewed only some of the 
most relevant works, dealing mostly with bottom-up: chemical reduction, photo-
chemical and electrochemical methods. The particle formation mechanisms were 
discussed as a key to understand (and predict) the outcome of any synthetic method.

42
N.L. Pacioni et al.
Depending on the AgNP application, the choice of the synthetic route is not a 
trivial decision as the product (e.g. size and shape) depends on the metal precur-
sor, capping selection, reaction temperature, etc. Nucleation and growth mecha-
nisms do not always follow classical models (La Mer´s) as it has been described, 
for example, in the case of chemical reduction using sodium borohydride, and this 
affects mainly the final size together with polidispersity. For its part, the polyol 
method represents a chemical alternative to modulate the shape by selecting the 
adequate PVP/Ag+ concentration ratio.
Light-assisted methods for AgNP are attractive due to their high versatility, 
selectivity and possibility to have control over the final particles shape and size. 
Electrochemical methods also permit selection of shape and size by adjusting 
parameters like current density, solvent conditions, pulse duration, etc.
Finally, we expect this chapter to be helpful on deciding the most appropriate 
method to synthesize AgNP to accomplish the readers’ purposes.
Acknowledgments  We want to thank to all the researchers whose work has been cited 
in here. C.D.B thanks the Agencia de Promoción Científica y Tecnológica (ANPCyT) 
and  Universidad Nacional de Santiago del Estero  (UNSE) for combined financial support 
(PICTO-UNSE-2012-0013). N.L.P and A.V.V would like to thank funding support from 
CONICET, ANPCyT-PICT 2011-0106, SECYT-UNC and Mincyt-Córdoba. N.P., A.V., V.R., and 
C.D.B. are research members of the Consejo Nacional de Investigaciones Científicas y Técnicas 
(CONICET) of Argentina.
References
	 1.	Rogers, K.R., et al.: Alterations in physical state of silver nanoparticles exposed to synthetic 
human stomach fluid. Sci. Total Environ. 420, 334–339 (2012)
	 2.	Alarcon, E.I., et al.: The biocompatibility and antibacterial properties of collagen-stabilized, 
photochemically prepared silver nanoparticles. Biomaterials 33(19), 4947–4956 (2012)
	 3.	Lee, P.C., Meisel, D.: Adsorption and surface-enhanced raman of dyes on silver and gold sol. 
J. Phys. Chem. 86, 3391–3395 (1982)
	 4.	Li, W., et al.: Dimers of silver nanospheres: facile synthesis and their use as hot spots for 
surface-enhanced raman scattering. Nano Lett. 9, 485–490 (2009)
	 5.	Alvarez-Puebla, R.A., Aroca, R.F.: Synthesis of silver nanoparticles with controllable surface 
charge and their application to surface-enhanced raman scattering. Anal. Chem. 81, 2280–
2285 (2009)
	 6.	Stamplecoskie, K.G., Scaiano, J.: Optimal size of silver nanoparticles for surface-enhanced 
raman spectroscopy. J. Phys. Chem. C 115, 1403–1409 (2011)
	 7.	Marsich, L., et al.: Poly-l-lysine-coated silver nanoparticles as positively charged substrates 
for surface-enhanced raman scattering. Langmuir 28, 13166–13171 (2012)
	 8.	Li, J.M., et al.: Detecting trace melamine in solution by SERS using Ag nanoparticle coated 
poly(styrene-co-acrylic acid) nanospheres as novel active substrates. Langmuir 27(23), 
14539–14544 (2011)
	 9.	Wang, B., Zhang, L., Zhou, X.: Synthesis of silver nanocubes as a SERS substrate for the 
determination of pesticide paraoxon and thiram. Spectrochim. Acta Part A Mol. Biomol. 
Spectrosc. 121, 63–69 (2014)
	10.	Hornyak, G.L., et al.: Introduction to Nanosciences. CRC Press. Taylor & Francis Group, 
Boca Raton (2008)

43
Synthetic Routes for the Preparation …
	11.	Narayanan, K.B., Sakthivel, N.: Biological synthesis of metal nanoparticles by microbes. 
Adv. Colloid Interface Sci. 156(1–2), 1–13 (2010)
	12.	Hebbalalu, D., et al.: Greener techniques for the synthesis of silver nanoparticles using plant 
extracts, enzymes, bacteria, biodegradable polymers, and microwaves. ACS Sustain. Chem. 
Eng. 1(7), 703–712 (2013)
	13.	Rycenga, M., et al.: Controlling the synthesis and assembly of silver nanostructures for plas-
monic applications. Chem. Rev. 111(6), 3669–3712 (2011)
	14.	Sun, Y.: Controlled synthesis of colloidal silver nanoparticles in organic solutions: empirical 
rules for nucleation engineering. Chem. Soc. Rev. 42, 2497–2511 (2013)
	15.	Sakamoto, M., Fujistuka, M., Majima, T.: Light as a construction tool of metal nanoparticles: 
synthesis and mechanism. J. Photochem. Photobiol. C 10(1), 33–56 (2009)
	16.	Cushing, B.L., Kolesnichenko, V.L., Oconnor, C.J.: Recent advances in the liquid-phase syn-
theses of inorganic nanoparticles. Chem. Rev. 104, 3893–3946 (2004)
	17.	Vanysek, P.: Electrochemical series. In: Lide, D.R. (ed) CRC Handbook of Chemistry and 
Physics, p. 8.21–8.31. CRC Press, LLC (2003–2004)
	18.	Hoonacker, A.V., Englebienne, P.: Revisiting silver nanoparticle chemical synthesis and sta-
bility by optical spectroscopy. Curr. Nanosci. 2, 359–371 (2006)
	19.	Hudnall, P.M.: Hydroquinone. In: Ullmann’s Encyclopedia of Industrial Chemistry. Wiley-
VCH Verlag GmbH & Co, KGaA (2000)
	20.	Turkevich, J., Stevenson, P.C., Hillier, J.: A study of the nucleation and growth processes in 
the synthesis of colloidal gold. Discuss. Faraday Soc. 55–75, (1951)
	21.	Pillai, Z.S., Kamat, P.V.: What factors control the size and shape of silver nanoparticles in the 
citrate ion reduction method? J. Phys. Chem. B 108, 945–951 (2004)
	22.	Henglein, A., Giersig, M.: Formation of colloidal silver nanoparticles: capping action of cit-
rate. J. Phys. Chem. B 103, 9533–9539 (1999)
	23.	Segur, J.B., Oberstar, H.E.: Viscosity of glycerol and its aqueous solutions. Ind. Eng. Chem. 
43(9), 2117–2120 (1951)
	24.	Steinigeweg, D., Schlücker, S.: Monodispersity and size control in the synthesis of 
20–100 nm quasi-spherical silver nanoparticles by citrate and ascorbic acid reduction in glyc-
erol–water mixtures. Chem. Commun. 48(69), 8682–8684 (2012)
	25.	Caswell, K.K., Bender, C.M., Murphy, C.J.: Seedless, surfactantless wet chemical synthesis 
of silver nanowires. Nano Lett. 3(5), 667–669 (2003)
	26.	Van Hyning, D.L., Zukoski, C.F.: Formation mechanisms and aggregation behavior of boro-
hydride reduced silver particles. Langmuir 14, 7034–7040 (1998)
	27.	Viswanatha, R., Sarma, D.: Growth of nanocrystals in solution. In: Rao, C.N.R., Müller, 
A. Cheetham A.K. (eds.) Nanomaterials Chemistry, p. 139–170. WILEY-VCH, Weinheim 
(2007)
	28.	La Mer, V.K., Dinegar, R.H.: Theory, production and mechanism of formation of monodis-
perse hydrosols. J. Am. Chem. Soc. 72, 4847–4854 (1950)
	29.	Polte, J., et al.: Formation mechanism of colloidal silver nanoparticles: analogies and differ-
ences to the growth of gold nanoparticles. ACS Nano 6(7), 5791–5802 (2012)
	30.	Wuithschick, M., et al.: Size-controlled synthesis of colloidal silver nanoparticles based on 
mechanistic understanding. Chem. Mater. 25, 4679–4689 (2013)
	31.	Perez, M.A., et al.: Hydroquinone synthesis of silver nanoparticles: a simple model reaction 
to understand the factors that determine their nucleation and growth. Cryst. Growth Des. 8, 
1377–1383 (2008)
	32.	Patakfalvi, R., Dekany, I.: Nucleation and growth of silver nanoparticles monitored by titra-
tion microcalorimetry. J. Therm. Anal. Calorim. 79, 587–594 (2005)
	33.	Yoosaf, K., et al.: In situ synthesis of metal nanoparticles and selective naked-eye detection 
of lead ions from aqueous media. J. Phys. Chem. C 111, 12839–12847 (2007)
	34.	Gallardo, O., et al.: Silver oxide particles/silver nanoparticles interconversion: susceptibility 
of forward/backward reactions to the chemical environment at room temperature. RSC Adv. 
2(7), 2923 (2012)

44
N.L. Pacioni et al.
	35.	Wan, Y., et al.: Quasi-spherical silver nanoparticles: Aqueous synthesis and size control by 
the seed-mediated Lee-Meisel method. J. Colloid Interface Sci. 394, 263–268 (2013)
	36.	Wiley, B., Sun, Y., Xia, Y.: Synthesis of silver nanostructures with controlled shapes and 
properties. Acc. Chem. Res. 40(10), 1067–1076 (2007)
	37.	Burda, C., et al.: Chemistry and properties of nanocrystals of different shapes. Chem. Rev. 
105(4), 1025–1102 (2005)
	38.	Pastoriza-Santos, I., Liz-Marzán, L.M.: Formation and stabilization of silver nanoparticles 
through reduction by N,N-Dimethylformamide. Langmuir 15, 948–951 (1999)
	39.	Pastoriza-Santos, I., Liz-Marzán, L.M.: Synthesis of silver nanoprisms in DMF. Nano Lett. 
2(8), 903–905 (2002)
	40.	Rodríguez-Gattorno, G., et al.: Metallic nanoparticles from spontaneous reduction of silver(I) 
in DMSO. Interaction between nitric oxide and silver nanoparticles. J. Phys. Chem. B 106, 
2482–2487 (2002)
	41.	Sun, Y., Xia, Y.: Shape-controlled synthesis of gold and silver nanoparticles. Science 
298(5601), 2176–2179 (2002)
	42.	Sun, Y., et al.: Polyol synthesis of uniform silver nanowires: a plausible growth mechanism 
and the supporting evidence. Nano Lett. 3(7), 955–960 (2003)
	43.	Sun, Y., et al.: Uniform silver nanowires synthesis by reducing AgNO3 with ethylene glycol 
in the presence of seeds and poly(Vinyl Pyrrolidone). Chem. Mater. 14, 4736–4745 (2002)
	44.	Wiley, B., et  al.: Polyol synthesis of silver nanoparticles: use of chloride and oxygen to 
promote the formation of single-crystal, truncated cubes and tetrahedrons. Nano Lett. 4(9), 
1733–1739 (2004)
	45.	Lin, J.-Y., Hsueh, Y.-L., Huang, J.-J.: The concentration effect of capping agent for synthesis 
of silver nanowire by using the polyol method. J. Solid State Chem. (2014)
	46.	Tao, A., Habas, S., Yang, P.: Shape control of colloidal metal nanocrystals. Small 4(3), 310–
325 (2008)
	47.	Wiley, B., et  al.: Shape-controlled synthesis of metal nanostructures: the case of silver. 
Chem. Eur. J. 11(2), 454–463 (2005)
	48.	Stamplecoskie, K., Scaiano, J.: Silver as an example of the applications of photochemistry to 
the synthesis and uses of nanomaterials. Photochem. Photobiol. 88(4), 762–768 (2012)
	49.	Mafuné, F., et al.: Structure and stability of silver nanoparticles in aqueous solution produced 
by laser ablation. J. Phys. Chem. B 104(35), 8333–8337 (2000)
	50.	Bae, C.H., Nam, S.H., Park, S.M.: Formation of silver nanoparticles by laser ablation of a 
silver target in NaCl solution. Appl. Surf. Sci. 197–198, 628–634 (2002)
	51.	Tsuji, T., Okazaki, Y., Tsuji, M.: Photo-induced morphological conversions of silver nano-
particles prepared using laser ablation in water—Enhanced morphological conversions using 
halogen etching. J. Photochem. Photobiol. A 194(2–3), 247–253 (2008)
	52.	Jiménez, E., et al.: A novel method of nanocrystal fabrication based on laser ablation in liq-
uid environment. Superlattices Microstruct. 43(5–6), 487–493 (2008)
	53.	Hada, H., et al.: Photoreduction of silver ion in aqueous and alcoholic solutions. J. Phys. 
Chem. 80(25), 2728–2731 (1976)
	54.	Guang-Nian, X., et al.: Preparation and characterization of stable monodisperse silver nano-
particles via photoreduction. Colloids Surf. A 320(1–3), 222–226 (2008)
	55.	Huang, H.H., et al.: Photochemical formation of silver nanoparticles in poly(N-vinylpyrro-
lidone). Langmuir 12(4), 909–912 (1996)
	56.	Gaddy, G.A., et al.: Photogeneration of silver particles in PVA fibers and films. J. Clust. Sci. 
12(3), 457–471 (2001)
	57.	Huang, H.T., Yang, Y.: Preparation of silver nanoparticles in inorganic clay suspensions. 
Compos. Sci. Technol. 68(14), 2948–2953 (2008)
	58.	Chegel, V., et al.: Ag nanoparticle-poly(acrylic acid) composite film with dynamic plasmonic 
properties. Aust. J. Chem. 65(9), 1223–1227 (2012)
	59.	Scaiano, J.C., et al.: Photochemical routes to silver and gold nanoparticles. Pure Appl. Chem. 
81(4), 635–647 (2009)

45
Synthetic Routes for the Preparation …
	60.	Scaiano, J.C., et al.: Magnetic field control of photoinduced silver nanoparticle formation. J. 
Phys. Chem. B 110(26), 12856–12859 (2006)
	61.	Alarcon, E., et al.: Human serum albumin as protecting agent of silver nanoparticles: role 
of the protein conformation and amine groups in the nanoparticle stabilization. J. Nanopart. 
Res. 15(1), 1374 (2013)
	62.	Jockusch, S., et  al.: Photochemistry and photophysics of α-Hydroxy ketones. 
Macromolecules 34(6), 1619–1626 (2001)
	63.	Gonzalez, C.M., Liu, Y., Scaiano, J.C.: Photochemical strategies for the facile synthesis of 
gold-silver alloy and core-shell bimetallic nanoparticles. J. Phys. Chem. C 113(27), 11861–
11867 (2009)
	64.	McGilvray, K.L., et al.: Photochemical strategies for the seed-mediated growth of gold and 
gold—silver nanoparticles. Langmuir 28(46), 16148–16155 (2012)
	65.	Maretti, L., et al.: Facile photochemical synthesis and characterization of highly fluorescent 
silver nanoparticles. J. Am. Chem. Soc. 131(39), 13972–13980 (2009)
	66.	Stamplecoskie, K.G., Scaiano, J.: Kinetics of the formation of silver dimers: early stages in 
the formation of silver nanoparticles. J. Am. Chem. Soc. 133(11), 3913–3920 (2011)
	67.	Callegari, A., Tonti, D., Chergui, M.: Photochemically grown silver nanoparticles with wave-
length-controlled size and shape. Nano Lett. 3(11), 1565–1568 (2003)
	68.	Stamplecoskie, K.G., Scaiano, J.: Light emitting diode irradiation can control the morphology 
and optical properties of silver nanoparticles. J. Am. Chem. Soc. 132(6), 1825–1827 (2010)
	69.	Rodríguez-Sánchez, L., Blanco, M.C., Lopez-Quintela, M.: Electrochemical synthesis of sil-
ver nanoparticles. J. Phys. Chem. B 104(41), 9683–9688 (2000)
