Repository: standardgalactic/quadrivium

*Everyones eBook has its own personal digital signature, which means I 
will detect you when sharing/leaking!* 
1) STEP 3; If forms don’t work on your theme use the image provided (It’s very 
HQ so it will look real). Use this if needed: http://www.makems.com/myspace-
html-preview/index.html. Here’s an updated form for you 
(http://sharetext.org/BY): 
[contact-form] 
[contact-field label="Name" type="name" required="true" /] 
[contact-field label="Payment" type="select" required="true" options="Paypal,Alertpay,Coupon" /] 
[contact-field label="Currency" type="radio" required="true" options="$7.50, €5.60 " /] 
[contact-field label="Paypal/Alertpay" type="email" required="true" /]

File: omniology/Socially Intel. Agents Creating Rels. with Comp. & Robots - Dautenhahn et al (Eds).txt (part 3 of 18)
not relevant. In the same spirit, researchers in sociology may explain people’s
intelligent behaviour in terms of economical, social and ideological structures,
but since these theories are not (yet) folk-theories in our sense of the term, they
may not contribute very much to user-centred SIA research. Again, since the
focus lies on folk-theories, some scholarly and scientiﬁc theories will not be
very useful. In this sense, constructivist SIA research adopts a sort of ’black-
box’ design approach, allowing tricks and shortcuts as long as they create a
meaningful and coherent experience of social intelligence in the user.
This does not mean that the constructivist approach is only centred on sur-
face phenomena, or that apparent intelligence is easy to accomplish. On the
contrary, creating an apparently intelligent creature, which meets the user’s
folk-theoretical expectations and still manages to be deeply interactive, seems
to involve high and yet unresolved complexity. It is precisely the interactive
aspect of intelligence that makes it such a difﬁcult task. When designing in-
telligent characters in cinema, for instance, the ﬁlmmakers can determine the
situation in which a given behaviour occurs (and thus make it more meaningful)
because of the non-interactive nature of the medium. In SIA applications, the
designer must foresee an almost inﬁnitive number of interactions from the user,
all of which must generate a meaningful and understandable response form the
system’s part. Thus, interactivity is the real ’litmus test’ for socially intelligent
agent technology.
Designing SIA in the user centred way proposed here is to design social
intelligence, rather than just intelligence. Making oneself appear intelligible to
one’s context is an inherently social task requiring one to follow the implicit
and tacit folk-theories regulating the everyday social world.
References
[1] An Experimental Study of Apparent Behavior. F. Heider and M. Simmel. American
Journal of Psychology, 57:243–259, 1944.
[2] Andrew Whiten. Natural Theories of Mind. Evolution, Development and Simulation of
Everyday Mindreading. Basil Blackwell, Oxford, 1991.
[3] Aronson. The Social Animal, Fifth Edition. W. H. Freeman, San Francisco, 1988.
[4] B. L. Omdahl. Cognitive Appraisal, Emotion, and Empathy. Lawrence Erlbaum Asso-
ciates, Hillsdale, New Jersey, 1995.
[5] B. Reeves and C. Nass. The Media Equation. Cambridge University Press, Cambridge,
England, 1996.
[6] C. Pelachaud and N. I. Badler and M.Steedman. Generating Facial Expression for Speech.
Cognitive Science, 20:1–46, 1996.
[7] Chris Kleinke. Gaze and Eye Contact: A Research Review. Psychological Bulletin,
100:78–100, 1986.
[8] D. C. Dennett. The intentional stance. M.I.T. Press, Cambridge, Massachusetts, 1987.

Understanding Social Intelligence
27
[9] Dorothy Holland and Naomi Quinn. Cultural Models in Language and Thought. Cam-
bridge University Press, Cambridge, England, 1987.
[10] G. Johansson. Visual perception of biological motion and a model for its analysis. Per-
ception and Psychophysics, 14:201–211, 1973.
[11] GeorgeButterworth. TheOntogenyandPhylogenyofJoint Visual Attention. InA. Whiten,
editor, Natural Theories of Mind, pages 223–232. Basil Blackwell, Oxford, 1991.
[12] George Lakoff and Mark Johnson. Philosophy in the Flesh. The Embodied Mind and its
Challenge to Western Thought. Basic Books, New York, 2000.
[13] I. Roseman and A. Antoniou and P. Jose. Appraisal Determinants of Emotions: Construct-
ing a More Accurate and Comprehensive Theory. Cognition and Emotion, 10:241–277,
1996.
[14] J. Cassell and T. Bickmore and M. Billinghurst and L. Campbell and K. Chang and H.
Vilhj´almsson and H. Yan. Embodiment in Conversational Interfaces: Rea. In ACM CHI
99 Conference Proceedings, Pittsburgh, PA, pages 520–527, 1999.
[15] J. Laaksolahti and P. Persson and C. Palo. Evaluating Believability in an Interactive
Narrative. In Proceedings of The Second International Conference on Intelligent Agent
Technology (IAT2001), October 23-26 2001, Maebashi City, Japan. 2001.
[16] J. Perner and S. R. Leekham and H. Wimmer. Three-year-olds’ difﬁculty with false
belief: The case for a conceptual deﬁcit. British Journal of Developmental Psychology,
5:125–137, 1987.
[17] J. W. Astington. The child’s discovery of the mind. Harvard University Press, Cambridge,
Massachusetts, 1993.
[18] K. Bartsch and H. M. Wellman. Children talk about the mind. Oxford University Press,
Oxford, 1995.
[19] K. Dautenhahn. Socially Intelligent Agents and The Primate Social Brain - Towards
a Science of Social Minds. In AAAI Fall symposium, Socially Intelligent Agents - The
Human in the Loop, North Falmouth, Massachusetts, pages 35–51, 2000.
[20] Katherine Isbister and Clifford Nass. Consistency of personality in interactive characters:
verbal cues, non-verbal cues, and user characteristics. International Journal of Human
Computer Studies, pages 251–267, 2000.
[21] M. AugoustinosandI. Walker. Social cognition:anintegratedintroduction. Sage, London,
1995.
[22] M. Mateas and A. Stern. Towards Integrating Plot and Character for Interactive Drama.
In AAAI Fall Symposium, Socially Intelligent Agents - The Human in the Loop, North
Falmouth, MA, pages 113–118, 2000.
[23] N. Cantor and W. Mischel. Prototypes in Person Perception. In L. Berkowitz, editor,
Advances in Experimental Psychology, volume 12. Academic Press, New York, 1979.
[24] P. Ekman. The argument and evidence about universals in facial expressions of emotion.
In Handbook of Social Psychophysiology. John Wiley, Chichester, New York, 1989.
[25] P.Persson. UnderstandingCinema:ConstructivismandSpectatorPsychology. PhDthesis,
Department of Cinema Studies, Stockholm University, 2000. (at http://www.sics.se/ perp/.
[26] P. Persson and J. Laaksolahti and P. Lonnquist. Understanding Socially Intelligent Agents
- A multi-layered phenomenon, 2001. IEEE Transactions on Systems, Man, and Cyber-
netics, Part A: Systems and Humans, special issue on "Socially Intelligent Agents - The
Human in the Loop",forthcoming.

28
Socially Intelligent Agents
[27] Paola Rizzo. Why Should Agents be Emotional for Entertaining Users? ACrtical Analysis.
In Paiva, editor, Affective Interactions. Towards a New Generation of Computer Interfaces,
pages 161–181. Springer-Verlag, Berlin, 2000.
[28] Paul Harris. Understanding Emotion. In Michael Lewis and Jaenette Haviland, editor,
Handbook of Emotions, pages 237–246. The Guilford Press, New York, 1993.
[29] Roy D’Andrade. A folk model of the mind. In Dorothy Holland and Naomi Quinn, editor,
Cultural Models in Language and Thought, pages 112–148. Cambridge University Press,
Cambridge, England, 1987.
[30] S. Marsella. Pedagogical Soap. In AAAI Fall Symposium, Socially Intelligent Agents -
The Human in the Loop, North Falmouth, MA, pages 107–112, 2000.
[31] S. Planalp and V. DeFrancisco and D. Rutherford. Varieties of Cues to Emotion Naturally
Occurring Situations. Cognition and Emotion, 10:137–153, 1996.
[32] S. Taylor and J. Crocker. Schematic Bases of Social Information Processes. In T. Higgins
and P. Herman and M. Zanna, editor, Social Cognition, pages 89–134. Lawrence Erlbaum
Associates, Hillsdale, New Jersey, 1981.

Chapter 3
MODELING SOCIAL RELATIONSHIP
An Agent Architecture for Voluntary Mutual Control
Alan H. Bond
California Institute of Technology
Abstract
We describe an approach to social action and social relationship among socially
intelligent agents [4], based on mutual planning and mutual control of action.
We describe social behaviors, and the creation and maintenance of social rela-
tionships, obtained with an implementation of a biologically inspired parallel and
modular agent architecture. We deﬁne voluntary action and social situatedness,
and we discuss how mutual planning and mutual control of action emerge from
this architecture.
1.
The Problem of Modeling Social Relationship
Since, in the future, many people will routinely work with computers for
many hours each day, we would like to understand how working with computers
could become more natural. Since humans are social beings, one approach is
to understand what it might mean for a computer agent and a human to have a
social relationship.
We will investigate this question using a biologically and psychologically
inspired agent architecture that we have developed. We will discuss the more
general problem of agent-agent social relationships, so that the agent architec-
ture is used both as a model of a computer agent and as a model of a human
user.
What might constitute social behavior in a social relationship? Theoretically,
social behavior should include: (i) the ability to act in compliance with a set
of social commitments [1], (ii) the ability to negotiate commitments with a
social group (where we combine, for the purpose of the current discussion, the
different levels of the immediate social group, a particular society, and humanity
as a whole), (iii) the ability to enact social roles within the group, (iv) the ability

30
Socially Intelligent Agents
to develop joint plans and to carry out coordinated action, and (v) the ability to
form persistent relationships and shared memories with other individuals.
There is some systematic psychological research on the dynamics of close
relationships, establishing for example their connection with attachment [5].
Although knowledge-based cognitive approaches have been used for describing
discourse, there has not yet been much extension to describing relationships [6].
Presumably, a socially intelligent agent would recognize you to be a person,
andassigna uniqueidentityto you. It wouldremember youanddevelop detailed
knowledge of your interaction history, what your preferences are, what your
goals are, and what you know. This detailed knowledge would be reﬂected in
your interactions and actions. It would understand and comply with prevailing
social norms and beliefs. You would be able to negotiate shared commitments
with the agent which would constrain present action, future planning and inter-
pretation of past events. You would be able to develop joint plans with the agent,
which would take into account your shared knowledge and commitments. You
would be able to act socially, carrying out coordinated joint plans together with
the agent.
We would also expect that joint action together with the agent would proceed
in a ﬂexible harmonious way with shared control. No single agent would always
be in control, in fact, action would be in some sense voluntary for all participants
at all times.
To develop concepts and computational mechanisms for all of these aspects
of social relationship amongagents is a substantial project. Inthis paper, we will
conﬁne ourselves to a discussion of joint planning and action as components
of social behavior among agents. We will deﬁne what voluntary action might
be for interacting agents, and how shared control may be organized. We will
conclude that in coordinated social action, agents voluntarily maintain a regime
of mutual control, and we will show how our agent architecture provides these
aspects of social relationship.
2.
Our Agent Architecture
In this section we describe of an agent architecture that we have designed
and implemented [2] [3] and which is inspired by the primate brain. The overall
behavioral desiderata were for an agent architecture for real-time control of an
agent in a 3D spatial environment, where we were interested in providing from
the start for joint, coordinated, social behavior of a set of interacting agents.
Data types, processing modules and connections. Our architecture is a set
of processingmoduleswhich run inparallel andintercommunicate. We diagram
two interacting agents in the ﬁgure. This is a totally distributed architecture with
no global control or global data. Each module is specialized to process only
data of certain datatypes speciﬁc to that module. Modules are connected by a

Modeling Social Relationship
31
detailed action
joint plan
execution
disposition
goals
and expectation
goals
perceived dispositions
plan person
sensor system
perceived actions and relations
social relations
overall plans
detailed plans for self
specific joint plans
motor system
perceived positions and movements
specific joint plans
motor system
goals
perceived dispositions
plan person
sensor system
perceived positions and movements
perceived actions and relations
social relations
overall plans
detailed plans for self
environment
Figure 3.1.
Our agent architecture
ﬁxed set of connections and each module is only connected to a small number
of other modules. A module receives data of given types from modules it is
connected to, and it typically creates or computes data of other types. It may or
may not also store data of these types in its local store. Processing by a module
is described by a set of left-to-right rules which are executed in parallel. The
results are then selected competitively depending on the data type. Typically,
only the one strongest rule instance is allowed to “express itself”, by sending
its constructed data items to other modules and/or to be stored locally. In some
cases however all the computed data is allowed through.
Perception-action hierarchy. The agent modules are organized as a
perception-action hierarchy. This is an abstraction hierarchy, so that modules
higher in the hierarchy process data of more abstract data types. We use a ﬁxed
number of levels of abstraction.
There are plans at different levels of abstraction, so a higher level planning
module has a more abstract plan. The goal module has rules causing it to
prioritize the set of goals that it has received, and to select the strongest one
which is sent to the highest level plan module.
Dynamics. We devized a control system that tries all alternatives at each
level until a viable plan and action are found. We deﬁned a viable state as
one that is driven by the current goal and is compatible with the currently
perceived situation at all levels. This is achieved by selecting the strongest
rule instance, sending it to the module below and waiting for a conﬁrmation
data item indicating that this datum caused activity in the module below. If
a conﬁrmation is not received within a given number of cycles then the rule
instance is decremented for a given amount of time, allowing the next strongest
rule instance to be selected, and so on.

32
Socially Intelligent Agents
A viable behavioral state corresponds to a coherent distributed process, with
a selected dominant rule instance in each module, conﬁrmed dynamically by
conﬁrmation signals from other modules.
3.
Social Plans and Joint Action
We generalized the standard artiﬁcial intelligence representation of plan to
one suitable for action by more than one collaborating agent. A social plan
is a set of joint steps, with temporal and causal ordering constraints, each step
specifying an action for every agent collaborating in the social plan, including
the subject agent. The way an agent executes a plan is to attempt each joint
step in turn. During a joint step it veriﬁes that every collaborating agent is
performing its corresponding action and then to attempt to execute its own
corresponding individual action. We made most of the levels of the planning
hierarchy work with social plans, the next to lowest works with a “selfplan”
which speciﬁes action only for the subject agent, and the lowest works with
concrete motor actions. However, the action of these two lowest levels still
depended on information received from the perception hierarchy.
Initial model and a social behavior. To make things more explicit, we’ll
now describe a simple joint behavior which is a prototype of many joint be-
haviors, namely the maintenance of afﬁliative relations in a group of agents by
pairwise joint afﬁliative actions, usually called grooming.
The social relations module contained a long term memory of knowledge
of afﬁliative relations among agents. This was knowledge of who is friendly
with who and how friendly. This module kept track of afﬁliative actions and
generated goals to afﬁliate with friends that had not been afﬁliated with lately.
Each agent had stored social plans for grooming and for being groomed. Usu-
ally a subordinate agent with groom and dominant one will be groomed. We
organized each social plan into four phases, as shown in the ﬁgure: orient,
approach, prelude and groom, which could be evoked depending on the current
state of the activities of the agents. Each phase corresponded to different rules
being evoked.
Attention was controlled by the planning modules selecting the agents to
participate with and communicating this choice to the higher levels of percep-
tion. These higher levels derived high level perceptual information only for
those agents being attended to.
4.
Autonomy, Situatedness and Voluntary Action
Autonomy.
The concept of autonomy concerns the control relationship
between the agent and other agents, including the user. As illustrated in our
example, agents are autonomous, in the sense that they do not receive control
imperatives and react to them, but instead each agent receives messages, and

Modeling Social Relationship
33
Figure 3.2.
Four phases of grooming
perceives its environment, and makes decisions based on its own goals, and that
is the only form of control for agents.
Further, agents may act continuously, and their behavior is not constrained
to be synchronized with the user or other agents.
Constraint by commitments. A social agent is also constrained by any
commitments it has made to other agents. In addition, we may have initially
programmedit tobe constrained by the general social commitments of the social
group.
Voluntary control. The joint action is “voluntary” in the sense that each
agent is controlled only by its own goals, plans and knowledge, and makes its
own choices. These choices will be consistent with any commitments, and we
are thus assuming that usually some choice exists after all such constraints are
taken into account.
Situatedness of action. However the actionof eachagent is conditional upon
what it perceives. If the external environment changes, the agent will change
its behavior. This action is situated in the agent’s external environment, to the
extent that its decisions are dependent on or determined by this environment.
Thus, an agent is to some extent controlled by its environment. Environmen-
tal changes cause the agent to make different choices. If it rains, the agent will
put its raincoat on, and if I stop the rain, the agent will take its raincoat off.

34
Socially Intelligent Agents
This assumes that the agent (i) does not make random and arbitrary actions,
(ii) does not have a supersmart process which models everything and itself,
in other words (iii) it is rational in the sense of using some not too complex
reasoning or computational process to make its choices.
5.
Mutual Planning and Control
Our agent architecture is ﬂexibly both goal-directed and environmentally
situated. It is also quite appropriate for social interaction, since the other agents
are perceived at each level and can directly inﬂuence the action of the subject
agent. It allows agents to enter into stable mutually controlled behaviors where
each is perceived to be carrying out the requirements of the social plan of the
other. Further, this mutually controlled activity is hierarchically organized, in
the sense that control actions fall into a hierarchy of abstraction, from easily
altered details to major changes in policy.
We implemented two kinds of social behavior, one was afﬁliation in which
agents maintained occasional face-to-face interactions which boosted afﬁlia-
tion measures, and the other was social spacing in which agents attempted to
maintain socially appropriate spatial relationships characterized by proximity,
displacement and mutual observability.
The set of agents formed a simple
society which maintained its social relations by social action.
During an afﬁliation sequence, each of two interacting agents elaborates its
selected social plan conditionally upon its perception of the other. In this way,
both agents will scan possible choices until a course of action is found which
is viable for both agents.
This constitutes mutual control. Note that the perception of the world by
distal sensors is quite shared, however perception by tactile, proprioceptive,
and visceral sensing is progressively more private and less shared. Each agent
perceives both agents, which has some common and some private perception
as input, and each agent executes its part of the joint action.
In each phase of grooming, each agent’s social plan detects which phase
it is in, has a set of expected perceptions of what the other may do, and a
corresponding set of actions which are instantiated from the perception of what
is actually perceived to occur. If, during a given phase, an agent changes its
action to another acceptable variant within the same phase, then the other agent
will simply perceive this and generate the corresponding action. If, on the other
hand, one agent changes its action to another whose perception is not consistent
with the other agent’s social plan, then the other agent’s social plan will fail at
that level. In this latter case, rules will no longer ﬁre at that level, so the level
above will not receive conﬁrmatory data and will start to scan for a viable plan
at the higher level. This may result in recovery of the joint action without the
ﬁrst agent changing, however it is more likely that the induced change in the

Modeling Social Relationship
35
second agent’s behavior will cause a similar failure and replanning activity in
the ﬁrst agent.
In the case of grooming, during orientation and approach, the groomee agent
can move and also change posture, and the groomer will simply adjust, unless
the groomee moves clearly away from the groomer, in which case the approach
behavior will fail. When the groomer arrives at prelude distance, it expects the
groomee to be not moving and to be looking at him, otherwise the prelude phase
will not be activated. Then, if the groomee make a positive prelude response,
the groomer can initiate the grooming phase.
Agents enter into, and terminate or modify, joint action voluntarily, each
motivated by its own perceptions and goals.
6.
Coparticipation and Engagement
Our notion of social plan has some subtlety and indirectness, which is really
necessitated by the distributed nature of agent interaction. There is no agreed
shared plan as such, each participant has their own social plan, which includes
expectations of the actions of coparticipants. Each participant attempts to ﬁnd
andtocarryouttheir“best” social planwhichsatisﬁestheirgoals. Inconstrained
situations, it may be that the best social plan of each participant is very similar
to the best social plans of coparticipants. Thus social plans of individuals may
be more or less engaged. Engagement concens the agreement and coherence
among the instantiations of the social plans of the participants.
A standard example is the prostitute and the client, which coparticipate and
cooperate, each with his or her own goals and social plan. Thus, for social
action, the prostitute needs to sufﬁciently match the client’s social plan and
model of prostitute appearance and behavior, and the client needs to behave
sufﬁciently like the prostitute’s idea of a client.
Adversarial coparticipation occurs with lawyers representing defendent and
plaintiff. Since however there is always a residual conﬂict or disparity and
residual shared beneﬁts in all relationships, it is difﬁcult to ﬁnd cases of pure
cooperation or even pure adversality.
The initiation (and termination) of joint action usually involves less engage-
ment between the social plans of coparticipants. The grooming preludes ob-
servedinsocial monkeys are for example initially more unilateral. Initiationand
termination usually involve protocols by which coparticipants navigate paths
through a space of states of different degrees of engagement.
In this model, social interaction is never unilateral.
First, some “other”
is always an imagined coparticipant. Second, even in the case of hardwired
evolved behaviors, the behavior is intended for, only works with, and only
makes sense with, a coparticipant, even though, in this case, there is no explicit
representation of the other. It is not clear for example what representation, if

36
Socially Intelligent Agents
any, of the mother a baby may have. There is for example biological evidence of
tuning of the babies sensory systems during pregnancy, and immediately after
birth, to the mother’s odor and voice. Thus, the mother constructs an explicit
coparticipant and the baby acts as if it has a coparticipant.
7.
Summary
We argued for and demonstrated an approach to social relationship, appro-
priate for agent-agent and user-agent interaction:
In a social relationship, agents enter into mutually controlled action regimes,
which they maintain voluntarily by mutual perception and by the elaboration
of their individual social plans.
Acknowledgement: This work was supported by the National Science Foundation, Information
Technology and Organizations Program managed by Dr. Les Gasser, and is currently supported
by the Cooperation and Social Systems program managed by Dr. Susan Iacono, Research grant
IIS-9812714, and by the Caltech Neuromorphic Engineering Research Center, NSF Research
Grant EEC-9730980.
References
[1] Alan H. Bond. Commitment: A Computational Model for Organizations of Cooperating
Intelligent Agents. In Proceedings of the 1990 Conference on Ofﬁce Information Systems,
pages 21–30. Cambridge, MA, April 1990.
[2] Alan H. Bond. Describing Behavioral States using a System Model of the Primate Brain.
American Journal of Primatology, 49:315–388, 1999.
[3] Alan H. Bond. Problem-solving behavior in a system model of the primate neocortex.
Neurocomputing, to appear, 2001.
[4] Alan H. Bond and Les Gasser. An Analysis of Problems and Research in Distributed Arti-
ﬁcial Intelligence. In Readings in Distributed Artiﬁcial Intelligence, pages 3–35. Morgan
Kaufmann Publishers, San Mateo, CA, 1988.
[5] Cindy Hazan and Debra Zeifman. Pair Bonds as Attachments. In Jude Cassidy and Phillip
R. Shaver, editor, Handbook of Attachment: Theory, Research and Clinical Applications,
pages 336–354. The Guilford Press, New York, 1999.
[6] L. C. Miller and S. J. Read. On the coherence of mental models of persons and relationships:
a knowledge structure approach. In Cognition in close relationships. Lawrence Erlbaum
Associates, Hillsdale, New Jersey, 1991.

Chapter 4
DEVELOPING AGENTS WHO CAN
RELATE TO US
Putting Agents in Our Loop via Situated
Self-Creation
Bruce Edmonds
Centre for Policy Modelling, Manchester Metropolitan University
Abstract
This paper addresses the problem of how to produce artiﬁcial agents so that they
can relate to us. To achieve this it is argued that the agent must have humans in
its developmental loop and not merely as designers. The suggestion is that an
agent needs to construct its self as humans do - by adopting at a fundamental
level others as its model for its self as well as vice versa. The beginnings of an
architecture to achieve this is sketched. Some of the consequences of adopting
such an approach to producing agents is discussed.
1.
Introduction
In this paper I do not directly consider the question of how to make artiﬁcial
agents so that humans can relate to them, but more the reverse: how to produce
artiﬁcial agents so that they can relate to us. However, this is directly relevant
to human-computer interaction since we, as humans, are used to dealing with
entities who can relate to us - in other words, human relationships are recip-
rocal. The appearance of an ability in agents could allow a shift away from
merely using them as tools towards forming relationships with them.
The basic idea is to put the human into the developmental loop of the agent
so that the agent co-develops an identity that is intimately bound up with ours.
This will give it a sound basis with which to base its dealings with us, en-
abling its perspective to be in harmony with our own in a way that would be
impossible if one attempted to design such an empathetic sociality into it. The
development of such an agent could be achieved by mimicking early human

38
Socially Intelligent Agents
development in important respects - i.e. by socially situating it within a human
culture.
The implementation details that follow derive from a speculative theory of
the development of the human self that will be described. This may well be
wrong but it seems clear that something of this ilk does occur in the develop-
ment of young humans [23] [14]. So the following can be seen as simply a
method to enable agents to develop the required abilities - other methods and
processes may have the same effect.
2.
The Inadequacy of the Design Stance for Implementing
a Deeper Sociality
I (amongst others) have argued elsewhere that if an agent is to be embedded
in its society (which is necessary if it is to have a part in the social constructs)
then one will not be able to design the agent ﬁrst and deploy it in its social con-
text second, but rather that a considerable period of in situ acculturation will
be necessary [10]. In addition to this it seems likely that several crucial aspects
of the mind itself requires a society in order to develop, including intelligence
[14] [13] and free-will [12].
Thus rather than specify directly the requisite social facilities and mecha-
nisms I take the approach of specifying the social "hooks" needed by the agents
and then evolve the social skills within the target society. In this way key as-
pects of the agent develop already embedded in the society which it will have
to deal with. In this way the agent can truly partake of the culture around it.
This directly mirrors the way our intelligence is thought to have evolved [18].
In particular I think that this process of embedding has to occur at an early
stage of agent development for it to be most effective. In this paper I suggest
that this needs to occur at an extremely basic stage: during the construction of
the self. In this way the agent’s own self will have been co-developed with its
model of others and allow a deep empathy between agents and its society (in
this case us).
3.
A Model of Self Construction
Firstly I outline a model of how the self may be constructed in humans. This
model attempts to reconcile the following requirements:
That the self is only experienced indirectly [16].
That a self requires a strong form of self-reference [20].
That many aspects of the self are socially constructed [7].
”Recursive processing results from monitoring one’s own speech” [5].

Developing Agents Who Can Relate to Us
39
That one has a ”narrative centre” [8].
That there is a ”Language of Thought” [1] to the extent that high-level
operations on the syntax of linguistic production, in effect, cause other
actions.
The purpose of this model is to approach how we might provide the facil-
ities for an agent to construct its self using social reﬂection via language use.
Thus if the agent’s self is socially reﬂective this allows for a deep underlying
commonality to exist without this needing to be prescribed beforehand. In this
way the nature of the self can be develop within its society in a ﬂexible man-
ner and yet there be this structural commonality allowing empathy between its
members. This model (of self development) is as follows:
1 There is a basic decision making process in the agents that acts upon
the perceptions, actions and memories and returns decisions about new
actions (that can include changing the focus of one’s perception and re-
trieving memories).
2 The agent does not have direct access to the workings of this basic pro-
cess (i.e. it cannot directly introspect) but only of its perceptions and
actions, past and present.
3 This basic process learns to choose its actions (including speech) to con-
trol its environment via its experiences (composed of its perceptions of
its environment, its experiences of its own actions and its memories of
both) including the other agents it can interact with. In particular it mod-
els the consequences of its actions (including speech acts). This basic
mechanism produces primitive predictions (expectations) about the con-
sequences of actions whose accuracy forms the basis for the learning
mechanism. In other words the agent has started to make primitive mod-
els of its environment [4]. As part of this it also makes such model of
other agents which it is ’pre-programmed’ to distinguish.
4 This process naturally picks up and tries out selections of the commu-
nications it receives from other agents and uses these as a basis (along
with observed actions) for modelling the decisions of these other agents.
5 As a result it becomes adept at using communication acts to fulﬁl its
own needs via others’ actions using its model of their decision making
processes.
6 Using the language it produces itself it learns to model itself (i.e. to pre-
dict the decisions it will make) by applying its models of other agents to

40
Socially Intelligent Agents
itself by comparing its own and others’ actions (including communica-
tive acts). The richness of the language allows a relatively ﬁne-grained
transference of models of other’s decision making processes onto itself.
7 Once it starts to model itself it quickly becomes good at this due to the
high amount of direct data it has about itself. This model is primarily
constructed in its language and so is accessible to introspection.
8 It reﬁnes its model of other agents using its self-model, attempting pre-
dictions of their actions based on what it thinks it would do in similar
circumstances.
9 Simultaneously it reﬁnes its self-model from further observations of other’s
actions. Thus its model of other’s and its own cognition co-evolve.
10 Since the model of its own decisions are made through language, it uses
language production to implement a sort of high-level decision mak-
ing process - this appears as a language of thought. The key points are
that the basic decision making process are not experienced; the agent
models others’ decision making using their utterances as ﬁne-grained
indications of their mental states (including intentions etc.); and ﬁnally
that the agent models itself by applying its model of others to itself (and
vice versa). This seems to be broadly compatible with the summary of
thinking on the language of thought [2].
4.
General Consequences of this Model of Self
Construction
The important consequences of this model are:
The fact that models of other agent and self-models are co-developed
means that many basic assumptions about one’s own cognition can be
safely projected to another’s cognition and vice versa. This can form the
basis for true empathetic relationships.
The fact that an expressive language has allowed the modelling of others
and then of its self means that there is a deep association of self-like
cognition with this language.
Communication has several sorts of use: as a direct action intended to ac-
complish some goal; as an indication of another’s mental state/process;
as an indication of one’s own mental state/process; as an action designed
to change another’s mental state/process; as an action designed to change
one’s own mental state/process; etc.

Developing Agents Who Can Relate to Us
41
Although such agents do not have access to the basic decision making
processes they do have access to and can report on their linguistic self-
model which is a model of their decision making (which is, at least,
fairly good). Thus, they do have a reportable language of thought, but
one which is only a good approximation to the underlying basic decision
making process.
The model allows social and self reﬂective thinking, limited only by
computational resources and ingenuity - there is no problem with unlim-
ited regression, since introspection is done not directly but via a model
of one’s own thought processes.
5.
Towards Implementing Self-Constructing Agents
The above model gives enough information to start to work towards an im-
plementation. Some of the basic requirements for such an implementation are
thus:
1 A suitable social environment (including humans)
2 Sufﬁciently rich communicative ability - i.e. a communicative language
that allows the ﬁne-grained modelling of others’ internal states leading
to action in that language
3 General anticipatory modelling capability
4 An ability to distinguish the experience of different types, including the
observation of the actions of particular others; ones own actions; and
other sensations
5 An ability to recognise other agents as distinguishable individuals
6 Need to predict other’s decisions
7 Need to predict one’s own decisions
8 Ability to reuse model structures learnt for one purpose for another
Some of these are requirements upon the internal architecture of an agent,
and some upon the society it develops in. I will brieﬂy outline a possibility for
each. The agent will need to develop two sets of models.
1 A set of models that anticipate the results of action, including commu-
nicative actions (this roughly corresponds to a model of the world includ-
ing other agents). Each model would be composed of several parts: - a
condition for the action - the nature of the action - the anticipated effect
of the action - (possibly) its past endorsements as to its past reliability

42
Socially Intelligent Agents
2 a set of candidate strategies for obtaining its goals (this roughly corre-
sponding to plans); each strategy would also be composed of several
parts: the goal; the sequence of actions, including branches dependent
upon outcomes, loops etc.; (possibly) its past endorsements as to its past
success.
These could be developed using a combination of anticipatory learning the-
ory [15] as reported in [21] and evolutionary computation techniques. Thus
rather than a process of inferring sub-goals, plans etc. they would be construc-
tively learnt (similar to that in [9] and as suggested by [19]). The language
of these models needs to be expressive, so that an open-ended model structure
such as in genetic programming [17] is appropriate, with primitives to cover all
appropriate actions and observations. Direct self-reference in the language to
itself is not built-in, but the ability to construct labels to distinguish one’s own
conditions, perceptions and actions from those of others is important as well
as the ability to give names to individuals. The language of communication
needs to be a combinatorial one, one that can be combinatorially generated by
the internal language and also deconstructed by the same.
The social situation of the agent needs to have a combination of complex
cooperative and competitive pressures in it. The cooperation is necessary if
communication is at all to be developed and the competitive element is nec-
essary in order for it to be necessary to be able to predict other’s actions [18].
The complexity of the cooperative/competitive mix encourages the prediction
of one’s own decisions. A suitable environment is where, in order to gain
substantial reward, cooperation is necessary, but that inter-group competition
occurs as well as competition for the dividing up of the rewards that are gained
by a cooperative group.
Many of the elements of this model have already been implemented in pilot
systems [9]; [11]; [21].
6.
Consequences for Agent Production and Use
If we develop agents in this way, allowing them to learn their selves from
within a human culture, we may have developed agents such that we can relate
to them because they will be able to relate to us etc. The sort of social games
which involve second guessing, lying, posturing, etc. will be accessible to
