Repository: standardgalactic/quadrivium

*Everyones eBook has its own personal digital signature, which means I 
will detect you when sharing/leaking!* 
1) STEP 3; If forms don’t work on your theme use the image provided (It’s very 
HQ so it will look real). Use this if needed: http://www.makems.com/myspace-
html-preview/index.html. Here’s an updated form for you 
(http://sharetext.org/BY): 
[contact-form] 
[contact-field label="Name" type="name" required="true" /] 
[contact-field label="Payment" type="select" required="true" options="Paypal,Alertpay,Coupon" /] 
[contact-field label="Currency" type="radio" required="true" options="$7.50, €5.60 " /] 
[contact-field label="Paypal/Alertpay" type="email" required="true" /]

File: omniology/04. The Chemistry and Technology of Cellulosic Copolymers (1981).txt (part 4 of 24)
Nature of Substrate . 
Grafting Reactions. . 
Mechanism of Free Radical Formation on Cellulose 
Chain Transfer ............... . 
will depend on the method of initiation of such sites and on the physical and 
chemical properties of the cellulose28 -30). Formation offree radicals on the cellu-
lose molecule can be achieved in a number of ways. These may conveniently be 
classified into three main types: chain transfer, physical activation, and chemical 
activation. 
2.4.1. Chain Transfer 
A normal free radical polymerization is carried out in the presence of cellulose 
or a cellulose derivative. Termination of a growing polymer chain by abstracting 
a hydrogen atom from the cellulose molecule gives rise to a cellulose radical which 
itself initiates graft copolymerization. The chain transfer process which leads to a 
grafting reaction can be significantly promoted by introducing groups with large 
chain transfer constants into the cellulose molecule (see Chapter 6). 
2.4.2. Physical Activation 
Free radicals capable of initiating polymerization of vinyl monomers may be in-
troduced into the cellulose by physico-chemical or mechanical techniques. 
These activation processes include: 
I. Use of high energy irradiation methods, such as the gamma rays from a Co-60 
source. The irradiated cellulose is activated for graft formation (see 
Chapter 3). 
2. Use of low energy irradiation methods, such as ultra-violet light rays from a 
mercury lamp in the presence of a photosensitizer. The latter absorbs the 
ultraviolet light and is activated; the active centers are then transferred to the 
cellulose molecule to initiate a graft chain. Increasing interest is being shown 
in non-sensitized systems (see Chapter 3). 
3. Mechanical working of the cellulose material can produce radicals, which, 
in the presence of a suitable vinyl monomer, can produce graft and block 
copolymers. Mastication, ultrasonic wave-induced degradation, vapor swell-
ing, and even freezing and thawing methods have been investigated using this 
method. 
43 

2. Vinyl Graft Copolymerization onto Cellulose 
2.4.3. Chemical Activation 
There are a number of strictly chemical processes which have been used to 
activate the cellulose through the introduction of free radicals by an independent 
chemical reaction. The following are typical examples of these processes: 
1. Use of redox (reducing-oxidizing) systems, such as glucose hydrogen peroxide, 
whereby free radicals are first generated outside the cellulose molecules. 
These free radicals then transfer the active sites to the cellulose molecules by 
a charge transfer mechanism (see Chapter 4). 
2. Use of the cellulose itself as the reducing component in the redox system. Thus, 
the active centers are directly produced on the cellulose backbone and no 
charge transfer mechanism is necessary to initiate cellulose graft copolymer 
formation. This system requires the use of such powerful oxidizing agents as 
cerium salts (CeIV) (see Chapter 4). 
3. Initiators, such as organic peroxides or diazonium salts, are built into the 
cellulose molecule. The peroxide groups may be generated by treating the 
cellulose with an ozone-oxygen mixture, whereas the diazonium salt of cellulose 
can be prepared by reacting a halogenated amine with cellulose and reacting 
the product with nitrous acid to form the diazonium salt. The peroxide 
groups or diazonium salts can be decomposed into radicals situated on the 
cellulose backbone by heating, ultraviolet light, or by redox systems (see 
Chapter 4). 
Graft copolymerization reactions involving cellulose and brought about by a 
radical mechanism using chemical initiation have certain characteristics which 
may be summarized as follows31 ,32): 
(i) 
The graft copolymerization reaction is usally carried out in a heterogeneous 
medium and the cellulose conversion is relatively low, not exceeding 
20-30 % of the weight of the initial cellulose. Even in grafting large quantities 
of synthetic polymer (200-500 % of the initial cellulose weight), the 
conversion of the cellulose does not exceed 70-80 %. Consequently, grafting 
results in a product which contains both the graft copolymer and a greater 
or lesser quantity of unchanged cellulose. In a number of cases, synthetic 
homopolymer is also formed as a result of side reactions. This mixture of 
products may be separated by the use of different methods into their 
main components. In this way the composition of the reaction products can 
be determined. A cellulose graft copolymer in actual use in the Soviet Union 
has the following composition: 30-50 % cellulose, which did not participate in 
the graft copolymerization, and 50-70% graft copolymer with 10-30% of 
grafted polymer. 
(ii) The molecular mass of the grafted chain is considerable and is comparable 
to a degree of polymerization of between 1000 and 15,000. Consequently, 
there is one grafted chain to 5-15 cellulose macromolecules. Depending 
on the conditions of carrying out the reaction, and, in particular, on the 
method of initiation and the degree of swelling of the cellulose, the grafted 
chains are localized on the surface of the cellulose fiber or on the super-
molecular structure. The high molecular masses of the grafted chains are 
caused by the special conditions of radical polymerization in a heterogenous 
44 

2.4. Mechanism of Free Radical Formation on Cellulose 
phase. In these conditions, the chain termination process is hindered by the 
decreased interaction of growing macromolecules whose mobility, because 
of the chemical combination with such a rigid chain polymer as cellulose, 
is sharply decreased. This conclusion is confirmed in that the degree of 
polymerization of homopolymer formed under the same conditions is 
10-15 times less than the degree of polymeri7<ation of the grafted chain32), 
(see also Chapter 7). It is important to note that the molecular mass, of the 
grafted ·synthetic polymer in the heterogenous medium may be considerably 
decreased by the addition of a regulator, i.e., a chain terminator32). 
(iii) The hindered chain termination of the growing chain in a heterogeneous 
medium determines another characteristic of cellulose graft polymerization. 
The radical initiator (or component of the redox system) takes part in the 
chain termination, reacting not only with the macroradical but also with 
cellulose radicals formed in the first stage of its oxidation. Using the condi-
tions re.quired for carrying out graft polymerization, there take place two 
competitive reactions: the first is between cellulose macro radicals and the 
initiator, while the second is between cellulose macroradicals and the 
monomer. In the majority of cases the rate of the first reaction is considerably 
greater (5-10 times) than that of the second reaction, which leads to a general 
characteristic of cellulose graft copolymerization, namely, the low effective-
ness of initiation. The initiator effectiveness of graft copolymerization as a 
rule does not exceed 10-20%32). 
(iv) The graft copolymerization reaction in a heterogeneous medium and the 
participation of the radical initiator in the chain termination lead to the 
formation of grafted chains with a narrow molecular mass distribution. The 
molecular mass distribution of grafted chains is considerably less broad than 
that of homo polymers obtained under the same reaction conditions. As a rule, 
for grafted polymers the ratio MW/Mn is not greater than 2; with graft 
polymerizations in aqueous emulsions, however, this ratio is lowered to 
1.5-1.432). 
(v) On carrying out the graft polymerization reaction from binary mixtures of 
monomers, yet another characteristic becomes evident. In this case, there 
is observed a synergistic effect on the graft yield for any pair of monomers. 
This was established earlier by Sakurada33) during his investigation of radical 
grafting reactions. This is of great practical interest. For example, under 
certain conditions acrylonitrile can be grafted to cellulose fiber to the extent 
of 30 %; the grafting of styrene under these conditions does not take place. 
However, the graft copolymerization of a mixture of acrylonitrile and styrene 
proceeds to 140 %32); the grafted chain is made up of copolymers of both of 
the monomers used in grafting and is not a mixture of chains, each consisting 
of a single monomer34). 
In a more recent development, graft copolymerization has been accomplished 
by the "uncatalyzed" polymerization of vinyl monomers in the presence of 
cellulose and water and in the absence of a conventional polymerization 
initiator (see Section 2.8). 
There are evidently a number of methods for initiating vinyl graft poly-
merization onto cellulose by a radical mechanism. It is of prime importance to 
45 

2. Vinyl Graft Copolymerization onto Cellulose 
emphasize that the most promising methods are those which meet the following 
requirements32) . 
1. The synthesis of a graft copolymer without the simultaneous formation of 
homopolymer or with a minimum of this side reaction. 
2. The minimum degradation of cellulose and its ·derivatives in the grafting 
process. 
3. The ready availability of the initiator, and the possibility of using it while 
carrying out the reaction in an aqueous medium. 
4. A wide field of application, that is, the possibility of performing the grafting 
of a large variety of monomers. 
5. Low unit cost for the initiation procedure. 
2.5. Charge-Transfer Mechanism of Grafting 
Graft copolymerization of polar vinyl monomers onto cellulose by chemical 
activation and by irradiation has often been presumed to be solely the result of 
propagation from radical sites generated on the cellulose. However, in the 
case of grafting cellulose with CeIV ions and acrylamide, it has been proposed that 
the graft polymerization reaction is initiated on cellulose as a result of (1) an 
un hydrated CeIV ion-cellulose redox reaction which generates a radical site on the 
cellulose, which in turn propagates by the addition of uncomplexed acrylamide 
and, concurrently, (2) a hydrated CeIV ion-cellulose, or a hydrated CeIV ion-
complexed acrylamide-cellulose reaction, which presumably generates a radical 
site on the cellulose and then propagates by the addition of CeIV ion-complexed 
acrylamide35) . 
It has also been proposed that the nature of the copolymer bonding and the 
adsorption characteristics of monomers are related and that a charge transfer 
mechanism could explain the predominant type of bonding in cellulose 
copolymers36). Irradiation of cellulose produces trapped free radicals which may 
participate in the charge transfer bonding process. Detailed ESR evidence of 
radiation-induced trapped free radical formation has been included16, 37, 38). 
The possible relation between copolymerization and radical formation has also 
been considered37, 39,40); the results strongly support a predominant free radical 
mechanism in grafting39). 
Nevertheless, the formation of grafted alternating copolymer from the 
radiation-induced polymerization of styrene-acrylonitrile and butadiene-acrylo-
nitrile, and the radical-catalyzed polymerization of styrene-methyl methacrylate 
and styrene-acrylonitrile-ZnCI2, as well as the uncatalyzed copolymerization of 
methyl methacrylate with other monomers in the presence of cellulose and water, 
have been suggested as indicating the participation of comonomer charge 
transfer complexes in the graft polymerization33,41-51). Consequently, it is pro-
posed35) that cellulose acts as a complexing agent for the activation of acceptor 
monomers and as a matrix for the alignment of acceptor monomer complexes 
(A + ... -A-Cellulose-water) 
and 
donor-acceptor 
comonomer 
complexes 
(0 + ... -A-Cellulose-water). 
46 

2.6. Grafting by Chain Transfer 
However, the charge transfer mechanism is somewhat speculative and, until 
more data are available, ought to be considered unreliable, 
2.6. Grafting by Chain Transfer 
Growing polymer chains are capable of transferring their radical character to 
certain compounds called chain transfer agents, The process is called chain trans-
fer; it terminates the polymer chain and leaves the chain transfer agent in the form 
of a radical that may subsequently initiate another polymerization reaction52 -63), 
The ratio of the frequency of any transfer reaction to propagation is called the 
transfer constant, C, and is defined64) as 
where krr and kp are the rate constants for chain transfer and propagation, 
respectively, 
F or the synthesis of graft copolymers, chain transfer with the polymer is of 
great interest. Thus, during polymerization of monomer (M) by initiator (I), a 
growing chain radical (P~) is formed: 
1--+ 2R', 
R' + M --+ M~, 
RM' + nM ~ P~, 
(1) 
(3) 
(56) 
In the presence of a polymer (A - B), where (A) is a labile atom (usually hydrogen 
or halogen), the growing radical may terminate by abstraction of (A) from the 
polymer to give rise to a free radical formation on the polymer backbone 
(i,e" B'). Addition of the monomer to this new macro radical produces graft 
copolymer: 
P~ + A-B --+ PnA + B', 
B' + M --+ BM' ~ 
graft copolymer, 
(57) 
(58) 
An alternative mechanism, leading to the same type of macro radical as illustrated 
in Eq, 57, is the transfer reaction between the primary radical and the polymer. 
R' + A -
B-+ RA + B', 
(59) 
F or efficient grafting initiation, it is essential that' the polymer to be grafted 
successfully competes for the primary (Eq, 59) or growing radical (Eq, 57) with the 
monomer (Eq, 3), the homopolymer of the monomer, the solvent, or other 
species present. The relative vaiues of the various transfer constants determine 
the outcome of this competition, Transfer constants for polymers can be obtained 
from data on low-molecular-mass compounds of similar structures65 -67), 
assuming identical reactivity toward the attacking radical. Indeed, the validity 
47 

2. Vinyl Graft Copolymerization onto Cellulose 
of this assumption has been confirmed by transfer constant determinations in the 
presence of 0ligomers68 -70). 
The importance of chain transfer of the polymer backbone with the primary 
radicals is demonstrated by the variation in grafting efficiency with the nature 
of the initiator, a phenomenon commonly called the initiator effect. Smets 
et al.71) have shown that the poiymerization of methyl methacrylate in the 
presence of polystyrene gives appreciable amounts of graft copolymer, if the 
reaction is initated with benzoyl peroxide. Using azobisisobutyronitrile (AIBN) 
or ditertiarybutyl peroxide, the degree of grafting is not significant. Their 
explanation of the inability of AIBN to initiate graft copolymerization is that the 
(CH3)2C-CN radical from AIBN in appreciably less reactive than the C6H; 
and C6HsCOO' radicals from benzoyl peroxide because of resonance stabili-
zation71). Although the (CH3)2C-CN radical is sufficiently reactive to polymerize 
monomers, it does not undergo reaction with polymers. In similar experiments 
carried out with vinyl acetate and poly(methyl methacrylatefl), graft copolymer 
formation is seen to be independent of the nature of the initiator. These results 
reveal that the relative reactivities, toward chain transfer differ considerably for 
the growing radicals and the polymer backbone, as well as for the primary 
radicals. 
An increase in the temperature may enhance the efficiency of grafting72, 73). 
This finding is in agreement with the higher activation energy of the transfer 
reaction compared to the propagation reaction. The efficiency of grafting also 
increases as the concentration of initiator increases. The presence of good low 
molecular mass chain transfer agents, such as dodecylmercaptan, decreases 
considerably the efficiency of grafting72), showing that the low molecular mass 
transfer agent competes with the polymer for the free radicals. 
The general utility of chain-transfer reactions in obtaining graft copolymers is 
seriously limited in many cases by the reluctance of the backbone to undergo 
free radical attack. Several efforts have, therefore, been made to synthesize 
polymers with reactive sites characterized by high transfer constants63, 74, 75). 
For instance, methyl methacrylate-glycidyl methacrylate copolymers containing 
small amounts of epoxide groups have been synthesized62,75). By reacting these 
materials with thioglycollic acid or H2S, thiol groups are incorporated on the 
polymer backbone: 
48 
HS-CH,- COOH .. 
CH3 
CH3 
I 
I 
-C-CH -c-
I 
z 
I 
COOCH3 
c=o 
I o 
I 
o 
CHz 
II 
I 
HS-HzC-C-O-CH 
I 
HS-HzC-C-O-CHz 
II o 

2.6. Grafting by Chain Transfer 
Grafting may occur by a process of chain transfer when cellulose is present 
during a polymerization reaction. The growing polymer chain may terminate by 
abstraction of a hydrogen atom from the cellulose. This leaves an unshared 
electron, Le., a free radical on the cellulose chain which is capable of initiating 
grafting. The reactions involved are similar to those shown in Eq. (1), (3), (56), 
(57), and (58). Termination occurs by combination, by disproportionation, or 
both76). 
The efficiency of grafting is quite low, however, as cellulose is a very poor 
transfer agent77 ), but it may be increased by forming a cellulose derivative with a 
substituent group that is more susceptible to chain transfer78.79). For example, 
by introducing a mercapto group, -SH, into the cellulose molecules, the chain 
transfer process is greatly enhanced owing to the ease with which the hydrogen 
atom of the mercapto group is abstracted by the growing chain radicaF9). A simple 
method has been described for the introduction of the -SH group into the 
cellulose by reacting the latter with ethylene sulfide79). 
The addition reaction of a cellulosic with ethylene sulfide takes place readily 
when cellulose acetate is first swollen in benzene. To achieve the same result with 
cellophane, it is necessary first to solvent-exchange the water, via alcohol, with 
benzene. After washing the film with benzene, styrene is added and its polymeriza-
tion initiated by azobisisobutyronitrile (AIBN)79). Grafting of vinyl monomers 
other than styrene, such as methyl methacrylate via chain transfer on mercapto-
ethyl cellulose, has been possible. 
It has been shown that the initial rate of grafting is proportional to the square 
root of the AIBN concentration and roughly proportional to the concentration 
of the monomer. Rates of grafting were on the order of 10-15 weight percent per 
hour79). 
It is of interest to point out that the same principle (Le., grafting to a backbone 
containing groups susceptible to chain transfer) prompted the synthesis of a 
polyester from pentaerythritol dibromide and adipic acid80): 
In this case, the bromomethyl groups serve as reactive sites for grafting with 
styrene by chain transfer. 
49 

2. Vinyl Graft Copolymerization onto Cellulose 
2.7. Grafting by Mechanochemical Activation 
of Cellulose 
When stresses are applied to macromolecules, both local segmental motions and 
molecular flow occur. Scissions may take place if stress of sufficient magnitude 
is localized in one segment of a molecule. Such scissions can lead to the formation 
of free radicals. Block and graft copolymers can be formed via these free 
radicals by subjecting polymer mixtures or polymer-nonomer mixtures to bond-
breaking stresses. The various methods which have been employed are mastica-
tion, milling, ultrasonic irradiation, high frequency discharge, freezing and thaw-
ing, and vapor phase swelling. 
Cold mastication of bulk polymer mixtures or polymer-monomer mixtures in 
an inert atmosphere is the most frequently used method for making graft and 
block copolymers of fully synthetic polymers using mechanochemical synthe-
SiS81-86l. 
The efficiency of bond breakage is directly related to the plasticity of the 
system during mastication. The more plastic the mixture, the less is the chance 
that localized stresses will cause scission before flow of the molecules occurs. 
The ideal condition for efficient chain scission lies between the viscous and 
vitreous states. However, even glassy polymers can be sheared to yield free radi-
cals87l. Milling efficiencies have been studied by use of electron spin resonance 
measurements in various polymers88l. 
Mastication of polymer-monomer mixtures has been extensively studied89l. 
The influence of experimental variables on the reaction depends mainly on their 
effect on the plasticity of the mixture. Efficiency of copolymerization generally 
increases with: 
I. Increase in the initial molecular mass of the polymer. 
2. Decrease in temperature. 
3. Decrease in the monomer (and/or solvent) concentration. 
4. Increase in internal viscosity (and thus, also the resistance to shear) of the 
copolymer being formed. 
The rate of shear and design of the masticator will also affect the efficiency, de-
pending on the opposing effects encountered when an increase in shear rate 
causes an increase in the energy input to the system. 
Intensive mechanical disintegration of inorganic substances, such as metals, 
salts, and oxides, can lead to formation of specific active centers of an ionic or 
free radical nature on the freshly formed surfaces87l. These centers can react with 
monomers causing polymerization90l or with polymers causing grafting87l. 
It should be possible to form graft and/or block copolymers with inorganic links 
between some of the copolymer segments by masticating mixtures of monomers 
and polymers with the inorganic solids. 
A general description of the mastication process may be given as follows9l). 
Polymers are first swelled by monomer, generally to 15-50% monomer content, 
in an inert atmosphere. Equilibration often takes place up to 16 hours or more. 
Then the swollen mixtures are masticated under nitrogen at IS-50°C for times 
generally under 1 hour. The product may be extracted with selected solvents and 
then fractionally precipitated or turbidimetrically titrated. A few systems have 
50 

2.S. Uncatalyzed Grafting 
been studied in detail, e.g., poly(methyl methacrylate)-styrene and polystyrene-
methyl methacrylate91 ). 
Swelling of lightly crosslinked polymers by solvent vapors may lead to chain 
rupture due to stressing of molecular entanglements at a critical solvent 
concentration92). If the solvent is a monomer, block copolymerization can 
result. 
Copolymerization of various vinyl monomers with different polymers has been 
achieved by using the ultrasonic irradiation technique93 - 97). Ultrasonic irradiation 
of polymer solutions leads to chain rupture where cavitation occurs in the 
solution98.99). If the solution contains a monomer or another polymer, block 
copolymers may be formed. The efficiency of the degradation and, thus, copoly-
merization depends upon the efficiency of cavitation. This is a function of the 
gases dissolved in the solution, the vapor pressure of the solvent, the surface 
tension of the solution, and the minimum sonic frequency. Moreover, the 
presence of high molecular mass polymer is vital, since below a critical 
minimum molecular mass, degradation will not occur. 
Block and graft copolymers of cellulose can be prepared by forming cellulose 
radicals by mechanical scission of the cellulose molecule, e.g., by ball milling 
cellulose acetate in the presence of vinyl chloridelOO), by applying high shearlOl), 
or by subjecting cellulose'to swelling and freezing cycles102). It is important to note 
that the mechanochemical techniques which have been used for the preparation 
of block and graft copolymers are not very specific, since these methods are 
usually accompanied by considerable homopolymer formation. 
2.S. Uncatalyzed Grafting 
The grafting of cellulose and cellulose derivatives with different vinyl monomers, 
in methanol or ethanol in the presence of promoters such as alkyl halides, and in 
the absence of conventional initiators, has been studied in detaiP03.104). Such 
investigations were first undertaken by Japanese researchers led by Imoto105,llO). 
When a vinyl monomer is heated in an aqueous suspension with cellulose 
at 85°C in the absence of a conventional initiator, graft copolymerization 
readily occurs and the graft copolymer is accompanied by a high yield of high 
molecular mass homopolymer. Addition of small amounts of carbon tetrachloride 
to the system proved to be a good promoter of the processl04,106). With 
some kinds of cellulose which are not able to initiate aqueous vinyl polymeri-
zation, the presence of carbon tetrachloride is essentiaP06). 
Acrylates and methacrylates showed a specificity for the polymerization 
initiated in the system of cellulose (or silk) and waterl09). The same situation 
was also encountered even when carbon tetrachloride was included in the 
systemllO). For instance, polymerizations of methyl methacrylate, n-butyl 
acrylate, acrylonitrile, and styrene (2 cm3 each) were conducted at 85°C for 
5 hours in the presence of cupra-rayon (0.2 gm), water (10 cm3), and carbon 
tetrachloride (0.2 cm3). Results of this investigation showed that acrylonitrile 
and styrene have no tendency to polymerize, whereas polymerization of methyl 
51 

2. Vinyl Graft Copolymerization onto Cellulose 
methacrylate and n-butyl acrylate resulted in a weight increase of the rayon 
of 490 % and 303 % respectivelyllO). 
It was suggested that uncatalyzed grafting proceeds via a radical mechanism. 
With partially acetylated cellulose fiber, for example, some active sites were 
assumed to be present which would react with carbon tetrachloride to form 
initiating radicals108). This postulation was confirmed by the following obser-
vations: (a) hydroquinone was found to act as inhibitor; (b) copolymerization 
of methyl methacrylate and styrene (at a molar ratio of I: 0.99) with the cupra 
rayon-carbon tetrachloride-water system yields a copolymer consisting of 
43.2 % styrene and 56.8 % methyl methacrylate, which is close to the calculated 
proportions, (50:50)110); and (c) grafting ofvinylidene chloride, which can only 
polymerize by a radical mechanism, has been possible by using the methyl 
cellulose-methanol (or ethanol)-carbon tetrachloride systems104). 
The mechanism which has been proposedll1) for the polymerization of 
methyl methacrylate in the presence of cellulose (or other effective polymer) 
and water involves the formation of a complex between the polymeric -OH 
(or -CONH- in the case of silk) groups, water, and monomer as shown 
in Eq. 60: 
-HC--CH-
I 
I 
....... ° '" . ,/ ° " 
CHz 
H 
H 
I 
CH30" /c" 
/0" 
C 
I 
H 
H 
II 
CH3 
° 
(60) 
-HC----CH-
-HC----~H-
I 
I 
I 
The macromolecule provides two hydroxyl groups, one serving as donor 
and the other as acceptor. The -OH group in the complex breaks, forming 
a new bond between oxygen and monomer and liberating atomic hydrogen. 
The hydrogen atom initiates the homopolymerization of the monomer or 
the graft polymerization on the polyoI35). 
As already indicated, carbon tetrachloride has a dramatic effect on the 
cellulose-water-vinyl monomer system105). In the presence of a small amount 
of carbon tetrachloride, the conversion of monomer to polymer, after 5 hours 
52 

2.8. Uncatalyzed Grafting 
at 85°C, increases rapidly and then decreases as the carbon tetrachloride 
content is increased further. The conversion is zero in the absence of water. 
Although the conversion increases in the presence of carbon tetrachloride, the 
grafting efficiency decreases exponentially with increasing amounts of carbon 
tetrachloride in the cellulose-water-methyl methacrylate system at 85°C. The 
molecular mass of the homopolymer decreases with increasing carbon tetra-
chloride content, apparently due to conventional chain transfer. 
Since the grafting efficiency in the cellulose-water-carbon tetrachloride 
system is lower than that in the cellulose-water system, the proposed reaction 
mechanism for initiation of methyl methacrylate polymerization has been 
modified, as shown in Eq. (61)35). 
-CH--CH-
-CH--CH-
I 
I 
I 
I 
o 
o --
0 
o 
\ 
\ 
\ 
H 
H 
, 
/ 
, 
/ 
, 
, 
, , 
/1~CCI3 
, 
, 
/ 
, 
/ 
, 
H 
CH2 
\ 
# 
o---c 
/ /\ 
H 
CH3 C 
#\ 
o 
OCH3 
\ 
H 
H 
H 
H 
, 
/ 
, 
/ 
, 
/ 
/ 
/ , 
\ o 
/ 
, , 
CI 
/ . 
(61) 
Some samples of cellulose have been found to be ineffective in initiating 
polymerization while others have been effective106). The efficiency of an 
inferior grade of wood pulp is greatly improved by the addition of a small 
amount of carbon tetrachloride, although no polymerization of methyl metha-
crylate occurs in the absence of either water or wood pulp. When the grade 
of wood pulp that is effective in the presence of carbon tetrachloride is either 
boiled in water, extracted with ethanol or ether, boiled in a dilute sodium 
hydroxide solution, or immersed in a dilute sodium borohydride solution, its 
effectiveness in the presence of carbon tetrachloride is somewhat reduced. 
The addition of CUll ions to a mixture of methyl methacrylate and purified 
cotton in the presence of water greatly increases the polymer yield in the 
absence of carbon tetrachloride112). Consequently, it has been proposed that 
CUll ion plays an important role in polymerization in the presence of cellulose-
water, and the earlier mechanism shown in Eq. (60) has been revised35), as 
shown in Eq. 62 and 63. 
-CH-
OCH) 
I 
I 
-CH-
OCH3 
I 
I 
H-O 
o=c 
CH3 
\ 
I 
\/ 
Cun 
c-
I 
\ 
/~ 
H-O 
0- H 
CH2 
I 
I 
H -
0 
0= C 
CH3 
\ 
I 
\/ 
Cun 
CH 
I 
\. 
\. 
H -
0 
0 
CH2 
I 
I 
(62) 
-CH-
H 
-CH-
H 
53 

2. Vinyl Graft Copolymerization onto Cellulose 
-CH-
CH3 
0 
I 
I 
II 
-CH-
CH3 0 
I 
I 
II 
O-H O-C 
O-H O-C 
\ 
I 
\ 
\ 
I 
\ 
Cu· 
C -
CH 3 
/ 
\ 
I 
cu· 
C· -
CH 
I 
\ 
/ 
3 
H -
0 
0--- CH2 
H-O 
O-CH 
I 
I 
2 
I 
/ \ 
-CH-H 
H 
-CH-
H 
(63) 
Notwithstanding the various cellulose-monomer complexes which have been 
proposed and the great care taken to exclude air or peroxides from the 
reaction mixture, the participation of oxygen in the initiation step in the 
uncatalyzed graft copolymerization has been considered and not completely 
disproved106, 112, 113). 
2.9. The Kinetics of Radiation-Induced 
Grafting onto Cellulosics 
As we have seen, work has been devoted to the mechanics of grafting onto 
cellulose using a variety of irradiation procedures. Much more attention has 
been given to the effects on bulk physical properties of graft copolymerization. 
By contrast, the interest in studies of the kinetics of grafting has been meager, 
perhaps because of the complexities of such systems, 
Odian and coworkers have provided the basis for an understanding of the 
kinetics of the grafting reactions involving polyethylene and styrene114, 115). 
The principles have also been applied to nylon-styrene composites116). Styrene 
has proven to be a popular choice for fundamental study because of its low 
G (radical) value relative to that of cellulose, nylon, or polyethylene (See 
Chapter 3), The model used is partly developed from the simple kinetics of 
radiation-induced homopolymerization reactions (See Section l.2.5.). This 
model assumes that the polymerization system has come to equilibrium before 
the irradiation program is started. Omichi and ArakP 17) have examined the 
styrene -
pre-irradiated poly (isobutylene oxide) system in an attempt to under-
stand the kinetics of the grafting process, though the radiation was generated 
by a (2 Mev, 1 rnA) resonance transformer electron accelerator at -78°C, 
as described by Sekiguchi et aIYS). Under these circumstances, grafting is 
non-steady state, and thus, the radical concentration [M'] is given byllS) 
r 
r 
[M] = f Rj dt - f Rr dt , 
o· 
0 
(64) 
while the degree of polymerization, Pn, is given by 
(65) 
54 

2.9. The Kinetics of Radiation-Induced Grafting onto Cellulosics 
where the symbols have the same meaning as given in 1.2.5. A combination of 
Eqs. (5, 9, 22, 64 and 65), together with the representation of the chain 
transfer reaction (through the rate of transfer) as 
M' + XY -
MX + Y' 
giving 
Rtr = ktr[M'] [XY] , 
provides Eqs. (66) and (67) where the concentration of monomer is assumed 
to be constant throughout the reaction time 
(66) 
(67) 
where [XY] denotes the chain transfer agent. 
Omichi and Araki have shown this approach to be a reasonable indi-
cation of the non-steady state situation. Various relevant values of parameters 
are given in Table 1. These data indicate the presence of a viscosity or Tromms-
dorff effect. The model could be usefully applied to pre-irradiated cellulose 
grafting, thus filling a long existing gap in the general understanding of cellulose 
grafting when carried out under such conditions. 
Fortunately, the situation with regard to simultaneous grafting from mono-
mer solutions is now quite clearly understood from the kinetic standpoint. 
Table 1. Kinetic values of the graft copolymerization of styrene on pre-
irradiated P.I.B.O. [poly (isobutylene oxide)] at 25 °e. Taken from Ref. (117) 
p. 186 by courtesy of John Wiley and Sons Inc. 
Parameter 
, 
f Rj dr, mol/g 
0 
kp[M], min-I 
[M], mol/g PIBO 
kp' limo I sec 
k,,[XY], min-I 
[XV], mol/g 
k", I/mol sec 
k" I/mol sec 
k!lk" I/mol sec 
Suspension 
Irradiation 
2.0 x 10- 7 
0.46xllf 
2.8 x 10- 3 
0.32 
5.0 x 10- 2 
l.4xlO- 2 
7.1 x 10- 5 
11.3 
9.1 x 10- 3 
Powder Irradiation 
Styrene-Methanol 
Styrene 
(I: I) 
1.7 x 10- 7 
2.1 X 10- 7 
0.56 x Ilf 
1.1 x Ilf 
4.5 x 10- 3 
8.6 X 10- 3 
0.24 
0.27 
1.7 x 10- 2 
2.9 x 10- 2 
l.4xlO- 2 
l.4xlO- 2 
2.4 X 10- 5 
4.4 X 10-5 
1.0 
2.3 
5.8 x 10-2 
3.0 X 10-2 
55 

2. Vinyl Graft Copolymerization onto Cellulose 
Guthrie et al. have examined the grafting of styrene onto cellulosel19,120) and 
selected derivatives121 ,122). In their discussion of the kinetics of grafting in the 
dioxan-styrene-water-cellulose system, certain assumptions were made: 
(i) The monomer solution is available at all the grafting sites on the cellulose. 
(ii) Grafting takes place in the accessible regions of the backbone polymer. 
In view of the small film thickness used and the high efficiency of swelling 
obtained, such an assumption is reasonable. 
(iii) In the expression of grafting rates and monomer concentrations, the 
individual volumes of cellulose, styrene, dioxan, and water are additive 
without contraction or expansion of volume. Though a considerable over-
simplification, this assumption is thought unlikely to affect the relative 
validity of the various calculated terms. 
(iv) The grafting reaction is not diffusion controlled. This assumption is 
justified, since equilibrium swelling is attained in all cases prior to the 
commencement of irradiation. If grafting were essentially diffusion con-
trolled, then the method of Omichi and Araki117) should be used. Since 
consistency of technique was maintained throughout and factors thought 
likely to influence grafting were investigated successfully, the mechanism 
of the grafting and homopolymerization processes can be considered. It 
is of interest to determine the specific rates of graft copolymerization and 
homopolymerization together with the k!/kt values for the various cellulose-
styrene-dioxan-water systems. Data used in determination of reaction 
rates 'were restricted to the initial stages of grafting and homopolymeri-
zation. 
The rate of graft polymerization and homopolymerization is given by 
( R.)1/2 
Rp = kp 2k't 
[M] 
(68) 
where kp and kt = propagation and biomolecular-termination rate con-
stants, respectively; Rp == RG ~ mol of styrene grafted per liter of cellulose-
styrene-dioxan-water per second, in the grafting reaction; Rp == RH = mol 
of styrene converted to homopolymer per liter of bulk monomer solution 
per second, in the homopolymerization reaction; [M] is the monomer concen-
tration (in grafting this is expressed as mol of styrene per liter of bulk solution) 
as see in Tables 2 and 3; and Ri = mol of free radicals produced on the cellulose 
polymer per liter of swollen film per second (in homopolymerization Ri is 
expressed as the concentration of homopolymer radicals per liter of bulk 
solution per second). The rate of initiation for both grafting and homo-
polymerization is obtained by 
R _ 
G<P(}p 
i -
NA X 100 
(69) 
where G = the number of free radicals produced in the system per 100 eV 
of absorbed radiation energy, NA = the Avogadro number, <P = the radiation 
intensity in eV per gram of cellulose per second (= 2.26 X 1013 eV/g sec), and 
56 

2.9. The Kinetics of Radiation-Induced Grafting onto Cellulosics 
Table 2. Liquid composition of the bulk medium and concentration of monomer in regenerated 
cellulose film for various concentrations in the bulk medium. Reprinted from Ref. (120), p. 1032 
by courtesy of John Wiley and Sons, Inc. 
Concentration of cellulose-dioxan-styrene-water system, 
Monomer concn. Styrene concn. 
g/1. 
in film, mol/I. 
in bulk medium 
of swollen film 
mol/I. 
Styrene 
Dioxan 
Cellulose 
Water 
X 102 
2.16 
160 
1252 
3.53 
2.08 
0.432 
6.51 
202 
1187 
4.10 
6.26 
0.896 
12.8 
242 
1125 
6.50 
12.3 
1.73 
15.7 
230 
1124 
6.90 
15.1 
2.59 
26.5 
310 
1028 
11.1 
25.5 
3.43 
Impregnation carried out at 30°C. Styrene concentrations followed by extraction of swollen films 
with 98: 2, dioxan/water mixtures and measurement of Amax at 282 and 291 nm (123). 
(!p = the concentration of accessible cellulose in grams per liter of swollen 
film in grafting, or the number of grams of monomer solution per liter of 
swollen film in homopolymerization. 
The results of the monomer and intensity dependence found in this study 
are consistent with Eq. (68), and hence this approach seems to be valid. 
Rearrangement and squaring of Eq. (68) gives 
(70) 
Calculated values for R; and k!/kr for the grafting of styrene to cellulose in 
a dioxan-water medium are given in Table 3. Since only qualitative importance 
is attached to values of k!/kr' the use of this approach, which neglects termi-
nation between graft copolymer and homopolymer radicals, is justified. 
Table 3. k;/k, in grafting for the bulk monomer concentrations in the grafting media. Values 
obtained from Rp and Ri employing a literature value (121) for the G (radical) of cellulose. Reprinted 
from Ref. (120) p. 1034 by courtesy of John Wiley and Sons, Inc. 
Monomer 
Monomer 
Rp (mol 
Rp 
Pp' g/1. of k;/k" 
Monomer 
Swelling 
concn. in 
concn. in 
grafted. 
moiL-I 
swollen 
I. mol-I 
concn. in 
at equi-
bulk 
film, 
I-I of 
sec-I 
film 
sec-I 
bulk, % 
librium 
grafting 
mol/I. 
swollen 
x 109 
(v/v) 
based on 
medium, 
of swollen 
film. sec -I) 
initial 
mol/I. 
film x 102 
film 
weight, 
% 
0.432 
2.08 
4.24 
1.34 
1252 
62.2 
5 
13.2 
0.863 
6.26 
11.9 
1.27 
1187 
57.1 
10 
18.0 
1.73 
12.3 
22.4 
1.20 
1125 
54.2 
20 
21.5 
2.59 
15.1 
27.4 
1.20 
1124 
54.8 
30 
23.3 
3.46 
25.5 
46.4 
1.10 
1028 
60.5 
40 
32.8 
57 

2. Vinyl Graft Copolymerization onto Cellulose 
The rates of initiation, Ri' were calculated using a G (radical) value for 
cellulose radical production of 2.88121 ). Values of p were calculated from the 
known weight fractions of each of the components of a swollen film and their 
respective densities, measured at 30°C. The density of regenerated cellulose 
film, measured by the flotation technique using benzene and carbon tetr<j.-
chloride, was found to be 1.47 g/cm3 • Accepted values for k!/ kt in the free-
radical polymerization of pure styrene at 25°C are of the order 1 x 10 -4 I mol- 1 
sec- 1 124), which is smaller by 6 x 105 than the values obtained in the above-
mentioned styrene-cellulose copolymerization (see Table 3). The values of 
Guthrie et aI. 120) compare favorably with those of Odian et aI., in their grafting 
of styrene onto nyloni16), of 20 I mol- 1 sec-i. Odian's study of grafting onto 
polyethylene produced values ranging from 0.12 to 8.3 I mol- 1 sec -1 for k!/kt' 
depending on the physical nature of the polymerization medium114).
