Repository: standardgalactic/quadrivium

*Everyones eBook has its own personal digital signature, which means I 
will detect you when sharing/leaking!* 
1) STEP 3; If forms don’t work on your theme use the image provided (It’s very 
HQ so it will look real). Use this if needed: http://www.makems.com/myspace-
html-preview/index.html. Here’s an updated form for you 
(http://sharetext.org/BY): 
[contact-form] 
[contact-field label="Name" type="name" required="true" /] 
[contact-field label="Payment" type="select" required="true" options="Paypal,Alertpay,Coupon" /] 
[contact-field label="Currency" type="radio" required="true" options="$7.50, €5.60 " /] 
[contact-field label="Paypal/Alertpay" type="email" required="true" /]

File: omniology/11. Basic Atomic and Molecular Spectroscopy (2002).txt (part 4 of 7)
Effects of More Than One Electron in an Atom 
vi 
Contents 
three vibrations the movement of the oxygen atom is very small com- 
pared to that of the much lighter hydrogen atoms. 
Figure 6.5 The three normal 
modes of vibration of the H,O 
molecule 
The H,O molecule has two 0-H bonds, each of which can stretch and 
contract, as in a diatomic molecule. However, because the bonds are 
identical, the symmetry of the situation dictates that these motions are 
either in-phase, as in v,, or out-of-phase, as in v3. These vibrations are 
referred to as the 
and 
vibrations, 
respectively. v2 is the bending vibration. 
When we consider polyatomic molecules containing more than three 
atoms, it is no longer obvious how many modes of vibration they have. 
In fact, a linear molecule has 3N - 5 
of vibration, and a 
non-linear molecule has 3N - 6, where N is the number of atoms in the 
molecule. 

Molecular Vibrations 
83 
The linear molecule ethyne (acetylene) has four atoms and therefore 
seven normal modes, illustrated in Figure 6.6. Like H20, the molecule 
has two identical bonds which can stretch in-phase, v,, or out-of-phase, 
v3, the symmetric and asymmetric stretching vibrations, respectively. v2 
is the C-C stretching vibration. 
The remaining four normal modes are all bending vibrations. v4 is the 
trans and v5 the cis bending vibration. Figure 6.6 shows two forms of 
v,, in which the bending is in either the xz- or the yz-plane. The vibra- 
tion is doubly degenerate because it requires the same energy for 
vibration in either plane, but the wave functions for the two forms are 
not the same: one is a function of x and z, while the other is a function 
of y and z. Similarly, v5 is also doubly degenerate. 
In Figures 6.5 and 6.6 the wavenumber of the v = 1-0 interval is given 
for each of the vibrations of water and ethyne. These wavenumbers illus- 
trate some very important facts regarding vibrations in polyatomic 
molecules. For example, the wavenumbers of stretching vibrations 

84 
Basic Atomic and Molecular Spectroscopy 
Figure 6.6 The normal modes 
of vibration of ethyne (acetylene) 
involving hydrogen atoms, such as v, and v, of both water and ethyne, 
are very high, in excess of 3000 cm-I. The wavenumber for the stretch- 
ing of a multiple bond, such as the triple bond involved in v, of ethyne, 
is much lower. The examples of water and ethyne also illustrate the fact 
that bending vibration wavenumbers are relatively low; this is particu- 
larly true in ethyne, where the fairly heavy carbon atoms are involved. 
These few examples serve to introduce the very important concept of 
in polyatomic molecules. In ethyne, for example, the 
strengths of the C-H and CrC bonds are sufficiently different for the 
stretching vibrations to be almost independent, involving either the C-H 
bonds (vl and v,) or the CrC bond (v,). Because of this independence it 
is not surprising that the wavenumber of the stretching vibration of a 
C=C bond in, for example, CH,C=CH and C,H,C=CH is very similar 
to that in ethyne. In other words, the C-C stretching mode is a well- 
behaved group vibration with a wavenumber which can be transferred, 
with a reasonable degree of approximation, to other molecules contain- 
ing the same group. Similarly, in ethene and ethane, the C=C and C-C 
stretching vibration wavenumbers are 1623 and 993 cm I ,  respectively, 
and are useful group vibrations. The use of such group vibrations does 
not extend to molecules containing conjugated multiple bonds, such as 
the C=C-C-C group, in which the stretching of all three bonds is not 
even approximately independent. 
The concept of a group vibration is extremely important in the appli- 
cation of vibrational spectroscopy to chemical analysis. If, for example, 
one stage in an organic synthesis involves the introduction of a C=O 
group, the observation in the vibrational spectrum of a band typical of 
this group will be important evidence that the reaction has been 
successful. 

Molecular Vibrations 
85 
The calculation of the forms of the vibrations of a polyatomic mole- 
cule, as illustrated by the arrows for the various vibrations of water and 
ethyne in Figures 6.5 and 6.6, is a difficult classical, rather than a 
quantum mechanical, problem. The methods used in these calculations 
will not concern us in this book. 
A potential energy curve, such as that in Figure 6.3, for a diatomic 
molecule is two-dimensional, one dimension for the internuclear distance, 
r, and the other for the potential energy, V(r). For a polyatomic mole- 
cule, with 3N - 5 or 3N - 6 vibrational modes, the potential energy curve 
is replaced by a 
in which potential energy is plotted against 
all the vibrational coordinates. It is, of course, impossible to represent 
such a surface pictorially. Instead, we can treat each vibration in isola- 
tion, by making a two-dimensional plot of potential energy against the 
appropriate vibrational coordinate. Such a plot is an approximation, par- 
ticularly in regions of high potential energy, and is obtained by making 
a two-dimensional cross-section in the multidimensional hypersurface. 
The potential energy curve for any stretching vibration, such as the 
C-H stretch in HCN, is expected to resemble that for a diatomic mole- 
cule. Such a curve is shown in Figure 6.7(a), in which the coordinate r 
for a diatomic molecule is replaced by the general coordinate Q, which 
is known as the 
The potential energy curve is that of 
an anharmonic oscillator, showing the dissociation limit when the 
hydrogen atom is removed. 
Figure 6.7 Potential energy 
curves for (a) a stretching, (b) a 
bending, (c) an inversion and (d) 
a torsional vibration 

86 
Basic Atomic and Molecular Spectroscopy 
In a classical, as opposed to a 
quantum mechanical, treatment 
of an inversion vibration, the 
barrier must be surmounted in 
order to go from one minimum in 
the potential to the other. In a 
quantum mechanical treatment, 
tunnelling may occur below the 
top of the barrier. This tunnelling 
takes time to occur. The 
narrower the barrier, and/or the 
lighter the tunnelling atoms, the 
faster is the tunnelling and the 
larger the splitting of energy 
levels. For example, tunnelling is 
much slower, and the splittirigs 
much smaller, in N2H, than in 
N‘H,. 
However, we should not pursue this approximate way of treating 
stretching vibrations too far. Consider, for example, the symmetric C-H 
stretching vibration, v,, of ethyne. If sufficient energy is put into this 
vibrational mode, does it dissociate into C2 + 2H? The intuitive answer 
is “no”, because it would require an excessive amount of energy to break 
both C-H bonds simultaneously. Intuition suggests that the lowest ener- 
gy dissociation limit will correspond to the loss of only one hydrogen 
atom to give C,H + H, and this is what happens. At increasingly high 
energy the stretching motion becomes concentrated in one of the C-H 
bonds. The normal mode treatment of the vibration breaks down, and 
a local mode treatment becomes more appropriate. In this treatment the 
stretching of only one C-H bond is treated rather like that of a diatomic 
molecule. We shall not consider this local mode treatment any further, 
but it is particularly appropriate in molecular dynamics, in which disso- 
ciation processes in polyatomic molecules are very important. 
For a bending vibration, such as v, of HCN (Figure 6.1b), or v, or 
v5 of ethyne (Figure 6.6), it is clear that increased potential energy can 
never lead to dissociation. The corresponding potential energy curve is 
quite different from that in Figure 6.7(a). Because the bending motion 
can take place to either side of the internuclear axis and encounters 
increasing resistance at large amplitudes, the curve is symmetrical and 
steep-sided, as shown in Figure 6.7(b). 
There are other types of vibration which do not lead to dissociation. 
One of these is the inversion vibration. The examples shown are of 
ammonia, in Figure 6.8(a), and phenylamine (aniline), in Figure 6.8(b). 
Both molecules are non-planar. The hydrogen atoms can move above 
and below the plane that the molecule would have if it were planar; in 
other words, the planar conformation does not correspond to an energy 
minimum. There are two identical energy minima corresponding to the 
hydrogen atoms being above or below the “plane”. The planar con- 
formation is at the top of the energy barrier. The resulting W-shaped 
potential energy curve is shown in Figure 6.7(c). Whereas the vibrational 
energy levels within the potentials in Figure 6.6(a) and (b) are similar to 
those we have encountered previously, smoothly converging to high 
energy in Figure 6.6(a), or more equally spaced in Figure 6.6(b), those 
within a W-shaped potential are very different. Energy levels below the 
barrier in Figure 6.7(c) are split due to quantum mechanical tunnelling 
through the barrier. The splitting increases as the top of the barrier is 
approached. Immediately above the barrier the energy levels are still 
irregular, but at higher energy they settle down to become evenly spaced. 
A torsional vibration involves the internal twisting, clockwise or anti- 
clockwise, of one group of atoms in the molecule relative to another. 
Figure 6.8(c) shows the example of the torsional vibration in 1-fluoro-2- 
methylbenzene (2-fluorotoluene) in which the CH, group is twisting 

Molecular Vibrations 
87 
relative to the benzene ring. In this case, the potential energy repeats for 
every rotation by an angle # of 120°, and there is a three-fold energy 
barrier to the torsional motion. In this molecule the minima in the poten- 
tial correspond to the so-called pseudo-trans conformation in which a 
hydrogen atom of the CH, group is trans to the fluorine atom. The poten- 
tial energy curve is shown in Figure 6.7(d). 
Figure 6.8 The inversion 
vibration of (a) ammonia and 
(b) phenylamine (aniline), and 
(c) the torsional vibration of 
1 -fluoro-2-methylbenzene 
(2-fluorotoluene) 
As for an inversion vibration, tunnelling through torsional barriers may 
occur, resulting in the splitting of energy levels. In the case of an n-fold 
barrier the levels are split into n components, but some of these may be 
degenerate. The example in Figure 6.7(d) shows a three-fold barrier. In 
principle, tunnelling through the barrier splits the vibrational levels into 
three components, but two of these are degenerate, having the same 
energy but different wave functions. For energy levels above a torsional 
barrier, 
occurs. 
If each of the vibrations of a polyatomic molecule is treated in the 
harmonic oscillator approximation, the vibrational term values, for each 
vibration i, are given by: 
G(v,) = cc'i(vi + 3) 
(6.16) 
This is the same as equation (6.12) for a diatomic molecule, but if vibra- 
tion i is degenerate, + is replaced by d/2, where d, is the degree of degen- 
eracy of the vibration. For example, d, = 2 for each of the vibrations v4 
and v5 of ethyne in Figure 6.6. 
The inclusion of the effects of anharmonicity introduces a further com- 
plication. The vibrations are no longer independent. As a result, no 
expression can be given for the term values for each vibration separate- 
ly, only an expression for the sum of all vibrational term values, C,G(v,). 

88 
Basic Atomic and Molecular Spectroscopy 
When there are no vibrational degeneracies, or unusual vibrational types 
such as inversion or torsion, this is given by: 
where vibrations are labelled by i or j, and xu are anharmonic constants. 
When i = j, the term values are similar to those of equation (6.13) for a 
diatomic molecule. It is the terms involving xv when i c j, which result 
in the term values for each vibration no longer being independent. For 
example, for H20 (see Figure 6.5), contributions to the vibrational term 
values due to the anharmonic constants xl,, x23 and x , ~  
must be taken 
into account. 
6.4 
Vibration in Excited Electronic States 
In Chapter 5 we were concerned not only with the ground electronic 
state of diatomic and polyatomic molecules, but also with excited 
electronic states. So far in this chapter, molecular vibration has been 
assumed to be in the ground electronic state. However, vibration may 
occur in any electronic state and, using the Bom-oppenheimer approx- 
imation, these motions can be considered separately and their associated 
energies can be added together, as in equation (6.3). 
For a diatomic molecule, a typical vibrational potential function 
associated with an excited electronic state appears qualitatively like that 
in Figure 6.3 for the ground state. Quantitatively, the dissociation energy, 
Do, and the equilibrium bond length, re, are different, the latter very often 
being greater in the excited state, as shown in the example in Figure 6.9. 
The fundamental vibration wavenumber, oe of equation (6.13), and the 
anharmonic constants are also different. 
In cases where an excited or a ground electronic state is unstable, as, 
for example, the (ogls)l(ouls)l excited state of H, or the (o,ls)2(a,ls)2 
ground state of He, (see Section 5.1.1), the potential curve appears like 
that in Figure 6.10. Such a curve does not support any discrete 
vibrational levels but leads directly to dissociation. 
In excited electronic states of polyatomic molecules, there is a poten- 
tial energy hypersurface, resembling that for the ground state, corre- 
sponding to the 3N - 5 (linear) or 3N - 6 (non-linear) modes of vibration. 
Approximate two-dimensional cross-sections can be made in this surface 
for each vibrational mode. Each of these two-dimensional curves sup- 
ports vibrational levels. 
We shall consider vibration in excited electronic states in more detail 
in Chapter 11. 

Molecular Vibrations 
89 
Figure 6.0 Potential energy 
curves for the ground and a 
bound excited electronic state of 
a diatomic molecule 
Figure 6.1 0 Potential energy 
curve for an unbound electronic 
state 

90 
Basic Atomic and Molecular Spectroscopy 

Molecular Rotation 
7.1 
Introduction 
We have seen in Chapters 5 and 6 that molecules have internal energy 
due to the orbital motions of the electrons and the vibrational motions 
of the nuclei. Both types of energy can take only discrete values, i.e. they 
are quantized. A further source of energy is in the overall rotation of the 
molecule. This energy is quantized also, but quanta of rotational ener- 
gy are, in general, small compared to those of vibrational energy which 
are, in turn, small compa.red to those of electronic energy. 
When considering their rotational energy, it is useful to divide mole- 
cules into five categories: diatomic, linear, symmetric tops, spherical tops 
and asymmetric tops. 
91 

92 
Basic Atomic and Molecular Spectroscopy 
7.2 
Diatomic and Linear Polyatomic Molecules 
7.2.1 Rigid Rotor Approximation 
Equation (6.3) shows that, to an approximation which is generally a good 
one, electronic, vibrational and rotational energies, Ee, Ev and Er, can be 
treated independently. To obtain Er it is necessary to solve the 
Schrodinger equation of equation (3.19), but this is well beyond the scope 
of this book; we shall require only the results. 
In considering molecular rotation, it is a useful approximation to 
regard the bonds as rigid rods, and the molecule as a 
Then, 
the rotational energy for a diatomic or linear polyatomic molecule is 
given by: 
where the rotational quantum number J = 0, 1, 2, 3, ... . The quantity 
I is the 
of the molecule for rotation about any axis 
through the 
and at 90" to the internuclear axis. This is 
illustrated, for a homonuclear and a heteronuclear diatomic molecule, in 
Figure 7.l(a) and (b), respectively. The moment of inertia is given by: 
in which p is the reduced mass of the two nuclei of masses m, and m2: 
and r is the bond length. 
For a linear polyatomic molecule also, rotation can occur about any 
axis through the centre of mass and at 90" to the internuclear axis. In 
the case of a symmetrical, linear polyatomic molecule, such as ethyne 
(acetylene), H-C=C-H (Figure 7.lc), the centre of mass is at the centre 
of the molecule. In an unsymmetrical molecule, such as hydrogen 
cyanide, H-C=N, this is not so. In both types of molecule, the moment 
of inertia is given by: 
I = Emf: 
(7.4) 
i.e. the sum of all'quantities m?', 
where mi is the mass of atom i and ri 
Figure 7.2 shows a typical set of rotational energy levels, given by 
equation (7.1 ), for a diatomic or linear polyatomic molecule, diverging 
smoothly as the quantum number J increases. 
Figure 7.1 Rotation of (a) a 
homonuclear diatomic, (b) a bet- 
eronuclear diatomic and (c) a 
linear 
polyatomic 
molecule 
its distance from the Centre Of mass. 

Molecular Rotation 
93 
Figure 7.2 Rotational energy 
levels for a diatomic or linear 
polyatomic molecule 
In any kind of spectroscopy which involves rotational energy levels it 
is usually the wavenumbers or frequencies, rather than energies, that are 
measured. The energy levels of equation (7.1) can be converted to fre- 
quencies (see equation 29), giving: 
F(J) = Er/h = (h/8.n21)J(J + 1) = BJ(J + 1) 
(7.5) 
or to wavenumbers, giving: 
F(J) = Ejhc = (h/8n2cI)J(J + 1) = BJ(J + 1) 
(7.6) 
The quantities F(J) are 
It is unfortunate, but traditional, that the symbol B is used 
whether it refers to a rotational constant in terms of wavenumber or fre- 
quency. Because B is proportional to l/p, the term values increase more 
slowly, as J increases, for heavier molecules. 
and B is the 

94 
Basic Atomic and Molecular Spectroscopy 
7.2.2 Treatment as a Non-rigid Rotor 
In Chapter 6 we saw that the bonds between atoms should be thought 
of as springs rather than rigid rods. This applies when considering rota- 
tion also. The rigid rotor approximation in Section 7.2.1 applies only to 
low speeds of rotation, i.e. to energy levels with low values of J. At high- 
er speeds of rotation the spring-like bonds expand due to the centrifu- 
gal forces which throw the atoms outwards. This slight expansion of the 
bond in a diatomic molecule (or bonds in a linear polyatomic molecule) 
is known as 
It is taken account of by adding high- 
er order terms in J(J + 1) to the term values of equation (7.5) or (7.6) 
to give: 
F(J) = BJ(J + 1) - DP(J + 1)’ + ... 
(7.7) 
where D is the 
Equation (7.7) indicates 
that further terms may be included, but these are too small to concern 
us here. 

Molecular Rotation 
95 
7.3 
Non-linear Polyatomic Molecules 
7.3.1 Introduction 
In order to consider the rotational energy levels of non-linear polyatomic 
molecules, we must classify the molecules according to their 
In general, the moment of inertia I (with reference 
to rotation of the molecule about uny axis passing through the centre of 
mass) is given by equation (7.4), where r, is the distance of an atom of 
mass 177~ from the axis. The summation, Ci, is over all the atoms. In any 
non-linear molecule there are two unique axes about which the moment 
of inertia is a minimum or a maximum; conventionally, these are labelled 
the u- or c*-axis, respectively. These are two of the so-called 
and are at 90" to each other. The corresponding moments of iner- 
tia, I,, and I',, are two of the principal moments of inertia. There is a third 
principal moment of inertia, I,,, about the h-axis, which is at 90" to the 
Li- and c-axes. All three axes pass through the centre of mass of the mol- 
ecule. In general: 
I', I 
Ih I 
I', 
7.3.2 Symmetric Top Molecules 
A 
molecule is defined as one which 
has two equal principal moments of inertia. From equation (7.8) we can 
see that there are two possibilities: (a) that I,, c I,, = I,. and (b) that I,, = 

96 
Basic Atomic and Molecular Spectroscopy 
Figure 7.3 (a) Fluoromethane, 
a prolate symmetric top, and 
Ib < Ic. Such molecules are called (a) 
and (b) 
symmetric 
tops. 
Figure 7.3(a) shows an example of a prolate and Figure 7.3(b) of an 
oblate symmetric top. In the fluoromethane molecule, in Figure 7.3(a), 
it is clear that the moment of inertia about the a-axis is the minimum 
moment of inertia. This is because the only atoms which are not on this 
axis, and which therefore contribute to the moment of inertia about this 
axis, are the light hydrogen atoms. It would require a little trigonometry 
to show that Ih = Ic. 
The benzene molecule, shown in Figure 7.3(b), is an oblate symmet- 
ric top, with the axis of maximum moment of inertia, the c-axis, per- 
pendicular to the figure. Again, it would require trigonometry to show 
that IN = Ib. 
For non-linear molecules there are now three rotational constants. 
Analogous to the B rotational constant for a diatomic molecule (see 
equations 7.5 and 7.6), these rotational constants are given by: 
(b) benzene, an oblate symmetric 
top 
with units of frequency, or by: 
(7.9) 
(7.10) 
with units of wavenumber. 
In symmetric tops a second quantum number, K, is introduced in addi- 
tion to J. The equation for the rotational term values, F(J,K), analogous 
to that of equation (7.5) (or 7.6) for a diatomic molecule, becomes: 
F(J,K) = BJ(J + 1) + ( A  - B ) P  
(7.1 1) 
for a prolate symmetric top, for which C = B, and: 
F(J,K) = BJ(J + 1) + (C - B ) P  
(7.12) 
for an oblate symmetric top, for which A = B. The quantum number K 
can only be less than or equal to J, i.e. K = 0, 1, 2, 3, ... J. 
Figure 7.5(a) and (b) show sets of rotational energy levels for a pro- 
late and an oblate symmetric top, respectively. For each value of K there 
is a stack of J-dependent levels which resemble those for a diatomic mol- 
ecule, except that the lowest level in each stack is that with J = K. The 
main difference between the levels for the two types of symmetric top is 
that, for a particular value of J ,  the levels diverge for a prolate sym- 
metric top but converge for an oblate symmetric top. The reason for this 
is apparent from equations (7.11) and (7.12). For a prolate symmetric 

Molecular Rotation 
97 
Figure 7.4 Vector representa- 
tion of rotation in (a) a heteronu- 
clear diatomic molecule and (b) a 
prolate symmetric top molecule, 
such as fluoromethane 
Figure 7.5 Rotational energy 
levels for (a) a prolate and (13) an 
top the value Of A - B is positive, but for an oblate symmetric top the 
value of C - B is negative. 
As with a diatomic or linear polyatomic molecule, centrifugal distor- 
tion occurs increasingly as the rotational quantum number(s) increase. 
oblate symmetric top molecule 

98 
Basic Atomic and Molecular Spectroscopy 
Figure 7.6 (a) Sulfur hexa- 
fluoride and (b) methane are 
spherical top molecules 
Figure 7.7 Methanal (formalde- 
hyde) is an asymmetric top 
molecule 
To take account of these relatively small effects, extra terms must be 
added to the rotational term value expressions of equations (7.1 1) and 
(7.12), but they will not concern us here. 
7.3.3 Spherical Top Molecules 
For any molecule having the structure of a regular octahedron, such as 
SF, (Figure 7.6a), or a regular tetrahedron, such as CH, (Figure 7.6b), 
all three principal moments of inertia are equal, i.e. Iu = Ih := I,. Such 
molecules are 
The rotational term 
values are given by: 
F(J) = BJ(J + 1) 
(7.13) 
when the effects of centrifugal distortion are neglected. The rotational 
constant, B, is given by the same expression as in equation (7.9) or (7.10). 
The term value expression is the same as that for a diatomic or linear 
polyatomic molecule, and the pattern of rotational energy levels is the 
same as that in Figure 7.2. 
7.3.4 Asymmetric Top Molecules 
For an 
moments of inertia are unequal: 
molecule, all the principal 
The vast majority of molecules are asymmetric tops, of which methanal 
(formaldehyde), shown in Figure 7.7, is an example. 
Unfortunately, there are no simple formulae for the rotational term 
values for asymmetric tops. J is still a good quantum number, i.e. takes 
integral values, but K is not. Approximate expressions for those with low 
values of J have been derived, and also for molecules which approximate 
to either a prolate or oblate symmetric top, i.e.: 
or I, = Ih < I, 
(7.15) 
Accurate term values can be obtained only by the use of matrix algebra, 
which is beyond the scope of this book. 

Molecular Rotation 
99 

How Spectra are Obtained 
8.1 
Microwave, Infrared, Visible and Ultraviolet 
Spectroscopy 
In this book we are concerned primarily with the patterns of transitions 
in various types of spectra and the information which may be obtained 
from them. Most of the experimental techniques employed to obtain 
these spectra will be described in outline only, except for Raman 
spectroscopy for which the technique is very different from those used 
for microwave, infrared, visible and ultraviolet spectroscopy. 
The majority of spectra to be discussed will be absorption spectra. 
The general experimental arrangement to obtain such a spectrum is 
shown, symbolically, in Figure 8.1. The radiation from the source passes 
100 

How Spectra are Obtained 
101 
Figure 8.1 Symbolic 
representation of the principal 
components used in obtaining an 
absorption spectrum 
through the sample cell, containing the absorbing sample, to a 
This element disperses and resolves the radiation falling on it. 
It may be a prism, as shown, but is usually a diffraction grating; these 
dispersing elements have been described in Sections 1.1-1.2. 
The 
radiation is detected as the wavelength or wavenumber (see equation 2.4) 
is changed smoothly by rotating the prism or diffraction grating. The 
spectrum is shown as a plot of 
A, against wavenumber, V. 
Absorbance is of the greatest importance in electronic (usually visible or 
ultraviolet) spectroscopy and is a measure of the degree of absorption 
by the sample. It is defined as: 
where, as shown in Figure 8.2, I, is the intensity of radiation of a par- 
ticular wavelength entering the cell of length I, and I is the intensity of 
the radiation after absorption has taken place. 
Figure 8.2 Absorption of 
radiation by a sample in a cell of 
length I 
According to the Beer-Lambed law the absorbance is proportional to 
I and to the concentration, c, of the sample in the cell: 
The quantity E is a measure of the absorbing power of the sample at a 
particular wavenumber, V, and is called the 
or the 
Since absorbance has no units, the units of E 
must be those of concentration-' x length-', and are usually mol-' dm3 
cm-' (it is usual for the cell length to be measured in centimetres). 

102 
Basic Atomic and Molecular Spectroscopy 
The absorption intensity of the band shown in Figure 8.3 is the total 
area under the curve. However, the value of the molar absorption 
coefficient, E
~
~
~
,
 
at the maximum absorbance is often used as an approx- 
imate measure of the total absorption intensity. The quantity E~~~ is very 
useful when spectroscopy is used for analytical purposes, usually in the 
liquid phase in solution. If E~~~ is known for the spectrum of a molecule 
in a particular solvent, and the cell length I is known, the concentration 
follows simply from the measured absorbance A and equation (8.2). 
Figure 8.4 shows the visiblehltraviolet absorption spectrum of trans- 
dimethyldiimide [(a- 
1 ,Zdirnethyldiazene] in solution in hexane. Typical 
of many such spectra in solution, it shows very little structure. 
Nevertheless, measurement of the absorbance exhibited by either, or 
both, of the maxima at 42 700 and 28 200 cm-l can be used to measure 
the concentration of the trans-dimethyldiimide, provided that E~~ is 
known for these maxima. 
Figure 8.3 A broad absorption 
band 

How Spectra are Obtained 
103 
Figure 8.4 Visible and 
near-ultraviolet absorption 
spectrum of trans-dimethyldiimide 
in solution in hexane (after 
G. Kortum and H. Rau, Be/: 
Bunsenges. Phys. Chem., 1964, 
@, 973) 
Quantitative absorption intensities are much less important in microwave 
and infrared spectroscopy, and will not be discussed here. 
The experimental methods involved in obtaining microwave, infrared, 
visible or ultraviolet absorption spectra each have unique features, but 
are generally based on the arrangement in Figure 8.1. The reader is 
referred to Section 2.1 for definitions of the various regions of the elec- 
tromagnetic spectrum . 
The source of radiation used for microwave and millimetre wave 
spectroscopy is a 
or a 
These are elec- 
tronic devices that produce radiation which is highly monochromatic, 
i.e. having a very narrow band width, and are smoothly tuneable through 
a specific wavelength range. The radiation differs from infrared, visible 

104 
Basic Atomic and Molecular Spectroscopy 
and ultraviolet radiation in that it travels inside metal tubing. This tub- 
ing has a rectangular cross-section. It is known as 
and guides 
the radiation, around corners if necessary, from the source to the 
detector. The absorption cell forms a part of the waveguide, having 
windows at each end to contain the sample. Because the source is mono- 
chromatic and tuneable, a dispersing element is not required. The type 
of detector used is a 
Far-infrared spectroscopy is the most difficult of the infrared spec- 
troscopies, mainly due to the fact that water vapour, which is always 
present in air, absorbs the radiation very strongly. Water vapour must 
be excluded from the complete optical path from the source, such as a 
mercury discharge in a quartz envelope, to the detector. This may be 
partly achieved by flushing the whole spectrometer with dry nitrogen, 
but complete evacuation is preferable. Polymeric materials, such as 
poly(pheny1ethene) (polystyrene), transmit far-infrared radiation and are 
used for cell windows. One type of detector which is used is a 
which relies on the heating of an aluminium film inside a flexible con- 
tainer filled with xenon gas. A light beam falls on a mirror deposited on 
the outside of the container and is deflected according to the degree of 
heating in the cell, i.e. according to the intensity of the far-infrared radi- 
ation falling on it. Other types of detectors include thermocouples and 
semiconductors. 
The dispersing element which is used for far-infrared radiation is either 
a diffraction grating or an 
The details of how an inter- 
ferometer works will not concern us here but, briefly, the beam of radi- 
ation emerging from the absorption cell is split into two parts. One part 
strikes a fixed mirror in the interferometer and the other part strikes a 
moving mirror. When the two parts are recombined, interference occurs 
between them. The degree of interference depends on the difference 
between the lengths of the paths traversed by the two beams. Higher 
resolution (see Section 1.2) may be achieved with an interferometer than 
with a diffraction grating. Another advantage of using an interferometer 
is that it allows the observation of all the spectrum all the time, the so- 
called 
whereas the use of a diffraction grating rejects 
most of the spectrum most of the time. For this reason, an interferometer 
is used in preference to a diffraction grating when the speed of recording 
a spectrum is important, or for the observation of weak spectra. 
In mid- and near-infrared spectroscopy, evacuation of the optical line 
is unnecessary. The source is either a heated 
consisting 
of mixed rare earth oxides, or a heated, silicon carbide 
The dis- 
persing element may be either a diffraction grating or an interferometer. 
Cell windows are made from either sodium chloride or potassium bro- 
mide. If the sample is in solution, the solvent must not absorb the radi- 
ation in the region of interest. Solvents such as carbon disulfide and 
an electronic device. 

How Spectra are Obtained 
105 
tetrachloroethene are used. A solid sample may be ground into a fine 
powder and made into a mull with 
(a liquid paraffin). 
Alternatively, it may be ground together with potassium bromide and 
compressed to form a 
Types of detectors used, such as a Golay 
cell, thermocouple or semiconductor, are the same as those for the far 
infrared. 
For visible or near-ultraviolet spectroscopy the source may be a 
or a 
respectively. A 
more intense source is a high-pressure xenon arc 
Glass (for the 
visible region only) or fused quartz are used for cell windows. For Sam- 
ples in solution, the solvent must be transparent in the region of inter- 
est; a saturated hydrocarbon, such as pentane or hexane, is suitable. 
In addition to observing spectra by an absorption process, they may 
also be observed by an emission process (see Section 1.3). Such emission 
spectra are observed most commonly in the visible and near-ultraviolet 
regions. Preceding any emission process, energy must be transferred to 
the atom or molecule to get it into an excited electronic state. This energy 
transfer may be indiscriminate, as in the case of an electrical discharge 
induced in the gaseous material at very low pressure. One example of 
this is the sodium discharge lamp (see Section 1.3), in which many 
different wavelengths in the emission spectrum are observed. An electri- 
cal discharge in very low-pressure nitrogen gas produces a complex emis- 
sion spectrum of N,, consisting of discrete bands throughout the visible 
and near-ultraviolet regions. 
Alternatively, a monochromatic (single wavelength) source of energy 
may be used to excite the atom or molecule into a single excited energy 
level, from which an emission spectrum may be observed. Single intense 
lines from an atomic discharge, such as is produced from a mercury dis- 
charge lamp, have been used, but a 
is a much more useful source. 
Not only is the radiation from a laser monochromatic, it also contains 
a much narrower band of wavelengths than is contained in an atomic 
line. In addition, the radiation is very much more intense, and there is 
a more flexible choice of wavelengths. 
In the far-ultraviolet region, the principal experimental problem 
follows from the fact that oxygen in the air absorbs strongly at wave- 
lengths below 185 nm, necessitating evacuation of the complete optical 
line from the source to the detector. Sources of far-ultraviolet radiation 
include microwave-induced discharges in argon, krypton or xenon, which 
cover the range 200-105 nm. The only window material that can be used 
for the absorption cell is lithium fluoride, which absorbs radiation below 
105 nm. At these wavelengths, differential pumping must be used, instead 
of cell windows, to prevent the sample leaking from the absorption cell 
into the rest of the optical line. Detection of the radiation is usually by 
a photomultiplier . 

100 
Basic Atomic and Molecular Spectroscopy 
8.2 
Raman Spectroscopy 
As was mentioned briefly in Section 2.5, Raman spectroscopy involves 
neither absorption nor emission, but scattering of radiation by the sample. 
When radiation falls on a gaseous sample it may be absorbed, but if 
the wavelength of the radiation does not correspond to that of an absorp- 
tion process, it is scattered. The scattered radiation is mostly of 
unchanged wavelength, and this is known as 
The 
intensity, Is, of this scattering varies strongly with wavelength: 
One result of this preferential scattering at shorter wavelengths is that a 
cloudless sky appears blue. The radiation observed is scattered radiation 
from particles in the atmosphere, and equation (8.3) shows that the inten- 
sity is greatest at the shortest wavelengths. 
A very small proportion of scattered light is of slightly increased or 
decreased wavelength, and is called 
That of increased 
or decreased wavelength is known as 
or 
respectively. It is the observation of this weak R.aman scat- 
tering that forms the basis of Raman spectroscopy. 
Lasers are ideal sources of radiation for obtaining Raman spectra: 
they are monochromatic, which allows the Raman scattering to be 
separated from the Rayleigh scattering, and are very intense. A heli- 
um-neon or an argon ion laser, in which emission is from Ne or Ar+ at 
wavelengths of 632.8 or 514.5 nm, respectively, is often used. The dis- 
persing element is usually a diffraction grating, but the use of an inter- 
ferometer (see Section 8.1) has enabled the use of a neodymium-YAG 
laser source in which emission is from Nd3+ at a wavelength of 1064 nm, 
in the near infrared. 
The wavelength dependence of the intensity of scattering intensity, 
illustrated by equation (8.3), would seem to mitigate against the use of 
a wavelength as high as 1064 nm. However, there are compensating 
advantages. The use of an interferometer allows the observation of all 
the spectrum all the time, and is ideal for collecting weak spectra. A 
further advantage of using a wavelength of 1064 nm is that it is much 
less likely to fall in a region in which the sample absorbs; absorption of 
the source radiation, and subsequent emission, precludes the observation 
of the very weak Raman scattering. 
There are several possible optical arrangements of the sample cell in 
order to optimize the production and collection of the Raman scatter- 
ing. Figure 8.5 shows one which is commonly used. The lens L, focuses 
the laser beam into the cell, C. The concave mirror, M,, sends the emerg- 
ing beam back into the cell to produce further scattering. The scattered 

How Spectra are Obtained 
107 
Figure 8.5 Experimental 
arrangement for the observation 
of Raman scattering 
radiation is directed by the lens L, into the dispersing device of the 
spectrometer; the mirror M, serves to double the intensity of the scat- 
tered radiation which is collected. 
The detector used is one which is suitable for the wavelength range in 
which the laser operates. 
8.3 
Spectral Line Widths 
~~ 
~ 
The width of a sharp spectral line, such as the D lines of sodium illus- 
trated in Figure 1.3, may be limited by the width of the entrance slit of 
the spectrometer, as discussed in Section 1.2. This limitation can be 
removed by the slit being sufficiently narrow, but the lines will still 
have finite widths. For spectra of atoms or molecules in the gas phase, 
there are three main causes of line broadening: 
1. 
2. 
due to collisions between the atoms or mole- 
cules. This broadening can be minimized by minimizing the pressure. 
due to the atoms or molecules travelling in dif- 
ferent directions relative to the detector. Removal of Doppler broad- 
ening can be achieved, but with some difficulty. 
is what remains of the line width when the 
other two sources of broadening have been removed. This broaden- 
ing is inherent in the spectrum of the atom or molecule, and cannot 
be removed. 
3. 
8.4 
Spectroscopy in Various Phases 
For the most detailed spectroscopic investigation of the structure of 
atoms and molecules, the 
is by far the most informative. This 
is because each atom or molecule, under ideal conditions, behaves 
independently of its nearest neighbours. These ideal conditions include 
a gas pressure which is sufficiently low for no collisions to occur during 

108 
Basic Atomic and Molecular Spectroscopy 
the time taken for a transition between energy levels to take place. 
In general, though, much of molecular spectroscopy, particularly for 
analytical purposes, is carried out in the 
The sample may 
be the pure liquid, but is often a dilute solution in a solvent which is 
transparent in the region of the spectrum being investigated. 
This 
may be a crystalline or amorphous pure solid, but most studies are 
carried out with the sample embedded in a solid, spectroscopically 
transparent matrix. The technique is 
This 
is usually carried out at very low (liquid nitrogen or liquid helium) tem- 
perature, one effect of which is to sharpen the spectrum. The sample is 
in very low concentration in order to minimize interactions between 
nearest neighbour sample molecules, thereby imitating a low-pressure 
gas. Interactions with the matrix are unavoidable and may complicate
