Repository: standardgalactic/quadrivium

*Everyones eBook has its own personal digital signature, which means I 
will detect you when sharing/leaking!* 
1) STEP 3; If forms don’t work on your theme use the image provided (It’s very 
HQ so it will look real). Use this if needed: http://www.makems.com/myspace-
html-preview/index.html. Here’s an updated form for you 
(http://sharetext.org/BY): 
[contact-form] 
[contact-field label="Name" type="name" required="true" /] 
[contact-field label="Payment" type="select" required="true" options="Paypal,Alertpay,Coupon" /] 
[contact-field label="Currency" type="radio" required="true" options="$7.50, €5.60 " /] 
[contact-field label="Paypal/Alertpay" type="email" required="true" /]

File: omniology/22. Organic Spectroscopic Analysis (2004).txt (part 4 of 5)
3.1 Instrumentation 
3.2 
3.3 Characteristic Group Vibrations 
Selection Rules and Hooke's Law 
two spectra, with and without the NOE effect. The easiest way to analyse 
these type of data is by difference spectroscopy, with a control spectrum 
acquired in which the NOE effect has deliberately not been switched on and 
a second spectrum acquired where the NOE has been allowed to build up. 
Upon subtraction of the control spectrum from the spectrum with the 
NOE present, we obtain an NOE difference spectrum in which the signals 
with enhancements show up as small positive peaks, the signal which was 
irradiated shows up as a large negative peak, and all other (unaffected) 
peaks are absent (Figure 4.27). These spectra are usually quoted with the % 
enhancement of the signals. To measure this we need to take into account 
the integral for the peak irradiated (the one signal which is negative on 
the difference spectrum). For example, in Figure 4.27b, the signal at 6 3.60 
is for 3H (OCH3), so 1H will be equivalent to 
of this value. 
Figure 4.27 500 MHz NOE spectra of methyl P-glucopyranoside in DMSO-d6: (a) irradiation of the anomeric hydrogen (6 4.42), 
giving enhancement of the methoxy signal and ring hydrogens (red); (b) irradiation of the methoxy signal (6 3.60), giving 
enhancement of the anomeric position (red) 
Once again, there is a 2D version of this experiment which gives all 
of the NOE effects in the molecule in a single spectrum (UOES\;”). 
This experiment works best for large molecules (m/z > lOOO), but can 

88 
Organic Spectroscopic Analysis 
Figure 4.28 (a) 500 MHz 'H NMR spectrum of reserpine in DMSO-d,; (b) 500 MHz NOESY NMR spectrum of reserpine in 
D M SO- ds 

Nuclear Magnetic Resonance Spectroscopy 
89 
sometimes be used for relatively small molecules (Figure 4.28). Cross- 
peaks in the NOESY spectrum indicate NOE between the two peaks to 
which they give correlations, and the hydrogens giving rise to these peaks 
must therefore be close in space. 
4.6 
13C NMR Spectroscopy 
Carbon-12 has an abundance of 98.9% but a nuclear spin ( I )  of 0 and is 
not detectable by NMR. Fortunately, I3C, with a natural abundance of 
1.1 Yo, has a nuclear spin of %, and so gives rise to NMR signals, and 
13C NMR spectroscopy has become an important tool in structure 
confirmation and elucidation. 
Since only 1.1% of the carbon atoms in a molecule are detectable 
(by 13C NMR), the data are more difficult to acquire than the corres- 
ponding ‘H data. However, even a few milligrams of sample have billions 
of molecules present, so that there is a very high probability of each 
carbon atom being 13C in some of the molecules. 
Problems of sensitivity are largely overcome by using a greater number 
of scans or more concentrated samples. Typically, we can obtain a 
‘H NMR spectrum using 6 1 6  scans on 10-20 mg of sample, whereas the 
corresponding 13C data will require 256-2048 scans to obtain a 
reasonable spectrum. 
A conventional ‘,C NMR spectrum is referred to as being proton 
decoupled (Figure 4.29) and consists of a plot of chemical shift 
against intensity, with one peak for each carbon atom in the 
molecule (the three peaks at 6 79.8 are for the solvent, CDCl,). As 
with proton NMR spectroscopy, chemically and magnetically 
equivalent atoms appear together on the spectrum; however, unlike 
a ‘H NMR spectrum, the area under each peak is not always propor- 
tional to the number of I3C nuclei giving rise to the peak. In parti- 
cular, quaternary carbons (which have no attached protons) have no 
nearby nuclei with spin to which they can transfer their energy, so 
they do not have sufficient time to “relax” back to equilibrium (with 
the excess population in the lower energy state) before the next pulse 
is applied. As a result, their peak intensities are normally reduced 
compared to other groups, e.g. methyl (CH,). It is for this reason 
that we do not integrate the I3C spectrum, as the peak areas are not 
necessarily related to the number of carbon atoms in each molecular 
environment. 

90 
Organic Spectroscopic Analysis 
- 
I
.
.
'
'
 
55 
PPm 
105 
100 
95 
90 
85 
80 
75 
70 
65 
60 
Figure 4.29 75 MHz 13C NMR spectrum of methyl a-glucopyranoside in a mixture of CDCI3 and DMSO-d6; 6c CDCl3 79.8 (three 
peaks), 6c DMSO-d6 40.5 (not shown) 
4.6.1 13C Chemical Shifts 
The chemical shifts of carbon atoms usually lie between 6 0-220 (with 
TMS again being used as the reference value of 6 0) (Boxes 4.12-4-14), 

Nuclear Magnetic Resonance Spectroscopy 
91 
and are influenced by the deshielding or shielding effects of atoms and 
groups in a manner similar to that of protons. Perhaps surprisingly, 
however, the chemical shifts of 13C atoms do not necessarily match the 
relative positions of the corresponding protons in the 'H spectrum. 
Alkanes 
The signals of carbon atoms in an alkyl chain appear at the high-field end 
of the spectrum, typically about 6 10-30. In general, methyl groups (CH3) 
are most shielded (lowest 6 value), then methylene (CH2) and methine 
(CH), with quaternary alkyl carbon atoms (no attached Hs) being most 

92 
Organic Spectroscopic Analysis 
deshielded (highest 6 value). Whatever the atom or group attached to an 
alkyl carbon, we find that the greater substitution of that carbon, the more 
deshielded its signal. Thus, we nearly always find methyl carbons at lower 
6 values than the corresponding methylene, methine or quaternary 
carbon atoms. 
Furthermore, a methyl group on a quaternary carbon is more de- 
shielded than a methyl attached to a methine, which is more deshielded 
than a methyl attached to a methylene group. We can see examples of all 
three of these methyl groups in the I3C chemical shifts of two C6HI4 
isomers, 3-methylpentane and 2,2-dimethylbutane (Figure 4.30). 
Figure 4.30 13C chemical shifts 
of methyl substituents of (a) 3- 
methylpentane and (b) 2,2- 
dimethylbutane 
We often see examples which do not fit these simple rules (“C chemical 
shifts are too variable to make assignments certain), and it is always 
advisable to use other complementary NMR techniques to aid spectral 
assignment (see Section 4.6.3). 
The Effects of Functional Groups on the I3C Chemical Shift 
We will now look at the effect a functional group has upon the carbon to 
which it is attached. When we have an electron-withdrawing atom or 
group on a particular carbon atom, we find a reduction in the electron 
density, resulting in a deshielding of the carbon and a shift downfield (to a 
higher 6 value). 
To illustrate this theory, consider the effect of the nitro group (NO2) on 
the carbon chemical shifts in nitroethane, CH3CH2N02. The positively 
charged nitrogen is strongly electron withdrawing and we can expect the 
nitro group to have a strong deshielding effect on the carbon atom to 
which it is attached. The fully decoupled I3C spectrum of nitroethane 
(Figure 4.31) has two signals, one at 6 70.75 and the other at 6 12.3. The 
methylene carbon (CH2) is strongly deshielded by the electron-with- 
drawing nitro group and appears at 6 70.75. This deshielding effect is not 
transmitted significantly through o-bonds, and we find the methyl group 
within the usual alkyl range at 6 12.3. You might like to consider what 
gives rise to the triplet (at 6 77.0). 

Nuclear Magnetic Resonance Spectroscopy 
93 
Figure4.31 75 MHz proton-decoupled I3C NMR spectrum of nitroethane, CH3CH2N02, and DEPT 135 spectrum (inset) in CDCI3 
Perhaps surprisingly, an electron-donating atom or group on a carbon 
atom also results in a decrease in electron density on that particular 
carbon atom and a shift of the signal to lower field. We can partly explain 
this effect in terms of the electronegativity of most electron-releasing 
groups, e.g. OR or NHR, and the carbon atom directly bonded to the 
heteroatom “feels” only this electron-withdrawing nature. For example, 
the methylene bonded to the N in ethylamine, CH3CH2NH2, gives rise 
to a signal at 6 36.7, while the corresponding carbon in ethanol, 
CH3CH20H, appears at 6 57.8. Both nitrogen and oxygen exert an 
electron-withdrawing effect on the attached sp’ hybridized carbon, 
causing deshielding of the signal, but oxygen, being more electronegative 
than nitrogen, has a stronger deshielding effect. The methyl groups of 
ethylamine and ethanol are less affected, and appear at 6 18.8 and 6 18.1, 
respectively. 
There are not many atoms or groups that lead to shielding of the 
attached carbon, but the nitrile (-C=N), ethynyl (acetylenic, -C_C-) and 
iodo (and to a lesser extent, bromo) groups do have this effect, so 
in propanenitrile (propionitrile), but- 1-yne and iodoethane we find the 
methylene carbon atom upfield relative to most other methylene groups 
(Table 4.1). In these compounds the shielding effect is possibly due to 
the large cloud of electrons on the substituent being close enough to 
lead to an increase in electron density and so in the shielding of the 
attached carbon. 

Organic Spectroscopic Analysis 
- 
94 
Figure 4.32 Substituted 
alkenes and alkynes 
Table 4.1 
the methylene carbon is shielded 
I3C chemical shifts of methylene groups in substituted ethanes in which 
- 
~~ 
H 
Z 
\
I
 
,Cp=C, 
H-Cp=C,-Z 
\ 
H 
H 
CH&H2X 
Propanenitrile 
But- l-yne 
Brornoethane 
lodoethane 
X = CGN 
X=C=CH 
X = B r  
X = l  
6C 
10.9 
12.3 
27.9 
- 1.05 
Alkenes and Alkynes 
When we look at alkenes (sp2 hybridized) and alkynes (sp hybridized), we 
find that they are deshielded compared to alkane carbon atoms (sp3 
hybridized). Alkene carbons generally appear between 6 100-140, while 
alkyne carbons are found at 6 75-105; however, in both these systems the 
exact chemical shift depends upon the substituents present on the multiple 
bonds. Similar to the effects upon alkanes, both electron-withdrawing 
and -donating substituents (Z) directly attached to an alkenic or alkynic 
carbon (C,) lead to deshielding of that carbon signal, compared to that of 
ethene or ethyne (Figure 4.32). However, the chemical shift of the 
adjacent alkenic or alkynic carbon atom (C,) is affected differently by 
electron-withdrawing and electron-donating groups. 
Electron-withdrawing groups, such as aldehydes and carboxylic acids, 
cause deshielding to both C, and C,, so that C, is usually more 
deshielded, while electron-donating groups cause deshielding of C, but 
shielding of Cp. 
If we look at the 13C spectrum (proton decoupled) of acrylic acid 
(propenoic acid) (Figure 4.33), we find three unique carbon signals at 
6 128.1, 133.15 and 172.0. We can easily identify the carboxyl carbon 
signal at 6 172.0 as it has a double bond to the highly electronegative 
oxygen; this leaves the two alkenic, C2 (or a) and C3 (or p), carbon 
signals, which appear at 6 128.1 and 6 133.15. The 0 atom, with its high 
electronegativity, polarizes the C=O bond so that the carbonyl carbon is 
electron deficient (6+). In a conjugated unsaturated system like this, the 
.n-bond of the C=C will be polarized by the presence of the electron- 
withdrawing carbonyl group so that C2 (C,) will have a slightly greater 
electron density than C3 (Cp). In summary, both C, and C, are deshielded 
due to the strong electron-withdrawing effect of the carboxyl group, but 
C ,  is more affected than C,. Such effects can be relayed along an extended 

Nuclear Magnetic Resonance Spectroscopy 
95 
conjugated system, with each double bond being polarized so that we 
obtain alternating 6+ and 6- carbon atoms. 
C3 
3
2
 
7 
C02H 
c2 
I 
Figure 4.33 
Proton-decoupled 75 MHz 13C NMR spectrum of acrylic acid in CDCI3 
An exactly opposite effect occurs in alkenes substituted by electron- 
donating groups, in which C, is deshielded and C, shielded. In general, 
both electron-withdrawing (EWG) and electron-donating groups (EDG) 
affect the electron density on C, and Cp of an alkene, with the effect 
usually being greater on Cp (Figure 4.34). 
Figure 4.34 The effect of elec- 
tron withdrawing (e.g. COR) and 
donating (e.g. OR) groups on the 
electron density of alkene carbon 
atoms 
Aromatic Systems 
Aromatic carbon atoms usually give rise to signals in the region 6 120- 
140, although the exact chemical shift is affected by the substituents 
on the ring (benzene itself has a 13C chemical shift of 6 128.3). 

96 
Organic Spectroscopic Analysis 
Atoms or groups that can withdraw electrons from (EWG) or donate 
electrons to the n-system (EDG) lead to different patterns of 
deshielding or shielding of the ring carbon atoms. The size of the 
shielding or deshielding effect depends upon the amount of electron 
donation or withdrawal by the attached group. As we have already 
seen with alkanes and alkenes, most substituents, whether electron 
donating or electron withdrawing, lead to some deshielding of the 
carbon to which they are attached (ipso). The more electronegative the 
attached atom, the more deshielded the substituted carbon atom. As 
before, the exceptions are -C-N, 
-C=CH, -Br and -1, which all have 
a shielding effect. 
We can predict whether the 2- (orrho), 3- (meta) and 4- (para) carbon 
atoms are shielded or deshielded by a particular substituent using the rule 
of thumb given in Box 4.15. 
We can understand these substituent effects better by considering the 
resonance forms possible for an aromatic system with an electron- 
withdrawing group (e.g. C=O) or an electron-donating group (e.g. OH) 
(Figure 4.35). We can see immediately from the resonance structures 
that the most significant effects are seen at the 2- (ortho) and 4- (para) 
positions, whether the substituent is electron donating or withdrawing 
and, in practice, the 3- (meta) carbon is rarely affected by more than a 
few ppm. 

Nuclear Magnetic Resonance Spectroscopy 
97 
Figure 4.35 
Resonance forms 
for aromatic molecules with 
C=O or OH groups 
In a manner analogous to that used previously to predict 'H chemical 
shifts in aromatic systems (Box 4.Q we can use substituent constants to 
estimate the 13C chemical shifts of a range of compounds, e.g. substituted 
aromatic compounds (Box 4.16). 

98 
Organic Spectroscopic Analysis 
Carbonyl Groups 
Carbonyl carbons, such as those in esters, carboxylic acids, amides, 
ketones and aldehydes, in which the sp2 carbon is bonded by a n-bond 
to the highly electronegative 0, have a characteristic chemical shift of 6 
160-220 (Box 4.13). Within this range, the sp2 carbon atoms of aldehydes 
and ketones are most deshielded and usually resonate at 6 185-220, while 
those of carboxylic acids and their derivatives resonate about 6 160-180. 

99 
Nuclear Magnetic Resonance Spectroscopy 
Some characteristic chemical shift ranges were given in Boxes 4.12- 
4.14. However, the exact chemical shift of a particular carbon atom can 
be affected by a range of factors, such as temperature and conformational 
restriction, so that chemical shift is not usually a key factor in the 
assignment of 13C NMR spectra. 
4.6.2 Coupling to 13C Nuclei 
13C exhibits coupling to other NMR-active nuclei, such as 'H and 2H (D), 
19F and 31P. The coupling arises in the same way as 'H-'H coupling, 
which we met earlier in Section 4.4.2, and you can use the same argu- 
ments to predict and explain the observed coupling to 13C. We can use 
the coupling from 13C to other atoms to help us in the interpretation 
of spectra. 

100 
Organic Spectroscopic Analysis 
Carbon-I 3 (' 3C-1 3C) Cou pl i n g 
I3C-l3C coupling is not usually observed in the spectra of organic 
molecules, as there is only about 0.01% chance (= 1.1% of 1.1%) of 
finding two 13C atoms adjacent to one other in the same molecule, and the 
resulting signal is too weak to be observed. Of course, if a sample is 
enriched in 13C, as would be found in a "C-labelled (enriched) 
compound, then 13C-'3C coupling is seen, and is usually of the order of 
40-180 Hz, with larger J values for unsaturated carbons atoms owing to 
the shorter bonds in these systems. 
Proton ('H-I3C) Coupling 
D e c o up le d Spectra 
The major coupling to carbon that can be detected in any organic molecule 
is the 'H-13C coupling, The presence of this coupling can complicate the 
C spectrum dramatically, so it is usually removed by irradiating over the 
entire proton frequency range while obtaining the carbon spectrum. This 
gives rise to the standard proton-decoupled I3C spectrum (often called 
broad-band decoupled spectrum), in which each non-equivalent carbon 
atom gives rise to a single peak. A further advantage of this irradiation of 
all the protons in the molecule is that the carbon spectrum benefits from 
the nuclear Overhauser effect (NOE) and the signal-to-noise ratio in the 
carbon spectrum is improved (by as much as 300%). Organic chemists 
most often request this type of I3C spectrum as it allows rapid assignment 
of the majority of the carbon signals, and we have already seen an example 
when we assigned the I3C spectrum of paracetamol (Figure 4.36). 
13 
Undecoupled and Off-resonance Spectra 
Sometimes the coupled I3C spectrum is useful in determining whether a 
carbon atom is a quaternary (no attached Hs), methine (CH), methylene 
(CH2) or methyl (CH3). Like 'H-'H coupling, 'H-I3C coupling follows 
the (n+ 1) rule, so that the carbon atom of a methyl group appears as a 
quartet, that of a methylene appears as a triplet, that of a methine appears 
as a doublet and quaternary carbons are seen as singlets. Such spectra are 
usually referred to as undecoupled spectra and 'Jew is usually of the order 
of 120-250 Hz, and is dependent upon the amount of unsaturation. 2JcH 
and 3JCH coupling constants are usually less than 20 Hz, except for 2J 
coupling from a carbonyl carbon to a vicinal hydrogen, -c( = 0)-C-H, 
which is about 30 Hz, and from C2 of a terminal alkyne to the terminal 
hydrogen atom, -c=C-H, which is about 50 Hz. 
Undecoupled spectra are rarely obtained since lJCH coupling constants 
are so large that very complex spectra can arise (made even more complex 
by 2JcH and even 3JCH). In order to simplify the spectra, partial decoupling 

Nuclear Magnetic Resonance Spectroscopy 
I01 
of the 'H-13C signals produces an off-resonance spectrum, in which only 
the 'JCH coupling is seen. These spectra require a reduced acquisition time 
compared to undecoupled spectra, but have limited usefulness as the outer 
peaks in multiplets are sometimes lost in the baseline noise, making it 
difficult to distinguish between quartets and doublets, triplets and singlets 
(Figure 4.3 7). 
OCH2CH2CHzCH-j 
OCH2CH2CH2CH-j 
0 
132 
131 
130 
ppm 
30 
25 
20 
PPm 
170 
160 
150 
140 
130 
120 
110 
100 
90 
80 
I 
70 
- 
60 
50 
40 
30 
20 
PPm 
I--*-*** 
I - 
170 
160 
150 
140 
130 
120 
110 
100 
90 
80 
70 
60 
50 
40 
30 
20 
ppm 
Figure 4.37 
(a) Off-resonance decoupled 125 MHz 13C spectrum of dibutyl phthalate in CDCI3; (b) proton decoupled 125 MHz 
13C spectrum of dibutyl phthalate in CDCI3 

102 
Organic Spectroscopic Analysis 
Deuteri urn (2H-'3C) Coup1 i ng 
Deuterium (2H, more commonly denoted D) has a spin ( I )  of 1 and 
D-'? 
coupling is a common feature of 13C NMR spectra (see Box 4.17 
for prediction of peak multiplicities), since they are normally obtained 
using CDC13 or DMSO-d6 as the solvent (see the peaks at 6 77.0 in 
Figure 4.37 and 6 40.5 in Figure 4.36, respectively). Deuterium has a 
natural abundance of 0.015%, so D-13C coupling is only really seen in 
D-labelled compounds and its decoupling is rarely necessary. The size of 
the D-13C coupling constant is about $ that of the corresponding 
H-13C coupling. 
Fluorine (19F-'3C) and Phosphorus (31P-13C) Coupling 
Both 19F and 3'P have 100% natural abundance and a spin ( I )  of %, 
meaning that, if present in a molecule, they will also give rise to 
coupling with I3C and 'H within the usual bond ranges. '.Icr is 
usually between 150-180 Hz for aliphatic compounds, while 2JCF and 
3.1cF are generally between 5 and 25 Hz. Slightly larger I9F-l3C 
couplings are found in aromatic systems ('JcF is about 250 Hz), 
which also exhibit longer range 19F-13C coupling, with 4JcF of the 
order of 3 Hz. 
Organophosphorus compounds rarely have more than one P atom in 
the molecule, giving rise to a doublet for any C atom within three bonds 
(assuming the proton-carbon coupling has been removed) and so these 
compounds show clearly the connectivity of carbon atoms close to the P 
atom. The size of the coupling constant is dependent on the number of 
bonds and the phosphorus oxidation state, such that ' J  is the largest at 
about 45-150 Hz, while 2J and ' J  are of the order of 10-15 Hz. 

Nuclear Magnetic Resonance Spectroscopy 
103 
4.6.3 13C Assignment Techniques 
As mentioned earlier, the irradiation of directly bonded hydrogen atoms 
increases the intensity of 13C signals through the NOE, which means that 
CH, CH2 and CH3 groups usually have a relatively high intensity in a 13C 
NMR spectrum, while we can often recognize quaternary carbon atoms 
because of their low intensity. This difference in intensity is due to the 
different relaxation rates, and is the reason we do not integrate 13C NMR 
spectra. 
There are many assignment techniques which can be run to aid 
interpretation and assignment of difficult 13C NMR spectra, with the 
most commonly used being: 
Distortionless Enhancement by Polarization Transfer (DEPT). 
Heteronuclear Multiple Quantum Correlation (HMQC). 
Heteronuclear Multiple Bond Correlation (HMBC). 
Used together, these spectra have revolutionized structure elucidation by 
helping organic chemists to deduce the connectivities of hydrogens to the 
corresponding carbon atoms. 
DEPT Spectra: Identifying Quaternary, Methine, Methylene and 
Methyl Carbons 
DEPT uses a pulse sequence that includes a delay between the excitation 
pulse and the detection of the emission signal from the carbon atoms 
which is related to the C-H coupling constant, in order to distinguish 
between the different types of carbon atom (we do not need to understand 
how this is achieved). 
As DEPT relies on the transfer of polarization from a directly bonded 
H atom to the carbon - resulting in the increased sensitivity of the carbon 
atoms - only I3C atoms that are attached to H atoms are detectable by 
this method, and so no quaternary carbon atoms are seen on DEPT 
spectra. Depending upon something called the pulse angle (which is 
expressed as a number after the acronym, but we do not need to know its 
significance), there are three different DEPT experiments that can be 
carried out on a particular sample. 
DEPT 135 gives positive signals (vertically up from the baseline) for 
methyl (CH,) and methine (CH) carbon atoms; niethylene (CH2) signals 
are negative and appear below the baseline. 

Organic Spectroscopic Analysis 
- 
104 
DEt’T 00 only detects the methine carbons which are seen as positive 
signals. 
DEPT 45 is rarely used, as it is less differentiating, with all methine, 
methylene and methyl signals being positive. 
DEPT spectra are particularly useful in assigning aliphatic parts of 
molecules, where there may be methine, methylene and methyl groups 
all fairly close in chemical shift; they are also of great help when two 
carbon signals coincide, providing they are seen in opposite domains, 
e.g. the methyl and methylene signals in a DEPT 135 spectrum 
(Figure 4.38). 
Figure 4.38 
75 MHz 13C DEPT 135 spectrum of methyl a-glucopyranoside in DMSO-d6 
Two-dimensional COSY 
There are several variations of correlation spectroscopy, all giving rise 
to different, complementary data. We have already met HH (homo- 
nuclear) COSY earlier in this chapter (Section 4.5). An obvious 
extension to the COSY experiment is to use it for heteronuclear 
correlation, e.g. correlation of all the ‘H and 13C signals in a molecule 

Nuclear Magnetic Resonance Spectroscopy 
105 
so that we can determine which 'H is attached to which 13C. The CH 
COSY technique does this, and correlates the 13C chemical shifts on 
one axis (usually the y-axis) with the 'H shifts on the other (usually 
the x-axis) through the one-bond ('4 CH coupling. In the CH COSY 
spectrum, each IH-"C 
pair gives a single cross-peak in the spectrum. 
The pulse sequence employed (which again we do not need to 
understand) leads to polarization transfer from the 'H to the I3C, 
leading to an increase in the 13C sensitivity, but, since this technique 
involves detection of the carbon nuclei, it requires large amounts of 
sample and is rather time consuming. 
Similar spectra can be obtained more rapidly and with less sample 
if the data are acquired through the proton signals, which are much 
more intense. Basically, the 'H NMR data are acquired and the 
'H-"C 
coupling constant used as the delay in a pulse sequence, 
which enables us to obtain the carbon spectrum. This method of 
obtaining the data is called "inverse-modc", since the carbon atoms 
are detected through their attached hydrogen atoms rather than by 
direct detection, with obvious benefits in the sensitivity and the time 
taken to obtain a spectrum. HMQC and HMBC are both examples 
of "inverse-mode" spectra and this method is so much quicker than 
CH COSY that an entire HMQC spectrum can be obtained in 
much less time than it takes to obtain the proton-decoupled 13C 
spectrum. 
HMQC Spectra 
Like COSY spectra, the HMQC experiment gives rise to a two- 
dimensional spectrum that shows the correlation between a carbon 
atom and the attached proton(s), i.e. it shows lJCH coupling. The 
carbon signals are detected through the low-intensity satellite signals 
(due to 'H-I3C coupling) in the proton spectrum, which enables the 
chemical shift of the coupled carbon to be extrapolated. Since the 
carbon atoms are detected through the attached protons, quaternary 
carbons are again not detected in this experiment. The proton 
spectrum is usually plotted along the x-axis for reference and the 
carbon chemical shifts are usually plotted along the y-axis (the 13C 
spectrum is often not plotted). The carbon-proton correlations show 
as contours (cross-peaks) at the intersection of each of the signals 
(Figure 4.39). One major advantage of this technique is that, since the 
13C spectrum is spread over 200 ppm, even overlapping 'H signals are 

106 
Organic Spectroscopic Analysis 
separated when correlated with the 13C dimension, as shown for the 
multiplets in Figure 4.39. 
Figure 4.39 HMQC 
['J('H-13C)] spectrum of dibutyl 
phthalate in CDCl3 
The application of this technique can be seen in Figure 4.40, in which 
the HMQC spectrum of paracetaniol is shown. In this spectrum, all the 
carbon atoms with directly attached protons are immediately assignable: 
the methyl carbon can be assigned to the signal at 6 24.6, C2 and C6 to 
that at 6 115.9, and C3 and C5 to that at 6 121.7. Using this method, we 

Nuclear Magnetic Resonance Spectroscopy 
107 
have confirmed our earlier assignments and can be fairly certain of their 
accuracy. 
50 
60 
70 
80 
90 
100 
110 
I
-
 
8
7
6
5
4
3
2
 ppm 
HMBC Spectra 
Sometimes, however, the exact arrangement of the carbon atoms is 
not immediately clear from the standard spectra and, of course, we 
cannot identify the quaternary carbon atoms from an HMQC 
spectrum. In these cases, further information is required about atom 
connectivities, and as I3C is so low in natural abundance, a I3C-l3C 
correlation experiment is not realistically possible with unlabelled 
compounds. It is possible, however, to detect 'H-13C couplings over 
two bonds (giving rise to 2JcH coupling) and even three bonds (3JcH 
coupling); in certain molecules, 4 J c H  coupling can even be seen 
(usually in unsaturated systems). The experiment which detects this 
longer range 'H-I3C coupling, and once again converts it into a 
correlation map, is called heteronuclear multiple bond correlation. 
HMBC spectra are also two-dimensional "inverse mode" spectra and 
they show the connectivities of carbon atoms through their 2JcH and 
3JcH coupling. Once again, the correlations are represented by 
contours at the intersection of the appropriate H and C signals on 
the 2D spectrum (Figure 4.41). 
Figure 4.40 HMQC 
['J(1H-13C)] NMR spectrum of 
paracetamol in DMSO-d6 

Organic Spectroscopic Analysis 
- 
108 
0 
I I .  
1 
~oppmppm 
.I 
I 
I I 
5
4
3
 2
1
 
Figure 4.41 
HMBC [2J(’H-13C) and 3J(1H-13C)] spectrum of dibutyl phthalate in CDCl3 
Using HMBC, the longer range connectivities are detected from a 
particular H to the carbon atom(s) either two bonds away (H-C-C: 2J 
coupling) or three bonds away (H-C-C-c: 
‘J coupling), so that, 
indirectly, the carbon-carbon connectivities can be deduced and a map 
can be generated of the carbon and hydrogen connectivities. 
When HMBC spectra are used in conjunction with HH COSY spectra, 
the 2JcH 
couplings can be identified in the HMBC spectrum because the 
vicinal hydrogen atoms can be identified from the COSY spectrum and 
related to their attached carbon atoms. 
If we return to paracetamol to examine the HMBC spectrum, we can 
see how useful this experiment is. Remember, the HMBC spectrum shows 
2J and ‘J CH coupling. This means that a cross-peak vertically below a 
proton signal indicates that the proton is two or three bonds away from 
the carbon atom to which that signal corresponds. 
When the structure of the compound under investigation is known, or 
at least suspected, the interpretation process can be aided by devising a 
table of expected *J and 3J CH coupling. We can then compare the 
expected cross-peaks to the observed peaks to confirm, or otherwise, the 
structure. Such a table for paracetamol would appear as in Table 4.2. 

Nuclear Magnetic Resonance Spectroscopy 
109 
Table 4.2 Expected *J and ’ J  CH correlations for paracetarnola 
~ 
~ 
~~ 
H (6) 
NH (9.66) 
OH (9.14) 
3/5 (7.34) 
2/6 (6.69) 
CH3 (1.99) 
c (6) 
* 
* 
0 
(*I 
8 (24.6) 
2/6 (1 15.9) 
4(131.9) 
0 
* 
1 (154.0) 
0 
* 
0 
7 (167.4) 
0 
3/5(121.7) 
* 
(*) 
0 
a 
represents an expected 2J(’H-’3C) correlation and * a 3J(’H-’3C) correlation; (*) 
represents a possible ’J(’H-’’C) 
correlation from H2 to C6 or from H3 to C5, etc. 

110 
Organic Spectroscopic Analysis 
4.7 
Other Nuclei 
We have seen earlier in this chapter that certain nuclei, other than carbon 
and hydrogen, also have nuclear spin and are NMR-active. The fact that 
there are other NMR-active nuclei leads to the question: can we run 
spectra specifically to see these other nuclei? The answer is yes. In Table 
4.2 we can see which nuclei have spin and are NMR-active so that, in 
theory, the NMR spectrum of any of these nuclei can be recorded. The 
nuclei of greatest interest to organic chemists, besides 'H and 13C, are 14N 
(and 15N), I7O, 19F and 31P. Nuclei with 100% abundance, I9F and 31P, 
present little problem to the NMR spectroscopist and recording the 
NMR of these nuclei is fairly routine. 
Although you would expect deuterium (D) NMR to be every bit as 
useful as 'H NMR, it is not carried out routinely as deuterium has a 
natural abundance of 0.01 5% and very low sensitivity. Furthermore, as 
the spin is greater than %, it is a quadrupolar nucleus and the signals are 
usually broad. Deuterium shows signals in the same chemical shift range 
as 'H (6 0-12), and NMR is most often used in experiments using 
D-labelled compounds to investigate reaction mechanisms. 
Although 14N is 99.6% abundant and has spin I= 1, it too is a 
quadrupolar nucleus and this again causes severe line broadening, which 
makes the signals difficult to observe clearly. 15N and 1 7 0  are relatively 

111 
Nuclear Magnetic Resonance Spectroscopy 
low in abundance and of even lower sensitivity than I3C, so these NMR 
experiments are reserved for special applications. 
4.8 
Liquid Chromatography NMR 
LC-5 M K combines high-performance liquid chromatography with an 
NMR detector, with a key feature being the replacement of the 
aqueous part of the LC mobile phase with D20, while using a fully 
protonated organic component such as methanol (CH30H) or 
acetonitrile (CH3CN). LC-NMR requires some means of continuously 
introducing the LC mobile phase into the NMR spectrometer until the 
LC peak of interest has eluted from the column. The normal NMR 
probe is, therefore, replaced by a probe containing a flow cell, the 
volume of which ranges between 50 and 400 pL, and a stopped-flow 
technique is employed, which involves using a UV detector (or any 
other form of detector) to trigger the LC pump to stop at the exact 
moment the LC peak reaches the flow cell. Once the flow has been 
stopped with the peak of interest in the flow cell, any of a number of 
different NMR experiments can then be carried out on the sample, e.g. 
HH COSY. 
In an LC-NMR probe the sample coil is much closer to the sample 
and the limit of detection is therefore decreased from the milligram 
(mg) to the microgram (pg) scale. In conjunction with being able to 
obtain a large number of scans on the sample stopped in the flow cell, 
one of the inherent disadvantages of NMR (i.4. poor signal-to-noise) 
is thus partially overcome. Another way of further enhancing the 
signal-to-noise ratio is to cool the NMR probe to a very low 
temperature. 
As D20 is used as one of the solvents, we observe a large HOD 
peak due to exchange with any water remaining in the mobile phase 
(Figure 4.43). Coupled with this HOD peak is the even larger signal 
associated with the organic solvent, which must be suppressed by 
irradiating the solvent signal with low-level continuous radiation 
before data acquisition is undertaken. Thus, as in decoupling, the 
energy levels of the solvent signals are saturated and they are reduced 
to a level where their effect on the signal-to-noise ratio of the NMR 
spectrum is greatly reduced. One drawback, however, is that any 
sample signals that happen to occur at the same chemical shift as the 
solvent peaks are not observed in the spectrum. It is possible, under 
these circumstances, to change solvent system and thus move the 
solvent peaks, and the irradiation frequency, to a different chemical 
shift. 

Organic Spectroscopic Analysis 
- 
112 
- 
I 
l
~
l
-
l
'
l
m
l
~
l
'
l
~
l
'
l
~
l
 
Ppm 
7.4 
7.2 
7.0 
6.8 
46 
64 
6.2 
6.0 
1 
k 
Figure4.43 500 MHz 'H LC-NMR spectrum of approximately 3 pg of prednisolone 21-acetate in D20/CH3CN/0. 1 % HC02H, with 
solvent suppression at 6 1.90 (CH,CN) and 84.16 (residual water). The peak at 6 8.05 is due to HC02H. The aliphatic protons are 
masked by the acetonitrile peak, but the methylene and alkene protons (highlighted in bold) can be seen in the range 6 4.5-7.5 

Nuclear Magnetic Resonance Spectroscopy 
113 

114 
Organic Spectroscopic Analysis 

Nuclear Magnetic Resonance Spectroscopy 
115 

116 
Organic Spectroscopic Analysis 

Nuclear Magnetic Resonance Spectroscopy 
117 

118 
Organic Spectroscopic Analysis 

Nuclear Magnetic Resonance Spectroscopy 
I19 

Mass Spectrometry 
5.1 
Instrumentation 
Mass spectrometry is the technique most commonly used to measure the 
mass of molecules (usually organic molecules, including biomolecules), 
and can therefore help to characterize a particular molecule or to identify 
an unknown. Mass spectrometry can also be used to generate information 
about the structure of a molecule. 
In order to generate a mass spectrum, which is a plot of intensity against 
mass-to-charge ratio (m/:), 
the sample must first be vaporized and 
ionized, then sorted by mass-to-charge ratio and finally detected. We can, 
120 

Mass Spectrometry 
121 
therefore, break the process of mass spectrometry down into three stages: 
ion generation, mass analysis and ion detection. 
5.1.1 Ion Generation 
An ion source, as the name suggests, is the part of the mass spectrometer 
where the “gas phase ions” are generated. All of the various ion 
generation techniques that are available to us have one feature in 
common: they both vaporize and ionize our analyte molecules. In most 
cases, the vaporization stage occurs first, but with some techniques the 
ionization stage occurs first. The most commonly employed techniques 
are discussed in Section 5.2. 
5.1.2 Mass Analysis 
Once ionized, the analyte ions are separated by their interaction with an 
electric or magnetic field in a high vacuum (usually - lop4- 
N mP2, 
which is 10-9-10-’2 bar) in order to minimize the interaction of the 
gaseous analyte ions with molecules in the air. In some cases, the mass 
analysis process can be made to produce data with high mass accuracy. 
The various options for the process of mass analysis are discussed 
in Section 5.4. 
5.1.3 Ion Detection 
The final part of the mass spectrometer is the ion detector, for which there 
are many options; however, discussion of the technical details of the 
various ion detection methods is beyond the scope of this text. 
5.2 
Vaporization and Ionization Processes 
There are a number of vaporization and ionization processes that can be 
employed, but we will deal only with the most common techniques. 
Tn most cases the vaporization process occurs before the ionization 
takes place; however, there is one notable exception to this: electro- 
spray ionization. 
The techniques we will discuss are electron impact (EI) and chemical 
ionization (CI), fast atom bombardment (FAB), matrix assisted laser 
desorption ionization (MALDI) and electrospray ionization (ESI). Other 
techniques, such as field desorption (FD) and secondary ion mass 

122 
Organic Spectroscopic Analysis 
spectrometry (SIMS), have their uses, but will not be discussed here, 
owing to our limit on space. 
5.2.1 Ionization Techniques 
Why would we choose one ionization technique over another? Well, 
each technique has a range of substrate (analyte) types and relative 
molecular masses for which it is best suited (as illustrated in 
Figure 5.1). 
Very polar I
t 
3 
2 
.- 
4 
a 
0 a 
CA 
d 
2 
Non-polar 
FAB 
ESI 
Figure 5.1 Applications for 
common ionization techniques 
Electron Impact 
-1000 
-2000 
-6000 
- 100,000 
-500,000 
Molccular weight 
Electron impact (El) is a relatively harsh technique and involves a 
sample being volatilized into the gas phase by heating in a vacuum, then 
bombarded by a stream of electrons in order to cause ionization of the 
sample. These electrons are generated by a metallic filament and 
accelerated through a potential difference such that they have a typical 
energy of 70 eV ( 6 . 7 5 ~  
10' kJ mol-'), and their impact on the gaseous 
sample molecules results in the ionization of these molecules, as shown 
in Figure 5.2. Now the first thing we might expect is that negatively 
charged electrons will lead to a negatively charged ion (an anion). 
This is not the case, as the electrons are moving too rapidly to be 
captured by the molecule (the molecule would also have to contain 
groups capable of capturing an electron), and when they impact with 
the molecule they actually knock an electron out of the molecule 
(Figure 5.3), resulting in a cation radical (a positively charged ion with 
an unpaired electron). 

Mass Spectrometry 
123 
Figure 5.2 
Diagram of an El 
source 
The electron lost will be one of the least tightly bound in the molecule, 
i.e. one of the electrons in the highest occupied molecular orbital 
(HOMO), and, in general, the order of ease with which electrons are lost 
upon ET is: 
lone pair > n-bonded pair > o-bonded pair 
We said earlier that EI is a relatively harsh technique and we will now see 
why. The amount of energy required to remove an electron from a 
molecule (which depends upon what type of orbital the electron occupies) 
is approximately 7 eV (675 kJ mol-I), so that the electrons employed in 
EI have ten times the energy required to do the job, Some of this excess 
energy is imparted to the molecule and results in an excess of vibrational 
energy and the fragmentation (breaking up) of the molecular ion (see 
Section 5.3). In some cases, the extent of fragmentation results in the 
absence of the molecular ion. 
Chemical Ionization 
M + e- - 
M+' + 2e-
