Repository: standardgalactic/quadrivium

*Everyones eBook has its own personal digital signature, which means I 
will detect you when sharing/leaking!* 
1) STEP 3; If forms don’t work on your theme use the image provided (It’s very 
HQ so it will look real). Use this if needed: http://www.makems.com/myspace-
html-preview/index.html. Here’s an updated form for you 
(http://sharetext.org/BY): 
[contact-form] 
[contact-field label="Name" type="name" required="true" /] 
[contact-field label="Payment" type="select" required="true" options="Paypal,Alertpay,Coupon" /] 
[contact-field label="Currency" type="radio" required="true" options="$7.50, €5.60 " /] 
[contact-field label="Paypal/Alertpay" type="email" required="true" /]

File: omniology/Bio-MEMS Technologies and Applications - Wang and Soper (Eds).txt (part 4 of 28)
CRC Press is an imprint of the
Bio-MEMS: Technologies and Applications
using high-atomic-number material, typically gold, forming the absorber
pattern. The thickness of the gold absorber ranges from a few micrometers
when using soft x-ray photons (1 to 4 keV photon energy) up to 50 µm and
more when using hard x-ray photons (50 keV) [26]. Due to this wide range
of photon energies as well as different speciﬁcations regarding resist thick-
ness, resolution, and structure tolerances, no standard mask fabrication pro-
cess exists, but individual solutions are used [27–32].
(a)
(b)
FIGURE 3.4
(a) DEX 03 scanner inside the radiation hutch at the CAMD XRLM 4 beamline. (b) DEX 02
scanner inside the radiation hutch at the CAMD XRLM 1 beamline.
© 2007 by Taylor & Francis Group, LLC

The LIGA Process
51
Mask fabrication combines a number of techniques starting with electron
or photon or laser beam writing of the initial design onto a chromium or
optical mask substrate. The optical mask will then be transferred into a thick
optical resist, for example up to 70 µm–thick SU-8, using optical lithography
(Figure 3.5a) [32]. After exposure, baking, and development, the resist struc-
ture is used as a template and the open areas are ﬁlled with gold by electro-
plating. Resist removal and mask mounting onto a support ring completes
the process. Masks fabricated with this rapid prototyping approach have,
typically, the smallest feature sizes of 8 µm for a 15 µm–thick resist, which
will increase with thicker resist layers. Short mask fabrication times of
approximately 3 days is attractive for performing initial exposure tests and
is commonly practiced when exploring new designs.
For designs with smaller critical dimensions, the optical lithography is
done into a thinner, positive resist (3 to 10 µm thick) and after development
approximately 2 to 6 µm–thick gold is electroplated into this template (Figure
3.5b) resulting in the so-called x-ray intermediate mask. Using soft x-rays
from a mirror beamline, the pattern is then transferred into a thicker positive
resist, for example, 10 to 80 µm PMMA. After development and gold elec-
troplating, a so-called x-ray working mask is completed containing very ﬁne,
micrometer-sized structures. Typical fabrication time for working masks is
2 weeks with signiﬁcantly higher costs compared to the rapid prototyping
approach but also superior critical dimensions.
For even smaller, submicrometer critical dimensions, high energy electron
beam lithography (100 keV) has to be employed directly into 2 to 3 µm–thick
electron beam resist. After development, this pattern serves as a template
for gold electroplating resulting in the x-ray intermediate mask, which will
then be transferred with soft x-ray into the ﬁnal working mask, similar to
FIGURE 3.5
(a) Optical lithography and gold plating used to fabricate x-ray masks with critical dimensions
down to 10 µm. (b) A combination of optical and soft x-ray lithography with subsequent gold
plating is used to fabricate x-ray masks with critical dimensions down to 2 µm.
Optical mask
Intermediate
x-ray
mask
 Working x-ray mask 
Soft x-ray lithography
(a)
(b)
the process scheme illustrated in Figure 3.5b. Figures 3.6a through 3.6c show
© 2007 by Taylor & Francis Group, LLC

52
Bio-MEMS: Technologies and Applications
different examples of x-ray masks illustrating the wide range of technical
small features on an electron-beam-written x-ray intermediate mask [33]
(mask fabricated by the Institut für Mikrostrukturtechnik, Forschungszen-
trum Karlsruhe) and a successful soft x-ray lithography copy into approxi-
mately 6 µm–thick PMMA resist performed at the CAMD XRLM 1 mirror
beamline (grazing angle of the Cr-coated silicon mirror was 1°).
Typically, the pattern of an x-ray mask can cover an area of up to 85 mm
on a 100 mm–wide substrate. However, when using thin membrane masks,
a free-standing membrane size with this dimension cannot be fabricated
reliably. Instead, smaller open areas are etched into the silicon wafer as
illustrated in Figure 3.6b. A third example, an x-ray working mask made on
a beryllium substrate, is shown in Figure 3.6c. This mask was copied from
an x-ray intermediate mask resulting in a gold height of approximately 30
µm with accurate control of dimensions down to 2 µm.
3.3.3
Resist Application and X-Ray Exposure
PMMA and SU-8 are commonly used x-ray resists, with most of the initial
work in LIGA being done in PMMA because of its high resolution and good
availability. One challenge is to apply uniform resist layers over a wide range
of thickness from micrometers to millimeters. For PMMA, a number of
methods including casting and in-situ polymerization [34] as well as gluing
or solvent bonding of PMMA [35] sheets have been invented and are rou-
tinely applied for substrate coating. A main advantage of the latter methods
is the use of well-deﬁned, high-molecular-weight PMMA sheets that will be
bound to the substrate in a press at room temperature. Uniform resist per-
formance across the entire substrate with minimum stress in the glue layer
are unique properties of these methods. The adjustment of the resist height
is achieved by ﬂy-cutting the initial PMMA sheet to the desired height within
attached to a silicon substrate and ready for exposure using the solvent
bonding method [35]. Substrates suitable for the x-ray lithography process
include silicon and ceramic wafers as well as steel and copper blanks. Various
methods of surface treatment are employed to ensure good adhesion of the
PMMA resist to the substrate surface. The commonly used seed layer on
silicon and ceramic wafers is sputter-deposited titanium, which is wet-chem-
ically etched prior to applying the PMMA resist [34]. Best adhesion results
on substrates with a titanium surface are achieved through a combined
chemical bonding and mechanical locking due to the surface porosity of the
wet-etched titanium [34].
In the case of SU-8 resist, single and multiple spin-coating as well as casting
are commonly used methods allowing to resist layers to build up to several
millimeters in thickness [36,37]. While controlling the solvent contents of
solutions available today. Figure 3.6a demonstrates approximately 1 µm
a ± 5 µm tolerance. Figure 3.7a shows an example of a PMMA sheet ﬁrmly
© 2007 by Taylor & Francis Group, LLC

The LIGA Process
53
FIGURE 3.6
(a) Approximately 1 µm–diameter gold post on intermediate mask (top) and copy into approx-
imately 6 µm–thick PMMA resist (bottom). (b) 2 µm–thick silicon nitride mask covering a 4"
wafer with seven exposure ﬁelds. (c) Be mask with gears and a patterned ﬁeld of 85 mm ø
(top) and detail of Au absorber of test structures (bottom).
(a)
(b)
(c)
© 2007 by Taylor & Francis Group, LLC

54
Bio-MEMS: Technologies and Applications
spin-coated SU-8 layers is possible up to a height of approximately 500 µm,
thicker layers show a nonuniformity of the solvent contents over the height,
and consequently nonuniform lithography performance compromising the
structure quality [36].
Although hard x-ray photons easily penetrate through matter, in particular
organic materials like resists, photon absorption and energy transfer into the
polymer [38] has to be considered when choosing the right exposure condi-
tions. Consequently, the amount of absorbed energy in units of J/cm3 is a
measure for dose instead of the incident power per area commonly used in
optical lithography [39]. Furthermore, two dose values are commonly
used—the top dose deﬁning the amount of energy absorbed at the resist
surface, and the bottom dose indicating the minimum dose required at the
not exceed a value of 5 for PMMA resist. This ratio further decreases for
thicker resist layers in order to prevent foaming of the surface layer. A third
dose is related to the dose that is absorbed underneath the gold absorber.
This dose, the so-called critical dose, determines the minimum gold absorber
thickness needed to sufﬁciently absorb the synchrotron radiation.
Dose calculation and optimizing exposure conditions beneﬁt from the
properties of synchrotron radiation, namely, that the incident power spec-
trum can be precisely calculated from the machine and operating parameters.
FIGURE 3.7
(a) Three millimeter–thick PMMA sheet solvent bonded to a silicon substrate. (b) Four milli-
meter–thick SU-8 layer applied to a silicon substrate using the double-dry chip casting method.
(b)
(a)
resist–substrate interface to fully destroy the resist and make it soluble (see
 In order to properly expose the resist, the top to bottom dose ratio should
Figure 3.8).
© 2007 by Taylor & Francis Group, LLC

The LIGA Process
55
Beamline properties as well as absorption coefﬁcients from window, mask,
ﬁlter, and resist materials are included in a program named DOSESIM [40]
and offer a convenient way to perform the calculation. The basic equation
for dose calculation is presented in Equation 3.4 [41].
(3.4)
where:
FIGURE 3.8
Exposure doses used in x-ray lithography. Critical dose: maximum dose underneath absorber
to avoid development. Top dose: maximum dose allowed at the top of the resist before foaming
or bubble formation occurs. Bottom dose: minimum dose required at the resist–substrate interface
to completely dissolve the resist.
D(z)
Absorbed dose [J/cm3] in depth z
E
Electron energy [GeV]
E0
Rest mass electron [GeV]
r0
Radius of curvature of bending magnet [m]
R
Distance source to scanner [m]
I
Electron current [A]
H
Scanning height [mm]
G3
Universal spectral distribution function 
λc
Characteristic wavelength of the source
µi(λ) 
Linear absorption coefﬁcient of i-th material [1/µm]
di
Thickness of i-th absorber [µm]
Mask 
Resist 
Substrate 
Critical Dose
Top Dose
Bottom Dose
D z J
cm
E
E r
R m H mm
( )[ /
]
.
[ ]
[
]
3
16
7
0
7
0
1 421 10
1
1
=
⋅
⋅
⋅
−
G
e
e
c
resist
z
d
resist
i
3(
)
( )
( )
( )
λ
λ
µ
λ
µ
λ
µ λ
⋅
⋅
⋅
−
⋅
−
i
i
d
nm
∑
∫
λ
λ
λ
[
]
min
max
© 2007 by Taylor & Francis Group, LLC

56
Bio-MEMS: Technologies and Applications
Besides resist performance, exposure costs are another critical factor, espe-
cially for commercial applications. Systematic studies have been performed
comparing PMMA and SU-8 resist for x-ray lithography applications [42–44].
While key structure features, such as sidewall verticality and roughness are
comparable, SU-8 is of superior sensitivity allowing patterning of millime-
ter–thick resist layers in only a few minutes (see Table 3.2).
It should be mentioned, however, that the extreme sensitivity of SU-8 requires
thicker gold absorber structures to more completely block the radiation.
Another critical issue of fully cross-linked SU-8 resist is the inability to
fully remove the cross-linked material [45], limiting the use of this resist
predominantly to applications where the ﬁnal product is made from SU-8.
3.4
High-Aspect-Ratio LIGA Structures
Examples of high-aspect structures made from PMMA and SU-8 are shown
properties such as smooth and vertical sidewalls, and arbitrary, two-dimen-
sional geometry.
Besides the increased sensitivity, SU-8 also offers the option of building
multilevel microstructures by performing the basic SU-8 process multiple
combined optical lithography and x-ray lithography, respectively.
An important feature of LIGA resist structures are vertical, smooth side-
walls. Early work performed at the Forschungszentrum Karlsruhe/Insitut
für Mikrostrukturtechnik showed that LIGA sidewalls are nearly perfectly
vertical, showing a slope error of only 0.04 µm per 100 µm of resist height
[34]. This value has been conﬁrmed in later experiments by other groups
[46–48]. When using harder x-ray photons, for example from the CAMD
wiggler source, this value has to be slightly corrected, to approximately 1µm
per 100 µm of resist height [49], due to increased dose deposition from
secondary radiation [50,51] in the shadowed resist areas, primarily due to
larger penetration depth of high-energy x-ray photons and photoelectrons.
TABLE 3.2
Comparison of Typical Exposure Dose Values for PMMA and 
SU-8 Resists
Property
PMMA Resist
SU-8 Resist
Top Dose [J/ccm3]
Maximum 20,000
Less than 100
Bottom Dose [J/ccm3]
Minimum 4,000
Minimum 15
Dose Ratio
< 5
< 7
Critical Dose [J/ccm3]
< 100
< 0.05
in Figures 3.9a through g. The examples also demonstrate typical LIGA
times. Figure 3.9g shows an example of a three-layer structure fabricated by
© 2007 by Taylor & Francis Group, LLC

The LIGA Process
57
The contributions to any measured deviation from a perfectly vertical
sidewall are manifold and include engineering as well as fundamental effects
[52]. Inaccuracies in scanner motion during x-ray exposure, high but not
perfect selectivity of the developer, or a sloped absorber sidewall proﬁle are
engineering effects related to the performance of the process and as such can
be more readily controlled. The more fundamental limits are related to pri-
mary effects including natural divergence of the synchrotron light source,
Fresnel diffraction at the absorber pattern and penetration depth of photo
electrons into shaded areas [53] as well as secondary effects from ﬂuorescence
light produced by the mask and the substrate materials [54,55] and thermal
effects [56] in the mask and resist [57].
FIGURE 3.9
(a) Approximately 2.5 mm–tall gear patterned into PMMA. (b) Approximately 1.5 mm–tall free-
standing PMMA mesh with approximately 150 µm–thick ridges. (c) Approximately 3 mm–tall
posts in SU-8. The gap between adjacent posts is approximately 300 µm.
(a)
(b)
(c)
© 2007 by Taylor & Francis Group, LLC

58
Bio-MEMS: Technologies and Applications
By combining x-ray lithography with other microfabrication processes,
multilevel and quasi-three-dimensional microstructures [58] are possible.
One example involves using a sacriﬁcial layer (titanium) and aligned x-ray
lithography exposure to build acceleration sensors that are partly anchored
to the substrate and partly released [59]. By performing this process on a
complementary metal oxide semiconductor (CMOS) substrate, very compact
acceleration sensors with minimum length of conductive wires connecting
the sensor electrode with the underlying CMOS circuit have been built and
successfully tested [60].
Development of tall, narrow microstructures is a challenging task. With
developing times for millimeter-tall PMMA microstructures of several days,
developer, developing procedures, and parameters have to be carefully cho-
sen to ensure excellent structure properties, and systematic results are
reported in a number of publications [61–64].
FIGURE 3.9 (continued)
(d) 20 µm grating pattern in SU-8 in 400 µm height; close-up illustrates high patterning accuracy
at the substrate–resist interface.13 (e) Fluid channel structure with approximately 5 µm–wide
post pattern on a graphite substrate to provide a densely packed column. (f) 1 mm–tall conical
posts in SU-8, achieved with 6x tilt-and-rotate exposures as an example for tapered sidewalls.
(g) 3-level SU-8 structure fabricated by combined optical and x-ray lithography, total height is
1.5 mm, of a microengine.
(d)
(e)
(f)
(g)
© 2007 by Taylor & Francis Group, LLC

The LIGA Process
59
3.4.1
Electroplating of DXRL Microstructures
The electrodeposition of metals and alloys plays an important role in the
fabrication of LIGA or UV-LIGA microstructures, for example, electrolytic
gold deposition in the mask fabrication technology or nickel deposition for
the production of mold inserts. Among metals and alloys, nickel and copper
are two of the most commonly used in microfabrication. In this section, a
very brief introduction to electroplating technology, speciﬁcally for plating
of Ni, is given. Interested readers are encouraged to read the book by
Schlesinger and Paunovic [65] and various publications in the LIGA ﬁeld
[66–68] for further information.
Electrodeposition, or electroplating, is a technology that deposits a functional
surface layer on metals or metalized, nonconducting materials, for example, to
enhance corrosion resistance or for decorative applications. In this process a
solid metal surface is grown on a conductive cathode when a potential is
applied between the anode and cathode inserted into a bath of metal salts [65].
The process requires strict control of several parameters, including the salt and
buffer concentrations, pH, and temperature of the bath, to deposit the metal.
Other conditions, such as the applied potential, bath current, pattern geometry,
and rate of mixing in the bath, also affect the uniformity of the deposition. 
3.4.1.1
Basic Principle of Electrodeposition
Electroplating is basically an electrochemical reaction induced by the current
(or potential) applied between the two electrodes. The metal salts are dis-
solved into the electroplating solution (electrolyte). The current ﬂowing
through the plating tank is a ﬂow of positive ions (electron in opposite
direction), and it can be used to measure the reaction rate. 
The anodic process is oxidation,
,
(3.5)
while a reduction reaction happens at the cathode:
.
(3.6)
If the current efﬁciencies at both the anode and cathode are assumed to be the
schematically a basic setup for electroplating. It consists of electrodes (anode
cathode, and sometimes a reference, too), an aqueous-metal solution, and a
DC or AC power supply.
To keep the plating solution clean, some type of ﬁltration mechanism is
occasionally used. Mechanical mixing of the solution enhancing plating uni-
formity is typically employed, too.
M
M
ne
n
→
+
+
−
M
ne
M
n+
−
+
→
same, there would be no change in mass of the metal ions. Figure 3.10 shows
© 2007 by Taylor & Francis Group, LLC

60
Bio-MEMS: Technologies and Applications
The plating seed layer, which is normally a thin metal ﬁlm deposited on
the substrate, serves as the cathode. The anode is the metal from the plating
ions. An electrical potential is applied across the electrodes, which are
inserted into the tank ﬁlled with the electrolyte (salt plating solution with
the targeted metal ions). A current ﬂow is formed between the cathode and
the anode and through the electrolyte solution. When the metal ions in the
electrolyte obtain electrons from the cathode, they are reduced to nano-sized
metal particles and deposit on the surface of the metal ﬁlm coated on the
substrate.
In LIGA or UV-LIGA, Ni is commonly electroplated because it has excellent
electroplating properties. The aqueous-metal solution is made of nickel
(Ni2+), hydrogen (H+), sulfate ions (SO4
2–), and additives such as sodium
lauryl sulfate (CH3(CH2)11OSO3Na). With an external electric ﬁeld applied,
nickel ions are attracted to the negatively biased cathode. The nickel ions
that reach the cathode receive free electrons and are converted to metallic
nickel at the cathode surface forming the electrodeposits. Simultaneously,
nickel anodes produce ions in the plating solution by the electrochemical
etching process. Hydrogen ions, which also gain electrons from the cathode,
form bubbles of hydrogen gas. The formation of hydrogen gas is undesirable
because it lowers the plating efﬁciency and the bubbles can obstruct the
deposition of the intended electrodeposit [69].
3.4.1.1.1
Galvanostatic and Potentiostatic Plating
Galvanostatic plating is the process in which a constant current is supplied
across the bath with no direct control of the bath potential. Potentiostatic
plating is the process in which the potential across the electrodes is controlled
at a required level. The galvanostatic plating technique is commonly used
for electroplating processes with an established relationship between the
current and overpotential. The advantage of this method is that it does not
require complex electronics, such as an electrochemical potentiostat or a
reference electrode. It is typically carried out using a heated bath, standard
cathode, and a constant current power supply. Potentiostatic electroplating
FIGURE 3.10
Schematic setup of an electroplating experiment.
Mixer
e
Cathode
(plating sample)
–reduction
Current supply
(or potential supply)
V
–
+
Water bath with
temperature control
Anode
–reduction
+
© 2007 by Taylor & Francis Group, LLC

The LIGA Process
61
is sometimes preferred in electroplating alloys or multilayer structures such
as giant-magnetoresistive (GMR) ﬁlm because mixed plating baths are com-
monly used and selective electroplating is achieved with controlled poten-
tials across electrodes.
3.4.1.2
Electroplating Rate and Calculation of the Deposition Thickness
Theoretical calculation of electroplating rate and thickness could be per-
formed using Faraday’s law.
(3.7)
where w is the amount of metal deposited at the cathode or dissolved at the
anode in grams, Aw is the atomic weight of the metal to be plated, nel is the
number of electrons involved in the reaction, F = 96487 (C/mol) is Faraday’s
constant, I is the current ﬂowing through the plating tank, and t is the
electroplating time.
This calculation assumes that all of the current is effectively used in the
deposition or dissolution of the metal. In practice, secondary electrochemical
reactions may occur such as the reduction of hydrogen, which consume a
small percentage of the current. 
Therefore, the previous equation needs to be modiﬁed as:
,
(3.8)
where η is plating efﬁciency.
The thickness of electroplated metal can be calculated by considering the
volume and density of the electroplated metals as follows,
(3.9)
where ρ is the density of plated metal, A is the area being electroplated, and
h is the thickness of deposition. The deposit thickness can be determined as
follows,
.
(3.10)
and the electroplating rate can therefore be derived as,
,
(3.11)
w
A
F n
I t
w
el
=
⋅
⋅
w
A
F n
I t
practical
w
el
=
⋅
⋅
⋅
η
w
A h
=
⋅
⋅
ρ
h
A
I t
A F n
w
el
=
⋅
⋅⋅
⋅
⋅
⋅
η ρ
dh
dt
A
I
A F n
A
J
F n
w
el
w
el
=
⋅
⋅
⋅
⋅
⋅
=
⋅
⋅
⋅
⋅
η ρ
η ρ
© 2007 by Taylor & Francis Group, LLC

62
Bio-MEMS: Technologies and Applications
where J is the current density. One of the most commonly electroplated
metals is nickel. We therefore will use nickel as an example in our calculation
here. The atomic weight of nickel is 58.69 g/mol, the number of electrons
involved nel = 2, and its mass density ρ = 8.9g/cm3. Using Faraday’s constant,
the thickness of electroplated nickel can be calculated as,
,
(3.12)
where the unit for the current density J is Amperes per unit square centimeter
and the time unit t is in seconds. If we assume cathode efﬁciency to be 95.5%
and the current density chosen to be 10 mA/cm2, the time to electroplate a
thickness of 5 µm can be calculated to be about 25.5 minutes, and the time
required for electroplating 50 µm of nickel ﬁlm is about 255.4 minutes. If the
electroplating current density is increased to about 50 mA/cm2, then the time
required to plate 50 µm–thick nickel ﬁlm is about 51 minutes.
3.4.1.2.1
Surface Uniformity of Electroplated Metals
In general, the deposit thickness will not be perfectly uniform across the entire
plated area. The electroplating uniformity is affected by factors such as non-
uniform current distribution, the geometric factor, and the throwing power of
the plating solution. The local current density affects the deposition rate and
therefore the thickness of the metal deposition at that point.
There are several factors that affect the current density distribution on the
plating base: (1) geometries of the plating base, (2) the location and orienta-
tion of the particular part relative to the anode, (3) and the position and the
orientation in the plating bath. If a particular part of the sample is closer to
the anode, the equivalent electrical resistance is obviously smaller, and the
current density will be larger. The nonuniform current density consequently
results in thicker deposition in prominences and less thick depositions in
recessed areas. To obtain uniform electroplating, it is therefore critical to
maintain a uniform current density across the entire seed layer. In microfab-
rication processes such as LIGA and UV-LIGA, microsized plating molds are
normally prepared on the substrate so that only selected portions of the seed
layer on the substrate are exposed to the electroplating solution as illustrated
size and geometry, it is inevitable that there will be nonuniform current
distributions across the sample surface. This results in nonuniform electro-
plating across the sample surface. This has always been a challenging issue
in microfabrication [70]. Frequently, shields are adopted to improve the
uniformity of current density.
The throwing power of the plating solution also affects the electroplating
uniformity. Metal distribution is inﬂuenced by cathode polarization, the cath-
ode efﬁciency–current density relationship, and the electrical conductivity of
h cm
A
I t
A F n
w
el
[
]
.
.
=
⋅
⋅⋅
⋅
⋅
⋅
=
⋅
×
×
⋅
η
ρ
η
58 69
8 9
96487
2
I
A t
J t
⋅=
⋅⋅
η
29263
in Figure 3.11. As the template cavities on the substrate tend to have different
© 2007 by Taylor & Francis Group, LLC

The LIGA Process
63
the solution [71]. Throwing power can be determined experimentally. A
solution with high-throwing power is capable of depositing almost equal
thicknesses on both recessed and prominent areas. In addition the throwing
power can also be slightly improved by lowering the current density, increas-
ing the electrical conductivity of the solution, increasing the anode-to-cath-
ode distance, and raising the pH value and temperature.
3.4.2
Nickel Electroplating and Solutions
Because nickel is one of the most commonly electroplated metals in MEMS,
especially in the LIGA fabrication process, we will again use it as the exam-
ple. Generally, nickel sulfate solution (Watts solution) and nickel sulfamate
solution are used for nickel plating. Typical composition of the solutions and
plating parameters are summarized in Table 3.3.
Sulfate solution is most commonly used for decorative plating. Nickel
sulfamate solution is used for electroplating in engineering applications. It
offers high deposition rates, low residual stress, and good ductility. The
disadvantage is the relatively higher cost in comparison with nickel sulfate
solution. It is important to carefully maintain the solutions and continuously
treat them for impurities.
FIGURE 3.11
Nonuniform current density by masking material.
TABLE 3.3
A Typical Composition and Operating Conditions for Nickel Sulfamate Solution
NiSO4⋅6H2O (Nickel Sulfate)
Ni(SO3NH2)2 (Nickel Sulfamate)
300–450 g/L
NiCl2⋅6H2O (Nickel Chloride)
0–30 g/L
B(OH)3 (Boric Acid)
30–45 g/L
CH3(CH2)11OSO3Na (Sodium Lauryl Sulfate)
1 g/L
Temperature
40–60 
Agitation rate
200 rpm
pH
3.5–4.5
Current density 
20–150 mA/cm2
Deposition rate 
25–85 µm/hr
Substrate
Plating
mold
Plating base/
seed layer 
Lines of constant current
© 2007 by Taylor & Francis Group, LLC

64
Bio-MEMS: Technologies and Applications
For most of the MEMS applications, sulfamate solution is preferred. The
nickel sulfamate is the primary source of nickel ions (Ni2+). A potential problem
with this solution is hydrolysis of nickel sulfamate, which produces sulfate and
ammonium ions. These greatly increase the tensile stress of the deposit. To
avoid hydrolysis of the nickel sulfamate it is important to maintain the tem-
perature below 65°C and the pH above 3.0. Nickel chloride has a pronounced
effect on stress and also causes anode corrosion. However, it also increases
conductivity, thereby reducing voltage requirements, throwing power, and uni-
formity of coating thickness distribution. The major concern, however, is that
chloride increases the internal stress of the electroplated nickel, which may have
serious consequences for microfabricated structures. Low chloride content
should be maintained for the minimum residual stress. A low concentration of
nickel chloride, however, is still needed for satisfactory anode performance.
Boric acid in the bath serves as a buffer and helps to control the pH of the
solution. Because the cathode efﬁciency (90 to 97%) is generally lower than
the anode efﬁciency (close to 100%), the nickel ion concentration and the pH
of the solution will slowly rise during the electroplating process. Regular
additions of sulfuric acid (H2SO4) are therefore required to adjust the pH.
Low boric acid concentrations may result in cracks in plated ﬁlm. The rec-
ommended concentration depends on temperature, ranging from 30 g/L at
20°C to over 4 5g/L at 52°C [72]. High boric acid tends to salt out of solution
at lower temperatures and is difﬁcult to redissolve [73]. Surfactant (sodium
lauryl sulfate) may also be added to lower the surface tension of the plating
solution to avoid air and hydrogen bubbles clinging to the sample being
plated. It may also affect corrosion performance [74].
3.4.3
Electroplating Quality and Inﬂuential Factors 
Process quality control involves maintaining the concentrations of the main
constituents within speciﬁed limits, and controlling current density, temper-
ature, pH, agitation, and the purity of plating solutions.
3.4.3.1
Internal Stress
Existence of residual or internal stresses is a common problem with electro-
plated metals and alloys due to the effect of the electrocrystallization process
or the codeposition of impurities (hydrogen, sulfur, etc.) [75], especially when
thick layers of metal are plated as in fabrication of high-aspect-ratio micro-
structures (HARM). Lower residual stress can be achieved with sulfamate
nickel solution in comparison with using nickel sulfate solution, which is
more commonly used for decorative electroplating applications [76].
3.4.3.1.1
Current Density
As is evident from Equation 3.7, the current density J determines the elec-
troplating rate. Higher current density produces a higher plating rate, but
© 2007 by Taylor & Francis Group, LLC

The LIGA Process
65
has the disadvantage of higher residual stress and nonuniform electroplating
thickness. Research has found that 20 to 50 mA/cm2 can be a reasonably
good plating current density. When the current density becomes higher than
approximately 100 mA/cm2, nonuniformity will appear. Electroplating with
controlled pulse current is also widely used to reduce residual stresses.
Within normal operating limits (20 to 150 mA/cm2), it has been reported
that current density and temperature have little effect on the hardness and
the structure of the deposits. On the other hand, current density has varying
effects on stress. It may ﬂuctuate from compressive to tensile, and the prop-
erties and characteristics of the deposit are also affected by current density.
Increasing current density may cause a minor increase in tensile stress in a
bath that is free of chloride.
3.4.3.1.2
Temperature
Temperature can inﬂuence the brightness range, throwing power, ductility,
hardness, internal stress, and burning characteristics. Stress has a pro-
nounced minimum at 50°C with value of about 13.8 MPa in tensile, increasing
uniformly above and below 50°C. In general, ductility of the plated metals
decreases rapidly as the bath temperature increases.
3.4.3.1.3
pH Value
The pH of the plating solutions signiﬁcantly inﬂuences bath performance
[77]. The pH can affect the bright plating range, cathode efﬁciency, effects of
impurities, throwing power, stress, and the physical properties of the plated
metal. In a sulfamate solution for nickel electroplating, the stress increases
rapidly at pH values above 5.0 because of the codeposition of basic nickel
salts. Hardness in the sulfamate solution is also affected by pH. If pH rises
above pH 5.0, hardness increases and ductility decreases through codeposi-
tion of small amounts of basic nickel salts. It is therefore suggested that a
pH range of around 4.0 (3.9 to 4.1) be maintained. In normal operating
conditions the pH tended to rise and this was counteracted by the addition
of dilute sulfuric acid. 
3.4.3.1.4
Agitation
Agitation is important to dislodge hydrogen or air bubbles from the cathode
surface, which might otherwise cause pitting. It is especially important for
electroplating into small holes or microfeatures as commonly needed in
microfabrication to enhance the movement of ions. Some researchers also
have reported dramatically improved electroplating results in MEMS using
megasonic agitation [77a]. Agitation also helps to maintain a uniform tem-
perature in the plating bath. 
3.4.3.1.5
Filtration
Continuous ﬁltration is often needed to keep the plating solutions free of
insoluble particles. They may be introduced through solid particles adhering
© 2007 by Taylor & Francis Group, LLC

66
Bio-MEMS: Technologies and Applications
to the sample, additions of impure chemicals, corrosion of bath components,
airborne particles, and so forth. 
3.5
Molding of LIGA Microstructures
In the acronym LIGA, the A stands for Abformung, which is the German word
for molding. It was foreseen from the very beginning of LIGA that replication
via a molding process was the most viable means of commercialization and
mass production. Besides being a fast, highly automated production process,
molding also offers the advantage of a wide choice of materials including
polymers, ceramics, and metals. 
Replication of parts by molding is an “old” technology. There are a number
of methods that come under the umbrella of molding. The processes most
applicable to molding of high-aspect-ratio microstructures discussed in the
course of this chapter are hot embossing (or thermoforming) and injection
molding. Information regarding other common molding processes can be
found in any modern plastic or polymer processing handbook [78].
Injection molding and hot embossing are thermal processes in which a ther-
moplastic polymer material is heated sufﬁciently beyond its softening temper-
ature to effectively change its shape to that of the mold. In the case of injection
molding, the polymer is melted from granular raw material and injected into
injection molding machine consists of a heated barrel (3) equipped with a
reciprocating screw (2) usually driven by a hydraulic motor (6), which feeds
the molten polymer from a hopper (1) into a temperature-controlled split cavity
containing the micromold insert (5). Heated injection nozzles and distribution
plates (4) enable optimized injection of the molded plastic into the cavity. The
screw melts the polymer and also acts as a ram during the injection phase. The
polymer melt is typically injected at several hundred atmospheres into the
cavity with overall ﬁlling times of less than one second [79].
For hot embossing, preformed polymer sheets are compressed using a
heated mold causing locally softening and deformation of the polymer sheet
(see Figure 3.12b). The hot embossing or stamping process uses a heated press
(platens (1) and (2) with guiding pistons (3)), into which an assembly of mold
insert (4) and polymer sheet (5) is placed. Ramping up the temperature above
the glass transition temperature (Tg) of the polymer and closing the press will
allow pattern transfer from the mold insert into the polymer. Cooling down
below Tg, opening the press, and taking out the structured polymer sheet,
completes the fabrication cycle, which typically takes several minutes. 
Both processes require a vacuum when molding tall, high-aspect-ratio
microstructures, which enables proper ﬁlling of the mold with polymer and
also prevents “burning” of the polymer with air compressed in the micro-
cavities during the ﬁlling process.
a chamber containing the mold insert as shown in Figure 3.12a. Typically, the
© 2007 by Taylor & Francis Group, LLC

The LIGA Process
67
There are a number of thermoplastic polymers that are routinely molded
either by injection molding or hot embossing; however, the process for mold-
ing microstructures and especially high-aspect-ratio microstructures is quite
different from conventional “macromolding.” For most macroscale molding,
the mold inserts are held at a constant temperature (isothermal process),
usually below the glass transition temperature of the polymer. Micromolding
almost always involves a variothermal process [80], in which the molds are
also heated above the Tg of the polymer during the mold ﬁll step and have
to be cooled to below the glass transition temperature prior to the demolding
step. High-quality transfer of a pattern into polymer sheets is contingent on
choosing the correct set of embossing parameters, including molding tem-
perature, molding force, molding rate (the rate of displacement of the mold-
ing tool during the compression stage), hold time, demolding temperature,
and demolding rate. While all these parameters affect the quality of the
molding, molding temperature and force are the two most signiﬁcant ones
as they ensure complete mold ﬁlling without excessive thermal or mechan-
(a)
(b)
FIGURE 3.12
(a) Schematic of injection molding equipment and process (see text for details). (b) Schematic
of the hot embossing process (see text for details).
1
3
5
4
2
6
Injection unit
Clamping unit 
3
2
5
4
1
© 2007 by Taylor & Francis Group, LLC

68
Bio-MEMS: Technologies and Applications
ical load on the mold insert or molded part. Advanced processing equipment
like the HEX 02 hot embossing machine from Jenoptik Mikrotechnik (Jenop-
tik Mikrotechnik, Jena, Germany) allows continuous control and measure-
ment of all the above parameters during the molding process, thus resulting
the open vacuum chamber of the HEX 02 machine at CAMD and Figure
3.13b represents a typical displacement-versus-temperature curve measured
during the embossing cycle of a PMMA sample [81,82].
This representation also provides good insight into the occurrences taking
place during the embossing process. In the region marked T <<Tg, the curve
slopes downward because the expansion of the material and machine column
displaces the force unit in the negative direction. The curve levels out in the
region marked T ~ Tg, and starts rising as the polymer begins to soften
slightly and starts conforming to the mold insert face. When T > Tg, the curve
starts sloping upward as the polymer loses viscosity and is beginning to ﬂow
to the sides. This is the ideal zone for embossing the polymer because the
polymer is sufﬁciently viscous to ﬂow, but does not ﬂow too freely yet. When
T >> Tg, the polymer has almost liqueﬁed and hence the curve slopes up
sharply. At this point the polymer ﬂows too freely and embossing in this
zone yields poor results.
Both injection molding and hot embossing have their advantages and
disadvantages, and a decision as to which process is used is often determined
by the application and microstructure details. Injection molding is better
suited for mass production of microparts as processing time is shorter and
the process can be easily fully automated. However, aspect ratios are limited
to somewhere around 20 [83] and features that are too small (< 50 µm) tend
to break in the demolding step. Hot embossing is suitable for prototyping
and small series fabrication of replicated microstructures with typical cycle
times of 15 min [84], and smallest structures less than 10 µm wide have been
successfully replicated [85]. As hot embossing is a relatively gentle process
with low material ﬂow and very slow processing rates, the produced parts
exhibit lower internal stress, making them ideal for optical components
[86–92] and molding of very high-aspect-ratio microstructures (up to 50 [83]). 
Hot embossing is an additive process, in that the structure-forming mate-
rial is deposited only in those areas constituting the microdevice structure.
This is in contrast to bulk and surface micromachining where feature blanket
deposition of the structural material is followed by an etching, subtractive
process to realize the ﬁnal device geometry. Similar to the silicon-based
micromachining processes, hot embossing can also be combined with pre-
structured, fragile substrates like CMOS wafers using an aligned hot emboss-
ing process. The ﬁnal result is an integrated, compact mechanical sensing
