Repository: standardgalactic/quadrivium

*Everyones eBook has its own personal digital signature, which means I 
will detect you when sharing/leaking!* 
1) STEP 3; If forms don’t work on your theme use the image provided (It’s very 
HQ so it will look real). Use this if needed: http://www.makems.com/myspace-
html-preview/index.html. Here’s an updated form for you 
(http://sharetext.org/BY): 
[contact-form] 
[contact-field label="Name" type="name" required="true" /] 
[contact-field label="Payment" type="select" required="true" options="Paypal,Alertpay,Coupon" /] 
[contact-field label="Currency" type="radio" required="true" options="$7.50, €5.60 " /] 
[contact-field label="Paypal/Alertpay" type="email" required="true" /]

File: omniology/Corrosion of Steel in Concrete.txt (part 4 of 15)
bars were taken from underneath damaged waterproof membranes.
Corrosion of steel in concrete
9
F
constant (the fixed cell and the steel directly below it), while the other
reference electrode moves, changing the steel to concrete reference
electrode. We will not know the absolute value to the steel to concrete
reference electrode, but we will measure how it changes from point to
point. Interpretation of data from fixed vs. moving reference electrode
surveys is more difficult than interpreting absolute values, but again, the
contour plot is probably the most valid method of interpretation.
4.8.6
Limitations
The following is a non-exhaustive list of possible sources of error in the
taking and interpretation of reference electrode potentials:
1
Electrical continuity – poor metal to metal contact, poor reinforcement
continuity within survey area or scanning across a discontinuity such as
an expansion joint.
2
Surface contact – failure to remove contamination, coatings or to wet
the surface adequately.
3
Cracked and spalled concrete – this can distort the current path or give
low readings due to poor contact between steel and electrode.
4
Saturated concrete – as discussed earlier, can give very negative
potentials while excluding the oxygen needed to fuel corrosion.
5
Other metals – the presence of galvanizing, galvanic anodes or conduits
in the concrete can distort potential measurements.
6
Stray currents – nearby sources of DC such as cathodic protection or
DC traction systems can lead to potential shifts.
7
Electrochemical treatments – cathodic protection, electrochemical
chloride extraction and electrochemical realkalization are designed to
shift the potential of the steel. This effect may be permanent in the case
of cathodic protection or temporary but quite long term in the case of
the other two techniques.
54
Condition evaluation
 

8
Chemical contamination – anything that inhibits or promotes the
anodic or cathodic reactions on the steel surface can distort interpretation
of potential measurements. This may include surface applied corrosion
inhibitors.
9
Carbonation – the issues of carbonation have been discussed in the
previous section.
4.8.6
Standards and guidance documents
Detailed methodologies for undertaking reference electrode potential
surveys and their interpretation can be found in Concrete Society (2004),
Chess and Grønvold (1996) and ASTM C876-91 (1999).
4.9
Carbonation depth measurement
Carbonation depth is easily measured by exposing fresh concrete and
spraying it with phenolphthalein indicator solution. The carbonation depth
must then be related to the cover (the average and its variation) so that the
extent to which carbonation has reached the rebar can be estimated, and
the future carbonation rate estimated.
There is some discussion in the previous chapter as to whether the
carbonation front is truly as well defined as the indicator shows it to be
(see Figure 3.1(b)) but for most practical considerations it is a reliable
technique. Some aggregates can cause problems usually making the colour
transition difficult to see. Also very poorly consolidated concrete and
concrete underground exposed to dissolved carbonates in the water may
not show clearly defined carbonation fronts due to the non-uniform
progress of the carbonation front.
Splitting cores to expose a fresh surface should be done carefully to
prevent dust from carbonated areas contaminating the uncarbonated
surface and vice versa.
4.9.1
Equipment and use
Carbonation is easily measured by exposing fresh concrete and spraying on
phenolphthalein indicator as shown in Figure 4.9. This can be done either
by breaking away a fresh surface (e.g. between the cluster of drill holes used
for chloride drilling as described earlier), or by coring and splitting or
cutting the core in the laboratory. The phenolphthalein solution will remain
clear where concrete is carbonated and turns pink where concrete is still
alkaline.
The best indicator solution for maximum contrast of the pink colouration
is a solution of phenolphthalein in alcohol and water, usually 1 g indicator
Condition evaluation
55
 

in 100 ml of alcohol/water (50:50 mix) or more alcohol to water (BRE
Digest 405, 1995). If the concrete is very dry then a light misting with water
prior to applying the phenolphthalein will also help show the colour. Care
must be taken that dust from drilling, coring or cutting does not get on the
treated surface. Other indicators such as thymolphtalein, Alizarin yellow
and universal indicator have been used, along with pH metres. However,
phenolphthalein is the most reliable, convenient and widely used indicator.
4.9.2
Interpretation
Carbonation depth sampling can allow the maximum, average and standard
deviation of the carbonation depth to be calculated. If this is compared with
the average reinforcement cover then the amount of depassivated steel can
be estimated. If the carbonation rate can be determined from historical data
and laboratory testing then the progression of depassivation with time can
be calculated. Generally, the maximum carbonation depth at any particular
location is the most important. However, if this is at cracks and they are sig-
nificantly deeper than the general carbonation depth this should be noted.
4.9.3
Limitations
Phenolphthalein changes colour at pH 9. The passive layer breaks down at
about pH 11. If the carbonation front is 5–10 mm wide the steel can be
depassivated 5 mm away from the colour change of the indicator as shown
56
Condition evaluation
Figure 4.9 Phenolphthalein applied to a concrete window mullion showing
approximately 10 mm carbonation depth (clear area at surface) and an
uncorroded bar in uncarbonated concrete with a cover depth of
approximately 40 mm.
 

in Figure 3.1. This should be considered when using phenolphthalein measured
carbonation depths to determine the rate and extent of depassivation.
Some aggregates can confuse phenolphthalein readings. Some concrete
mixes are dark in colour and seeing the colour change can be difficult. Care
must be taken that no contamination of the surface occurs from dust and
the phenolphthalein sprayed surface must be freshly exposed or it may be
carbonated before testing.
It is also possible for the phenolphthalein to bleach at very high pH, for
example, after chloride removal or realkalization. If the sample is left for a
few hours it will turn pink. There can also be problems on below ground
structures where carbonation by ground water does not always produce the
clear carbonation front induced by atmospheric CO2 ingress.
The number of test areas is frequently limited by the amount of concrete
that those responsible for the structure will allow to be broken off or holes
drilled or cores taken so it is rarely possible to systematically carry out
carbonation tests. It is often necessary to carry out carbonation tests away
from the public gaze. Often it is not possible to carry out tests systematically.
They are often done at accessible locations where damage is not too often.
Damaged areas should be repaired after coring or breaking out.
4.9.4
Standards and guidance documents
There is a draft CEN standard on carbonation depth measurement DRAFT
prEN 14630 (2003). The Concrete Society (2004) report is similar to the
CEN standard. BRE Digest 405 (1995) specifically discusses carbonation
and its measurement in Portland cement concrete. BRE Digest 444 (2000)
Part II and BRE IP 11/98 (1998) discuss measurement in high alumina
cement concrete (HAC).
4.10
Chloride determination
Chlorides are usually measured by dissolving powder samples in acid. The
samples are taken from drillings or from crushed cores. It is preferable to
collect a series of drillings at different depths so that a chloride profile can
be produced. If a single sample is taken it is recommended that it is taken
at the reinforcement depth.
Alternatively a core can be cut into slices and the slices crushed. Like the
carbonation tests the chloride profile must be related to cover so that the
extent to which rebars are exposed to high chlorides can be determined.
Chloride profiles can also be used to determine the diffusion coefficient
and thus predict the ongoing rate of ingress. However, to do this a minimum
of four depth increments are required for sensible curve fitting.
The corrosion thresholds were discussed in Section 3.2.3. It is important to
recognize that these are approximate for the reasons discussed in Section 3.2.3.
Condition evaluation
57
 

It is also important to realize that the chloride level at the rebar determines
the present extent of corrosion, but the profile determines the future
rate, as that is what drives more chlorides from the environment to the steel
surface.
Chloride contents can be measured by several methods. In the laboratory,
powdered samples are usually digested in acid and then titrated to find the
concentration in the conventional wet chemical method.
In the field there are two well known methods of measuring chlorides,
Quantab strips and specific ion electrodes. The former are of modest
accuracy and can be made inaccurate by certain aggregate types. The latter
can be highly accurate but the equipment is expensive and requires training
and a good methodology to use effectively. Any field technique should be
checked against laboratory analysis of duplicate samples. In the United
Kingdom, laboratory testing to ISO quality management standards is
routine and widely available from independent commercial test houses. The
cost of laboratory analysis is very competitive. This is not true in many
other countries.
The methods discussed earlier are referred to as the ‘total’ or ‘acid
soluble’ chloride contents. There are also methods for measuring the ‘free
chlorides’ or water soluble rather than the acid soluble chlorides. This refers
to the fact that it is the chlorides dissolved in the pore water that contribute to
the corrosion process. Any chlorides chemically bound up in the cement paste
(chloroaluminates or C3A), or bound up in the aggregates are ‘background’
chlorides that should not contribute to the corrosion threshold.
Unfortunately the water soluble techniques produce results that are
difficult to reproduce so they are rarely used in the United Kingdom or
Europe, although the ‘soxhlet extraction technique’, a method of refluxing
concrete chips in boiling water to extract the chloride is a standard
technique used in North America. See, for example, AASHTO T260
‘Sampling and Testing for Total Chloride Ion in Concrete and Concrete
Raw Materials’ which includes a procedure for water soluble ion sample
preparation and analysis.
It has also been suggested that the interaction of bound and unbound
chlorides is more complex than previously asserted (Glass and Buenfeld,
2000). Bound chlorides may be available and may reduce the time to
corrosion initiation. There is one case that the author knows of where a
particular aggregate used in Ontario, Canada contains internally bound
chlorides that are not available to the cement paste. In this case, an acid
soluble test will add those chlorides to those in the cement paste overesti-
mating the corrosion risk. In other cases the use of the acid soluble test is a
reasonable method of assessing the corrosion risk. Chlorides can be cast into
concrete or can be transported in from the environment. The chloride ion
attacks the passive layer even though there is no significant generalized drop
in pH. Chlorides act as catalysts to corrosion. They are not consumed in the
58
Condition evaluation
 

process but help to break down the passive layer of oxide on the steel and
allow the corrosion process to proceed quickly.
Chloride testing will show:
1
Whether chlorides are present in a high enough concentration to cause
corrosion (typically above 0.2–0.4% chloride by weight of cement is at
risk of corrosion).
2
Whether chlorides were cast in or diffused in later. Distribution of
chloride with depth and about the structure will show a profile with
depth if chlorides diffused in. If there is either even distribution,
random distribution or one that looks more closely related to the (cold
weather) construction schedule than any exposure to external sources
of chlorides then chlorides could have been cast in either as a rapid
setting agent or contaminated water or aggregates.
4.10.1
Property to be measured
The amount of chloride ion in the concrete can be measured by sampling
the concrete and carrying out chemical analysis (titration) on a liquid
extracted from the sample. This is usually done by mixing acid with
drillings or crushed core samples. An alternative is pore extraction by
squeezing samples of concrete or, more usually mortar. This technique is
frequently used in laboratory experimental work as it is often difficult to
extract useful pore water samples from field concrete. The ‘soxhlet extraction’
techniques for free chlorides was discussed earlier.
Considerable work has gone into differentiating between bound and free
chlorides. As only the free chlorides contribute to corrosion that is ideally
what we want to know. However, the binding of chlorides is a reversible
and dynamic reaction, so attempts to remove and measure free chlorides
will release bound chlorides. A further complication is that carbonation
breaks down chloroaluminates thus freeing chlorides which proceed as a
wave ahead of the carbonation front.
The most accurate and reproducible tests are the acid soluble chloride
tests that effectively measure total chlorides. Pore water extraction and
water soluble chloride measurement are less reproducible and less accurate
but are probably what we really want to know. However, the chloride
threshold values are based on total chloride levels so the system is at least
self consistent.
4.10.2
Equipment and use
The collection of chloride samples should be done incrementally from the
surface either by taking drillings or sections from cores. The first 5–10 mm
is usually discarded as being directly influenced by the immediate environment.
Condition evaluation
59
 

This first increment can show excessively high levels if salt has just
deposited on the surface or excessively low levels if rain or other water has
just washed away the chlorides as shown in Figure 3.2(b). Care should be
taken to minimize cross contamination of samples at different increments.
Measurements of chloride content are made at suitable increments, typi-
cally 5–10 mm but often bigger, up to 25 mm. For improved statistical
accuracy when taking drillings, multiple adjacent drillings are made and the
depth increments from each drilling are mixed. Special grinding kits are
available and sample sizes required for analysis vary from 10 to 50 g (see
Figure 4.10). Methods of sampling are discussed in CBDG (2002) and
Concrete Society (2004). See also Section 9.2.2.
The major concern with sample size is ensuring that there is a uniform
amount of cement paste in each sample and that there is no risk of the sample
being dominated by a large piece of aggregate. Some researchers have crushed
cored and removed the larger aggregate pieces, measuring only the paste
and small aggregates. This is time consuming and the sample is no longer a
balanced sample as the removal of aggregates cannot be done quantitatively.
Each sample should be at least 25 g for accurate analysis. Dry drilling two
25 mm diameter holes (typically 30–40 mm apart) to a 15–25 mm depth has
been found to give an adequate sample. Care should be taken to collect all the
fine powder as this has the highest chloride content (Concrete Society, 2004).
There are several ways of measuring the chlorides once samples are
taken. Field measurements of acid soluble chloride can be made using a
chloride specific ion electrode (Herald et al., 1992). Conventional titration
60
Condition evaluation
Figure 4.10 RCT Profile Grinder used to collect incremental chloride measurements
to produce a chloride profile which can be used to calculate the diffusion
coefficient for an existing structure as discussed in Section 9.2. Courtesy
Germann Instruments.
 

by BS 1881 part 124 and potentiometric titration methods are also available
(Grantham, 1993). A new European standard, EN 14629 is due for
publication soon (2006). The methodology described in Concrete Society
(2004) is abased on the draft of EN 14629. Generally measurements are
quoted in increments on 0.01% chloride by mass of sample. This is
frequently converted to chloride by mass of cement assuming 14% cement
content giving a lowest resolution of 0.07% by mass of cement.
There has been some discussion on the literature about the accuracy and
reproducibility of test results (Nustad, 1994; Grantham and Van Es, 1995).
Problems with the accuracy of measurement have lead to recommendations
to split samples and either submit them separately for analysis as different
specimens to check how closely the results come out or submit one of the
duplicates to another laboratory for independent checking. Alternatively it
is possible to purchase dust samples of known chloride content for
inclusion with the unknown samples.
As well as acid soluble chloride there are the water soluble chloride tests
(ASTM D 1411, 1982; AASHTO T 260, 1984). These techniques use
different levels of pulverization of large samples that are refluxed to extract
the supposedly unbound chlorides. These are the chlorides that are free in
the pore water to cause corrosion as opposed to the chloride bound by the
aluminates in the concrete, or bound up in some aggregates of marine origin
that are also bound up. The water soluble chloride test is rather inaccurate
as the bound chlorides can be released and the finer the grinding the more
will be extracted. However, this test can be useful in showing the corrosion
condition where chlorides have been cast into concrete, and particularly
where aggregates are known to contain chlorides that do not leach out into
the pore water.
4.10.3
Interpretation
There is a well known ‘chloride threshold’ for corrosion given in terms of
the chloride/hydroxyl ration (Hausmann, 1967). By simple modelling of
chloride and hydroxyl ions contacting the steel surface, Hausmann showed
that when the chloride concentration exceeds 0.6 of the hydroxyl concen-
tration the passive layer will break down. He corroborated this with
laboratory testing in calcium hydroxide solutions. The 0.6 threshold
approximates to a concentration of 0.2–0.4% chloride by weight of
cement, 1lb/cu yard of concrete or 0.05% chloride by weight of concrete.
The threshold is discussed in Section 3.2.3. A figure was produced by BRE
from empirical evidence of chloride thresholds vs. corrosion. This is repro-
duced as Figure 4.11 and shows the probabilistic nature of the corrosion
threshold for chlorides in concrete.
The American Concrete Institute gives recommendations for chloride
limits for new construction as shown in Table 4.3. The UK Highways
Condition evaluation
61
 

agency has a limit of 0.3% by mass of cement by the acid soluble BS 1881
part 124 technique.
Table 4.4 gives the criteria widely used in Europe for existing structures.
This assumes there is sufficient moisture and oxygen for corrosion and
that the location observed is not acting as a cathode to a local anode.
Figure 3.4(a) and (b) show results from Vassie (1987) from 50-year-old UK
62
Condition evaluation
Risk category
Extremely
high
High
Negligible
0
0.5
1
1.5
Chloride ion concentration (% by weight of cement)
2
2.5
Low or
moderate
Figure 4.11 Estimated risk of steel reinforcement corrosion associated with ingressed
chloride in the absence of carbonation. BRE copyright. Reproduced from
Digest 444 Part 2 by permission of BRE.
Table 4.3 Chloride limits for new construction in % chloride by mass of
cement (ACI, 2001)
Test method
Acid soluble
Water soluble
ASTM C1152
ASTMC1218
Soxhlet
ACI 222.1:96
Prestressed concrete
0.08
0.06
0.06
Reinforced concrete in 
0.10
0.08
0.08
wet conditions
Reinforced concrete 
0.20
0.15
0.15
in dry conditions
 

highway bridges. This demonstrates that there must always be cathodes
regardless of chloride level so that the probability of corrosion is never
100% even at 2% chloride by mass of cement.
The important questions from chloride measurement is how much of
the rebar is depassivated and how will this progress? Points (a) to (c) in
Section 3.2.3 review how the corrosivity of the chloride can change. If
chlorides have been transported in from outside then the chloride profile can
be used along with measurements (or estimates) of the diffusion constant to
estimate future penetration rates and the build up of chloride at rebar depth.
Methods of predicting chloride diffusion and the movement of the
chloride threshold are discussed in Section 9.3.
4.10.4
Standards and guidance
CEN has produced a test method for chloride analysis. Products and
systems for the protection and repair of concrete structures – Test methods –
Determination of chloride content in hardened concrete. 2003; DRAFT
prEN 14629.
There are three relevant ASTM standards; ASTM C1152/C1152M-04e1
Standard test method for acid soluble chlorides in concrete and mortar;
ASTM C1524-02a Standard test method for water-extractable chloride
form aggregate; ASTM C1218/C1218M-99 Standard test method for water
soluble chloride in mortar and concrete. ASTM committee G01.14 is also
in the process of developing a laboratory test for chloride thresholds for
concretes with different admixtures. ACI 2001 gives extensive discussion on
thresholds as well as the Table 4.4. BRE Digest 444 (2000) has a compre-
hensive table and ‘cloud data’ graph of chloride content versus risk based
on field data (Figure 4.11).
4.11
Resistivity measurement
Since corrosion is an electrochemical phenomenon, the electrical resistivity
of the concrete will have a bearing on the corrosion rate of the steel as an
Condition evaluation
63
Table 4.4 Corrosion risk at given chloride contents
% Chloride by mass
% Chloride by mass
Risk
of cement
of sample (concrete)
0.2
0.03
Negligible
0.2–0.4
0.03–0.06
Low
0.4–1.0
0.06–0.14
Moderate
1.0
0.14
High
 

ionic current (electric current in the form of a flow of charged ions in the
pore water) must pass from the anodes to the cathodes for corrosion
to occur.
The four probe resistivity meter or Wenner Probe was developed for
measuring soil resistivity (ASTM G57). Specialized modifications of the
Wenner probe are frequently used for measurement of concrete resistivity on
site. The measurement can be used to indicate the possible corrosion activ-
ity if steel is depassivated. Proprietary version of the system are shown in
Figure 4.12. Most systems uses four probes. The outer probes pass a current
through the concrete while the inner probes detect the voltage difference.
This approach eliminates any effects due to surface contact resistances.
For a semi-infinite, homogeneous material the resistivity  is given by:
where a is the electrode spacing, I is the applied current across the outer
probes and V is the voltage measured between the inner probes.
At one time it was considered necessary to drill holes to insert the probes,
but modern four probe devices are spring loaded and just push onto the
concrete surface. In one version a wetting gel is applied, in another wooden
plugs in the end of the probes are wetted. Cheaper, less accurate two probe
systems are also available (Figure 4.12(c)). These are often inserted into
drilled holes in the concrete to improve electrical contact by getting below
the surface latence and any minor carbonation.
An alternative approach using a single electrode on the surface and
the rebar network can be used to measure the resistivity of the concrete
cover. This is available as part of a corrosion rate measuring device (see
Section 4.12 and Figure 4.13) and uses the reinforcement cage as one elec-
trode and a small surface probe as the other electrode. The advantage of
this approach is that it measures the resistivity of the cover concrete only. The
disadvantage is that it suffers from contact resistance problems.
4.11.1
Property to be measured
The electrical resistivity is an indication of the amount of moisture in the
pores, and the size and tortuosity of the pore system. Resistivity is strongly
affected by concrete quality, that is, cement content, water/cement ratio,
curing and additives used. The chloride level does not strongly affect
resistivity as there are plenty of ions dissolved in the pore water already and
a few more chloride ions here or there does not make a big difference.
However, chlorides in concrete can be hygroscopic, that is, they will encourage
the concrete to retain water. This is why chlorides are often accused of
reducing concrete resistivity.
  2aV
I
64
Condition evaluation
 

(a)
(b)
(c)
Figure 4.12 (a) A four probe resistivity meter with push on contacts. Courtesy CNS
Farnell Ltd. (b) Logging four probe resistivity meter. Courtesy of CMT
(Instruments) Ltd. (c) Two probe resistivity meter (usually pushed into
drilled holes). Courtesy of CMT (Instruments) Ltd. (d) A combined four
probe resistivity meter with reference electrode and temperature
sensor, showing logger, computer, reinforcement connection and sensors
on a extension plo. Courtesy of CITec GMbH.
 

4.11.2
Equipment and use
Millard (1991) described two versions of the four probe equipment. The
suppliers and the details of the equipment have changed over the years
but are similar and are shown in more recent reports such as Concrete
Society (2004).
It is generally agreed that the four (or two) probe system needs a probe
spacing larger than the maximum aggregate size to avoid measuring
the resistivity of a piece of aggregate rather than of the paste and aggregate.
If it is not possible to avoid the influence of reinforcing steel then measure-
ments should be made at right angles to the steel rather than along
the length of it as the steel can provide a ‘short circuit’ path for the current
during the measurement. Measurements should also be taken away from
66
Condition evaluation
(d)
Figure 4.12 Continued.
 

edges of the concrete and water must not be ponded on the surface during
readings.
An alternative approach measures the resistivity of the cover concrete by
a two electrode method using the reinforcing network as one electrode and
a surface probe as the other tubular sensor B in Figure 4.13 (Feliú et al.,
1988; Broomfield et al., 1993, 1994).
Concrete resistivity of the area around the sensor is obtained by the
formula:
Resistivity  2RD ( cm)
where R is the resistance by the ‘iR drop’ from a pulse between the sensor
electrode and the rebar network (see Section 6.5 for a discussion of the iR
drop); D is the electrode diameter of the sensor.
This approach requires a damp surface and the probe is best situated
between bars rather than directly over them.
4.11.3
Interpretation
Interpretation of resistivity results is empirical. The following interpreta-
tion of resistivity measurements from the Wenner four probe system
Condition evaluation
67
Figure 4.13 The Gecor 6 linear polarization meter with sensor controlled guard ring for
corrosion rate measurement (circular sensor A) and concrete cover
resistance/resistivity head (tubular sensor B). Courtesy James Instruments
USA and Geocisa SA, Spain.
 

have been cited when referring to depassivated steel (Langford and
Broomfield, 1987).
20 k cm
Low corrosion rate
10–20 k cm
Low to moderate corrosion rate
5–10 k cm
High corrosion rate
5 k cm
Very high corrosion rate.
Researchers working with a field linear polarization device for corrosion
rate measurement have conducted laboratory and field research and found
the following correlation between resistivity and corrosion rates using the
two electrode surface to rebar approach (Broomfield et al., 1993).
100 k cm
Cannot distinguish between active and passive steel
50–100 k cm Low corrosion rate
10–50 k cm
Moderate to high corrosion where steel is active
10 k cm
Resistivity is not the controlling parameter.
In the previous method and interpretation resistivity measurement is used
along side linear polarization measurements (see Section 4.12), not as a
stand alone technique.
4.11.4
Limitations
The resistivity measurement is a useful additional measurement to aid in
identifying problem areas or confirming concerns about poor quality
concrete. Readings can only be considered along side other measurements.
There is a frequent temptation to multiply the resistivity by the reference
electrode potential and present this as the corrosion rate. This is incorrect.
The corrosion rate is a function of the interfacial resistance between the
steel and the concrete, not the bulk concrete resistivity. The potential
measured by a reference electrode on the concrete surface is not the poten-
tial at the steel surface that drives the corrosion cell. Correlations between
resistivity, reference electrode potential and corrosion rate may be found in
similar samples in similar conditions in the laboratory but in the variability
of the real world any correlation is fortuitous.
The main problem with the four probe technique is that the reinforcing
steel will provide a ‘short circuit’ path and give a misleading reading.
However, research at the University of Liverpool has shown that if
measurements are taken at right angles to a single reinforcing bar the error
is minimized as shown in Figure 4.14.
Obviously corrosion is an electrochemical process with current in the
form of ions flowing through the concrete. The resistivity can tell us the
capacity of the concrete to allow corrosion. It will not tell us if corrosion
68
Condition evaluation
 

has started or if that capacity is being used to the full. Hence the earlier
statement that at less than 10 k cm resistivity is not the controlling
parameter, but at more than 100 k cm you cannot distinguish between
active and passive steel as the resistivity will effectively stop corrosion.
The resistivity calculation assumes the concrete to be homogeneous.
The local inhomogeneity in electrical resistance of the aggregate must be
allowed for by suitable probe spacing. The systematic inhomogeneity of the
reinforcement network must be allowed for by minimizing its effect as
shown in Figure 4.14. The effect of layers of different resistivity (e.g. the
carbonated concrete zone or water penetration) is discussed in Millard
(1991) and an ‘influence diagram’ given to show the effects of layers of
different resistance on the measurement.
4.11.5
Standards and guidance
There is no current standard on resistivity measurements other than British
Standard BS 1881 Testing Concrete: Part 201: 1986 ‘Guide to the use of
nondestructive methods of test for hardened concrete.’ Concrete Society
(2004) provides a detailed procedure and a pro forma for recording
resistivity measurements. Concrete Bridge Development Group (2002) also
gives information and guidance.
Condition evaluation
69
Figure 4.14 Minimizing the effect of reinforcing steel on four probe resistivity
measurements when the probe array is bigger than the reinforcement spacing.
 

4.12
Corrosion rate measurement
The corrosion rate is probably the nearest the engineer will get with
currently available technology to measuring the rate of deterioration. There
are various ways of measuring the rate of corrosion, including AC
Impedance and electrochemical noise (Dawson, 1983). However, these
techniques are not suitable for use in the field for application to the
corrosion of steel in concrete so this section will concentrate on linear
polarization, also known as polarization resistance or LPR, and will discuss
various macrocell or galvanic current measurement techniques.
Unfortunately we cannot yet use corrosion rate measurements to
accurately calculate total section loss or predict concrete spalling rates but we
can tell the engineer how much steel is turning into rust and how much metal
is being lost at the time of measurement. The increasing use of corrosion
monitoring systems (discussed in Chapter 5) will improve our ability to inte-
grate the instantaneous rate to a loss of steel. The use of a corrosion model
to try to predict deterioration rates using chloride profiles, carbonation
depths and corrosion rate measurements is discussed in Chapter 9.
4.12.1
Property to be measured
It is possible, with varying degrees of accuracy, to measure the amount of
steel dissolving and forming oxide (rust). This is done directly as a
measurement of the electric current generated by the anodic reaction:
Fe →Fe2  2e
and consumed by the cathodic reaction:
H2O  O2  2e →2OH
and then converting the current flow by Faraday’s law to metal loss:
where m is the mass of steel consumed, i is the current (amperes), t is time
in seconds, z is the ionic charge (2 for Fe →Fe2  2e) and M is the
atomic mass of metal (56 g for Fe). This gives a conversion of 1 A cm2 
11.6 m steel section loss per year.
4.12.2
Equipment and use – linear polarization
The linear polarization technique (also known as polarization resistance or
conflated to LPR) requires us to polarize the steel with an electric current
and monitor its effect on the reference electrode potential. It is carried out
m  Mit
zF
1
2
70
Condition evaluation
 

with a sophisticated development of the reference electrode incorporating an
auxiliary electrode and a variable low voltage DC power supply. The
reference electrode potential is measured and then a small current is passed
from the auxiliary electrode to the reinforcement. The change in the reference
electrode potential is simply related to the corrosion current (Stern and Geary,
1957) by the equation:
(4.1)
where B is a constant (in concrete 26 to 52 mV depending upon the
passivity or active condition of the steel surface) and Rp is the polarization
resistance (in ohms)
(4.2)
Rp gives the technique its alternative name of ‘polarization resistance’.
The change in potential must be kept to less than 20 mV or so for the
equation to be valid and remain linear (hence the name ‘linear polarization’).
Also, there is an ‘iR drop’ in the circuit. This is the voltage that exists
because a current is flowing through concrete which has a finite electrical
resistance. This is also referred to as the ‘solution resistance’. This can be
measured by switching off the current at some point during the measurement
process so that the potential without the ‘iR drop’ is measured. The iR drop
is discussed further in the section on cathodic protection.
The measurement is made in one of two ways. Either steadily fixed levels
of current are applied and the potential monitored (galvanostatic), or the
current increased to achieve one or more target potentials (potentiostatic). In
both cases allowances for the iR drop (solution resistance) may be made. A
plot of change in current vs. change in potential gives a gradient of the polar-
ization resistance Rp (equation 4.2) to calculate the steel section loss rate.
The corrosion rate in m/year is:
(4.3)
where A is the surface area of steel measured in cm2. A schematic of a typ-
ical linear polarization device is shown in Figure 4.15. This consists of a ref-
erence electrode with an annular auxiliary round which passes the current
to the steel. The electrode may be stainless steel with conductive or wetted
conventional foam to give a good contact to the concrete surface.
Defining the area of measurement is important for accurate corrosion
rate measurement. In other (non-reinforced concrete) applications linear
polarization is carried out on a sample of known size in a pipe or tank or
x  11 	 106·B
Rp·A
Rp  (change in potential)
(applied current)
Icorr  B
Rp
Condition evaluation
71
 

condenser where corrosion is a risk. However, we cannot put a sample into
concrete, we must use the steel that is there which is all connected together
and is in the corrosion environment, not some grout used to fix a coupon
into the concrete.
The area of steel sensed by the electrodes is obviously far smaller than the
whole rebar network, however we cannot assume that the area measured is
that directly below the electrode as the current ‘fans out’ as shown in
Figure 4.15. Assuming a 1:1 relationship between probe size and area of
steel polarized can lead to errors of up to 100	 in our measurement 
(Fliz et al., 1992). However, this is mainly at low corrosion rates. One
device uses a large electrode with a conductive foam pad as the auxiliary
electrode to minimize wetting of the concrete and ensure that area of mea-
surement is directly below the electrode as shown in Figure 4.16.
In some commercial device a guard ring system has been developed to
confine the area of the impressed current and thus define the parameter A
in equation (4.3) which allows us to calculate the metal loss. One system
uses extra reference electrodes to define the amount of current applied to
the guard ring to ensure confinement of the signal. This is shown in
Figure 4.13. A new development of that system is illustrated in Figure 4.17.
Some devices have guard rings that apply fixed levels of current based on
the auxiliary electrode current. These approaches are reasonably accurate
72
Condition evaluation
Digital
control
system
Reference
electrode
Auxiliaary
electrode
Steel
Concrete
Simple linear polarization
unconfined area of measurement
Fe  Fe2+ 2e–
2e– + H2O +    O2  2OH–
1
2
Figure 4.15 Schematic of a simple LPR system with unconfined measurement area.
 

Figure 4.16 BGB Bigfoot LPR probe with manual meter and charger. A ‘little foot’
probe is also available for accessing small spaces such as concrete rafters
under floor boards.
Figure 4.17 Gecor 8 (developed from Gecor 6 Figure 4.13) has separate heads for
corrosion rate of atmospherically and buried or submerged corrosion
rate measurement, resistivity, and assessment of cathodically protected
structures. Courtesy James Instruments and Geocisa.
 

at high corrosion rates but less accurate when corrosion rates are low or
localized (which may be when you may require greatest accuracy).
Criteria relating LPR readings to deterioration rates similar to the ASTM
C876 criteria for reference electrode potentials have been published
(Broomfield et al., 1993). These show some comparability between differ-
ent devices and will be discussed later under interpretation (Section 4.12.4).
A set of conversion equations is provided in the final report of the Strategic
Highway Research Program (SHRP) contract on corrosion rate measure-
ment (Fliz et al., 1992).
4.12.3
Carrying out a corrosion rate survey
Corrosion rate measurement is slow compared with reference
electrode potential measurement. This is because the concrete reacts slowly
to the electric field and changes must be reasonably slow to ensure that the
electrochemistry in the concrete is changing linearly and without capaci-
tance effects. However, the speed of the total operation varies significantly
from device to device. The slowest devices are manually operated and take
10–20 min to take a reading that then must be manually plotted to calculate
the corrosion current. These devices are rarely used today. The fastest
microprocessor controlled devices take a few minutes and give the
corrosion current directly. However, all devices must be set up over the
reinforcement of known lay out and dimensions so that set up time is
significant.
As the technique is slower than taking reference electrode measurements
it is important to take measurements at the most significant locations on the
structure, for example, by following up a potential survey with strategic
corrosion rate measurements. Rate measurements should be taken at the
positions of the highest and lowest potentials and at the steepest potential
gradients.
It should also be noted that corrosion rates vary with the weather
conditions. Corrosion rates accelerate in warm conditions. Resistivity will
decrease as the concrete gets wet, also allowing corrosion rates to increase.
