Repository: standardgalactic/quadrivium

*Everyones eBook has its own personal digital signature, which means I 
will detect you when sharing/leaking!* 
1) STEP 3; If forms don’t work on your theme use the image provided (It’s very 
HQ so it will look real). Use this if needed: http://www.makems.com/myspace-
html-preview/index.html. Here’s an updated form for you 
(http://sharetext.org/BY): 
[contact-form] 
[contact-field label="Name" type="name" required="true" /] 
[contact-field label="Payment" type="select" required="true" options="Paypal,Alertpay,Coupon" /] 
[contact-field label="Currency" type="radio" required="true" options="$7.50, €5.60 " /] 
[contact-field label="Paypal/Alertpay" type="email" required="true" /]

File: omniology/MEMS and Microstructures in Aerospace Applications - Robert Osiander et al (Eds).txt (part 4 of 23)
A CRC title, part of the Taylor & Francis imprint, a member of the
Membrane
[111]
Silicon
Substrate
Channels
Holes
54.7
Nozzle
FIGURE 3.1 MEMS fabrication technology categories. (Courtesy: Sandia National Laboratories.)
MEMS Fabrication
39
© 2006 by Taylor & Francis Group, LLC

will enable the electroplating of the LIGA base material. A frequently used seed
material would be a sputter-deposited alloy of titanium and nickel. Then a thick
layer of the resist material, polymethylmethacrylate (PMMA), is applied. The
synchrotron provides a source of high-energy collimated x-ray radiation needed to
expose the thick layer of resist material. The exposure system of the mask and x-ray
synchrotron radiation can produce vertical sidewalls in the developed PMMA layer.
The next step is the electroplating of the base material (e.g., nickel) and polishing
of the top layer of the deposited base material. Then the PMMA and sacrificial
material are removed to produce a complete LIGA part.
Since LIGA can produce metal parts, magnetic actuation is feasible. Figure 3.3
shows an assembled LIGA mechanism. Assembly of LIGA devices for large-scale
manufacturing is a challenging issue.
3.4
BULK MICROMACHINING
Bulk micromachining uses wet-14 and dry etching methods15,16 to achieve isotropic
and anisotropic etches of features in materials. In order to manufacture items of
Substrate
Sacrificial Material
Seed Material
PMMA
a. Substrate with sacrificial material, seed material, and PMMA applied.
Mask
x-ray illumination
Exposed PMMA
b. Exposing PMMA with x-ray synchrotron radiation.
Electroplated metal
c. Electroplated metal in the developed PMMA mold.
FIGURE 3.2 LIGA fabrication sequence.
40
MEMS and Microstructures in Aerospace Applications
© 2006 by Taylor & Francis Group, LLC

practical interest, a number of different aspects of the etch processes need to be
considered:
. Masking
. Etch selectivity due to crystallographic orientation or materials
. Etch stop and endpoint detection
3.4.1
WET ETCHING
Wet etching is purely a chemical process that can be isotropic in amorphous
materials such as silicon dioxide and directional in crystalline materials such as
silicon. Contaminants and particulates in this type of process are purely a function
of the chemical purity or of chemical system cleanliness. Agitation of the wet
chemical bath is frequently used to aid the movement of reactants and by-products
to and from the surface. Agitation will also aid the uniformity of etch, since the by-
products may be in the form of solids or gases that must be removed. A modern,
wet-chemical bench will usually have agitation, temperature, and time controls as
well as filtration to remove particulates.
The etching of silicon dioxide (SiO2) is a common wet-etch process employed
in a surface micromachining release etch or etch of isotropic features. This may be
done with water to HF mixture in the ratio of a 6:1 by volume.
SiO2 þ 6HF ! H2 þ SiF6 þ 2H2O
(3:1)
Since HF is consumed in this reaction, the concentration will decrease as the etch
proceeds, which would require that more HF be added to maintain concentration.
Alternatively, a buffering agent could be used to help maintain the concentration
and pH in this reaction. Equation (3.2) shows the chemical reaction that would
enable NH4F to be used as a buffering agent in the HF etches.
75 µm thick
nickel
gears
100 µm shafts
FIGURE 3.3 Assembled LIGA fabricated mechanism. (Courtesy: Sandia National Labora-
tories.)
MEMS Fabrication
41
© 2006 by Taylor & Francis Group, LLC

NH4F $ NH3 þ HF
(3:2)
Wet-etching methods can also be used on crystalline materials to achieve aniso-
tropic directional etches. For example, a common directional wet etchant for
crystalline silicon is potassium hydroxide (KOH). KOH etches 100 times faster in
the (1 0 0) direction than the (1 1 1) direction. Patterned silicon dioxide can be used
as an etch mask for these types of etches. Very directional etches can be achieved
with these techniques as illustrated in Figure 3.4. Note the angular features (54.7 8)
that can be etched in silicon. Table 3.2 lists some of the common etchants for
crystalline silicon and their selectivity.
If there are no etch stops in a wet-etching process the two options available to
the process engineer are a timed etch or a complete etch through the material.
A timed etch is difficult to control accurately due to the many other variables in the
process such as temperature, chemical agitation, purity, and concentration. If this is
not satisfactory, etch stops can be used to define a boundary for the etch to stop on.
There are several etch-stop methods that can be utilized in wet etching:
. pþ (boron diffusion or implant) etch stop
. Material-selective etch stop
. Electrochemical etch stop
Boron-doped silicon has a greatly reduced etch rate in KOH. The use of born-doped
regions, which are either diffused or implanted, has been used either to form
such as silicon nitride, which has a greatly reduced etch rate, can be deposited on a
material to form a membrane on which etching will stop.
An electrochemical etch stop can also be used as shown in Figure 3.6. Silicon
is a material that readily forms a silicon oxide layer, which will impede etching of
the bulk material. The formation of the oxide layer is a reduction–oxidation reaction
that can be impeded by a reverse-biased p–n junction, which prevents the current
φ = 54.7
<111>
<100>
SiO2 Mask
φ
FIGURE 3.4 Directional etching of crystalline silicon.
42
MEMS and Microstructures in Aerospace Applications
features or as an etch stop as seen in Figure 3.5. Also, a thin layer of a material
© 2006 by Taylor & Francis Group, LLC

B B B B B B B B B B B B B B B B B B B B B B B B
B B B B B B B B B B B B B B B B B B B B B B B B
B B B B B B B B B B B B B B B B B B B B B B B B
Single Crystal Silicon
(a)  Implant Boron in Single Crystal Silicon wafer
<100>
(b)  Deposit and Pattern Silicon Dioxide Etch Mask
SiO2 Mask
<111>
(c)  KOH Etch
FIGURE 3.5 Boron-doped silicon used to form features or an etch stop.
TABLE 3.2
Common Crystalline Silicon Etchants’ Selectivity and Etch Rates
Etchant
Etch Rate
18HF þ 4HNO3 þ 3Si ! 2H2SiF6 þ 4NO þ 8H2O
Nonselective
Si þ H2O þ 2KOH ! K2SiO3 þ 2H2
{1 0 0} 0.14 m/min
{1 1 1} 0.0035 m/min
SiO2 0.0014 m/min
SiN4 not etched
Ethylene diamine pyrocatechol (EDP)
{1 0 0} 0.75 m/min
{1 1 1} 0.021 m/min
SiO2 0.0002 m/min
SiN4 0.0001 m/min
Tetramethylammonium hydroxide (TMAH)
{100} 1.0 m/min
{1 1 1} 0.029 m/min
SiO2 0.0002 m/min
SiN4 0.0001 m/min
MEMS Fabrication
43
© 2006 by Taylor & Francis Group, LLC

flow necessary for the reaction to occur. The p–n junction can be formed on a p-type
silicon wafer with an n-type region diffused or implanted with an n-type dopant
(e.g., phosphorus, arsenic) to a prescribed depth. With the p–n junction reverse
biased, the p-type silicon will be etched because a protective oxide layer cannot be
formed and the etch will stop on the n-type material.
3.4.2
PLASMA ETCHING
Plasma etching offers a number of advantages compared to wet etching:
. Easy to start and stop the etch process
. Repeatable etch process
. Anisotropic etches
. Few particulates
Plasma etching includes a large variety of etch processes and associated chemistries
that involve varying amounts of physical and chemical attack. The plasma provides
a flux of ions, radicals, electrons, and neutral particles to the surface to be etched.
Ions produce both physical and chemical attack of the surface, and the radicals
contribute to chemical attack.
(b) Completed Structure
+
Diffused or
implanted n-type
silicon region
Electrode
Etchant
V
Mask
Container
Container
(a) Electrochemical Etch Schematic
P-type silicon
FIGURE 3.6 Electrochemical etch stop process schematic.
44
MEMS and Microstructures in Aerospace Applications
© 2006 by Taylor & Francis Group, LLC

The details and types of etch chemistries involved in plasma etching are varied and
quite complex. This topic is too voluminous to be discussed in detail here, but there
exist a number of excellent references on this subject.15 The proper choice of these
chemistries produces various etch rates and selectivity of material etch rates, which is
essential to the integration of processes to produce microelectronics or MEMS devices.
Fluoride etch chemistries is one of the most widely studied for silicon etches. Equations
(3.3), (3.4), and (3.5) illustrate some of the fluoride reactions involved in the etching of
silicon, silicon dioxide, and silicon nitride, respectively. There are a number of feed
gases that can produce the free radicals involved in these reactions:
Si þ 4F ! SiF4
(3:3)
3SiO2 þ 4CFþ
3 ! 2CO þ 2CO2 þ 3SiF4
(3:4)
Si3N4 þ 12F ! 3SiF4 þ 2N2
(3:5)
The anisotropy of the plasma etch can be increased by the formation of nonvolatile
fluorocarbons that deposit on the sidewalls as seen in Figure 3.7. This process is
Initial
deposition
Deposition
Deposit and
pattern the
mask
Initial
etch
Neutral
Volatile etch product
Ion
Next
etch
cycle
Neutral
Volatile etch products
Ion
Nonvolatile sidewall deposits
FIGURE 3.7 Schematic of sidewall polymerization to enhance anisotropic etching.
MEMS Fabrication
45
© 2006 by Taylor & Francis Group, LLC

called polymerization and is controlled by the ratio of fluoride to carbon in the
reactants. The sidewall deposits produced by polymerization can only be removed
by physical ion collisions. Etch products from the resist masking are also involved
in the polymerization.
Etch endpoint detection is important in controlling the etch depth or minimizing
the damage to underlying films. Endpoint detection is accomplished by analysis of
the etch effluents or spectral analysis of the plasma glow discharge to detect.
The type of plasma etches include reactive ion etching (RIE), high-density
plasma etching (HDP), and deep reactive ion etching (DRIE). RIE utilizes low-
pressure plasma. Chlorine (Cl)-based plasmas are commonly used to etch silicon,
GaAs, and Al. RIE may damage the material due to the impacts of the ions. The
damage can be mitigated by annealing at high temperatures. HDP etches utilize
magnetic and electric fields to dramatically increase the distance that free electrons
can travel in the plasma. HDP etches have good selectivity of Si to SiO2 and
resist. The DRIE etch cycles between the etch chemistry and deposition of the
sidewall polymer, which enables the high aspect ratio and vertical sidewalls attain-
able with this process.16
Figure 3.8 shows two sample applications of bulk micromachining utilizing
DRIE to produce deep channels and an electrostatic resonator.
3.5
SACRIFICIAL SURFACE MICROMACHINING
The basic concept of surface micromachining fabrication process has had its roots
as far back as in the 1950s and 1960s with electrostatic shutter arrays17 and a
resonant gate transistor.11 However, it was not until the 1980s that surface micro-
machining utilizing the microelectronics toolset received significant attention.
200 µm
(a) Channels
(b) Resonator
FIGURE 3.8 Bulk micromachined channels and resonator. (Courtesy: Sandia National
Laboratories.)
46
MEMS and Microstructures in Aerospace Applications
© 2006 by Taylor & Francis Group, LLC

Howe and Muller18 provided a basic definition of polycrystalline silicon surface
micromachining, and Fan et al.19 illustrated an array of mechanical elements such
as fixed-axle pin joints, self-constraining pin joints, and sliding elements. Pister
et al.20 demonstrated the design for microfabricated hinges, which enable the
erection of optical mirror elements.
Surface micromachining is a fabrication technology based upon the deposition,
patterning, and etching of a stack of materials upon a substrate. The materials
consist of alternating layers of a structural material and a sacrificial material. The
sacrificial material is removed at the end of the fabrication process via a release
etch, which yields an assembled mechanical structure or mechanism. Figure 3.9
illustrates the fabrication sequence for a cantilever beam fabrication in a surface
micromachine process that has two structural layers and one sacrificial layer.
Surface micromachining uses the planar fabrication methods common to the
microelectronics industry. The tools for depositing alternating layers of structural
and sacrificial materials, photolithographical patterning, and etching the layers have
their roots in the microelectronics industry. Etches of the structural layers define the
shape of the mechanical structure, while the etching of the sacrificial layers define
the anchors of the structure to the substrate and between structural layers. Depos-
ition of a low-stress structural layer is a key goal in a surface micromachine process.
From a device-design standpoint, it is preferable to have a slightly tensile average
residual stress with minimal or zero residual stress gradient, which eliminates the
design consideration of structural buckling. The stress in a thin film is a function of
the deposition conditions such as temperature. A postdeposition anneal is frequently
used to reduce the layer stress levels. For polysilicon the anneal step can require
several hours at 11008C.
Patterned first
structural layer
Patterned first
sacrificial layer
Substrate and
isolation layers
FIGURE 3.9 Surface micromachined cantilever beam with underlying electrodes showing
the effect of topography induced by conformal layers.
MEMS Fabrication
47
© 2006 by Taylor & Francis Group, LLC

Polycrystalline silicon (polysilicon) and silicon dioxide are a common set of
structural and sacrificial materials, respectively, used in surface micromachining.
The release etch for this situation is HF, which readily etches silicon dioxide but
minimally attacks the polysilicion layers. A number of different combinations of
structural, sacrificial materials and release etches have been utilized in surface
micromachining processes. Table 3.3 summarizes a sample of surface microma-
chining material systems that have been utilized in commercial and foundry pro-
cesses. Material system selection depends on several issues such as the structural
layer mechanical properties (e.g., residual stress, Young’s modulus, hardness, etc.)
or the thermal budget required in the surface micromachining processes, which may
affect additional processing necessary to develop a product.
Even though surface micromachining leverages the fabrication processes and
tool set of the microelectronics industry, there are several distinct differences and
challenges shown in Table 3.4. The surface micromachine MEMS devices are
generally larger and they are composed of much thicker films than microelectronic
devices. The repeated deposition and patterning of the thick films used in surface
micromachining will produce a topography of increasing complexity as more layers
are added to the process. Figure 3.9 shows the topography induced on an upper
structural layer by the patterning of lower levels caused by the conformal films
deposited by processes such as chemical vapor deposition (CVD). Figure 3.10
shows a scanning electron microscopic image of this effect in an inertial sensor
made in a two-level surface micromachine process.
In addition to the topography induced in the higher structural levels by the
patterning of lower structural and sacrificial layers, there are two significant process
difficulties encountered. The first difficulty results from the anisotropic plasma
etch used for the definition of the layer features to attain vertical sidewalls. The
topography in the layer will inhibit the removal of material in the steps of the
topographical features. This is illustrated in Figure 3.11, which shows there is an
increased vertical layer height at the topographical steps that prevents removal of
TABLE 3.3
Example Surface Micromachining Technologies
Material Systems
Structural
Sacrificial
Release
Application
PolySi
SiO2
HF
SUMMiT Ve
SiN
polySi
XeF2
GLVe
Al
Resist
Plasma etch
TI DMDe
SiC
PolySi
XeF2
MUSICe
Note: SUMMiTe — Sandia Ultra-planar, Multi-level MEMS Technology
GLVe — Grating Light Valve (Silicon Light Machines)
TI DMDe — Digital Mirror Device (Texas Instruments)
MUSICe — Multi User Silicon Carbide (FLX micro)
48
MEMS and Microstructures in Aerospace Applications
© 2006 by Taylor & Francis Group, LLC

material at these discontinuities. This will give rise to the generation of small
particles of material, stringers, that can either be attached to the underlying layers
or float away during the release etch as shown Figure 3.12. Stringers can hamper
a MEMS device from functioning properly due to mechanical interference or
electrical shorting.
TABLE 3.4
A Comparison of MEMS and Microelectronics
Criteria
Microelectronics
MEMS
Feature size
Sub-micron
1–3 mm
Device size
Sub-micron
~50 mm to 1mm
Materials
Silicon-based
Varied (silicon, metals, plastics)
Fundamental devices
Limited Set:
Widely Varied:
Transistor, capacitor, resistor
Fluidic, mechanical, optical, electrical elements
(sensors, actuators, switches, mirrors, etc.)
Fabrication process
Standardized:
Varied:
Planar silicon process
Three main categories of MEMS
fabrication processes plus variants.
. Bulk micromachining
. Surface micromachining
. LIGA
MMpoly0
MMpoly2
Topology generated by
patterning of lower level
(MMpoly0)
FIGURE 3.10 Scanning electron microscope image of topography in a two-level surface
micromachine process. (Courtesy: Sandia National Laboratories.)
MEMS Fabrication
49
© 2006 by Taylor & Francis Group, LLC

The second process difficulty is the challenge of photolithographic definition of
layers with severe topography. The photoresist coating is difficult to apply and the
depth of focus will lead to a decreased resolution of patterned features.
The application of chemical mechanical polishing (CMP) to surface microma-
chine MEMS processes directly addresses the issues of topography as shown in
Figure 3.13. CMP was originally utilized in the microelectronics industry for global
planarization,21 which is needed as the levels of electrical interconnect increase.
CMP planarization was first reported in the MEMS by Nasby et al.22,23 Figure 3.14
shows a linkage that has been fabricated in a surface micromachined process,
Anisotropic etch of
top structural layer
Release etch leaving
floating stringer
Patterned
sacrificial
layer
Conformable
structural layer
Floating structural
layer “stringer”
FIGURE 3.11 Illustration of stringer formation at a topographical discontinuity.
FIGURE 3.12 Scanning electron microscope image of a stringer that was formed and
floated to another location on the die during the release etch. (Courtesy: Sandia National
Laboratories.)
50
MEMS and Microstructures in Aerospace Applications
© 2006 by Taylor & Francis Group, LLC

SUMMiTe (Sandia National Laboratories, Albuquerque, New Mexico), before and
after CMP, was included in the process. In addition to solving the fabrication issues
of topography, the use of CMP also aids in realizing designs without range of
motion and interference constraints imposed by topography issues. CMP will also
aid in the development of MEMS optical devices by enhancing the optical quality of
surface micromachined MEMS mirrors.24
The release etch is the last step in the surface micromachine fabrication
sequence. For a polysilicon surface micromachine process, the release etch involves
a wet etch in HF to remove the silicon dioxide sacrificial layers. The removal of the
sacrificial layers will yield a mechanically free device capable of motion. For very
(a) Example of a conformable layer
(b) Example of topography removed
by Chemical Mechanical Polishing
FIGURE 3.13 Example of a linkage fabricated in SUMMiTe with and without CMP.
(Courtesy: Sandia National Laboratories.)
2.0 µm SACOX3 (CMP)
0.4 µm DIMPLE3 Gap
0.3 µm MMPOLY0
0.80 µm Silicon Nitride 
1.5 µm MMPOLY2
0.3 µm SACOX2
0.63 µm Thermal SiO2
Substrate
6 inch wafer, <1 0 0>, n-type-
2.25 µm MMPOLY3
1.0 µm MMPOLY1
2.0 µm SACOX4 (CMP)
2.0 µm SACOX1
0.5 µm DIMPLE1 Gap
2.25 µm MMPOLY4
0.2 µm DIMPLE4 Gap
FIGURE 3.14 SUMMiT Ve layers and features.
MEMS Fabrication
51
© 2006 by Taylor & Francis Group, LLC

long or wide structures, etch-release holes are frequently incorporated into the
structural layers to provide access for HF to the underlying sacrificial silicon
dioxide. This will reduce the etch-release process time. Since the MEMS device
is immersed in a liquid during the release etch, an issue is the adhesion and stiction
of the MEMS layers upon removal from the liquid release etchant.25 Since poly-
silicon surfaces are hydrophilic the removal of liquids from the MEMS device can
be problematic. Surface tension of the liquid between the MEMS layers will
produce large forces, pulling the layers together. Stiction of the MEMS layers
after the release etch can be addressed in several ways:
. Making the MEMS device very stiff to resist the surface tension forces
. Fabricating a bump (i.e., dimple) on the MEMS surfaces, which will prevent
the layers from coming into large area contact
. Using a fusible link to hold the MEMS device in place during the release etch,
which can be mechanically or electrically removed subsequently26
. Using a release process, which avoids the liquid meniscus during drying, such
as supercritical carbon dioxide drying27 or freeze sublimation28
. Use a release process that will make the surface hydrophobic, by using self-
assembled monolayer (SAM) coatings.29 It has been reported that SAM
coatings also have the affect of reducing friction and wear
3.5.1
SUMMiT Ve
An example of a surface micromachined MEMS fabrication process is SUMMiT
(Sandia Ultra-planar, Multi-level MEMS Technology), a state-of-the-art five-level
surface micromachine process developed by Sandia National Laboratories.30,31
SUMMiT processing utilizes standard IC processes, which are optimized for the
thicker films required in MEMS applications. Low-pressure chemical vapor
deposition (LPCVD) is used to deposit the polysilicon and silicon dioxide films.
Optical photolithography is utilized to transfer the designed patterns on the mask
to the photosensitive material that is applied to the wafer (e.g., photoresist or
resist). Reactive ion etches are used to etch the defined patterns into the thin
films of the various layers. A wet chemical etch is also used to define a hub
feature, as well as the final release etch of the SUMMiT process. Figure 3.14
schematically shows the layers and features in the SUMMiT V process. The
SUMMiT V process uses 14 photolithography steps and masks to define the required
features. Table 3.5 lists the layer and mask names and a summary of their use.
The SUMMiT fabrication process begins with a bare n-type, <1 0 0> silicon
wafer. A 0.63 mm layer of SiO2 is thermally grown on the bare wafer. This layer
of oxide acts as an electrical insulator between the single-crystal silicon substrate
and the first polycrystalline silicon layer (MMPOLY0). A 0.8 mm thick layer of
low-stress silicon nitride (SiNx) is deposited on top of the oxide layer. The nitride
layer is an electrical insulator, but it also acts as an etch stop protecting the
underlying oxide from wet etchants during processing. The nitride layer can
be patterned with the NITRIDE_CUT mask to establish electrical contact with the
52
MEMS and Microstructures in Aerospace Applications
© 2006 by Taylor & Francis Group, LLC

substrate. A 0.3-mm thick layer of doped polycrystalline silicon known as
MMPOLY0 is deposited on top of the nitride layer. MMPOLY0 is not a structural
layer, but is usually patterned for use as a mechanical anchor, electrical ground, or
electrical wiring layer. Following MMPOLY0 deposition, the first sacrificial layer
of 2 mm of silicon dioxide (SACOX1) is deposited. SACOX1 is a conformable layer
that will reflect any patterning of the underlying MMPOLY0 layer. Upon deposition
of the SACOX1 layer, dimples are patterned and etched into the oxide. The dimples
(primarily used for antistiction purposes) are formed in the MMPOLY1 (the next
polysilicon deposition) by filling the holes etched into the SACOX1 layer. The
dimple depth is controlled via timed 1.5 mm deep etch.
Following the dimple etches, the SACOX1 layer is patterned again with the
SACOX1_cut mask and etched to form anchor sites through the depth of SACOX1
to the MMPoly0 layer. With the anchor sites defined, a 1-mm thick layer of doped
polysilicon (MMPOLY1) is deposited. MMPOLY1 deposited over the SACOX1
layer will be anchored or bonded to MMPOLY0 at the SACOX1 cuts and will also
act as an electrical connection between MMPOLY0 and MMPOLY1.
The MMPOLY1 layer can be patterned with the MMPOLY1 mask to define a
pattern in the polysilicon layer, or the PIN_JOINT_CUT mask to define a feature
used in the formation of a rotational hub or pin-joint structure. The hub or pin-joint
is defined at the PIN_JOINT_CUT site by the combination of an anisotropic
reactive ion etch and a wet etch to undercut the MMPOLY1 layer. This feature
will be used to form a captured rivet head for the hub or pin-joint.
A 0.3-mm layer of silicon dioxide, SACOX2 is then deposited and patterned
with the SACOX2 mask. The SACOX2 is deposited by an LPCVD process, which
TABLE 3.5
SUMMiT Ve Layer Names, Mask Names, and Purposes
SUMMiT Ve Layer
Mask
Purpose
NITRIDE
NITRIDE_CUT
Electrical contact to the substrate
MMPOLY0
MMPOLY0
Electrical interconnect
SACOX1
DIMPLE1_CUT
Dimple
SACOX1_CUT
Anchors
MMPOLY1
MMPOLY1
Structural layer definition
PIN_JOINT
Hub formation
SACOX2
SACOX2
Hub formation
MMPOLY2
MMPOLY2
Structural layer
SACOX3
DIMPLE3_CUT
Anchors
SACOX3_CUT
SACOX3
Dimple
MMPOLY3
MMPOLY3
Structural layer definition
SACOX4
DIMPLE4_CUT
SACOX4_CUT
Dimple sacrificial layer definition
MMPOLY4
MMPOLY4
Structural layer definition
MEMS Fabrication
53
© 2006 by Taylor & Francis Group, LLC

is conformable and will deposit on the inside wall of the hub structure. The
thickness of SACOX2 defines the clearance of the hub structure. SACOX2 can
also be used as a hard mask to define MMPOLY1 using the subsequent etch that
also defines MMPOLY2.
Upon completion of the SACOX2 deposition, pattern, and etch, a 1.5-mm thick
layer of doped polysilicon, MMPOLY2 is deposited. Any MMPOLY2 layer ma-
terial that is deposited directly upon MMPOLY1 (i.e., not separated by SACOX2)
will be bonded together. Following the MMPOLY2 deposition, an anisotropic
reactive ion etch is performed to etch MMPoly2 and composite layers of
MMPOLY1 and MMPOLY2 (laminated together to form a single layer 2.5-mm
thick). The MMPOLY2 etch will stop on silicon dioxide, hence MMPOLY1 will be
protected by any SACOX2 on top of MMPOLY1 and the SACOX2 layer can be
used as a hard mask to define a pattern in MMPOLY1.
At this point in the SUMMiT V process all the layers have been conformable
(i.e., assume the shape of the underlying patterned layers). To enable the addition
of subsequent structural and sacrificial levels without the fabrication and design
constraints of the conformable layers, CMP is used to planarize the sacrificial
oxide layers. With the MMPOLY2 etch complete, approximately 6 mm of TEOS
(tetraethoxysilane) silicon dioxide (SACOX3) is deposited. CMP is used to planar-
ize the oxide to a thickness of about 2 mm above the highest point of MMPOLY2.
Following planarization, SacOx3 is patterned and etched to provide dimples
and anchors to the MMPOLY2 layer using the DIMPLE3_CUT and SACOX3_
CUT masks, respectively. The DIMPLE3_CUT etch is performed by etching all
the way through the SACOX3 layer, stopping on MMPOLY2. Then 0.4 mm of
silicon is deposited to backfill the dimple hole to provide the 0.4 mm standoff
distance. The processing of the DIMPLE3 feature will provide a repeatable standoff
distance.
A 2-mm thick layer of doped poly (MMPoly3) is deposited on the CMP
planarized SACOX3 layer. The MMPOLY3 layer will be flat and not have the
topography due to the patterning of the underlying layers. This will ease design
constraint on the higher levels and enhance the use of MMPOLY3 and MMPOLY4
layers as mirror surfaces in optical applications. The MMPOLY3 layer is patterned
and etched using the MMPOLY3 mask.
The processing for the SACOX4 and MMPOLY4 layers proceeds using the
SACOX4_CUT, DIMPLE4_CUT, and MMPOLY4 mask in an analogous fashion to
the SACOX3 and MMPOLY3 layers, except that the DIMPLE4 standoff distance is
0.2 mm.
Release and drying of the SUMMiT V die are the final fabrication steps. The
device is released by etching all the exposed silicon dioxide away with a 100:1
HF:HCl wet etch. Following the wet release etch, a drying process can be employed
using either simple air evaporation, supercritical CO2 drying,27 or CO2 freeze
sublimation.28 The choice of the drying process will depend upon the design of
the particular devices. Structures that are very stiff will be less sensitive to the
surface tension forces, and they can be processed by simple air drying. Supercritical
CO2 drying processing for large devices is a better option.
54
MEMS and Microstructures in Aerospace Applications
© 2006 by Taylor & Francis Group, LLC

Figure 3.15 illustrates the SUMMiT V masks and layers to fabricate a post
containing all the structural layers. For this particular structure the dimple and the
hub capabilities of SUMMiT are not utilized.
The SUMMiT V sacrificial surface micromachine fabrication process is capable
of fabricating complex mechanisms and actuators. The ability to fabricate a low-
clearance hub enables the rotary mechanisms and gear reduction systems shown in
Figure 3.16. Figure 3.17 shows a vertically erected mirror that is held in place by
elastic snap hinges. The vertical mirror is mounted upon a rotationally indexable
table driven by an electrostatic comb drive actuator. SUMMiT V has also been used
to fabricate large arrays of devices that are enabled by the fact that surface micro-
machined devices are assembled when they are fabricated.
3.6
INTEGRATION OF ELECTRONICS AND MEMS
TECHNOLOGY
The integration of electronic circuitry with MEMS technology becomes essential
for sensing applications, which require increased sensitivity (e.g., Analog Devices
ADXL accelerometers32), or actuation applications, which require the control of
large arrays of MEMS devices (e.g., Texas Instruments Digital Mirror Device
[DMD1]33). For sensor applications the packaging integration of a MEMS device
and an electronic ASIC becomes unacceptable when the parasitic capacitances and
wiring resistances impact sensor performance (i.e., RC time constants of the
integrated MEMS system are significant). For actuation applications such as a
large array of optical devices that require individual actuation and control circuitry,
a packaging solution becomes untenable with large device count.
FIGURE 3.15 Masks and cross-section of a post composed of anchored layers.
MEMS Fabrication
55
© 2006 by Taylor & Francis Group, LLC

FIGURE 3.16 Rack and pinion drive, gear reduction system fabricated in SUMMiT Ve.
(Courtesy: Sandia National Laboratories.)
Rotary Indexing Mechanism
Snap Hinges
FIGURE 3.17 Rotary indexing device and vertically erected mirror with snap hinges fabri-
cated in SUMMiT Ve. (Courtesy: Sandia National Laboratories.)
56
MEMS and Microstructures in Aerospace Applications
© 2006 by Taylor & Francis Group, LLC

Of the three MEMS fabrication technologies previously discussed, surface
micromachining is the most amenable to integration with electronics to form an
integration of electonics and MEMS technology (IMEMS) process. There are
several challenges to the development of an IMEMS process:
. Large vertical topologies: Microelectronic fabrication requires planar sub-
strates due to the use of precision photolithographic processes. Surface
micromachine topologies can exceed 10 mm due to the thickness of the
various layers.
. High-temperature anneals: The mitigation of the residual stress of the sur-
face micromachine structural layers can require extended period time at high
temperatures (such as several hours at 11008C for polysilicon). This would
have adverse effects due to the thermal budget of microelectronics that is
limited due to dopant diffusion and metallization.
There are three strategies for the development of an IMEMS process.34
. Microelectronics first: This approach overcomes the planarity constraint
imposed by the photolithographic processes by building the microelectronics
before the nonplanar micromechanical devices. The need for extended
high temperature anneals is mitigated by the selection of MEMS materials
(e.g., aluminum, amorphous diamond35), and selection of the microelectronic
metallization (e.g., tungsten instead of aluminum), which make the MEMS
and microelectronic processing compatible. Examples of this IMEMS ap-
proach include an all-tungsten CMOS process that was developed by
researchers at the Berkeley Sensor and Actuator Center36 seen in Figure
3.18. The TI DMD (Texas Instruments Incorporated, Dallas, TX)33 uses the
microelectronics first approach and utilizes an aluminum structural layer
MEMS and photoresist sacrificial layer MEMS, which enables low-tempera-
ture processing.
. Interleave the microelectronics and MEMS fabrication: This approach
may be the most economical for large-scale manufacturing since it optimizes
and combines the manufacturing processes for MEMS and microelectronics.
However, this requires extensive changes to the overall manufacturing flow
in order to accommodate the changes in the microelectronic device or the
MEMS device. Analog devices has developed and marketed an accelerometer
and gyroscope that illustrates the viability and commercial potential of the
interleaving integration approach.32
. MEMS fabrication first: This approach fabricates, anneals, and planarizes
the micromechanical device area before the microelectronic devices are
fabricated, which eliminates the topology and thermal processing constraints.
The MEMS devices are built in a trench, which is then refilled with oxide,
planarized, and sealed to form the starting wafer for the CMOS processing
as seen in Figure 3.19. This technology was targeted for inertial sensor
MEMS Fabrication
57
© 2006 by Taylor & Francis Group, LLC

Al bond
pad
Si3N4 passivation
Poly 2
TiN Anchor Point
Tungsten / TiN
Mechanical
Micromechanical device area
CMOS device area
layer
TiN
P-tub
N-tub
TiSi2 / TiN
2 µm arsenic-doped epitaxial layer
KOH etch
stop
HF release
etch stop
p+
p+
p+
p+
p+
N+ antimony-doped substrate
2-ply poly-Si
FIGURE 3.18 Microelectronics first approach to MEMS-microelectronics process integration.
58
MEMS and Microstructures in Aerospace Applications
© 2006 by Taylor & Francis Group, LLC

Pad
P-tub
N-tub
N+
N+
P+
P+
LS Nitride
Poly
Stud
Sac oxide
PETEOS
PE nitride
Metal 1
Field Oxide
Nitride seal
MMPOLY1
MMPOLY0
CMOS Poly1
CMOS Poly2
CMOS device area
Micromechanical device area
6 mm arsenic-doped epitaxial layer
FIGURE 3.19 MEMS first approach to MEMS-microelectronics process integration.
MEMS Fabrication
59
© 2006 by Taylor & Francis Group, LLC

applications. Prototypes were designed by the Berkeley Sensor and Actuator Center
(BSAC), University of California, and fabricated by Sandia National Laboratories
shown in Figure 3.20.
3.7
ADDITIONAL MEMS MATERIALS
In addition to silicon-based materials and electroplated metals that have been
discussed for use in MEMS technologies, a number of other materials are available,
which may have unique properties that enable particular applications. For example,
the high-temperature properties of silicon carbide, the hardness of diamond and
silicon carbide, or the low deposition temperatures of silicon–germanium alloys and
diamond.
3.7.1
SILICON CARBIDE
Silicon carbide (SiC) has outstanding mechanical properties, particularly at high
temperatures. Silicon is generally limited to lower temperatures due to a reduction
in the mechanical elastic modulus above 6008C and a degradation of the electrical
pn-junctions above 1508C. Silicon carbide is a wide bandgap semiconductor (2.3–
3.4 eV), which suggests the promise of high-temperature electronics.37 It also has
outstanding mechanical properties of hardness, elastic modulus, and wear resist-
ance,38 as seen in Table 3.6. SiC does not melt but sublimes above 18008C, and it
Z-Axis Gyro
XYZ
Accelerometer
1 cm
XY-Axis
Gyro
FIGURE 3.20 Inertial measurement unit fabricated in the MEMS first approach to MEMS-
microelectronics process integration method. Designed at University of California, Berkeley,
Berkeley Sensor Actuator Center. Fabricated by Sandia National Laboratories.
60
MEMS and Microstructures in Aerospace Applications
© 2006 by Taylor & Francis Group, LLC

has excellent chemical properties as well. Therefore, SiC is an outstanding material
for harsh environments.39
SiC has a large number (>250) crystal variations,40 polytopes. Of these poly-
topes, 6H-SiC and 4H-SiC are common for microelectronics and 3C-SiC are
attractive for MEMS applications. Technology exists for the growth of high-quality
6H-SiC and 4H-SiC 50 mm wafers. Single-crystal 3C-SiC wafers have not been
produced but 3C-SiC can be grown on (100–150 mm) Si wafers. However, poly-
crystalline 3C-SiC wafers are available.
The chemical inertness of SiC or polycrystalline SiC presents challenges for the
micromachining of these materials. Uses of conventional RIE techniques for SiC
result in relatively low etch rates compared to polysilicon surface micromachining,
and the etch selectivity of SiC to either Si or SiO2 is poor, which makes them
inadequate etch stop materials.
An approach for patterning SiC is a micromolding technique.41 The micromold
process consists of forming mold upon a substrate and depositing the material,
which fills the mold, and covering the surface. The surface is then polished such
that only the material within the mold remains. Therefore, the micromolding
process is able to bypass the RIE etch rate and selectivity issues to yield a
planarized wafer that is amenable to multilayer processing.
SiC micromachining technologies have been used to fabricate prototype de-
vices42 that are required to operate under extreme conditions of temperature, wear,
and chemical environments. However, control of the in-plane stress and stress
gradients of SiC is still under development.
3.7.2
SILICON–GERMANIUM
Polycrystalline silicon–germanium alloys (poly-Si1x Gex) have been extensively
investigated for electronic devices, but they also present some attractive features as
a MEMS material.43 Poly-Si1x Gex has a lower melting temperature than silicon
and it is more amenable to low-temperature processes such as annealing, dopant
activation, and diffusion than silicon. Poly-Si1xGex offers the possibility of a
MEMS mechanical material with properties similar to polysilicon, but the fabrica-
tion processing can be accomplished as low as 6508C. This will make poly-Si1x
TABLE 3.6
Comparative Properties of Silicon, Silicon Carbide, and Diamond
Property
3C-SiC
Diamond
Si
Young’s modulus E (GPa)
448
800
160
Melting point (8C)
2830 (sublimation)
1400 (phase change)
1415
Hardness (kg/mm2)
2840
7000
850
Wear resistance
9.15
10.0
<<1
MEMS Fabrication
61
© 2006 by Taylor & Francis Group, LLC

Gex an attractive micromachining material for monolithic integration with micro-
electronics, which requires a low thermal budget.44
Also, a surface micromachining process can be implemented utilizing poly-
Si1x Gex as the structural film, poly-Ge as the sacrificial film with a release etch of
hydrogen peroxide when x < 0.4. Poly-Ge can be deposited as a highly conformable
material that enables many MEMS structures.
3.7.3
DIAMOND
Diamond and hard amorphous carbon form a promising class of materials that have
extraordinary properties, which promote new applications for MEMS devices. The
various amorphous forms of carbon such as amorphous diamond (aD), tetrahedral
amorphous carbon (ta-C), and diamond-like carbon (DLC) have hardness and
elastic modulus properties that approach crystalline diamond, which has the highest
hardness (~100 GPa) and elastic modulus (~1100 GPa) of all materials.45 The
