Repository: standardgalactic/quadrivium

*Everyones eBook has its own personal digital signature, which means I 
will detect you when sharing/leaking!* 
1) STEP 3; If forms don’t work on your theme use the image provided (It’s very 
HQ so it will look real). Use this if needed: http://www.makems.com/myspace-
html-preview/index.html. Here’s an updated form for you 
(http://sharetext.org/BY): 
[contact-form] 
[contact-field label="Name" type="name" required="true" /] 
[contact-field label="Payment" type="select" required="true" options="Paypal,Alertpay,Coupon" /] 
[contact-field label="Currency" type="radio" required="true" options="$7.50, €5.60 " /] 
[contact-field label="Paypal/Alertpay" type="email" required="true" /]

File: omniology/Silver Nanoparticle Applications In the Fabrication and Design of Medical and Biosensing Devices.txt (part 4 of 10)
Engineering Materials
	70.	Tang, Z., et al.: Electrochemical synthesis of Ag nanoparticles on functional carbon surfaces. 
J. Electroanal. Chem. 502(1–2), 146–151 (2001)
	71.	Zhu, J.-J., et  al.: Preparation of silver nanorods by electrochemical methods. Mater. Lett. 
49(2), 91–95 (2001)
	72.	Ueda, M., et al.: Double-pulse technique as an electrochemical tool for controlling the prepa-
ration of metallic nanoparticles. Electrochim. Acta 48(4), 377–386 (2002)
	73.	Ma, H., et al.: Synthesis of silver and gold nanoparticles by a novel electrochemical method. 
Chem. Phys. Chem. 5(1), 68–75 (2004)
	74.	Mazur, M.: Electrochemically prepared silver nanoflakes and nanowires. Electrochemi. 
Commun. 6(4), 400–403 (2004)
	75.	Jian, Z., Xiang, Z., Yongchang, W.: Electrochemical synthesis and fluorescence spectrum 
properties of silver nanospheres. Microelectron. Eng. 77(1), 58–62 (2005)
	76.	Starowicz, M., Stypuła, B., Banas´, J.: Electrochemical synthesis of silver nanoparticles. 
Electrochem. Commun. 8(2), 227–230 (2006)
	77.	Hu, M.Z., Easterly, C.E.: A novel thermal electrochemical synthesis method for production 
of stable colloids of “naked” metal (Ag) nanocrystals. Mater. Sci. Eng. C 29(3), 726–736 
(2009)
	78.	Khaydarov, R., et  al.: Electrochemical method for the synthesis of silver nanoparticles. J. 
Nanopartic. Res. 11(5), 1193–1200 (2009)
	79.	Surudzic, R., et al.: Electrochemical synthesis of silver nanoparticles in poly(vinyl alcohol) 
solution. J. Serb. Chem. Soc. 78(12), 2087–2098 (2013)
	80.	Plieth, W., et al.: Electrochemical preparation of silver and gold nanoparticles: characteri-
zation by confocal and surface enhanced Raman microscopy. Surf. Sci. 597(1–3), 119–126 
(2005)
	81.	Sáez, V., Mason, T.: Sonoelectrochemical synthesis of nanoparticles. Molecules 14(10), 
4284–4299 (2009)
	82.	Compton, R.G., Eklund, J.C., Marken, F.: Sonoelectrochemical processes: a review. 
Electroanal 9(7), 509–522 (1997)
	83.	Reisse, J., et al.: Sonoelectrochemistry in aqueous electrolyte: a new type of sonoelectroreac-
tor. Electrochim. Acta 39(1), 37–39 (1994)

46
N.L. Pacioni et al.
	84.	Zhu, J., et al.: Shape-controlled synthesis of silver nanoparticles by pulse sonoelectrochemi-
cal methods. Langmuir 16, 6396–6399 (2000)
	85.	Jiang, L.-P., et al.: A novel route for the preparation of monodisperse silver nanoparticles via 
a pulsed sonoelectrochemical technique. Inorg. Chem. Commun. 7(4), 506–509 (2004)
	86.	Mason, T.J., Lorimer, J.P., Walton, D.J.: Sonoelectrochemistry. Ultrasonics 28(5), 333–337 
(1990)
	87.	Liu, J., et al.: Methods for separation, identification, characterization and quantification of 
silver nanoparticles. TrAC Trends Anal. Chem. 33, 95–106 (2012)
	88.	Ferreira da Silva, B., et al.: Analytical chemistry of metallic nanoparticles in natural environ-
ments. TrAC, Trends Anal. Chem. 30(3), 528–540 (2011)
	89.	Zheng, X., et al.: Photochemical formation of silver nanodecahedra: structural selection by 
the excitation wavelength. Langmuir 25, 3802–3807 (2009)
	90.	Tiede, K., et al.: Detection and characterization of engineered nanoparticles in food and the 
environment. Food Addit. Contam. 25, 795–821 (2008)

47
Surface Enhanced Raman Scattering 
(SERS) Using Nanoparticles
Altaf Khetani, Ali Momenpour, Vidhu S. Tiwari and Hanan Anis
© Springer International Publishing Switzerland 2015 
E.I. Alarcon et al. (eds.), Silver Nanoparticle Applications, Engineering Materials, 
DOI 10.1007/978-3-319-11262-6_3
Abstract  Surface enhanced Raman spectroscopy (SERS) is one of the most 
promising label-free techniques for molecular sensing. In this chapter, we review 
the fundamental concepts of Raman spectroscopy and the need for SERS. We then 
discuss the fundamentals of SERS and focus on silver nanoparticles. This is fol-
lowed by reviewing recent progress and applications of SERS. Finally, we discuss 
methods for further enhancing SERS signal using hollow core fibers.
1  Introduction
Raman spectroscopy is an effective analytical technique used to obtain opti-
cal ‘fingerprints’ of molecules. Raman spectra usually contain many sharp peaks 
that correspond to specific molecular vibrational frequencies, and these can pro-
vide a clear signature defining the presence of specific molecules in a sample. 
Accordingly, Raman spectra can be used to qualitatively and quantitatively dis-
criminate between chemical species in materials [1]. Despite these capabilities, a 
key limitation of the Raman effect is its extremely weak signal, which means that 
high power lasers and longer acquisition times are required. This in turn can lead 
to sample damage and thus limit biological application. Bypassing this shortcom-
ing is achieved by surface enhanced Raman scattering (SERS) [2].
A. Khetani · A. Momenpour · H. Anis (*) 
School of Electrical Engineering and Computer Science,  
University of Ottawa, Ottawa, ON K1N 6N5, Canada
e-mail: hanis@uottawa.ca
V.S. Tiwari 
SRM University, Sonepat–Kundli Urban Complex Sonepat,  
Haryana 131029, India

48
A. Khetani et al.
SERS, used for extremely low concentrations of molecules overcomes the low 
Raman cross-section barrier by exploiting the large field enhancement caused 
by electromagnetic coupling between the nanoparticles. Under such conditions, 
the Raman signal of the target molecule is enhanced by several orders of mag-
nitude, enabling detection down to a single molecule [3–6]. In general, SERS is 
performed on a gold (Au), silver (Ag) or copper (Cu) colloidal or substrate. The 
majority of SERS experiments utilizes Au and Ag, as they are air stable and the 
absorbance is mostly in visible and near IR wavelengths. Over the years, research-
ers have strived to optimize the structure, shape, volume-ratio and configuration to 
obtain maximum enhancement of SERS signals.
For highly optimized configurations, enhancement of the Raman signal in the 
order of 106–108 has been obtained. There are basically two main reasons for the 
amplified Raman signal. One is the strong enhancement of the electromagnetic 
field by the localized surface plasmon resonance (SPR) of metallic nanostructures, 
which is considered the main contributor to the SERS enhancement factor. The 
other reason is the surface chemical enhancement mechanism [7, 8].
SERS has been predominantly used as an analytical technique in the fields of 
biochemistry, forensics, food safety, threat detection and medical diagnostics [4, 
9–11]. The reasons for the popularity of SERS are that it offers: (i) molecular fin-
gerprints down to the level of single molecule detection, (ii) label-free detection 
as opposed to fluorescence spectroscopy, (iii) multiplex detection, (iv) minimal 
sample requirements, and (v) in situ and in vitro characterization of biological 
samples.
‘Multivariate analysis’ has played an important role in SERS spectroscopy as 
it is used for quantitative analysis, particularly when there is an overlap of the 
Raman bands of interest with those of the sampling media (e.g. serum, blood). It 
provides a simple calibration curve between the Raman signal intensity and the 
sample concentration. Multivariate methods, such as Partial Least Squares (PLS) 
perform the quantitative spectral data analysis by constructing models in which 
the response Y-variable (analytical data) depends on more than one explanatory 
X-variable (Raman shift wave number). During the formulation of the calibration 
model, linear combinations of only X-variables that are related to the response 
‘Y-variable’ are considered. Thus, PLS has been successfully applied to quanti-
tatively and qualitatively identify components in complex mixtures, tissues and 
cells [12].
The increasing interest in SERS can be seen by the growth in the number of 
publications shown in Fig. 1, where SERS had been used in the past two to three 
decades. Although different metallic nanoparticles have been used in SERS stud-
ies, this chapter mainly focuses on SERS and its applications using silver nano-
particles (AgNP). Section 2 in this chapter revises the theory and principles behind 
SERS, and in Sect. 3 we outline the use of AgNP in SERS applications. In Sects. 4 
and 5, we summarize recent progress and applications in the SERS field. Finally, 
in Sect. 6, recent advances in the use of AgNP for SERS mediated analysis of bio-
molecules (rhodamine, adenosine) with novel photonic crystal fiber is presented.

49
Surface Enhanced Raman Scattering (SERS) Using Nanoparticles
2  Surface Enhanced Raman Scattering (SERS)
2.1  Fundamentals of SERS
Raman scattering is an inelastic phenomenon that occurs when a sample is illumi-
nated by a laser light, as first demonstrated by Raman and Krishnan in 1928 [13]. 
Most of the photons emitted after scattering have the same frequency as the inci-
dent photons (Rayleigh scattering) while a relatively small number of the scattered 
photons (approximately 1 in 106–1010 photons [14, 15]) have shifted frequencies. 
The downshift or upshift in frequency is designated as stokes or anti-stokes Raman 
scattering, and provides information about vibrational transition in molecules. 
Since only a few photons are Raman scattered, there has been considerable interest 
in how to increase the weak Raman signal.
SERS is a method widely used to enhance the intensity of the Raman signal. 
First observed by Fleischmann in 1974 [16], SERS relies on adsorption of the ana-
lyte onto the surface of metal structures (typically silver, gold or copper). Raman 
intensity of molecules adsorbed on the surface of specific metals can be 106–108 
times stronger than the normal Raman intensity of that molecule. This illustrates 
the importance of SERS and its association with metal structures, the subject mat-
ter of this chapter and discussed in the following sections.
Raman is proportional to the square of the electric dipole moment of the mole-
cule (p = αE). The polarizability (α) or electric fields (E) are two possible reasons 
for this enhancement. The enhancement due to polarizability is called chemi-
cal enhancement, and that due to electric fields is called electromagnetic (EM) 
mechanism. In EM enhancement, the mechanism of SERS is described by the 
electromagnetic model, which considers a small amount of illuminated metal in 
an electromagnetic field. According to the EM mechanism, the electric field near 
a metal particle is enhanced because of surface plasmon excitation. The surface 
plasmon is a confined excitation of electron gas near the surface of the metal. This 
enhancement in the local electric field causes more intense electronic transition in 
Fig. 1   Representation of 
the number of research 
articles published in the 
period 1979–2014 showing 
the popularity of the surface 
enhanced Raman technique. 
Data obtained from Web of 
Science search using the term 
“surface enhanced Raman” 
accessed on May 26th, 2014

50
A. Khetani et al.
the analyte adsorbed at the metal surface, and leads to an enhanced Raman signal 
[17]. In this model, it is assumed that the metal diameter is much smaller than the 
wavelength of the exciting light.
The other enhancement mechanism via a chemical route can manifest in three 
different ways [18, 19]. Figure 2 shows the different types of enhancement mecha-
nisms, with the highest occupied molecular orbit (HOMO) and the lowest unoc-
cupied molecular orbit (LUMO) indicated. The first chemical mechanism, known 
as ground state chemical enhancement, is the simplest case. It can occur when the 
adsorbate does not bind covalently to the metal. In this case, enhancement takes 
place due to ground state chemical interactions between the molecule and nano-
particles that are not associated with any excitations of the nanoparticle-molecule 
system. The presence of the metal perturbs the electronic structure of the analyte, 
causing a ‘mild’ change in its electronic distribution. In this case, the charge trans-
fer (CT) is not required.
The Second, resonance Raman enhancement, involves the presence of the 
nanoparticle surface-molecule complex, either by direct (covalent) binding to the 
metal or by indirect binding with the help of an electrolyte ion (typically chloride). 
This surface complex changes the intrinsic polarizability of the molecule. The sur-
face complex can also create a new electronic state that is explicitly in resonance, 
or close to being in resonance with the laser, thus contributing to the enhancement 
of a resonant Raman type.
Lastly, charge-transfer resonance, the last of the chemical phenomena, and 
this is a more sophisticated version of resonance Raman enhancement, involving 
charge transfer between the analyte and the metal. This can occur when the differ-
ence between the Fermi level (EF) of the metal and the HOMO or LUMO energies 
of the molecule is matched by the laser, and the excitation wavelength resonates 
with the nanoparticle–molecule charge transfer transitions.
Overall, the relative contribution of the different mechanisms depends on the 
experimental conditions but understanding the chemical enhancement contributions 
Fig.  2   Illustration of the different types of enhancement mechanism in SERS. Adapted from 
Ref. [19]. Royal Society of Chemistry® 2008

51
Surface Enhanced Raman Scattering (SERS) Using Nanoparticles
to SERS is complex, and requires very accurate electronic structure calculations of 
the molecule-metal system.
The contribution of the chemical mechanism to the overall enhancement 
of SERS is much less than that of the EM mechanism. The enhancement fac-
tor (EF), a parameter used to evaluate the SERS, shows that SERS that is due to 
the EM mechanism, is approximately 106, as compared to it is 10–100 for the 
chemical mechanism. The overall enhancement of SERS, by the superposition of 
EM enhancement and CT enhancement, can thus be in the 106–108 range [20]. 
Essentially, it has been shown that the use of stronger electromagnetic fields leads 
to higher enhancement factors.
2.2  Localized Surface Plasmon Resonance
As discussed in the previous section, enhancement resultant from the EM is 
due to surface plasmon resonance or SPR that is produced near the nanoparti-
cle and the studied molecule. Free electron charges on the metallic nanoparticles 
respond to external electromagnetic fields (laser light), and oscillate at resonance 
wavelengths.
Localized surface plasmon resonance (LSPR) depends strongly on the optical 
properties of metallic nanoparticles, which is described by a complex dielectric 
constant (ϵ) or a complex refractive index (m = √ϵ):
where n is the refractive index, and k is the absorption coefficient of nanoparticles. 
The LSPR depends on the wavelength of incident light due to the wavelength-
dependency of the dielectric constant of nanoparticles. For a metallic sphere in the 
presence of an external field show that LSPR can be observed when the nanopar-
ticle diameter, d, is far smaller than the laser light (d ≪ λ). In this circumstance, 
the electric field of the light can be considered uniform, and electrostatic equations 
can be solved [21]. The solution of Maxwell’s equations for a spheroid metallic 
particle, leads to an expression for the extinction E(λ) (the sum of absorption and 
scattering) of a nanoparticle:
This relation shows that the electric field depends on the dielectric constants of 
nanoparticles. The different metals (silver, gold and copper) and their diverse 
optical constants represent different enhancement. For example, AgNP provide 
10–100 times higher efficiency than gold nanoparticles [21]. The other parame-
ter, known as the shape factor (χ), describes the deviation from spherical particle 
(1)
∈() = ∈r () + i ∈i ()
(2)
m = n + ik
(3)
E() ∝
∈i ()
(∈r () + χ ∈med)2+ ∈i ()2

52
A. Khetani et al.
geometrics into higher aspect ratio structures. This relation shows that the extinc-
tion of nanoparticles is strongly dependent on particle shape, and Fig. 3 depicts 
the dependency of plasmon resonance on particle shape. The major to minor axis 
ratio, r, varies from 10 to 1. Figure 3 shows the red shift in the peak as the particle 
becomes more oblate [22].
The red shift also appears when the nanoparticle size is increased. SERS increases 
with particle size because the enhancement of electromagnetic field intensity depends 
upon the number of atoms that are excited and the volume of the nanostructure [3]. 
This effect on surface plasmon is not limited to spherical particles. To illustrate this, 
the SERS of silver nanorods with an aspect ratio of 10, is 10–100 times higher than 
that of a sphere, and this is simply due to shape [23]. For nanoparticles with sharper 
corners and edges producing higher SERS enhancement [24] and metal with a rough 
surface causes more SERS, due to more localized surface plasmon and stronger field 
gradients [10]. Specific roughness causes some activity in the surface plasmon, and 
changes the resonant frequency which enables more scattering [25].
The laser wavelength is more critical when the surface plasmon absorption 
spectrum is relatively narrow. In this case, the wavelength dependence is very 
critical, because for SERS the surface plasmon is excited by laser light. The 
broadening of surface plasmon absorption, which depends on the aggregation 
where higher aggregation means broader plasmon that is accompanied by a hyp-
sochromic shift [22]. In other words, if the plasmon peak is at λ1, when aggre-
gating occurs it shifts to λ2, where λ2 > λ1. Making the nanoparticles less stable 
and forcing them to aggregate creates a collection of different absorption bands. 
However, enhancement depends on the degree of overlap of the excitation wave-
length with the plasmon frequency, which as discussed above is shifted during 
nanoparticle aggregation. Further, calculations show that the EM enhancement is 
strongly (i.e. the inverse twelfth power) dependent on the metal-molecule distance. 
With increasing distance, the EF decreases due to the declining intensity of the 
dipole moment. Notably, however, this does not mean that enhancement requires 
direct contact of the metal surface and the molecule [26].
Fig. 3   The extinction spectra 
of different spheroids, with 
the same equivalent volume, 
corresponding to a sphere 
radius of 80 nm. Reprinted 
with permission from Ref. 
[22]. Copyright (2002) 
American Chemical Society

53
Surface Enhanced Raman Scattering (SERS) Using Nanoparticles
3  Recent Progress in SERS
SERS can provide orders of magnitude increases in Raman intensity, thereby 
overcoming the traditional drawback of Raman scattering: its inherent weakness. 
Over the last decade, various approaches to enhance the Raman signal have been 
attempted, with a wide range of analytes.
Recently, a great deal of attention has been paid to sensitivity. Some research-
ers have applied SERS for the detection of biologically relevant small molecules. 
Rapid and accurate detection of bioagents was the aim of Van Duyne’s group, who 
used SERS to detect anthrax biomarkers [27]. They described a procedure for 
the rapid extraction of CaDPA from B. subtilis spores, simulants for B. anthracis 
spores, followed by SERS detection on reproducible and stable silver film over a 
nanosphere substrate. They used silver film over nanosphere (AgFON) as a SERS 
substrate, and measured the spore concentration range down to 10−14 M. A group 
from the University of Georgia at Athens (UGA) placed rows of silver nanorods 
on a slide, and detected biological agents or pathogen at attomolar (10−18 M)  
levels [28]. Other research related to highly sensitive SERS detection was per-
formed by Hongyan Liang et  al., who prepared monodispersed “flower-like” 
AgNP [29]. These nanoparticles have a rough surface and they were used for mal-
achite green isothiocyanate (MGITC) molecules detection, at concentrations down 
to 10−10 molar. By comparing the intensity of molecular peaks, they demonstrated 
that the sensitivity of this type of nanoparticles is 106–108 times higher than that 
of normal Raman scattering.
One of the main challenges of SERS is long-term stability and reproducibility. 
The well-ordered metal nanostructure approach is one of the promising ways to cre-
ate a stable and reproducible spectrum. In this SERS substrate, the periodic nano-
structure of the substrate is covered by the exciting laser. Because the spot of the 
exciting beam is usually in the range of microns, the entire SERS substrate is excited 
homogenously. Baia et al., reported the use of a corrugated gold film onto highly 
ordered polystyrene nanospheres, as SERS-active substrates. SERS experiments for 
the detection of R6G were efficient to detect discrete molecules adsorbed onto the 
surface [30]. Zhang et al. investigated and developed a SERS substrate by physical 
vapour deposition of silver nanolayers onto different types of paper. They demon-
strated the detection of analyte concentration down to 10−10 M [31], which presents 
an important advance toward the development of a low cost SERS sensor.
4  SERS: Applications
In this section, we revise four relevant SERS applications. The first is based on 
AgNP for DNA and tumorigenic cells detection. The second deals detection of 
toxic substances and the third is the application of SERS for forensic applications. 
Lastly, we discuss the value of SERS in single molecule detection.

54
A. Khetani et al.
4.1  SERS for Biomedical Sensing Applications
SERS has become a widely used technique in the detection of biological sub-
stances including biomolecules (DNA and proteins) and cancer cells [32–42]. 
AgNP based SERS has been used to detect nasopharyngeal cancer [34], gastric 
cancer [35, 36], hepatocellular carcinoma [37], esophageal cancer [35], oral can-
cer [39] and breast cancer [40]. In some of these studies, AgNP was mixed with 
whole blood to detect circulating cancer cells. Feng et al. developed simple blood 
plasma biochemical analysis for non-invasive nasopharyngeal cancer detection 
[34]. Statistical techniques, such as principal component analysis (PCA) com-
bined with linear discriminate analysis (LDA), were applied to the SERS spectra 
to test the accuracy of the results in differentiating cancer from normal tissues; see 
Fig. 4 [34]. In another study, Lin et al. used AgNP based SERS technology to ana-
lyze and classify human blood plasma, in order to develop a simple and label-free 
blood test for esophageal cancer detection [35].
SERS based DNA sensors are gaining importance, as the existing fluorescence 
methods can be affected by dye photobleaching, and other interferences like back-
ground scattering. Thus, due to its unique characteristics, including, narrow spec-
tral band (<1 nm, half-widths), and reduced susceptibility to both photobleaching 
and self-quenching of the dye, AgNP based SERS has also been explored for DNA 
sensing (see [41–46]).
Figure  5 shows the color change in aggregated NPs when mixed with DNA 
bases, as well their spectra [43]. Wang et al., demonstrated a proof-of-principle 
concept, in which an AgNP based SERS nanoprobe was used for early microbial 
detection in patients [47]. As a model for the approach, the nanoprobe was used 
Fig.  4   a TEM micrograph of Ag colloidal surface with UV/visible absorption curve of 
the pure Ag colloid. b (A) SERS spectrum of the blood plasma sample from a patient with 
­nasopharyngeal cancer, obtained by mixing the plasma with Ag colloid, (B) the regular Raman 
spectrum of the same plasma sample without the silver sol, and (C) the background Raman  
signal of the anticoagulant agent EDTA mixed with Ag colloid. Reprinted with permission from 
Ref. [34]. Copyright (2010) with permission from Elsevier

55
Surface Enhanced Raman Scattering (SERS) Using Nanoparticles
to detect the human radical S-adenosyl methionine domain containing 2 (RSAD2) 
RNA. The human RSAD2 gene is known to be a host-response biomarker for 
respiratory viral infections. The method is essentially a SERS effect modulation 
approach, associated with AgNP and Raman dye-labeled DNA hairpin probes. 
Hybridization with the target sequences opens the hairpin and spatially separates 
the Raman label from the silver surface, thus reducing the SERS signal of the 
label. The process is shown in Fig. 6.
Fig.  5   Photographs of colloidal silver nanoparticles (a, yellow–green) and their aggregates 
induced by thymine (b, yellow), adenine (c, orange), guanine (d, reddish–green), and cytosine 
(e, blue–green) measured 3 min after the addition fig normalized (to 1,307 cm−1) SERS spectra 
of 10−7 M RB for different DNA base-induced silver aggregates (c–f), normal Raman spectra of 
silver colloid (a), and blank RB at 10–7 M (b). Reprinted with permission Ref. [43]. Copyright 
(2008) with permission from Elsevier
Fig. 6   Detection scheme of the molecular sentinel (MS) nanoprobes. Fig B.SERS spectra of the 
RSAD2-MS nanoprobes. Upper spectrum blank (no target DNA present). Middle spectrum in the 
presence of 100 nM non-complementary DNA (negative control). Lower spectrum in the pres-
ence of 100 nM complementary target DNA. Reprinted with permission from Ref. [47]. Copy-
right (2013) with permission from Elsevier

56
A. Khetani et al.
4.2  SERS for Detection of Toxic Substances
Another important application of SERS is to detect highly toxic molecules, such 
as chemical warfare agents and toxic industrial chemicals [48]. The key challenge 
here is to increase the binding affinity of the molecule with the nanoparticles, in 
order to observe SERS. Yan et al. reported SERS detection of nerve agent simu-
lants such as methyl parathion, other chemical warfare simulants such as dime-
thyl methylphosphonate, pinacolyl methylphosphonate, diethyl phosphoramidate 
and 2-chloroethyl ethylsulfide, and bacteria such as Bacillus globigii, Erwinia 
herbicola, and Bacillus thuringiensis, which are simulants for biological warfare 
agents [49]. The high sensitivity of SERS, as well as its ease of operation and fast 
response, makes it highly suitable for environmental analysis. The recent progress 
of SERS in this area has highlighted the detection of organic pollutants, heavy 
metal ions and pathogens. A good, recent example of SERS pesticide detection is 
the work published by Yuan et al., who demonstrated SERS potential for sensitive 
and rapid detection of dithiocarbamate chemicals, detecting thiram at 0.024 ppm. 
This is much lower than the maximal residue limit (MRL) of 7 ppm in fruit pre-
scribed by the U.S. Environmental Protection Agency [50].
The high sensitivity of SERS has also been demonstrated by several research 
groups in their work on the detection of pathogenic bacteria, such as Salmonella 
and Listeria. Recently, Zhou et al. synthesised Ag NPs on the cell walls of bac-
teria for label-free SERS detection of bacteria such as E. coli and S. epidermidis 
in drinking water [51]. Cowcher et al. reported using SERS for the detection of 
Bacillus [52]. In their study, silver colloidal substrates were used to detect Bacillus 
spores at 5 ppb, which is a highly desirable safety level in the food manufacturing 
industry. Melamine, a contaminant found in milk and toddler formula, was also 
detected by several groups using AgNP and SERS (for examples see [53–55]).
4.3  SERS for Forensic Applications
SERS has become technique ubiquitously used in forensic studies for various 
reasons, including its non-invasive nature, small sample size requirements and 
minimal sample preparation. SERS application for forensic analysis was first dem-
onstrated by Seifar et al. in 2001 [56]. In their study, thirteen blue and thirteen 
black ink lines were distinguishable based on their Raman frequencies, spectral 
band shapes and relative band intensities, using silver colloid and poly-l-lysine 
as an aggregator with a 685 nm laser. The results correlated well with standard 
thin layer chromatography (TLC) used to distinguish inks. In another study, Leona 
et al., used a two-step methodology in which a methacrylate gel bead saturated 
with extracting solvents, such as dimethylformamide and ethylenediaminetet-
raacetic acid, was used to extract dye from coloured components. The extracted 
dye was then treated with SERS active AgNP for SERS analysis [57].

57
Surface Enhanced Raman Scattering (SERS) Using Nanoparticles
4.4  SERS for Single Molecule Detection
Single molecule identification and detection arguably represents the ultimate limit 
in biochemical analyses. As a single molecule tool, SERS offers exciting possi-
bilities, as compared to traditional fluorescence, which is often encountered in 
single molecule study. The main drawbacks of using fluorescence for single mol-
ecule detection is that it does not provide detailed molecular information, and pho-
tobleaching often limits the number of photons obtainable from a single molecule. 
Due to the high structural information content of a Raman spectrum, SERS is an 
adequate technique for simultaneously detecting single molecules and identifying 
its chemical structure.
In 1997, two independent groups (Kneipp et al. and Nie et al.) reported sin-
gle molecule detection using SERS. In her pioneering work, Kneipp achieved 
single molecule detection using AgNP for the first time [58]. The research demon-
strated that by using extremely large, effective cross-sections available from sur-
face-enhanced Raman scattering (SERS) and aggregating nanoparticles, a single 
crystal violet molecule in aqueous colloidal silver solution can be detected. The 
results showed the expected Poisson distribution for actually measuring 0, 1, 2 or 
3 molecules when the scattering volume is 30 pl. Also in 1997, Nie and Emory 
demonstrated single R6G molecules adsorbed on citrate-reduced AgNP that were 
electrostatically immobilized on glass in an ambient environment by exploiting 
the surface enhanced Raman and resonance enhancement effects [59]. The argu-
ment presented for single molecule SERS is that the number of colloidal particles 
far exceeds the number of analyte molecules. Assuming a random Poisson distri-
bution, the probability of finding more than one molecule on a single particle is 
extremely small. Thus, the surface-enhanced Raman signals observed from a sin-
gle nanoparticle should correspond to a single analyte molecule [60].
One of the greatest potential applications of single molecule SERS is in the 
rapid sequencing of DNA at the single molecule level. Sun et al., synthesized a 
controllable AgNP aggregate system by using ethanol and cetyltrimethylam-
monium bromide (CTAB) capped AgNP [42]. The technique was used to detect 
two common probe molecules, R6G and 4-aminothiophenol (4-ATP) at the sin-
gle molecule level. In another study, Braun et al. demonstrated a single molecule 
SERS sensing technique for the detection of RNA and DNA, in which AgNP were 
assembled on an Ag film via the complementary target DNA strand, creating a 
strongly enhanced Raman signal [61]. Over the last decade, there has been consid-
erable interest in SERS single molecule detection of biomolecules such as hemo-
globin, glucose, cancer genes, pathogens, biological toxins and viruses [62–66]. In 
one application of SERS single molecule detection, Xu et al. were able to distin-
guish single hemoglobin (Hb) protein molecules attached to isolated and immobi-
lized AgNP. In their work, AgNP were prepared by a citrate reduction method at a 
concentration of 35 pM. The colloidal solution was incubated with a 10 pM solu-
tion of human adult met-Hb, which renders an average of 0.3 Hb molecules per Ag 
particle [62].

58
A. Khetani et al.
5  SERS Based Micro-Devices
SERS measurements are generally performed by exciting a sample in a cuvette with 
a monochromatic laser light. Cuvettes may be circular, square or rectangular, and are 
usually made of Quartz as it will transmit both incident and emitted Raman light. In 
cuvette based geometry, the free-space laser beam is tightly focused on the sample 
by an objective lens, resulting in a high intensity near the focal point within the sam-
ple-containing cuvette (Fig. 7). As the effective cross-sectional area is smaller (or 
has a higher focused intensity), a shorter effective interaction length Leff is achieved 
and the two properties counterbalance one other. Accordingly, cuvette geometry, 
which is diffraction-limited for tighter focus of laser beam, is inefficient for increas-
ing the effect of matter-light interaction [67, 68].
Researchers have used dielectric capillaries, or metal-coated tubes, to increase the 
effective interaction length [69]. Lee et al. demonstrated an Ag-coated capillary by 
synthesizing Ag sol through the reaction of AgNO3 with poly-(ethylenimine) (PEI), 
toluene and benzenethiol (BT) [70]. The mixture was passed through a glass capil-
lary to obtain a SERS-active Ag film-coated glass capillary. The group reported a 
detection limit of 1.0 × 10−7 M, and an S/N ratio of 3. In another study, Li et al. 
demonstrated using silver coated capillaries to reach a detection limit in the range of 
nM [71]. Using capillaries increases the effective interaction length, but a key disad-
vantage is their high propagation losses, as shown in Fig. 8 [72].
Fig. 7   Cuvette based geometry with Leff limited by the Rayleigh length in a focused free-space laser
Fig. 8   Capillary based geometry with high propagation losses

59
Surface Enhanced Raman Scattering (SERS) Using Nanoparticles
An ideal configuration for effective interactions requires a diffraction-free, loss-
less, single-mode waveguide, with a core diameter equal to the focused laser beam 
waist. HC-PCF comes close to accomplishing this [73].
5.1  SERS Using HCPCF
The hollow core photonic crystal fiber (HC-PCF) is a novel type of optical wave-
guide that allows the target sample and nanoparticles to be infiltrated into the hol-
low core and cladding. HC-PCF provides an increase in interaction length with 
very low losses compared to cuvettes or capillaries, achieving high spatial confine-
ment of the target molecules, with respect to nanomaterials. The light guidance in 
HC-PCF occurs via a photonic band gap, which delivers strong light-matter inter-
action and enhancement of the Raman signal.
HC-PCF has several major advantages over conventional sample cells [73–76], 
as follows:
• Low-waveguide losses of a few dB/m allow the use of long optical-path lengths 
and greatly enhance the effective light-matter interaction, as shown in Fig. 9.
• A sample under analysis typically uses at least a milliliter of volume when 
examined with test tube or cuvette. In contrast, HC-PCF uses samples in the 
nano- to picoliter range, significantly decreasing the sample consumption rate.
• The small required sample volume and large overlap of the propagating laser 
mode field with the sample in HC-PCF provide the potential to develop sim-
ple, compact and sensitive biosensors. At comparable input power, the intensity 
in the hollow core is five orders of magnitude higher than with cuvette-based 
approaches.
• PCFs are easily fabricated from chemically inert, high-quality silica glass, with 
negligible scattering, absorbance or fluorescence.
• Finally, PCF can demonstrate the potential of non-invasive and label free detec-
tion of biomolecules
Fig. 9   HC-PCF guiding mechanism where high interaction length can be obtained due to the 
photonic bandgap that confines the light to propagate inside the core, thereby limiting loss

60
A. Khetani et al.
Over the last decade, there have been a number of publications that support the 
strong sensing platform offered by HC-PCF and SERS. As shown in Fig.  10, 
SERS in HC-PCF can be achieved in two ways [77–83]. The first is to fill only 
the core while sealing off the cladding holes (i.e. the selective filling approach), 
as demonstrated by Zhang et al. using a test molecule, R6G [84]. This was mixed 
with a AgNP colloidal solution, and a 10 mM concentration of NaCl was added 
to aggregate the nanoparticles for optimal SERS performance. With a 10 cm HC-
PCF an enhancement of ~100 times was reported in the SERS experiment, with a 
lowest detectable concentration of 10−5 M.
In another demonstration, HC-PCFs were used as a SERS probe by coating 
AgNP on the inner wall of core and cladding, while non-selectively filling sample 
into HC-PCFs [82]. Han et al. showed SERS measurement in HC-PCF by func-
tionalizing AgNP only in the core region, while sealing off the cladding holes [85]. 
In their work, light propagated in the sample filled core region through total inter-
nal reflection (index guided), and thereby generated the SERS signal of the sam-
ple. In another demonstration, Irizar et al., selectively filled the core of HC-PCF, 
and obtained enhancement in the Raman signal for studying different stages in the 
synthesis nanoparticles [86]. In the selective filling approach, the light is guided 
by total internal reflection (TIR) rather than the photonic bandgap effect, which 
does not use the full light guiding potential of photonic bandgap property of HC-
PCF for. This method is quite cumbersome.
The second method of using HC-PCF for characterizing samples is to fill all the 
holes non-selectively. HC-PCF guiding at 800 nm (empty) was used by Yang et al. 
to guide a laser at 785 nm wavelength when filled with the sample [87]. In this 
case, the photonic band gap (or transmission wavelength) of the sample filled HC-
PCF shifted significantly compared to the empty HC-PCF, and the shifted trans-
mission wavelength of HC-PCF did not match the excitation wavelength. Thus, 
the light is only weakly guided into the HC-PCF and not tightly confined in the 
sample-filled core region, resulting in weak light-matter interaction; once again 
the photonic band gap is not preserved.
There is a method that does preserve the photonic bandgap and this also 
uses the non-selective filling approach [88–90]. By matching the excitation 
Fig. 10   Cross-sectional view of HC-PCF when a empty; b selectively filled; and c non-selec-
tively filled

61
Surface Enhanced Raman Scattering (SERS) Using Nanoparticles
wavelength (785 nm) with that of the shifted transmission band maxima of the 
sample filled HC-PCF this is achieved. The interaction of the light and the sam-
ple is extremely strong, and results in a substantial enhancement of the Raman 
signal from the analyte. The light-guiding property of non-selectively filled HC-
PCF changes in a manner that is dependent on the refractive index of the filled 
sample. In this case, although the guiding principle is still due to the bandgap 
effect, the transmission band supported by the fiber is shifted. The shift in the 
transmission wavelength of HC-PCF can be determined using the equation by 
Antonopoulos et al. [78]. This approach was also used by Gu’s group to dem-
onstrate various samples, such as R6G, human insulin and tryptophan, at the 
lowest detectable concentration of 10−10 M [88]. Dinish et al., demonstrated a 
practical approach for detecting cancer cells, using an ultrasensitive platform for 
the multiplex detection of cancer biomarkers by combining the SERS technique 
with a hollow-core photonic crystal fiber (HCPCF) [89]. The biomarkers were 
immobilized in the HCPCF using antibody-conjugated SERS-active nanoparti-
cles (SERS nanotags). As a proof-of-concept for targeted multiplex detection, 
simultaneous detection of hepatocellular carcinoma (HCC) biomarkers, alpha 
fetoprotein (AFP) and alpha-1-antitrypsin (A1AT) using HC-PCF and SERS was 
successfully demonstrated.
5.2  Silver Nanoparticles in HC-PCF for SERS
This section describes recent work on the determination of the maximum sens-
ing potential of a SERS based HC-PCF platform [90–92]. The study evaluates 
the contribution of HC-PCF and nanoparticles to the overall enhancement of the 
Raman signal of different biomolecules. It builds on previous work that estab-
