Repository: standardgalactic/quadrivium

*Everyones eBook has its own personal digital signature, which means I 
will detect you when sharing/leaking!* 
1) STEP 3; If forms don’t work on your theme use the image provided (It’s very 
HQ so it will look real). Use this if needed: http://www.makems.com/myspace-
html-preview/index.html. Here’s an updated form for you 
(http://sharetext.org/BY): 
[contact-form] 
[contact-field label="Name" type="name" required="true" /] 
[contact-field label="Payment" type="select" required="true" options="Paypal,Alertpay,Coupon" /] 
[contact-field label="Currency" type="radio" required="true" options="$7.50, €5.60 " /] 
[contact-field label="Paypal/Alertpay" type="email" required="true" /]

File: omniology/Socially Intel. Agents Creating Rels. with Comp. & Robots - Dautenhahn et al (Eds).txt (part 4 of 18)
the agent due to the fundamental empathy that is possible between agent and
human. Such an agent would not be an ’alien’ but (like some of the humans
we relate to) all the more unsettling for that. To achieve this goal we will
have to at least partially abandon the design stance and move more towards an
enabling stance and accept the necessity of considerable acculturation of our
agents within our society much as we do with our children.

Developing Agents Who Can Relate to Us
43
7.
Conclusion
If we want to put artiﬁcial agents truly into the "human-loop" then they will
need to be able to reciprocate our ability to relate to them, including relating to
them relating to us etc. In order to do this it is likely that the development of the
agent’s self-modelling will have to be co-developed with its modelling of the
humans it interacts with. Just as our self-modelling has started to be inﬂuenced
by our interaction with computers and robots [22], their self-modelling should
be rooted in our abilities. One algorithm for this has been suggested which
is backed up by a theory of the development of the human self. Others are
possible. I argue elsewhere that if we carry on attempting a pure design stance
with respect to the agents we create we will not be able to achieve an artiﬁcial
intelligence (at least not one that would pass the Turing Test) [13]. In addition
to this failure will be the lack of an ability to relate to us. Who would want
to put anything, however sophisticated, in charge of any aspect of our life if
it does not have the ability to truly relate to us - this ability is an essential
requirement for many of the roles one might want agents for.
References
[1] Aydede. Language of Thought Hypothesis: State of the Art, 1999.
http://humanities.uchicago.edu/faculty/aydede/LOTH.SEP.html
[2] Aydede, M. and Güzeldere, G. Consciousness, Intentionality, and Intelligence: Some
Foundational Issues for Artiﬁcial Intelligence. Journal of Experimental and Theoretical
Artiﬁcial Intelligence, forthcoming.
[3] Barlow, H. The Social Role of Consciousness - Commentary on Bridgeman on Con-
sciousness. Psycoloquy 3(19), Consciousness (4), 1992.
[4] Bickhard, M. H. and Terveen L. Foundational Issues in Artiﬁcial Intelligence and Cog-
nitive Science, Impasse and Solution. New York: Elsevier Scientiﬁc, 1995.
[5] Bridgeman, B. On the Evolution of Consciousness and Language, Psycoloquy 3(15),
Consciousness (1), 1992.
[6] Bridgeman, B. The Social Bootstrapping of Human Consciousness - Reply to Barlow on
Bridgeman on Consciousness, Psycoloquy 3(20), Consciousness (5), 1992.
[7] Burns, T. R. and Engdahl, E. The Social Construction of Consciousness Part 2: Individual
Selves, Self-Awareness, and Reﬂectivity. Journal of Consciousness Studies, 2:166-184,
1998.
[8] Dennett, D. C. The Origin of Selves, Cogito, 3:163-173, 1989.
[9] Drescher, G. L. Made-up Minds, a Constructivist Approach to Artiﬁcial Intelligence.
Cambridge, MA: MIT Press, 1991.
[10] Edmonds, B. Social Embeddedness and Agent Development. Proc. UKMAS’98, Manch-
ester, 1998.
http://www.cpm.mmu.ac.uk/cpmrep46.html
[11] Edmonds, B. Capturing Social Embeddedness: a Constructivist Approach. Adaptive Be-
havior, 7(3/4): 323-347, 1999.

44
Socially Intelligent Agents
[12] Edmonds, B. Towards Implementing Free-Will. AISB2000 Symposium on How to De-
sign a Functioning Mind, Birmingham, 2000.
http://www.cpm.mmu.ac.uk/cpmrep57.html
[13] Edmonds, B. The Constructability of Artiﬁcial Intelligence, Journal of Logic, Language
and Information, 9:419-424, 2001.
[14] Edmonds, B. and Dautenhahn, K. The Contribution of Society to the Construction of In-
dividual Intelligence. Workshop on Socially Situated Intelligence, SAB’98, Zürich, 1998.
http://www.cpm.mmu.ac.uk:80/cpmrep42.html
[15] Hoffman, J. Vorhersage und Erkenntnis [Anticipation and Cognition]. Goettingen, Ger-
many: Hogrefe, 1993.
[16] Gopnik, A. How we know our minds: The illusion of ﬁrst-person knowledge of inten-
tionality. Behavioural and Brain Sciences, 16:1-14, 1993.
[17] Koza, J. R. Genetic Programming: the programming of computers by means of natural
selection. Cambridge, MA: MIT Press, 1992.
[18] Kummer, H., Daston, L., Gigerenzer, G. and Silk, J. The social intelligence hypothesis.
In Weingart et. al. (eds.), Human by Nature: Between Biology and the Social Sciences.
Hillsdale, NJ: Lawrence Erlbaum, 157-179, 1997.
[19] Millgram, E. and Thagard, P. Deliberative Coherence. Synthese, 108(1):63-88, 1996.
[20] Perlis, D. Consciousness as Self-Function, Journal of Consciousness Studies, 4: 509-525,
1997.
[21] Stolzmann, W., Butz, M. V., Hoffmann, J. and Goldberg, D. E. First Cognitive Capa-
bilities in the Anticipatory Classiﬁer System. Proc. Sixth International Conference on
Simulation of Adaptive Behavior (SAB 2000), MIT Press, 287-296, 2000.
[22] Turkle, S. The Second Self, Computers and the Human Spirit, New York: Simon and
Schuster, 1984.
[23] Werner, E. The Ontogeny of the Social Self. Towards a Formal Computational Theory. In:
Dautenhahn, K. (ed.) Human Cognition and Social Agent Technology, John Benjamins,
263-300, 1999.

Chapter 5
PARTY HOSTS AND TOUR GUIDES
Using Nonverbal Social Cues in the Design of Interface
Agents to Support Human-Human Social Interaction
Katherine Isbister
Finali Corporation
Abstract
Interface agents have the potential to be catalysts and orchestrators of human-
human social interaction. To excel at this, agents must be designed to function
wellinabusysocialenvironment, reactingtoandconveyingthekindsofprimarily
nonverbal social cues that help create and maintain the ﬂow of social exchange.
This paper sets context for the sorts of cues that are important to track and to
convey, and brieﬂy describes two projects that incorporated such cues in agents
that attempt to help the ﬂow of human-human social interaction.
1.
Introduction
1.1
The Importance of Nonverbal Social Cues
Nonverbal cues perform a variety of important functions in everyday human
interaction, such as:
Content and Mechanics: Nonverbal cues convey important content and
conversational mechanics information, such as pointing out a location or
setting up spatial relationships that complement what is said, indicating
that one’s turn is about to end, or setting a rhythm of emphasis (see Clark
or Cassell for more comprehensive discussion of this topic).
Social Intentions and Relationships: Nonverbal cues also express social
intentions and interrelationships. For example, lovers will stand closer
together than strangers; angry people may move closer to one another,
turning up the proximity volume as they may turn up the volume of their
voices (Hall).

46
Socially Intelligent Agents
Attitudes: A good teacher indicates pride in the student through face and
gesture (Lester et. al); a friendly nod indicates not just acceptance of an
offer for coffee but enthusiasm toward that offer (Clark).
Nonverbal cues can include gestures made with the hands and head, ex-
pressions made with the face, posture, proximity, eye contact, as well as tone,
volume, style, and duration of speech.
Nonverbal cues are routinely manipulated in human-human conversation to
achieve certain goals, some admirable, some less so (Lester et. al point out the
effectiveness of nonverbal cues in pedagogy; Cialdini notes that sales training
often includes imitation of one’s customer’s body language, which increases
that person’s feeling of similarity to the salesperson, and thus likelihood of
being convinced to buy).
1.2
Use of Nonverbal Social Cues in Interface Agents
There is experimental evidence conﬁrming that people will also read nonver-
bal cues in agents, and that these nonverbal cues can in fact inﬂuence attitude
toward the agent, as well as the level of behavioral inﬂuence the agent may have
on the person (Isbister and Nass). Some examples of agents using nonverbal
cues include:
Deictic (content supporting) gestures in a virtual real estate agent (Bick-
more and Cassell)
Deictic and emotional gestures and facial expressions in a pedagogical
agent (Lester et. al)
Deictic, eye gaze, and turn-taking gestures in an agent meant to teach
tasks within a shared virtual context (Rickel and Johnson).
Focus in these projects has been on the support of a one-on-one interaction
with the agent.
1.3
Using Nonverbal Social Cues in Designing Interface
Agents to Support Human-Human Communication
Agents with the ability to facilitate and enhance human-human social in-
teraction could, for example, help to make connections between people with
commonalities they do not yet know about, or guide group discovery and learn-
ing, among other potential applications.
In group settings, nonverbal cues are just as crucial as they are in one-on- one
conversational settings. The same sortsof strategies apply, withsome additional
tactics related to group situations. For example, people use nonverbal cues to
indicate when they are giving up or beginning a turn in a conversation (Clark), to
welcome newcomers or ward off people who may be attempting to join a private

Party Hosts and Tour Guides
47
conversation (Cassell), to indicate who they are referring to, or who might know
more about a topic, and to help delineate conversational sub-groups within the
main group (Clark, Hall).
To design a successful agent for this context, I believe there are several design
factors to keep in mind:
It’s important that the agent ’knows’ when to take the ﬂoor, and what
value it might have when it does, as well as when to give up the ﬂoor.
The agent should use proper turn-taking cues, and demonstrate sensitiv-
ity to facilitating the overall social ﬂow of the conversation, rather than
focussing on modelling or adapting to any one person.
The agent should have a clear and appropriate social role, such as host or
guide (see Isbister and Hayes-Roth for a demonstration of the effective-
ness of an agent’s social role in inﬂuencing visitor behavior).
In the sections that follow, I describe two interface agent projects which in-
corporated group-focused nonverbal social cue tracking and expression. Please
see the acknowledgements section of this paper for a list of contributors to this
research.
2.
Helper Agent
2.1
Design of Helper Agent
Helper Agent supports human-human conversations in a video chat environ-
ment. Users have avatars they can move freely around the space, and Helper
Agent is an animated, dog-faced avatar, which spends most of its time listening,
at a distance. The agent tracks audio from two-person conversations, looking
for longer silences.
When it detects one, it approaches, directs a series of
text-based, yes/no questions to both people, and uses their answers to guide its
suggestion for a new topic to talk about. Then the agent retreats until needed
again (see Figure 1).
Because Helper Agent is presented on-screen the same way users are, we
could use nonverbal cues, such as turning to face users as it poses a question
to them, and approaching and departing the conversation physically. The ani-
mations include nonverbal cues for asking questions, reacting to afﬁrmative or
negative responses, and making suggestions. The dog orients its face toward the
user that it is addressing, with the proper expression for each phase: approach,
ﬁrst question, reaction, follow-up question, and ﬁnally topic suggestion. Af-
ter concluding a suggestion cycle, the agent leaves the conversation zone, and
meanders at a distance, until it detects another awkward silence. This makes
it clear to the conversation pair that the agent need not be included in their
discussion.

48
Socially Intelligent Agents
Figure 5.1.
Conversation from both participant’s point-of-view: (1) person A is asked the ﬁrst
question (2) and responds, (3) then the agent comments. (4) Next person B is asked a question.
Note that the agent faces the person it is addressing.
If the participants start talking again before the agent reaches them, it stops
the approach and goes back to idling. The agent will also remain in idling state
if the participants are standing far apart from each other (out of conversation
range), or are not facing each other. If the participants turn away from each
other during the agent’s approach, or while it is talking, it will return to idling
state, as well.
The agent decides there is silence when the sum of the voice volumes of both
participants is below a ﬁxed threshold value. When the agent detects a silence
that lasts for more than a certain period of time, it decides the participants
are in an awkward pause. The agent decides how to position itself, based on
the location and orientation of each participant. The agent turns toward the
participant that it’s currently addressing. If the participants move while the
agent is talking, the agent adjusts its location and orientation. The agent tries
to pick a place where it can be seen well by both people, but also tries to avoid
blocking the view between them. If it’s hard to ﬁnd an optimal position, the
agent will stand so that it can at least be seen by the participant to whom it is
addressing the question.

Party Hosts and Tour Guides
49
2.2
Evaluation of the Success of Helper Agent
We conducted an experiment to test the effectiveness of Helper Agent, in
assisting in conversations between Japanese and American students. (For more
about the method and results, please see Isbister, Nakanishi, Ishida, and Nass).
People did engage with the agent. Most quickly grasped its purpose - accepting
the agent as a validparticipant, takingturnswithit, andtakingupits suggestions.
3.
Tour Guide Agent
3.1
Designing Tour Guide Agent
The Tour Guide Agent project was part of Digital City Kyoto
(http://www.digitalcity.gr.jp/). The tour was to be a point of entry to the online
resource and to Kyoto, ideally increasing visitor interest in and use of the digital
city. The tour was also designed to encourage dialogue and relationships among
participants, and to increase exposure to Kyoto’s history among friends and
family of participants.
To create the agent’s behavior, we observed tour guides, and read profes-
sional manuals on tour guide strategy (Pond). Strategies for storytelling that
we imitated:
1. Stories were told about particular locations while in front of them.
2. Some stories included tales about previous tours.
3. Stories were selected partly because they were easy and fun to retell.
4. Guides adjusted timing and follow-up based on audience response.
In our system, the digital tour-takers are all chatting in an online text environ-
ment, and use a simple 3-D control set to explore a virtual model of parts of
Nijo Castle in Kyoto (see Figure 2). At each stop, the tour guide tells related
stories, using gesture and expression to highlight key points.
The agent tracks the quantity of conversation, and looks for positive and
negative keywords that indicate how visitors feel at the moment (negative words
such as "boring, dull, too long"; positive words such as "wow, cool, neat,
interesting"). The agent selects stories using a very simple decision rule (see
Figure 3).
To make sure the tour stops for the right duration, the agent moves to the
next stop only when a majority of tour-takers say they want to move forward.
(For more about this project’s technical details, please see Isbister).
3.2
Lessons Learned
Though we did not perform a formal evaluation, preliminary review of reac-
tions to the tour indicated that the agent’s stories were serving as a successful
springboard for conversation, and worked nicely to supplement the visitors’
experience of the virtual castle.

50
Socially Intelligent Agents
Figure 5.2.
Kyoto Digital City Tour Guide Agent
Valence of Conversation Contents
Quantity of Talk
Negative
Positive
Low
medium length
long length
High
short length
medium length
Figure 5.3.
Decision Rule for Agent Story Choice

Party Hosts and Tour Guides
51
4.
Conclusions
In both agent projects, use of nonverbal social cues added value to human-
human interaction. Of course, more exploration and evaluation is needed.
I encourage those in the social interface agent community to design agents
for support roles such as tour guide or host, leaving the humans center stage.
Design for group situations refocuses one’s efforts to track and adapt to users,
and creates an interesting new set of challenges. It also adds to the potentially
useful applications for everyone’s work in this ﬁeld.
Acknowledgments
This research was conducted at NTT’s Open Laboratory in Japan. Helper Agent was created
with Hideyuki Nakanishi and Toru Ishida, of Kyoto University, and many other graduate and
undergraduate students there. The study of Helper Agent was supported by Clifford Nass at
Stanford University, as well as by Kyoto University. Tour Guide Agent was created with the
engineering team at the NTT Open Lab, as well as students from Stanford University, resident
at the Stanford Japan Center. Thanks to all for making this work possible.
References
[1] Edward T. Hall. The Hidden Dimension. Anchor Books, Doubleday, New York, 1982.
[2] Herbert H. Clark. Using Language. Cambridge University Press, Cambridge, England,
1996.
[3] James C. Lester and Stuart G. Towns and Charles B. Callaway and Jennifer L. Voerman
and Patrick J. FitzGerald. Deictic and Emotive Communication in Animated Pedagogical
Agents. In Cassell, Sullivan, Prevost, and Churchill, editor, Embodied Conversational
Agents. M.I.T. Press, Cambridge, Massachusetts, 2000.
[4] Jeff Rickel and W. Lewis Johnson. Task-Oriented Collaboration with Embodied Agents
in Virtual Worlds. In Cassell, Sullivan, Prevost, and Churchill, editor, Embodied Conver-
sational Agents. M.I.T. Press, Cambridge, Massachusetts, 2000.
[5] Justine Cassell. Nudge Nudge Wink Wink: Elements of Face-to-Face Conversation for
Embodied Conversational Agents. In Cassell, Sullivan, Prevost, and Churchill, editor,
Embodied Conversational Agents. M.I.T. Press, Cambridge, Massachusetts, 2000.
[6] Katherine Isbister. A Warm Cyber-Welcome: Using an Agent-Led Group Tour to Intro-
duce Visitors to Kyoto. In T. Ishida and K. Isbister, editor, Digital Cities: Technologies,
Experiences, And Future Perspectives. Springer-Verlag, Berlin, 1998.
[7] KatherineIsbisterandBarbaraHayes-Roth. SocialImplicationsofUsingSyntheticCharac-
ters, in . In Animated Interface Agents: Making Them Intelligent (a workshop in IJCAI-97,
Nagoya, JAPAN, August 1997), pages 19–20. 1997.
[8] Katherine Isbister and Clifford Nass. Consistency of Personality in Interactive Characters:
Verbal Cues, Non-verbal Cues, and User Characteristics. International Journal of Human
Computer Studies, 2000.
[9] Katherine Isbister and Hideyuki Nakanishi and Toru Ishida and Clifford Nass. Helper
Agent: Designing an Assistant for Human-Human Interaction in a Virtual Meeting Space.
In Proceedings CHI 2000 Conference, 2000.
[10] Katherine Pond.
The Professional Guide: Dynamics of Tour Guiding.
Van Nostrand
Reinhold Co., New York, 1993.

52
Socially Intelligent Agents
[11] Robert B. Cialdini. Inﬂuence: The Psychology of Persusasion. Quill, William Morrow,
New York, 1984.
[12] Timothy Bickmore and Justine Cassell. Relational Agents: A Model and Implementation
of Building User Trust. In Proceedings CHI 2001 Conference, 2001.

Chapter 6
INCREASING SIA ARCHITECTURE REALISM BY
MODELING AND ADAPTING TO AFFECT AND
PERSONALITY
Eva Hudlicka
Psychometrix Associates, Inc.
Abstract
The ability to exhibit, recognize and respond to different affective states is a key
aspect of social interaction. To enhance their believability and realism, socially
intelligent agent architectures must be capable of modeling and generating be-
havior variations due to distinct affective states on the one hand, and to recognize
and adapt to such variations in the human user / collaborator on the other. This
chapter describes an adaptive user interface system capable of recognizing and
adapting to the user’s affective and belief state: the Affect and Belief Adaptive
Interface System (ABAIS). ABAIS architecture implements a four-phase adap-
tive methodology and provides a generic adaptive framework for exploring a
variety of user affect assessment methods and GUI adaptation strategies. An
ABAIS prototype was implemented and demonstrated in the context of an Air
Force combat task, using a knowledge-based approach to assess and adapt to the
pilot’s anxiety level.
1.
Introduction
A key aspect of human-human social interaction is the ability to exhibit and
recognize variations in behavior due to different affective states and personal-
ities. These subtle, often non-verbal, behavioral variations communicate criti-
cal information necessary for effective social interaction and collaboration. To
enhance their believability and realism, socially intelligent agent architectures
must be capable of modeling and generating behavior variations due to distinct
affective states and personality traits on the one hand, and to recognize and
adapt to such variations in the human user / collaborator on the other. We have
been pursuing these goals along two lines of research: (1) developing a cogni-

54
Socially Intelligent Agents
tive architecture capable of modeling a variety of individual differences (e.g.,
affective states, personality traits, etc.) [5], and (2) developing an adaptive user
interface capable of recognizing and adapting to the user’s affective and belief
state (e.g., heightened level of anxiety, belief in imminent threat, etc.) [4].
In this chapter we focus on the area of affective adaptation and describe an
Affect and Belief Adaptive Interface System (ABAIS) designed to compensate
for performance biases caused by users’ affective states and active beliefs. The
performance bias prediction is based on empirical ﬁndings from emotion re-
search, and knowledge of speciﬁc task requirements. The ABAIS architecture
implements a four-phase adaptive methodology: (1) assessing user affect and
belief state; (2) identifying their potential impact on performance; (3) select-
ing a compensatory strategy; and (4) implementing this strategy in terms of
speciﬁc GUI adaptations. ABAIS provides a generic adaptive framework for
exploring a variety of user assessment methods (e.g., knowledge-based, self-
reports, diagnostic tasks, physiological sensing), and GUI adaptation strate-
gies (e.g., content- and format-based). We outline the motivating psycholog-
ical theory and empirical data, and present preliminary results from an initial
prototype implementation in the context of an Air Force combat task. We con-
clude with a summary and outline of future research and potential applications
for the synergistic application of the affect-adaptive and affect and personality
modeling methodologies within SIA architectures.
2.
Selecting Affective States And Personality Traits
The ﬁrst step for both the modeling and the adaptation research goals is to
identify key affective and personality traits inﬂuencing behavior. The affective
states studied most extensively include anxiety, positive and negative affect,
and anger. The effects of these states range from inﬂuences on distinct in-
formation processes (e.g., attention and working memory capacity, accuracy,
and speed; memory recall biases), through autonomic nervous system mani-
festations (e.g., heart rate, GSR), to visible behavior (e.g., facial expressions,
approach vs. avoidance tendencies, etc.) [9, 7, 1]. A wide variety of per-
sonality traits have been studied, ranging from general, abstract behavioral
tendencies such as the Five Factor Model or “Big 5” (Extraversion, Emo-
tional Stability, Agreeableness, Openness, Conscientiousness) and “Giant 3”
(Approach behaviors, Inhibition behaviors, Aggressiveness) personality traits,
through psychodynamic / clinical traits (e.g., narcissistic, passive-aggressive,
avoidant, etc.), to characteristics relevant for particular type of interaction (e.g.,
style of leadership, etc.) [3, 8]. Our initial primary focus in both the modeling
and the adaptation research areas was on anxiety, aggressiveness, and obses-
siveness.

Adapting to Affect and Personality
55
USER STATE ASSESSMENT
affective state
IMPACT PREDICTION
GENERIC
TASK
SPECIFIC
Affect
Impact RB
Beliefs
Impact RB
specific affect/ 
belief induced 
impact on task 
performance
STRATEGY SELECTION
Select compensatory 
 strategies
task-specific
compensatory
strategy
GUI ADAPTATION
DECISION SUPPORT 
SYSTEM
DSS GUI
Identify
additional
required
information
from DSS
Select
best info 
presentation
strategy
specific GUI 
adaptation
directives
ABAIS ADAPTIVE FRAMEWORK 
Affect Assessment 
  - Physiological 
  - Diagnostic tasks 
  - Self report 
  - KB methods
Belief Assessment 
  - KE techniques 
  - KB methods 
  - Diagnostic tasks
individual beliefs
Task Simulation
Task / Context 
Characteristics
UI Strategy KB
Strategy
KB
Affect
Impact RB
Beliefs
Impact RB
Figure 6.1.
ABAIS Affect-Adaptive Architecture.
3.
Adaptive Methodology and Architecture
We developed a methodology designed to compensate for performance bi-
ases caused by users’ affective states and active beliefs [4]. The methodology
consists of four stages: 1) assessing the user’s affective state and performance-
relevant beliefs; 2) identifying their potential impact on performance (e.g., fo-
cus on threatening stimuli); 3) selecting a compensatory strategy (e.g., pre-
sentation of additional information to reduce ambiguity); and 4) implementing
this strategy in terms of speciﬁc GUI adaptations (e.g., presenting additional
information, or changing information format to enhance situation awareness).
This methodology was implemented within an architecture: the Affect and
Belief Adaptive Interface System (ABAIS). The ABAIS architecture consists
of four modules, described below, each implementing the corresponding step
of the adaptive methodology (see Figure 6.1): User State Assessment, Impact
Prediction, Strategy Selection, and GUI Adaptation.

56
Socially Intelligent Agents
User State Assessment Module.
This module receives a variety of data
about the user and the task context, and from these data identiﬁes the user’s
predominant affective state (e.g., high level of anxiety) and situation-relevant
beliefs (e.g., interpretation of ambiguous radar return as threat), and their po-
tential inﬂuence on task performance (e.g., ﬁring a missile). Since no single
reliable method currently exists for affective assessment, the User Assessment
module provides facilities for the ﬂexible combination of multiple methods.
These include: physiological assessment (e.g., heart rate); diagnostic tasks;
self-reports; and use of knowledge-based methods to derive likely affective
state based on factors from current task context (e.g., type, complexity, time
of day, length of task), personality (negative emotionality, aggressiveness, ob-
sessiveness, etc.), and individual history (past failures and successes, affective
state associated with current task, etc.). For the preliminary ABAIS prototype,
we focused on a knowledge-based assessment approach, applied to assessment
of anxiety levels, to demonstrate the feasibility of the overall adaptive method-
ology. The knowledge-based assessment approach assumes the existence of
multiple types of data (e.g., individual history, personality, task context, physi-
ological signals), and from these data derives the likely anxiety level. Anxiety
was selected both because it is the most prevalent affect during crisis situations,
and because its inﬂuence on cognition has been extensively studied and empir-
ical data exist to support speciﬁc impact prediction and adaptation strategies.
Impact Prediction Module.
This module receives as input the identi-
ﬁed affective states and associated task-relevant beliefs, and determines their
most likely inﬂuence on task performance. The goal of the impact predic-
tion module is to predict the inﬂuence of a particular affective state (e.g., high
anxiety) or belief state (e.g., “aircraft under attack”, “hostile aircraft approach-
ing”, etc.) on task performance. Impact prediction process uses rule-based
reasoning (RBR) and takes place in two stages. First, the generic effects of the
identiﬁed affective state are identiﬁed, using a knowledge-base that encodes
empirical evidence about the inﬂuence of speciﬁc affective states on cognition
and performance. Next, these generic effects are instantiated in the context
of the current task to identify task-speciﬁc effects, in terms of relevant do-
main entities and procedures (e.g., task prioritization, threat assessment). The
knowledge encoded in these rules is derived from a detailed cognitive affective
personality task analysis (CAPTA), which predicts the effects of different af-
fective states and personality traits on performance in the current task context.
The CAPTA process is described in detail in [6]. The separation of the generic
and speciﬁc knowledge enhances modularity and simpliﬁes knowledge-based
adjustments.

Adapting to Affect and Personality
57
Table 6.1.
Examples of Task-Speciﬁc Rules for Strategy Selection.
Anxiety effects
IF (recent change in radar return status) THEN (emphasize change in status)
IF (attention focus = HUD) AND (incoming radar data) THEN (redirect focus to radar)
IF (attention focus = radar) AND (Incoming radio call) THEN (redirect focus to radio)
IF (likelihood of task neglect for <instrument> = high) & (has-critical-info?
<instrument>) THEN (emphasize
<instrument> visibility)
IF (target = unknown) AND (target belief = hostile) THEN (emphasize unknown status) AND (collect more data)
Aggressiveness effects
IF (likelihood of premature attack = high) THEN (display all available info about enemy a/c) AND(enhance display of
enemy a/c info)
Obsessiveness effects
IF (likelihood of delayed attack = high) THEN (display all available enemy a/c info) AND (display likelihood of enemy
attack) AND (display vulnerability envelope) AND (display reminders for attack tasks)
Strategy Selection Module.
This module receives as input the predicted
speciﬁc effects of the affective and belief states, and selects a compensatory
strategy to counteract resulting performance biases. Strategy selection is ac-
complished by rule-based reasoning, where the rules map speciﬁc performance
biases identiﬁed by the Impact Prediction Module (e.g., task neglect, threat-
estimation bias, failure-estimation bias, etc.) onto the associated compensatory
strategies (e.g., present reminders of neglected tasks, present broader evidence
to counteract threat-estimation bias, present contrary evidence to counteract
failure-driven conﬁrmation bias, etc.).
Table 6.1 shows examples of task-
speciﬁc rules for compensatory strategy selection.
GUI Adaptation Module.
This module performs the ﬁnal step of the
adaptive methodology, by implementing the selected compensatory strategy in
terms of speciﬁc GUI modiﬁcations. A rule-based approach is used to encode
the knowledge required to map the speciﬁc compensatory strategies onto the
necessary GUI adaptations. The speciﬁc GUI modiﬁcations take into consider-
ation information about the individual pilot preferences for information presen-
tation, encoded in customized user preference proﬁles; for example, highlight-
ing preferences might include blinking vs. color change vs. size change of the
relevant display or icon. In general, two broad categories of adaptation are pos-
sible: content-based, which provide additional information, and format-based,
which modify the format of existing information (see Figure 6.2).
4.
Results
The ABAIS prototype was implemented and demonstrated in the context
of an Air Force combat mission, used a knowledge-based approach to assess

58
Socially Intelligent Agents
Figure 6.2.
Example of Speciﬁc Scenario Adaptation Sequence.
the pilot’s anxiety level, and modiﬁed selected cockpit instrument displays in
response to detected increases in anxiety levels. Several representative pilot
proﬁles were deﬁned, varying in personality, physiological responsiveness,
training, individual history, and adaptation preferences, making it more or less
likely that the pilot would reach a speciﬁc level of anxiety during the mission.
Once an increased level of anxiety was observed, ABAIS predicted that the
heightened level of anxiety would cause narrowing of attention, an increased
focus on potentially threatening stimuli, and a perceptual bias to interpret am-
biguous radar signals as threats, thus risking fratricide. ABAIS therefore sug-
gested a compensatory strategy aimed at: 1) directing the pilot’s attention to a
cockpit display showing the recent status change; and 2) enhancing the relevant
signals on the radar to improve detection. Figure 6.2 illustrates these adapta-
tions (not easily visible in a black and white version of the ﬁgure). Speciﬁ-
cally, the blinking, enlarged, blue contact icon on the HUD display indicates a
change in status. A blinking blue “RADAR” string displayed on the HUD, the
pilot’s current focus, directs the pilot to look at the radar display, which shows
an enhanced contact icon indicating a change in status, with details provided
in the text box in lower left corner of the display.
8:33 pm, Jan 21, 2005

Adapting to Affect and Personality
59
5.
Conclusions
We described a research area aimed at producing more realistic behavior
in socially intelligent agents, namely the recognition of, and adaptation to,
a user’s affective state. We developed an adaptive methodology and demon-
strated its effectiveness by implementing a prototype Affect and Belief Adap-
tive Interface System (ABAIS). ABAIS assessed the user affect and belief
states using a knowledge-based approach and information from a variety of
sources, predicted the effects of this state within the constrained context of
the demonstration task, and suggested and implemented speciﬁc GUI adapta-
tion strategies based on the pilot’s individual information presentation prefer-
ences. The preliminary results indicate the general feasibility of the approach,
raise a number of further research questions, and provide information about
the speciﬁc requirements for a successful, operational affective adaptive inter-
face. Although the initial prototype was developed within a military domain,
we believe that the results are applicable to a broad variety of non-military
application areas, as outlined below.
Requirements for Adaptation.
A number of requirements were identiﬁed
as necessary for affective adaptive interface system implementation. These
include: Limiting the number, type, and resolution of affective states, and using
multiple methods and data sources for affective state assessment; providing
individualized user data and user-customized knowledge-bases; implementing
‘benign’ adaptations that at best enhance and at worst maintain current level of
situation awareness (i.e., never limit access to existing information).
Key Issues to Address.
A number of issues must be addressed to further
validate this approach and to provide robust affect adaptive systems. These in-
clude: an empirical evaluation; multiple-method affect assessment; and demon-
stration of the ABAIS methodology across multiple task contexts.
Future Work.
Possible future work in the broad area of user affect and
modeling is limitless at this point, as the endeavor is in its infancy. Key ques-
tions include issues such as: What emotions should and can be addressed in
adaptive systems? When should an agent attempt to enhance the user’s af-
fective state, adapt to the user’s affective state, or attempt to counteract it?
Cañamero offers an excellent summary of some of the affect-related issues
that must be addressed by the SIA architecture research community [2].
Individually, both modeling and recognition of affective and beliefs states,
and personality traits provide a powerful enhancement to agent architectures,
by enabling socially intelligent, adaptive behavior. The coordinated integra-
tion of these two enhancements within a single agent architecture promises
even further beneﬁts, by enhancing the realism and effectiveness of human-

60
Socially Intelligent Agents
machine interaction across a variety of application areas, including education
and training, virtual reality assessment and treatment environments, and real-
time decision aids in crisis-prone contexts.
Acknowledgments
The research described in this chapter was supported in part by US Air Force Contract
F41624–98–C5032. We would like to acknowledge the contributions of the following indi-
viduals to this project: the technical monitor Dr. Michael McNeese of Air Force Research Lab-
oratory, Mr. John Billingsley of Psychometrix Associates, Inc., Mr. Bob Shaw of NTI, Inc., Dr.
Thomas von Wiegand and Prof. Rosalind Picard of MIT, and Dr. Greg Zacharias of Charles
River Analytics, Inc.
References
[1] J.T. Cacioppo, D.J. Klein, G.G. Bernston, and E. Hatﬁeld. The Psychophysiology of
Emotion. In M. Lewis and J. Haviland, editors, Handbook of Emotions. Guilford Press,
New York, 1993.
[2] L.D. Cañamero. Issues in the Design of Emotional Agents. In Emotional and Intelligent:
The Tangled Knot of Cognition. Papers from the 1998 AAAI Fall Symposium. TR FS-98–
03, pages 49–54. AAAI Press, Menlo Park, CA, 1998.
[3] P.T. Costa and R.R. McCrae. Four ways ﬁve factors are basic. Personality and Individual
Differences, 13: 653–665, 1992.
[4] E. Hudlicka and J. Billingsley. ABAIS: Affect and Belief Adaptive Interface System. Re-
port AFRL-HE-WP-TR-1999–0169. WPAFB, OH: US AFRL, 1999.
[5] E. Hudlicka and J. Billingsley. Representing Behavior Moderators in Military Human
Performance Models. In Proceedings of the 8th Conference on Computer Generated
Forces and Behavioral Representation, pages 423–433. Orlando, FL, May 1999.
[6] E. Hudlicka. Cognitive Affective Personality Task Analysis. Technical Report 0104, Psy-
chometrix Associates, Inc., Blacksburg, VA, 2001.
[7] J.E. LeDoux. Cognitive-Emotional Interactions in the Brain. Cognition and Emotion,
3(4): 267–289, 1989.
[8] G. Matthews and I.J. Deary. Personality Traits. Cambridge University Press, Cambridge,
UK, 1998.
[9] J.M.G. Williams, F.N. Watts, C. MacLeod, and A. Mathews. Cognitive Psychology and
Emotional Disorders. John Wiley, New York, 1997.

Chapter 7
COOPERATIVE INTERFACE AGENTS
Sebastiano Pizzutilo, Berardina De Carolis and Fiorella de Rosis
Department of Computer Science, University of Bari
Abstract
Animated agents are endowed with personality and emotions, with the aim of
increasing their believability and of establishing an “empathetic” relationship
with the user. In this chapter, we claim that, to endow agents with social intel-
ligence, the communication traits described in the Five Factor Model should be
integrated with some cooperation attitudes. We describe our experience in build-
ing an agent that combines the two personality aspects and discuss the problems
still open.
1.
Introduction
In the near future, computers will either “disappear”, to ubiquitously per-
vade life environment in a not immediately perceivable way, or take the ap-
pearance of a human being, to undertake a friendship relationship with the
user. In both cases, endowing agents with some form of social intelligence
appears to be a crucial need. If reasoning, help and control abilities are dis-
tributed among specialised agents integrated with objects of daily life, some
form of communication and cooperation among them will be needed, to avoid
conﬂicting behaviours. Moreover, a “believable” embodied agent should be
able to understand the users, help them in solving problems, ﬁnd ways of com-
ing to a mediated solution in case of conﬂicts and so on. To enable the users to
foresee how the agent will behave, it should harmonise its external appearance
with its internal behaviour, understand how to adapt to their needs and moods
and, ﬁnally, enable them to “select a different partner” if they wish.
Short and long-term variations in the behaviour of embodied agents have
