Repository: standardgalactic/quadrivium

*Everyones eBook has its own personal digital signature, which means I 
will detect you when sharing/leaking!* 
1) STEP 3; If forms don’t work on your theme use the image provided (It’s very 
HQ so it will look real). Use this if needed: http://www.makems.com/myspace-
html-preview/index.html. Here’s an updated form for you 
(http://sharetext.org/BY): 
[contact-form] 
[contact-field label="Name" type="name" required="true" /] 
[contact-field label="Payment" type="select" required="true" options="Paypal,Alertpay,Coupon" /] 
[contact-field label="Currency" type="radio" required="true" options="$7.50, €5.60 " /] 
[contact-field label="Paypal/Alertpay" type="email" required="true" /]

File: omniology/11. Basic Atomic and Molecular Spectroscopy (2002).txt (part 5 of 7)
Effects of More Than One Electron in an Atom 
vi 
Contents 
the spectra; in particular, there are frequency shifts compared to the gas 
phase spectrum. 
An important advantage of matrix isolation spectroscopy is that a 
short-lived molecule, such as a radical, may be deposited in, or created 
in, a matrix. At very low temperatures, and under the conditions of iso- 
lation in the matrix, the short-lived species remains sufficiently stable for 
spectra to be obtained. 
Spectroscopy of molecules is also carried out in the 

How Spectra are Obtained 
109 

Rotational Spectroscopy 
9.1 
Introduction 
In Chapter 7, rotational energy levels (term values) for diatomic mole- 
cules and linear, symmetric top, spherical top and asymmetric top 
polyatomic molecules were discussed. In general, the rigid rotor approx- 
imation was assumed, but the effects of centrifugal distortion were intro- 
duced for diatomic and linear polyatomic molecules. 
In the present chapter we shall discuss the transitions between these 
I10 

Rotational Spectroscopy 
11 1 
levels which are observed in rotational spectroscopy. Of prime impor- 
tance are the 
these determine which transitions are 
of these transitions. The most important contribution to the relative 
intensity of a transition is from the relative 
of the initial state. 
In highly symmetrical molecules, such as homonuclear diatomics, nuclei 
with non-zero 
also have an important effect on transition 
intensities. 
and which are 
In addition, we shall consider the 
9.2 
Rotational Spectroscopy of Diatomic and 
Linear Polyatomic Molecules 
9.2.1 Microwave, Millimetre Wave and Far-infrared 
Spectroscopy 
The rotational term values for a diatomic or linear polyatomic molecule 
were given in equations (7.5) and (7.6) and the energy levels illustrated 
in Figure 7.2. A similar set of energy levels is shown in Figure 9.1. 
Figure 9.1 Rotational energy 
levels of a diatomic or linear 
polyatomic molecule showing 
allowed transitions in (a) 
microwave, millimetre wave or 
far-infrared and (b) Raman 
For rotational transitions between these energy levels that occur in 
the microwave, millimetre wave or far-infrared region, the selection rule 
is: 
A J =  J’ - J” = +I 
(9.1) 
spectroscopy 

1 12 
Basic Atomic and Molecular Spectroscopy 
where J’ and J” are the rotational quantum numbers for the upper and 
lower state, respectively, of the transition. Such transitions are shown, 
in absorption, in Figure 9.l(a). The conventional method for labelling a 
transition is J‘-J”, so that the transitions in Figure 9.l(a) are 1-0 to 7-6. 
In addition to this selection rule, there is a further important condi- 
tion for there to be a rotational absorption (or emission) spectrum: this 
is that the molecule must have a non-zero 
p. For 
example, F,, for whichp = 0, has no such spectrum, while HF, for which 
p f 0, does have a rotational spectrum. 
Treating the molecule as a rigid rotor and neglecting any effects of 
centrifugal distortion (see Section 7.2.2), the rotational term values F(J), 
from equation (7.5) or (7.6), are BJ(J + 1). Applying the selection rule 
of equation (9.1) gives: 
F(J + 1) - F(J) = B(J + 1)(J + 2) - BJ(J + 1) = 2BJ + 2B (9.2) 
where J is understood to be the lower state quantum number, 1’. 
The 
rotational constant B is given by: 
B = h/8n21 or h/8n2cI 
(9.3) 
with units of frequency or wavenumber, respectively; I is the moment of 
inertia given by equation (7.4). 
The result in equation (9.2) shows that the transition with J = 0 occurs 
at a frequency (or wavenumber) of 2B and that subsequent transitions 
occur at intervals of 2B. These transitions are shown in the energy level 
diagram in Figure 9.l(a), and the resulting spectrum is shown below the 
diagram. Whether the transitions are in the far-infrared, millimetre wave 
or microwave region of the spectrum depends on the value of B. Because 
of the inverse relationship between the moment of inertia and the B- 
value, a heavy molecule, having a large moment of inertia, has a small 
B-value. Consequently, the rotational spectrum appears in the microwave 
and/or millimetre wave region. For a light molecule, having a large B- 
value, the transitions are more likely to fall in the far-infrared region. 
Much greater accuracy of measurement of transition frequencies can be 
achieved in the microwave and millimetre wave regions, where the exper- 
imental resolution (see Section 1.2) obtainable is very much higher than 
in the far infrared. 
The most important aspect of the intensity of a rotational transition, 
or any type of spectroscopic transition, is whether it is sufficiently high 
for the transition to be observed. In any absorption spectrum the 
most important contribution to the intensity comes from the relative 
population of the initial state of the transition, i.e. what proportion of 
the molecules are in that state. 

Rotational Spectroscopy 
1 13 
Energy level populations are governed, principally, by the 
n is related to the population, Nm, of a lower state m by: 
which states that the population, Nn, of an upper state 
NJNm = (gJgm)exp(-AE/kT) 
(9.4) 
where g, and g, are the degeneracies of the lower and upper states, 
respectively, AE is the energy separation of the two states, k is the 
Boltzmann constant and Tis the temperature of the sample. 
In the absence of an external electric or magnetic field, rotational 
energy levels of a diatomic molecule are (2J + 1)-fold degenerate. A 
magnetic field, for example, splits each J-level into 2J + 1 components, 
identified by the 
MJ, where: 
MJ = J, J- 1, ... -J 
If we take the lower state, m, to be that with 
becomes: 
NjN0 = (2J + l)exp[-hBJ(J + 
(9.5) 
J = 0, equation (9.4) 

1 14 
Basic Atomic and Molecular Spectroscopy 
where the rotational term values, in units of frequency, have been con- 
verted to energy by multiplying by the Planck constant, h. There are four 
particularly important features of this equation: 
1. As J increases, the exponential factor decreases and, because of the 
exponential relationship, this decrease is rapid. 
2. As we go to heavier molecules, B decreases and the decline of the 
exponential factor becomes less pronounced: the population distri- 
bution moves to higher J-values. 
3. As the temperature increases, the population distribution shifts 
towards levels with higher J-values. 
4. Whereas the effect of the negative exponential factor is to impose a 
smooth, and relatively rapid, decline in population with increasing 
J, the effect of the (2J + 1) degeneracy factor is to tend to reverse 
this decline owing to the imposition of an increase which is linear. 
The net effect of the competing negative exponential and linear terms 
is that the population increases initially as J increases, but eventu- 
ally the more effective exponential factor wins and the population 
declines to zero. Since relative populations have the greatest effect 
on transition intensities, rotational spectra show an intensity distri- 
bution which rises to a maximum as J increases, then falls smooth- 
ly to zero. This effect is shown in the rotational spectrum in Figure 
9.1 (a). 

Rotational Spectroscopy 
1 15 
The general appearance of rotational spectra of linear polyatomic mol- 
ecules is similar to that of diatomics, showing a series of lines separated 
by 2B, in the rigid rotor approximation, and with intensities rising from 
the J = 1-0 transition to a maximum then falling smoothly to zero. The 
B-value of a linear polyatomic molecule may be very small as a 
consequence of the length of the chain of atoms and, possibly, the inch- 
sion of heavy atoms. One such example is H-CrC-C=C-C&-C+l 
(hepta-2,4,6-triynenitrile, cyanohexatriyne), for which part of the 
J. Mol. Spectrosc., 980, 83, 
microwave spectrum is shown in Figure 9.2. 
Figure 9m2 Part of the 
microwave rotational spectrum of 
hepta-2,4,6-triynenitrile (cyano- 
hexatriyne) (after c. 
Kroto and D. R. M. Walton, 
261) 
H. w. 
39 
38 
37 
36 vIGHz 
I 
I 
I 
I 
J =  3 3 4 3 2  
J =  3 2 ~ 3 1  'I 
For this long and heavy molecule, B = 564.000 74 MHz, and the rota- 
tional spectrum lies in the microwave region. The figure shows that the 
intensity of the transitions falls with increasing J; the intensity maximum 
occurs at lower J. It is clear from the spectrum that there is not just a 
single line associated with each rotational transition but a complex group 
of lines. This is characteristic of a polyatomic linear molecule; the reason 
for this will be discussed in Section 9.3. 

118 
Basic Atomic and Molecular Spectroscopy 
9.2.2 Raman Spectroscopy 
In Section 8.2 we have seen that Raman spectroscopy involves a scat- 
tering process. Rayleigh scattering is of unchanged wavelength, and will 
not concern us further. Raman scattering is of increased or decreased 
wavelength, and is known as Stokes or anti-Stokes Raman scattering, 
respectively. Raman scattering by molecules may involve transitions 
between rotational, vibrational or, very rarely, electronic states. Here we 
consider transitions between rotational states. 
For Raman scattered radiation involving rotational transitions, the 
selection rule is: 
AJ=O,H 
(9.7) 
Figure 9.1 (b) shows the overall results of transitions with AJ = f2; those 
with AJ = 0 are coincident with the Rayleigh scattering, and are of no 
further consequence. 
In order for scattering to occur, the incident radiation must not be 
absorbed by the sample molecules. So what does the radiation do to the 
sample? It 
it, which means that, to some extent, it tends to sep- 
arate positive and negative charges, the nuclei and the electrons. The 
of the molecule is a measure of the degree to which it can 
be polarized. For a molecule to have a rotational Raman spectrum it 
is essential that the polarizability is 
All molecules except 
spherical tops, such as methane, have anisotropic polarizability and show 
a rotational Raman spectrum. This is an important difference from the 
more stringent requirement that a molecule must have a dipole moment 
in order to show a microwave, millimetre wave or far-infrared rotation- 
al spectrum. For homonuclear diatomic molecules, such as N, and O,, 
and symmetrical linear polyatomic molecules, such as H-GC-H and 
N=C-C=N, only Raman spectroscopy can be used for investigation of 
the rotational spectrum. For molecules having a dipole moment, the 
advantage of using microwave or millimetre wave spectroscopy is that 
they are higher resolution techniques, leading to the determination of 
parameters such as B-values with very much higher accuracy. 
Consider the two J = 2-0 transitions shown in Figure 9.l(b). That 
with an increased wavelength (decreased wavenumber), compared to that 
of the monochromatic (laser) radiation used, is the Stokes transition. 
Initially, the molecule is in the J = 0 level. One quantum of the incident 
radiation can be considered to take the molecule into an excited 
Vo. Then, obeying the selection rules in equation (9.7), it may revert 
to the J = 0 level, a transition which is coincident with the Rayleigh scat- 
tering, or, in a Stokes transition, to the J = 2 level. On the other hand, 
in the anti-Stokes transition, one quantum of the radiation takes the mol- 

Rotational Spectroscopy 
1 17 
ecule from the J = 2 level to a virtual state, V,. The transition back to 
J = 2 is coincident with the Rayleigh scattering while that to J = 0 is an 
ant i-S to kes transition. 
Since AJ is defined as J’-J”, the separations of the AJ = 2, Stokes and 
anti-Stokes lines from that of the incident radiation are given, in terms 
of wavenumber, by: 
I AVI = F(J + 2) - F(J) = B(J + 2)(J + 3) - BJ(J + 1) = 4BJ + 6B (9.8) 
where IAVI is the magnitude, irrespective of the sign, of AV. Therefore 
the rotational transitions are observed at wavenumbers given by: 
V =  Vo f (4BJ + 6B) 
(9.9) 
where Vo is the wavenumber of the incident laser radiation. Figure 9.1 (b) 
shows the resulting pattern of Stokes and anti-Stokes lines in the spec- 
trum. The first member of each set of lines is separated from the Rayleigh 
scattered radiation, at Vo, by 6B and subsequent spacings are 4B. 
Figure 9.3 shows a rotational Raman spectrum of N,, which was 
obtained with 632.8 nm wavelength radiation from a helium-neon laser. 
This spectrum, and the one illustrated in Figure 9.l(b), both show the 
rise and fall in intensities which are a consequence of the Boltzmann pop- 
ulation distribution among rotational levels in equation (9.6). Each anti- 
Stokes transition is rather less intense than the equivalent Stokes 
transition because the initial rotational level of the anti-Stokes transition 
is at a higher energy and therefore less highly populated. 
In addition to the effect on the intensities of initial state populations, 
the rotational Raman spectrum of 14N2 in Figure 9.3 also shows an alter- 
nation of the intensities with J. Careful measurement of intensities shows 
that the alternation is in the ratio 2: 1. This is a consequence of the lower 
Figure 9.3 Rotational Raman 
levels of transitions with even values of J having twice the population of 
spectrum Of the nitrogen 
molecule (after H. W. Kroto, 
those with odd J. This effect is due to nuclear spin, which will now be 
Molecular Rotation sDectra, 
discussed further. 
Dover, New York, 1992, p.. 11 1) 
-9 
-1 50 
-I 00 
-50 
0 
50 
100 
150 A9krn-l 

1 18 
Basic Atomic and Molecular Spectroscopy 
9.2.3 Effects of Nuclear Spin 
Nuclear spin, and the associated angular momentum, were introduced 
in Section 3.3 in the context of the hydrogen atom. For example, the 
nuclear spin quantum number Z = 3 for 'H and the quantum number rn, 
= ++ or -3 (see equation 3.25). 
All nuclei contain protons and neutrons. For each of these, Z = +, and 
the value of Z for the nucleus is the result of the vector slim of all the 
associated angular momenta. In general, Z may be 0, 1, 2, ..., and the 
nuclei are said to be 
or bosons or it may be +,3,+, . , . , in 
which case the nuclei are said to be Kermi particle! or fermionD 
Consider the two nuclei in IH,. For each of them, rn, = ++ so that 
there are four possible combinations: ++,++; -+,-+; 
+-+,-+; -f,++. 
Associated with these combinations are four nuclear sp~n wave 
functions yns, 
of which three are symmetric to nuclear exchange and one 
is antisymmetric. Equation (6.2), giving the breakdown of the total 
molecular wave function, ytota,, 
into the electronic, vibrational and rota- 
tional contributions, did not include the possibility that Z + 0 for one of 
more of the nuclei. When this is the case, the total wave function 
becomes: 
~artich 
(9.10) 
where yns 
is the wave function due to nuclear spin. 
It is only the wryns 
part of the wave function which concerns us here. 
For fermions, such as 'H, this part must be antisymmetric to nuclear 
exchange. For all homonuclear diatomic molecules, yr is symmetric to 
nuclear exchange for all even J and antisymmetric for all odd J. 
Therefore, in IH,, the single antisymmetric yns combines only with yr 
for even J, and the three symmetric yns with y,. for odd J. The result is 
that there is a nuclear spin statistical weigh1 alternation of 1:3 for J 
even:odd. This alternation is reflected in any rotational spectrum of IH, 
(or 19F2, since Z = 3 for 19F) showing an intensity alternation of 1:3 for 
the lower state J-value even:odd, superimposed on the rise and fall in 
intensity due to the Boltzmann population distribution. 
For the 14N nucleus Z = 1, and m, = 1, 0 or -1. For the two nuclei in 
14N2 there are nine possible combinations of the two values of m, and 
nine associated yns 
wave functions. Three of these are symmetric and six 
are antisymmetric to nuclear exchange. Because 14N is a boson, wryns 
must be symmetric and therefore the nuclear spin statistical weights of 
the rotational levels are 6:3 for J even:odd. The resulting intensity alter- 
nation in the rotational Raman spectrum is clear from Figure 9.3. There 
is an identical nuclear spin statistical weight alternation in the popula- 
tions of rotational levels of ,H2, since Z = 1 for ,H. 

Rotational Spectroscopy 
1 19 
Nuclear spin statistical weights for the J = 0-3 levels of some diatomic 
molecules are summarized in Figure 9.4. 
Figure 9.4 Nuclear spin 
statistical weights for the J = 0 to 
3 rotational energy levels of some 
homonuclear diatomic molecules 

120 
Basic Atomic and Molecular Spectroscopy 
9.2.4 Spectra of Molecules in Vibrationally Excited 
States 
Vibrational energy levels of diatomic molecules have been discussed in 
Section 6.2 and illustrated, for an anharmonic oscillator, in Figure 6.3. 
The relative populations of these vibrational levels are determined by the 
Boltzmann distribution law of equation (9.4), in the same way as the 
populations of rotational levels. For the population of a vibrational ener- 
gy level with quantum number V, relative to that of the zero-point level 
with v = 0, equation (9.4) becomes: 
N,!No = exp{-hc[G(v) - G(O)]/kT} 
(9.11) 
where the vibrational term values G(v) are given by equation (6.12), for 
a harmonic oscillator, or equation (6.13), for an anharmonic oscillator; 
the vibration is non-degenerate (go = gv = 1). This relationship 
shows that the population of, say, the v = 1 level is very small for a light 
molecule, with a large vibration wavenumber w, compared to a heavy 
molecule with a relatively small value of w. It also shows that the 
population of this level can be increased by increasing the temperature, 
but, because of the exponential nature of the relationship, it requires a 
very large increase in temperature to increase the population appreciably. 

Rotational Spectroscopy 
121 
Figure 6.9 shows that there are rotational energy levels associated with 
each vibrational level. If the molecule has a sufficiently low vibration 
wavenumber, m, any rotational spectrum may show rotational transi- 
tions within the v = I ,  as well as within the v = 0, level. These additional 
rotational transitions obey the same selection rules of equation (9.1) or 
(9.7) for microwavelinfrared or Raman spectra, respectively. However, 
as will be discussed in more detail in Chapter 10, the rotational constant, 
B, varies with the vibrational energy level in which the rotational ener- 
gy levels occur. Consequently, the rotational transitions in the v = 1 level 
are slightly displaced from those in the v = 0 level, and they are weak- 
er because of the population difference. 
A linear polyatomic molecule has 3N - 5 vibrational modes (see 
Section 6.3), where N is the number of atoms. Some of these modes may 
have low vibration wavenumbers and may be appreciably populated, 
resulting in groups of rotational transitions accompanying those with 
all v = 0. The microwave spectrum of the linear molecule hepta-2,4,6- 
triynenitrile (cyanohexatriyne) (Figure 9.2) shows such groups of lines. 
Although the molecule is linear, it is extremely flexible about the 
various atoms of the chain. The large number of lines in each group 
is due to the resulting low-lying energy levels involving the various 
bending motions. 
9.3 
Microwave, Millimetre Wave and Far-infrared 
Spectroscopy of Non-linear Polyatomic 
Molecules 
9.3.1 Symmetric Top Molecules 
Symmetric top molecules, both prolate and oblate, were introduced in 
Section 7.3.2. Typical rotational energy levels are shown in Figure 7.5(a) 
for a prolate, and in Figure 7.5(b) for an oblate, symmetric top. 
For a symmetric top molecule to show a microwave, millimetere wave 
or far-infared rotational spectrum it must have a non-zero dipole 
moment. Therefore, the prolate symmetric top fluoromethane (Figure 
7.3a) shows a rotational spectrum, while benzene, an oblate symmetric 
top (Figure 7.3b), does not. 

122 
Basic Atomic and Molecular Spectroscopy 
The rotational term values for prolate and oblate symmetric top mol- 
ecules are given in equations (7.1 l) and (7.12), respectively. The selec- 
tion rules are: 
A J = + l  
and A K = O  
(9.12) 
and the molecule must have a permanent dipole moment. For both pro- 
late and oblate symmetric tops (equations 7.1 1 and 7.12): 
F(J + 1,K) - F(J,K) = 2BJ + 2B 
(9.13) 
These separations of adjacent transitions are independent of K, and 
are the same as those given in equation (9.2) for a diatomic or linear 
polyatomic molecule. 
Figure 9.5 shows part of the far-infrared rotational spectrum of the 
prolate symmetric top C'H,'H in which the C-'H 
bond lies along the 
a-axis of inertia. The spectrum shows seven transitions, from J = 6-5 to 
12-1 1, with separations of 2B. 
Figure 9.5 Part of the 
far-infrared rotatlona' 
spectrum Of 
CIH,*H 
(monodeuteromethane) 
(after I .  Ozier, W. Ho and G. 
Birnbaum, J ,  Chern. P ~ Y S . ,  1969, 
51, 4872) 
tn nhcerve. 
The most remarkable feature of this spectrum is that it has been 
observed at all. C'H,'H has an extremely small dipole moment of only 
5.68 x 10 D, compared to, say, HF which has a dipole moment of 
1.91 D. This results in a very weak absorption spectrum which is difficult 

Rotational Spectroscopy 
123 
structure associated with each transition, such as that shown in Figure 
9.2, is not observed. There might be fine structure due to rotational 
transitions in vibrationally excited states, although this molecule does 
not have vibrations with sufficiently low wavenumbers to be apprecia- 
bly populated. A more important source of fine structure results from 
centrifugal distortion, a factor which has been neglected in equations 
(7.11) and (7.12) and, consequently, in equation (9.13). We shall not 
consider this effect further except to note that it has the effect of dis- 
placing, slightly, transitions with differing values of K and constant J. 
9.3.2 Spherical Top Molecules 
Bearing in mind that a molecule must have a non-zero dipole moment 
in order to show a microwave or far-infrared rotational spectrum, we 
would not expect a spherical top such as methane (CH,) or silane (SiH,) 
to show such a spectrum. However, rotation about one of the C-H or 
Si-H bonds causes the molecule to distort very slightly, and produces an 
extremely small dipole moment. For example, the dipole moment pro- 
duced in SiH, is only 8.3 x 
D; the resulting rotational spectrum is 
weak but the far-infrared spectrum has been observed. 
9.3.3 Asymmetric Top Molecules 
The majority of molecules are asymmetric tops, all three principal 
moments of inertia being unequal (see Section 7.3.4). Microwave and 
millimetre wave spectra of such molecules are therefore of great impor- 
tance. However, the complexity of the rotational energy levels and tran- 
sitions takes the subject beyond the scope of this book. 
9.4 
Molecular Structure Determination 
The accurate determination of molecular structure, bond lengths and 
bond angles is one of the principal end-products of high-resolution 
(gas phase) spectroscopy. In a diatomic molecule, this involves using a 
precise value of the rotational constant B to determine the moment of 
inertia I from the relationships in equation (9.3). Then the bond length 
r follows from equation (7.2) using the reduced mass p from equation 
(7.3). 
However, we have seen that the value of B varies with the vibrational 
quantum number V. Unless we are dealing with rotational spectra in a 
vibrationally excited state, the value determined will be B,, the value of 
B in the zero-point vibrational state, and hence the bond length r,. The 
potential curve shown in Figure 6.3 indicates that what we would really 
like to determine is Be, and hence re, corresponding to the bottom of the 

124 
Basic Atomic and Molecular Spectroscopy 
curve where no vibration is taking place. We shall return to this problem 
in Chapter 10. 
For polyatomic molecules the determination of bond lengths and 
angles is more complex. For example, as equation (9.13) indicates, the 
rotational spectrum of a symmetric top molecule produces the value of 
Bo only, and not A, or Co. Isotopic substitution, and the assumption that 
the structure does not change with such substitution, is necessary to 
obtain more than one geometrical parameter. 
Rotational spectra of asymmetric top molecules are more productive. 
Analysis of the spectrum of a planar molecule results in two rotational 
constants which can give two geometrical parameters; the spectrum of a 
non-planar molecule gives three rotational constants. 

Rotational Spectroscopy 
125 

Vibrational Spectroscopy 
10.1 Introduction 
Vibrational motion in diatomic and polyatomic molecules has been dis- 
cussed in Chapter 6. The only vibration of a diatomic molecule can be 
treated in the harmonic oscillator approximation or, more accurately, as 
that of an anharmonic oscillator. Linear and non-linear polyatomic 
molecules, with N atoms, have 3N - 5 and 3N - 6 vibrations, respec- 
tively (see Section 6.3). To a fairly good approximation, each vibration 
can be treated independently, and that is what we shall do here. 
126 

Vibrational Spectroscopy 
127 
Vibrational spectroscopy, whether infrared or Raman, can be divid- 
ed into two general types. When vibrational spectra of diatomic and 
small polyatomic molecules are obtained at high resolution in the gas 
phase, rotational fine structure may be resolved and interpreted to give 
important structural information, namely bond lengths and bond angles. 
On the other hand, it is much more difficult to resolve the rotational fine 
structure for large molecules, and to obtain detailed structural informa- 
tion. In addition, it may be impracticable to get the molecule into the 
gas phase with sufficiently high vapour pressure for a spectrum to be 
obtained. For these molecules, vibrational spectroscopy is commonly 
used as an analytical tool. For example, it may be used to identify a mol- 
ecule, or to confirm that a particular group has been substituted as a 
result of a chemical reaction. Then, it is much more convenient for the 
sample to be in the form of a pure liquid, a solution or, for an infrared 
spectrum, a compressed powdered solid in a spectroscopically transpar- 
ent material. 
10.2 Infrared Spectra of Diatomic Molecules 
The potential energy curve, and the associated vibrational levels, for a 
diatomic molecule are illustrated in Figure 6.3. Treating the molecule in 
the harmonic oscillator approximation (see Section 6.2.1) gives the vibra- 
tional selection rule: 
Av = +1 
(10.1) 
In an absorption spectrum, which is the only type that we shall consid- 
er here, the most prominent absorption will be from v = 0 to v = 1. The 
reason for this is that the population of the v = 0 level is higher than 
that of any other level (see the application of the Boltzmann distribu- 
tion law to vibrational energy levels in equation 9.1 1). 
When the molecule is treated more accurately as an anharmonic oscil- 
lator (see Section 6.2.2), the selection rule relaxes to allow, in principle, 
all vibrational transitions: 
Av = +1, f2, 53, ... 
(10.2) 
In practice, though, the harmonic oscillator approximation is sufficient- 
ly good that transitions with AV = 32, 
+3, ..., the so-called vibrational 
The potential energy curves shown in Figure 6.9 indicate that there 
are rotational energy levels associated with all vibrational levels. Figure 
10.1 shows some of the rotational levels within the v = 0 and 1 levels, 
and the 
which are allowed between them. The 
are usually very weak. 

128 
Basic Atomic and Molecular Spectroscopy 
vibrational selection rule allows the v = 1-0 transition provided the mol- 
ecule has a non-zero dipole moment. 
Figure 10.1 Rotational energy 
levels and infrared-allowed 
transitions for the v = 0 and 1 
levels of a diatomic molecule (the 
'C+ symbols refer only to an 
electronic transition: see Chapter 
11) 
The rovibrational transitions in the infrared spectrum obey the 
selection rule: 
AJ = f l  
( 10.3) 
The transitions with AJ = +I and -1 constitute the 
respectively, and are labelled R(J) and P(J), where J is understood to be 
the lower state quantum number 7. 
It was mentioned in Section 9.2.4 that the rotational constant, B, 
varies with the vibrational quantum number, v. If at this stage we neglect 
this small variation, and also centrifugal distortion, the wavenumbers, 
Q[R(J)], of the R-branch transitions are given by: 
Q [R(J)] = m0 + BJ(J + 1)(J + 2) - BJ(J + 1) = a0 + 2BJ + 2B (10.4) 
where wo is the wavenumber separation of the J = 0 levels and B is the 
rotational constant, assumed to be the same for both vibrational levels. 

Vibrational Spectroscopy 
129 
Similarly, the wavenumbers, Q[p(J)], for the P-branch transitions are 
given by: 
Q[p(J)] = a0 + B(J- l)J- BJ(J + 1) = a0 - 2BJ 
(10.5) 
Equations (10.4) and (10.5) show that, within the limitations of the 
approximations we have used, the separations within both the R and P 
branches are 2B, but the first R- and P-branch lines are separated by 2B 
from the position of the forbidden J = 0 to J = 0 transition: there is a 
as it is called, of 4B in the band centre, as shown in Figure 
10.1. 
The rotational fine structure of the overlapping v = 1 4  bands of 
1H35Cl and 1H37Cl are shown in Figure 10.2. As shown by equations 
(10.4) and (10.9, this structure is approximately symmetrical about the 
band centre. The rise and fall of the intensity along both the R- and P- 
branches reflects the Boltzmann populations of the rotational levels for 
the v = 0 level, as discussed in Section 9.2.1. The relative intensity of the 
two overlapping bands reflects the natural abundance ratio of 3:l of the 
35Cl and 37Cl isotopes. The lH3’Cl band is slightly displaced to low 
wavenumber owing to the larger reduced mass (see equation 6.9). 
Figure 10.2 Rotational fine 
structure of the v = 1-0 infrared 
spectrum of HCI 

130 
Basic Atomic and Molecular Spectroscopy 
Close inspection of the spectrum in Figure 10.2 shows that the separa- 
tions between adjacent R- and P-branch lines are not constant: the R- 
branch lines converge, and the P-branch lines diverge, with increasing J. 
Although centrifugal distortion does cause some irregularity in the band 
structure, the fact that Bo and B,, the values for the v = 0 and 1 levels, 
are not equal has a much larger effect. The rotational constant, B,, varies 
with v according to: 
B, = Be - a(v + 3) 
(10.6) 
where Be is the rotational constant corresponding to the equilibrium 
internuclear distance at the bottom of the potential energy curve in 
Figure 6.3. a i s  the 
which is pos- 
itive for all diatomic molecules. To determine Be, therefore, it is neces- 
sary to determine a. This requires two values of B,, for example Bo and 
To determine B, we choose pairs of transitions which have a common 
lower state, for example R(l) and P(1). Because both transitions origi- 
nate with J" = 1 their wavenumber separation, Q[R(l)] - Q[P(l)], must 
depend only on the value of B,. In general: 
4. 
Q[R(J)] - Q[P(J)] = u . ) ~  + B,(J + 1)(J + 2) - BoJ(:J + 1) - 
[ao + B,(J - 1)J - BoJ(J + l)] = 4B,(J + 3) 
(10.7) 

Vibrational Spectmscopy 
131 
Obtaining as many values as possible of Q[R(J)] - Q[p(J)] from the spec- 
trum and plotting these against J + + gives a straight line with a slope 
of 4B,. Any curvature of the graph, particularly apparent at high J, is 
d we to centrifugal distortion. 
Similarly, to determine Bo we can take wavenumber differences of 
pairs of transitions, U[R(J - l)] - Q[p(J + l)], which have an upper state 
in common; for example, R(2) and P(4) both have J' = 3 in common. 
Such differences must depend only on Bo: 
Plotting values of Q[R(J - l)] - Q[P(J + l)] against J + + gives a straight 
line (except for slight curvature at high J) with a slope of 4B0. 
With these values of B, and B,, equation (10.6) can be used to give a 
and Be. From Be, the equilibrium bond length, re, can be calculated. As 
discussed in Section 9.4, this is the most important bond length, not least 
because, since it corresponds to the bottom of the potential energy curve 
where no vibration is taking place, it is independent of isotopic substi- 
tution. For example, re is the same for 2H35Cl as for 1H35Cl. 
10.3 Raman Spectra of Diatomic Molecules 
Raman scattering by molecules is very weak, and scattering involving 
vibrational transitions is particularly weak. Consequently, vibrational 
Raman spectroscopy in the gas phase, and with sufficiently high resolu- 
tion to observe rotational fine structure, is not a commonly used tech- 
nique. However, it is important for homonuclear diatomic molecules, 
which have no infrared vibrational spectrum. For a vibration to be 
allowed in the Raman spectrum, there must be a change of polarizabil- 
ity accompanying the vibration: this is the case for a22 diatomic molecules. 
The vibrational selection rule for Raman scattering is the same as for 
an infrared process (see equations 10.1 and 10.2). The v = 1-0 transition 
is dominant, but this may occur as a Stokes or anti-Stokes process, as 
shown in Figure 10.3. In the Stokes process, the intense, monochromatic 
laser radiation takes the molecule from the v = 0 state to a virtual state, 
Vo, from which it falls back to the v = 1 state. Similarly, in the anti-Stokes 
process, the ,virtual state V, is involved in the overall transfer of the 
molecule from the v = 1 to the v = 0 state. The Stokes and anti-Stokes 
transitions lie to low and high wavenumber, respectively, of the exciting 
radiation. The intensity of the anti-Stokes, relative to that of the Stokes, 
transition is very low because of the lower population of the v = 1, com- 
pared to that of the v = 0, state. Consequently, vibrational Raman spec- 
troscopy is concerned, usually, only with the Stokes transitions. 

132 
Basic Atomic and Molecular Spectroscopy 
Figure 10.3 Mechanisms for 
Stokes and anti-Stokes vibrational 
transitions in the Raman spec- 
trum of a diatomic molecule 
If the resolution is sufficiently high, each vibrational transition shows 
rotational fine structure. The rotational selection rule is: 
AJ = 0, +2 
(10.9) 
giving rise to a central Q branch (AJ = 0), and an S (AJ = +2) and an 
0 (AJ = -2) branch to high and low wavenumber, respectively. In the 
approximation that Bo = B, = B, all the Q-branch lines are coincident. 
The first S-branch transition, S(O), is 6B to high wavenumber with sub- 
sequent S-branch transitions having spacings of 4B. The first 0-branch 
transition is 6B to low wavenumber of the Q-branch, with subsequent 
spacings of 4B. 
10.4 Infrared and Raman Spectra of Linear 
Polyatomic Molecules 
Figure 6.6 shows the normal vibrations of the linear molecule ethyne 
(acetylene). To see which vibrations are allowed in the infrared spectrum 
(infrared active) is relatively straightforward. We look for. those vibra- 
tions during which there is a change of dipole moment. Ethyne has no 
permanent dipole moment but, when it vibrates in the v3 mode, the 
asymmetric C-H stretching vibration, a dipole moment results from 
the unequal C-H bonds. Similarly, a dipole moment is produced during 
the cis bending vibration, v5. Therefore, both v3 and v5 are infrared active, 
as indicated on the left-hand side of the figure. 

Vibrational Spectroscopy 
133 
To determine whether a vibration is Raman active is not so straight- 
forward. Polarizability can be imagined as a three-dimensional ellipsoid 
centred on the centre of the molecule, as shown in Figure 10.4. A cross 
section in the plane of the figure is elliptical but, for the polarizability 
of any linear molecule, a cross section in a plane perpendicular to the 
figure is circular. When the molecule vibrates in the v, mode, the sym- 
metric C-H stretching vibration, we can imagine the polarizability 
ellipsoid breathing in and out: the polarizability is changing, and the 
vibration is Raman active. Similarly, v,, the C-C stretching vibration, is 
Raman active. Although this is not so easy to see, v3 is not Raman active 
because the effect on the ellipsoid of the stretching of one C-H bond is 
Figure 10.4 A polarizability 
cancelled by the contraction of the other one. During the trans bending 
ellipsoid 
vibration, v4, the polarizability ellipsoid is distorted, and the vibration 
is Raman active. The distortions produced by the motions of the carbon 
and hydrogen atoms during the cis bending vibration, v5, cancel, and the 
vibration is not Raman active. 
This 
states that the infrared and Raman activity of vibrations in any mole- 
cule which has a centre of symmetry are mutually exclusive. Vibrations 
which are active in the infrared spectrum are not active in the Raman 
spectrum and vice versa. 
Before we consider the rotational fine structure of only infrared vibra- 
tional spectra, it is necessary to understand the concept of a 
When an infrared vibrational transition takes place, there is a 
change of dipole moment. Consider the simple example of HCI. 
Vibration causes an oscillating dipole moment which has a maximum 
value when the bond is at its longest and a minimum when it is at its 
shortest. The magnitude of the transition moment, which determines the 
intensity of the transition, is determined by the magnitude of the oscil- 
lating dipole moment. Its direction is clearly along the internuclear axis, 
and we say that the transition moment is 
Ethyne provides a good example of the 
along that axis. 

134 
Basic Atomic and Molecular Spectroscopy 
In the case of a linear polyatomic molecule the oscillating dipole moment, 
and therefore the transition moment, may be polarized along the inter- 
nuclear axis, to give a 
band. In the case of a parallel band, the rotational selection 
rule is the same as for a diatomic molecule: 
band, or perpendicular to it, to give a 
AJ=fl 
(10.11) 
resulting in a P-branch (AJ = -1) and an R-branch (AJ = +l), as illus- 
trated in Figure 10.1. 
Figure 10.5 shows a parallel band of the linear molecule CO,. The 
vibration responsible is vj, the asymmetric stretching vibration for which 
the transition moment is polarized along the internuclear axis. The band 
shows P- and R-branch structure similar to that of HCl in Figure 10.2. 
There is a typical rise and fall in the intensities along the P- and 
R-branches. There is a slight convergence in the R-branch and a 
divergence in the P-branch owing to the inequality of Bo and B,: B, is 
slightly less than Bo. 
Figure 10.5 Parallel band, 
involving the v = 1-0 transition in 
the asymmetric stretching 
vibration, in the infrared spectrum 
of CO, (after G. Duxbury, Infrared 
Vibration- Rotation SpectroscopV, 
Wiley, New York, 2000, p. 176) 

Vibrational Spectroscopy 
135 
For a perpendicular band, in which the transition moment is perpendi- 
cular to the internuclear axis, the rotational selection rule is: 
AJ = 0, *1 
(10.12) 
resulting in a P-branch (AJ = -l), a Q-branch (AJ = 0) and an R-branch 
(AJ = +l). 
Figure 10.6 shows the stacks of rotational energy levels associated with 
the v = 0 and 1 levels for a perpendicular band. A transition causing 
such a band is the v = 1-0 transition involving the cis bending vibration, 
v5, of the linear molecule ethyne, shown in Figure 6.6. The stack for the 
v = 1 level differs from that for v = 0 in that the J = 1 level is missing, 
and the other rotational levels are split into doublets, the splitting increas- 
ing with J. Both these differences are a result of the double degeneracy 
of v5. The double degeneracy confers on the vibration one quantum of 
vibrational angular momentum. Since J represents the number of quan- 
ta of total angular momentum, its value can never be less than 1. 
Consequently, the first members of the R- and P-branches are R(0) and 
P(2), respectively. 
There is a small splitting of the rotational levels of the v = 1 state. 
This is due to a force, known as a 
connecting the two 
components of v,, which will not be considered further here. However, 
we shall see, in Section 11.2.3, that a similar splitting in an electronic
