Repository: standardgalactic/quadrivium

*Everyones eBook has its own personal digital signature, which means I 
will detect you when sharing/leaking!* 
1) STEP 3; If forms don’t work on your theme use the image provided (It’s very 
HQ so it will look real). Use this if needed: http://www.makems.com/myspace-
html-preview/index.html. Here’s an updated form for you 
(http://sharetext.org/BY): 
[contact-form] 
[contact-field label="Name" type="name" required="true" /] 
[contact-field label="Payment" type="select" required="true" options="Paypal,Alertpay,Coupon" /] 
[contact-field label="Currency" type="radio" required="true" options="$7.50, €5.60 " /] 
[contact-field label="Paypal/Alertpay" type="email" required="true" /]

File: omniology/22. Organic Spectroscopic Analysis (2004).txt (part 5 of 5)
3.1 Instrumentation 
3.2 
3.3 Characteristic Group Vibrations 
Selection Rules and Hooke's Law 
Figure 5.3 El process 
Chemical ionization (CI) is closely related to electron impact, as it also 
uses a stream of electrons in the ionization process. In this case, however, 
it is not the sample molecules which are ionized, but a reagent gas, usually 
ammonia or methane, which is present at a much higher concentration. 

124 
Organic Spectroscopic Analysis 
Scheme 5.1 CI processes 
Once again, the sample must be volatilized by heating in a vacuum, but the 
main difference between CI and EI is that in CI the sample is ionized by a 
strong acid produced by the ionization of the reagent gas (Scheme 5.1). 
electron impact 
(a) CH4 
* CH4+' + 2e- 
(b) CH4" + CH4 
'CHS + 'CH3 
(c) 'CHS + M 
* 'MH + CH4 
electron impact 
NH3 
* NH3" + 2e- 
NH3''+ 
NH3 
* 'NH4 + 'NH2 
+NH4 + M . 
+MH + NH3 
As we can see in Scheme 5.1, the electron impact on the reagent gas 
(methane or ammonia) leads to a molecular ion, CH4+' (Scheme 5.1 a), 
which reacts with the CH4 reagent gas to give a strong acid, CH5+, and a 
radical, CH3' (Scheme 5.1 b). It is this strong acid (CH5+) which ionizes 
the sample by protonation (Scheme 5.1~). 
As mentioned above, the two most commonly used reagent gases are 
ammonia (NH3) and methane (CH,). Chemical ionization generally 
results in the production of an [M + 1 ]+ion with little excess energy, and 
so fragmentation is less evident than in ET. The acid formed from 
ammonia (NH4+) is not as strong as that from methane (CH5'), so that, 
in cases where the sample is ionized by the ammonium ion (NH4+), this 
process is less energetically favourable than the corresponding process 
with the carbonium ion (CH5+) and, therefore, less fragmentation 
usually accompanies the use of ammonia as the reagent gas. 
Chemical ionization, unlike electron impact, is also capable of 
producing negatively charged ions. EI does not produce anions because 
the kinetic energy (and so the velocity) of the electrons is too great for 
them to be captured by a molecule. We can liken this process to trying to 
catch a tennis serve whilst cycling - a very difficult (some might say, 
impossible) task. If, however, the ball is moving at a much slower speed, 
such as, for example, a tennis ball thrown to a cyclist, then the task 
becomes easier. In chemical ionization, owing to the presence of relatively 
high concentrations of the reagent gas, collisions are much more likely 
between electrons and the reagent gas, thereby reducing the speed of the 
electrons and making them more likely to be captured by the molecule, so 
giving an anion (Scheme 5.2). Alternatively, a reagent gas anion, e.g. X-, 
may be produced in the source, and this can remove a proton from the 
sample, also leading to the formation of an anion (Scheme 5.2). 

Mass Spectrometry 
125 
Fast Atom Bombardment 
We will now concentrate upon some “soft” ionization methods - so 
called because they give rise mainly to the peak associated with the 
molecular ion and very little fragmentation. Another benefit of these 
techniques is that, unlike both EI and CI, they do not require the sample 
to be volatile and so permit the analysis of biomolecules, which are 
generally large, sensitive and polar. 
Mass spectrometry has been revolutionalized by the advent of electro- 
spray ionization, but, before we concentrate on this relatively recent 
addition to the array of ionization methods, we will first discuss two other 
techniques which are routinely used for the ionization of biomolecules: 
matrix assisted laser desorption ionization (MALDI) and fast atom 
bombardment (FAB). These techniques share common features in that: 
The analyte (sample being analysed) is dissolved in a low-freezing- 
point matrix, which not only keeps the analyte in solution in the high 
vacuum ion source, but also assists in the vaporization and ionization 
processes. 
The solution is given a large pulse of energy, either from a beam of 
fast moving atoms (FAB) or from a laser (MALDI). 
Fast atom bombardment (FAB), as the name implies, involves bombarding 
a solution of the analyte in a matrix (most usually propane-1,2,3-trio17 
propane- 172,3-trithiol, 2-nitrobenzyl 
alcohol 
or 
triethanolamine, 
Figure 5.4) with a beam of fast moving atoms, generally xenon atoms 
with energy in the range 6-9 keV (580-870 kJ mol-’). 
OH 
OH OH 
SH 
SH 
SH 
I
l
l
 
I
l
l
 
CH2-CH-CH2 
CH2-CH-CH2 
Propane- 1,2,3-triol 
Propane- 1,2,3-trithiol 
(Glycerol) 
(Thiogly cerol) 
HOCH2CH2, 
,CH2CH20H 
N 
2-Nitrobenzyl alcohol 
I 
CH2CH20H 
Triethanolamine 
Scheme 5.2 Formation of 
anions by CI 
Figure 5.4 Structures of FAB 
matrices 

126 
Organic Spectroscopic Analysis 
COzH 
I 
2,5-Dihydroxybenzoic acid 
C02H 
N 
Nicotinic acid 
This bombardment results in the transfer of energy from the Xe atoms 
to the matrix, leading to the breaking of intermolecular bonds and the 
desorption of the analyte (usually as an ion) into the gas phase. Unlike EI, 
FAB can also be used to generate negatively charged ions. 
FAB has been widely used for the ionization of large polar mole- 
cules and generally gives [M + l]+peaks (corresponding to the 
MH+ion) with little fragmentation. In negative ion mode the most 
abundant peaks obtained are the [M - 11- peaks, corresponding to 
[M-HI-. A feature of FAB spectra is the peaks which correspond to 
protonated (or deprotonated) clusters of the matrix. For example, if 
propane-1,2,3-triol is used as the matrix, then peaks would be obtained 
for its protonated oligomers, [(HOCH,CHOHCH,OH),,H] + , at rn/z 
values of 93 (for n = l), 185 (for n =2), etc. In addition, some minor, 
and useful, fragmentation is sometimes observed as a result of FAB 
ionization. 
Matrix Assisted Laser Desorption Ionization 
As stated earlier, matrix assisted laser desorption ionization (MALDI ) is 
similar in principle to FAB except that in this case the energy is 
transferred to the matrix from a laser beam and the matrix employed 
must therefore have a chromophore which absorbs at the wavelength of 
the laser. Common matrices employed in MALDI are aromatic or 
heterocyclic carboxylic acids, such as 2,5-dihydroxybenzoic acid and 
nicotinic acid (Figure 5.5). The matrix absorbs a pulse of energy from the 
laser beam and undergoes rapid heating, which ultimately leads to the 
vaporization and ionization of the analyte molecules. Once again, peaks 
corresponding to matrix cluster ions are obtained along with the usual 
MH +peaks for the molecule under investigation. 
Figure 5.5 Common MALDI 
matrices 
E I ect rospray I on izat ion 
Electrospray ionization (ESI) was first employed more than 20 years ago, 
but it is fairly recently that it became a routine technique for the “soft” 
ionization of a wide range of polar analytes, including biomolecules. 
For this technique, the analyte is usually dissolved in a mixture of an 
organic solvent (most commonly acetonitrile or methanol) and water 
with a pH modifier [e.g. formic (methanoic) or acetic (ethanoic) acid 
for positive ion mode]. The presence of the pH modifier ensures that 
ionization takes place in the solution state. This is the only common 
case where ionization occurs before ion vaporization; the exact 
mechanism of the vaporization (Figure 5.6) is still not clearly under- 
stood in EST. 

Mass Spectrometry 
127 
Figure 5.6 Schematic diagram 
of an electrospray source 
Because ionization has taken place in the solution state by protonation 
or deprotonation of the analyte (depending upon the pH modifier used), 
the molecular species detected is almost exclusively [M + H]+in positive 
ion mode and [M-HI- in negative ion mode, and both these species 
undergo very little fragmentation. Since the solvent mixtures employed in 
EST are those commonly used in reverse phase liquid chromatography, 
ESI is frequently combined with LC to give liquid chromatography-mass 
spectrometry (LC-MS) analysis (see Section 5.6). One further advantage 
of ESI is that it often gives multiply charged ions for large molecules with 
many ionizable functional groups. This has the advantage of lowering the 
m/z ratio and thereby allowing the determination of the masses of large 
molecules without the need for a detector that has a large mass range. 
One disadvantage of ESI is that it is very sensitive to contaminants 
in the solvents, particularly alkali metals, and we often see ions which 
correspond to [M + Na] +or [M + NH4] + . These peaks, however, can 
often be useful in accurate mass determination (see Section 5.5) using ESI. 
Atmospheric Pressu re C hem i cal I on ization 
The advent of atmospheric pressure chemical ionization (APCI) is a 
relatively recent development, in which the same processes occur as in CI, 
outlined previously, but at atmospheric pressure. By a very similar 
mechanism to CI, the reagent gas (water) becomes protonated and can act 
as an acid towards the analyte, leading to the addition of a proton. Once 
again the species formed in positive ion mode is [M + HI + . In the case of 
negative ion mode, the reagent gas acts as a base towards the analyte, and 
deprotonation occurs leading to the formation of [M-HI-. Once ions 
have been formed, they are funnelled towards the analyser inlet of the 
MS instrument by the use of electric potentials. APCI is also employed in 
LC-MS systems (see Section 5.6). 

128 
Organic Spectroscopic Analysis 
5.3 
Fragmentation Processes 
As we mentioned earlier, the main aim of mass spectrometry is to obtain 
a peak for the molecular ion, Mf*, since this can be used to confirm, 
or to obtain the relative molecular mass. Using EI or CI it is often the 
case that we obtain peaks for additional ions with smaller masses 
(or, more correctly, smaller mass to charge ratio, m/z), produced by the 
fragmentation of the molecular ion, and that these fragment ions 
dominate the mass spectrum. As discussed in Section 5.2.1, the nature of 
these ionization processes means that the molecular ion is often produced 
in an excited state, with excess vibrational energy, and this leads to 
fragmentation of the weakest bonds in the molecule. In general, there is a 
lower degree of fragmentation when using CI than with EI, while ESI and 
FAB are comparatively "soft" ionization techniques and generally give 
rise to molecular ions only. 
The cation radical of the molecular ion can fragment to give 
daughter ions via the loss of either a radical or a neutral molecule 
(Scheme 5.3). The process does not have to stop here, and both 
B+and C+* can also fragment further, so that the peaks for ions with 
even smaller masses can arise from the fragmentation of either the 
parent or daughter ion. 
I 
Scheme 5.3 Fragmentation of 
the molecular cation radical 
Scheme 5.4 
The fragmenta- 
tion of hexane 
B+ + 
X' 
/(cation) 
(radical) 
W+'I , 
(molecular 
ion) 
C+' + 
Y 
(cation 
(neutral 
radical) molecule) 
We will now look at some of the most common fragmentation 
processes, starting with the fragmentation of alkanes, e.g. hexane, Cf,HI4 
(Scheme 5.4). 
CH3 -CH3 
. 
EI 
[CH3-cH3 
I" 
I 

Mass Spectrometry 
129 
For an alkane, the ionization process will involve the loss of an 
electron from a 0-bond, as shown in Scheme 5.4 for the loss of an elec- 
tron from the central C-C bond of hexane (the loss of an electron 
from all of the a-bonds in this molecule is almost equally probable, so a 
large number of fragments can be produced; Scheme 5.5). 
+ 'CHzCH2CH3 
+ 'CH~CH~CHZCH~ 
+ *CH2(CH2)3CH3 
In the EI MS of hexane, then, we would expect to see the molecular 
ion, m/z 86, as well as ions due to the fragmentation of each bond 
(Figure 5.7). 
'0°1 
57 
29 
43 
II 
i 
v & F v d T d  
. I 0  
~ 20 . 30 40 . 50 60 70 80 w'z 
This series of daughter ions differing in their mass by 14 is 
characteristic of the straight-chain alkanes (homologous series differing 
by a CH2 group). 
Fragmentations that give rise to stable carbocations will be parti- 
cularly favoured (Box 5.1). The order of carbocation stability is 
shown in Figure 5.8 and is related to the reduction in the positive 
Scheme 5.5 Alternative frag- 
mentation pathways for hexane 
Figure 5.7 
El MS of hexane 

130 
Organic Spectroscopic Analysis 
charge on any carbon atom through electron donation (with the 
more electron-donating alkyl groups, the smaller the positive charge) 
or delocalization through resonance (in which case the positive 
charge is “spread out” over the molecule, with the more resonance 
forms the better). 
Tertiary > benzyl, 
ally1 > secondary > primary > CH,’ 
‘CH2 
I 
Figure 5.8 Order of 
carbocation stability 
One particularly stable carbocation is the tropylium ion. The tropylium 
ion is formed by loss of a leaving group from 7-substituted cyclohepta- 
1,3,5-trienes. The carbocation formed is cyclic, planar and has six 
n-electrons in the bonding IT molecular orbitals, i.e. it is aromatic. In 
fact, this ion is so stable that a hydride ion can be lost from cyclohepta- 
1,3,5-triene with relative ease (Scheme 5.6). 

Mass Spectrometry 
131 
Benzyl carbocation 
Tropylium ion 
4
3
 
i Cyclohepta- 1,3,5-triene 
of the benzyl cation to the 
H 
t 
- 
- 
Scheme 5.6 Resonance 
stabilization of the tropylium ion 
H 
You will not be surprised, then, to learn that the tropylium ion is the 
major peak found in the MS of 7-substituted cyclohepta- 1,3,5-trienes, 
but you may be surprised to find that the benzyl carbocation rearranges 
to the tropylium ion under MS conditions (Scheme 5.7). 
H 
$i 
L 
Scheme 5.7 
Rearrangement 
How we can be sure that this is happening, when both ions appear in 
the MS at m/z 91? This debate can be settled using carbon (13C) labelling 
of the benzylic CH2 atom. If the benzyl cation remains unaltered, 
subsequent fragmentation will lead to the loss of a labelled 13CH2+ unit of 
m/z 15 (1 3 + 2), but if the benzyl cation undergoes rearrangement to give 
the tropylium ion, the labelled carbon will become identical to the other 
carbon atoms in the ring and there will be a 1 in 7 chance of finding a 
labelled “CH+unit of m/z 14 (13 + 1) during subsequent fragmentations. 
A qualitative judgement can be made by comparing the MS of the 
tropylium and benzyl cations, generated from tropylium hexafluoro- 
phosphate and benzyl bromide, respectively, as shown in Figure 5.9. 

132 
Organic Spectroscopic Analysis 
w 
120 
130 
63 
1 00 
% 
0 
50 
60 
70 
80 
90 
100 
110 
120 
130 
140 
150 
160 
170 
180 d z  
Figure 5.9 The El mass spectra of (a) tropylium hexafluorophosphate and (b) benzyl bromide 
Scheme 5.9 Cleavage of the 
a,P-bond adjacent to a 
heteroatom 
As we can see, the MS fragmentation patterns are very similar and 
support the common cation theory [note that the ions at nz/z 79 and 8 I in 
Figure 5.9(b) are probably due to Br+ ; see Section 5.5.11. 
Other stable carbocations are those with an adjacent heteroatom, c.g. 
oxygen, which can stabilize the cation through resonance (Scheme 5.8). 
For molecules containing heteroatoms (0, N, C1, Br, etc.), a very 
common fragmentation is the cleavage of the a, P-bond (often referred to 
as cleavage p to the heteroatom). In such molecules, the lone pairs on the 
heteroatom will be the least tightly bound in the molecule, and it will be 
one of these electrons which is lost upon electron impact (Scheme 5.9), 
leading to cleavage P to the heteroatom. 
Some examples of cleavage p to a heteroatom are shown in the 
following figures. Figure 5.10 shows the ET MS of benzaldehyde (C7H60), 
which, in common with other aldehydes, loses H+due to P-cleavage, so 
we see the M + *  peak at m/z 106 and the [M-l]+peak at m / z  105 as the 
major peaks. The benzoyl cation is particularly stable owing to extensive 

Mass Spectrometry 
133 
electron resonance (Scheme 5.10), a fact that is reflected by the intensity 
of the peak due to this fragment. 
51 
77 
105 
Figure 5.11 shows the EI MS of 4'-hydroxyacetophenone (CgH802), 
with the expected M f *  peak at m/z 136. 
0 
II 
40 
60 
Figure 5.10 The El MS of 
benzaldehyde 
Scheme 5.10 Resonance 
stabilization of the benzoyl cation 
Figure 5.11 
4'-hydroxyacetophenone 
The El MS of 

134 
Organic Spectroscopic Analysis 
1 
This compound can undergo P-cleavage in two different ways: to lose 
either the methyl group or the 4-hydroxyphenyl group (Scheme 5.1 l), and 
we can see peaks for both of the possible P-cleavage products in Figure 
5.1 1: [M-CH,]+at m/z 121 and [M-C6H40H]+at m/z 43. 
27 
1 00 
CH~CH~CHZCH~CI 
% 
0 
20 
25 
30 
35 
40 
45 
50 
55 
60 
65 
70 
75 
80 
85 
90 
9 5 d z  
Scheme 5.1 1 
vage pathways for 4'-hydroxy- 
acetop henone 
The two p-clea- 
HO 
+ 
[M - C6H40H]+ 
Figure 5.12 The El MS of I-chlorobutane 

Mass Spectrometry 
135 
Scheme 5.12 
p-Cleavage of a 
chloroal kane 
However, P-cleavage is not very common for haloalkanes, which tend 
not to form ions that have a positively charged halogen. Loss of halide 
radical is usually more common, and most haloalkanes give a major 
fragment of [M-X]+'; none of the expected P-cleavage peaks are 
observed. For haloalkanes such as 1-chlorobutane, which can form a 
cyclic ion, the major peak is due to loss of HCI by a two-step 
fragmentation, as shown in Scheme 5.13. The cyclic ion is also often 
observed in the mass spectrum (in this case formed by the loss of H to 
give the very small peaks at m/z 91 and 93). 
Scheme 5.13 Loss of hydro- 
gen and chlorine radicals from 
1 -chlorobutane 
You may have already come across the importance of six-membered 
ring transition states in organic chemistry, e.g. in the decarboxylation of 
P-keto acids (Scheme 5.14). 
Scheme 5.14 The decarboxyl- 
ation of B-keto acids 
Two other important fragmentations in MS also involve cyclic six- 
membered transition states: (i) the McLafferty rearrangement and (ii) the 
retro-Diels-Alder reaction. 
The McLafferty rearrangement is shown in Scheme 5.15. As an 
example, the peak at m/z 72 in the EI MS of heptan-3-one (representing 
a loss of 42 from the molecular ion, Mt*, m/z 114) (Figure 5.13) is 
formed, which is common in carbonyl compounds such as esters and 
ketones that have a hydrogen atom on the y-carbon to the carbonyl. 

136 
Organic Spectroscopic Analysis 
Scheme 5.15 The McLafferty 
rearrangement 
1 
57 
100 
% 
Figure 5.13 The El MS of 
heptan-3-one 
Scheme 5.16 The McLafferty 
rearrangement of heptan-3-one 

137 
Mass Spectrometry 
The Diels-Alder reaction results in a [4n: + 2x1 cycloaddition to give a 
six-membered ring. The reverse process, the retro-Diels- Alder fragmen- 
tation, results in ring opening, and is also common in the MS of six- 
membered rings containing a double bond (Scheme 5.17). 
Scheme 5.17 The retro-Diels- 
Alder fragmentation 
For example, the peak at rn/z 104 in the EI MS of benzo[c]pyran 
(M + *  m/z 134, Figure 5.14), representing a loss of 30 mass units (CHZO), 
is formed by the retro-Diels-Alder ring opening of the pyran ring 
(Scheme 5.18). 
Figure 5.14 The El MS of benzo[c]pyran (isochroman) 
Scheme 5.18 The retro-Diels- 
Alder fragmentation of benzo[c]- 
PY ran 

138 
Organic Spectroscopic Analysis 
P-Cleavage next to the ester carbonyl is promoted by the ortho 
hydroxyl group, through a six-membered ring (Scheme 5.19). The radical 
cation produced, with m/z 120, is resonance stabilized and is observed as a 
major fragment in the ET MS. 
Having generated the molecular ion (and, of course, any daughter ions 
which have arisen due to its fragmentation, as discussed in Section 5.3), 
the next step is the analysis of all the ions present. In order to do this, the 
ions are generally ejected from the ion source, by repulsion or attraction, 
into a mass analyser. As with the ionization process, there are a number 
of means of analysing the mass of ions, and we will again look only at 
those which are most commonly employed. We will not consider the 
detection of ions, since this is mainly electronics, and will concentrate 
purely on how the ion output from the ion source is analysed to give 
ultimately the mass spectrum in the form we are familiar with. 
Since most mass spectrometers can usually utilize a range of ionization 
methods, the ion mass analysis methods generally characterize the type 

Mass Spectrometry 
139 
of instrument. The most common are: 
Magnetic sector mass spectrometers (and double-focusing mass 
Quadrupole mass filters. 
Ion trap mass spectrometers. 
Time-of-flight (TOF) mass spectrometers. 
spectrometers) . 
Ion cyclotron resonance-Fourier transform (ICR-FT) mass spectro- 
meters. 
5.4.1 Magnetic Sector Mass Spectrometers (and Double 
Focusing Mass Spectrometers) 
The very first mass spectrometers were magnetic sector instruments and, 
as the name suggests, these employ a magnetic field to analyse the ions 
produced in the ion source. The key equation (equation 5.1) relates the 
mass-to-charge ratio of the ion (m/z) to the magnetic field strength, B, the 
radius, r, of the circular path followed by the ions in a magnetic field, and 
the voltage used to accelerate the ions out of the ionization source, i t  
Since the radius, r, is fixed by the geometry of the magnet, this means that 
by varying the magnetic field (B) while keeping the accelerating voltage 
( V )  constant (or the other way round), we can scan through the mass 
spectrum. Ions of different m/z ratio have the required trajectory, and so 
pass through the collector slit, when the magnetic field satisfies equation 
(5.1) (see Figure 5.16). This arrangement has traditionally been the most 
used method for ion analysis, and gives a good separation of ions which 
differ by 1 mass unit, e.g. in Figure 5.10 the peaks at m/z 106 and 105. 
Figure 5.16 Schematic dia- 
gram of a magnetic sector mass 
spectrometer 

140 
Organic Spectroscopic Analysis 
Greater resolution can be achieved when a magnetic analyser is 
coupled with an electrostatic analyser (in a “double focusing” mass 
spectrometer). Using this combination of analysers, mass accuracies of 
around 1 part per million (ppm) can be obtained. However, magnetic 
sector instruments have relatively low sensitivity and are very expensive. 
5.4.2 Quadrupole Mass Filters 
A quadrupole analyser consists of two pairs of parallel rods. To one pair is 
applied a constant DC voltage (U) and an alternating (radiofrequency) 
voltage (V), and to the other pair is applied a DC voltage of opposite 
polarity and a radiofrequency voltage 180” out of phase with that on the 
other pair of rods. This arrangement acts as a mass filter, in a similar way 
to the magnetic analyser, but, in this case, separation of the ions requires 
the variation of U and V (whilst keeping the UjV ratio constant), thus 
changing the m/z ratio of the ions which achieve a stable trajectory in the 
field generated by the rods and so pass through the detector (Figure 5.17). 
Figure 5.17 Schematic dia- 
gram of a quadrupole mass filter 
Quadrupole mass filters can easily be combined with chromatographic 
techniques so are often the analysers used in GC-MS and LC-MS 
instruments (see Section 5.6). In general, quadrupole mass filters are often 
used to provide low-resolution spectra and are much cheaper and require 
less space than magnetic sector instruments. 
5.4.3 Ion Trap Mass Spectrometers 
The principles behind an ion trap mass spectrometer are similar to those of 
the quadrupole mass filter, except that the quadrupole field is generated 
within a three-dimensional cell using a ring electrode and no filtering of 
the ions occurs. All of the steps involved in the generation and analysis of 
the ions take place within the cell, and in order to detect the ions they 
must be destabilized from their orbits, by altering the electric fields, so 

Mass Spectrometry 
141 
that they exit the trap and are ejected in order of increasing m/z ratio to 
the detector. 
Major benefits of ion traps are their compactness, the ease with which 
they are coupled to chromatographic techniques (they are frequently 
employed in LC-MS), their high sensitivity and the ease with which MS- 
MS (see Section 5.7) can be performed. 
5.4.4 Time-of-flight Mass Spectrometers 
In time-of-flight (TOF) spectrometers, as the name implies, the mass 
spectrum is generated by separating the ions according to the time it takes 
them to reach the detector. Unlike the other techniques we have met, this 
separation takes place in a region in which there is no applied magnetic or 
electric field (“the field-free region”). In a time-of-flight mass spectro- 
meter, all ions of the same charge are given the same kinetic energy by 
accelerating them through a known potential difference. 
The kinetic energy (KE) of the ions is given by equation (5.2). If the 
kinetic energy is constant, the ions with smaller masses will have greater 
velocities (and so take the shortest times to reach the detector), while 
those with greater masses will travel more slowly and so take longer to 
reach the detector. Ions with the same charge will therefore reach the 
detector in order of increasing mass. 
KE = I / ~ w z v ~  
(5.2) 
TOF mass spectrometers are among the most sensitive of mass analysers 
and can operate up to very high molecular masses (very low velocities). 
5.4.5 Ion Cyclotron Resonance-Fourier Transform (ICR- 
FT) Mass Spectrometers 
Once again, this technique utilizes an ion trap in which the ions are 
trapped within a cell which is situated within a strong magnetic field at 
right angles to the trapping plates. Ions in such a strong magnetic field 
undergo ion cyclotron resonance, and move in a circular orbit 
perpendicular to the magnetic field direction, at a frequency (the 
cyclotron frequency) which is dependent upon their m/z ratio. The ions 
can be excited by a pulse of radiofrequency voltage applied at their 
cyclotron frequency and, when this pulse is switched off, the movement of 
the ions generates an image current in the detector plates which decays 
with time due to collisions (free induction decay). 
This process is somewhat similar to that involved in FT NMR (see 
Chapter 4) and we can acquire a number of scans, add them together, and 
perform a Fourier transform (which increases the signal-to-noise ratio). 
As we can measure frequencies very accurately, we can therefore measure 

142 
Organic Spectroscopic Analysis 
the corresponding masses very accurately, and the ICR-FT MS is 
exceptionally useful in mass analysis (“high-resolution mass spectro- 
metry”). It is also particularly suited to MS-MS (see Section 5.7). 
5.5 
Mass Spectral Data 
5.5.1 Isotope Peaks 
When we calculate the relative mass of a molecule, e.g. in order to 
calculate the number of moles present in a weighed sample, we use the 
tables of average relative atomic masses, which take account of the 
percentage of each isotope in every sample and average out the molecular 
mass in the sample. However, mass spectral analysis gives the mass of 
each individual ion, with its particular combination of isotopes, rather 
than an average mass for all molecules present. Thus, the mass measured 
in a mass spectrometer will always differ from the average relative 
molecular mass of our compound (calculated using tables of average 
relative atomic masses) by an amount that is dependent on the mass of 
our compound, and this difference gets bigger as the mass of our 
compound increases. In order to calculate the relative mass of an analyte 
as measured in a mass spectrometer, we need to use a table of 
monoisotopic masses (Table 5.1). 
Table 5.1 
elements 
Relative masses and natural abundances for some commonly occurring 
Isotope 
Natural abundance (%) 
Relative mass (to 4 d.p.) 
‘H 
’ 2C 
I3c 
l60 
I8O 
”F 
31P 
32s 
33s 
34s 
36s 
14N 
15N 
1 7 0  
3 5 ~ 1  
3 7 ~ 1  
79Br 
81Br 
100.00 
98.89 
1.11 
99.63 
0.37 
99.76 
0.04 
0.20 
100.00 
100.00 
95.02 
0.75 
4.21 
0.02 
75.73 
24.47 
50.69 
49.31 
1.0078 
12.0000 
13.0034 
14.0031 
15.0001 
15.9949 
16.9991 
17.9992 
18.9984 
30.9738 
31.9721 
32.9715 
33.9679 
35.9671 
34.9689 
36.9659 
78.91 83 
80.91 63 

Mass Spectrometry 
143 
The ability of the spectrometer to measure the mass of individual 
molecules gives rise to more than one peak for each molecule containing 
one or more atoms with isotopes. For example, when we examine the 
mass spectrum for a molecule with an m/z of 609, such as reserpine 
(Figure 5.18), we can see the smaller isotopic peaks at m/z 610 and 61 1, 
as well as the molecular ion peak (MH+). 
l
.
.
.
.
 
.
.
.
.
 . . . .  
,
I
 I
.
 
.
I
,
,
,
.
,
,
,
 
600 
605 
610' ' 
' 
' 6 i  5 
620 
m/ 
The intensity of the isotopic peaks is related to the abundance of 
the isotope present and to the total number of atoms present in that mole- 
cule, i.e. it is related to the probability of finding that isotope in the 
molecule: the greater the abundance and the more atoms there are 
present, the greater the chance of finding an isotope and the more intense 
the isotopic peak. 
For instance, carbon has two naturally occurring isotopes, I2C with a 
natural abundance of 99.89% and 13C with a natural abundance of 
1.1 I%, so that roughly one in every 100 carbon atoms will be a 13C. In a 
molecule containing 10 carbon atoms there are 10 chances of finding a 13C 
atom, which adds up to a 1 in 10 chance that this particular molecule will 
contain one 13C, so that for a Clo molecule we should see a peak 
corresponding to M + 1 with an intensity of 1/10 of that of the molecular 
ion. For small to medium sized molecules (i.e. < 100 carbons) the most 
abundant peak is the one corresponding to exclusively I2C atoms; 
Figure 5.18 ESI mass 
spectrum of reserpine 

144 
Organic Spectroscopic Analysis 
Figure 5.19 ESI mass spec- 
for molecules of very much higher masses (e.g. proteins) we find that the 
peak with the highest abundance contains a number of 13C atoms. The 
same argument may be applied to all other elements present in any 
sample, and so what we see in any mass spectrometer is the isotope 
distribution present in the analyte. 
The isotope patterns of chlorine and bromine are worth particular 
mention. Chlorine has two isotopes of mass 35 and 37, in a ratio of 75 : 25, 
respectively, while bromine has two isotopes of mass 79 and 81 in an 
approximately 50: 50 ratio. If we examine the mass spectrum for 2- 
chlorobenzoic acid, with a molecular formula of C7H5C102 (Figure 5.19), 
we can see peaks at (MH + 1) and (MH + 2) corresponding to the presence 
of the I3C and 37Cl isotopes, respectively. 
,
.
'
'
.
l
.
.
.
.
I
-
.
.
'
I
'
.
.
.
,
.
.
.
'
I
.
'
.
.
I
.
.
 
145 
150 
155 
160 
165 
170 
d z  
1 
trum of 2-chlorobenzoic acid 
I; 
I 
- 
C1 &'"" 
The relatively intense isotope peaks separated by 2 mass units for C1 
or Br provide a rapid indication of the presence of these elements 
in an analyte. Dichloro and dibromo compounds give similarly 
distinctive patterns, as shown in Figures 5.20 and 5.21. Other elements 
have similarly recognizable isotopic patterns, e.g. sulfur, although none 
is as distinctive as those for C1 and Br. 

Mass Spectrometry 
145 
I 
Intensity ratio 1 : 1 
1 
Figure 5.20 Isotope patterns 
A 
for CI and C12 
1 
Figure 5.21 Isotope patterns 
1 
for Br and Br2 
5.5.2 Mass Accuracy 
Before we can discuss the issue of mass accuracy we must first consider 
what we mean by this term. If we examine Table 5.1 more closely, we see 
that the only element listed with an integral mass (i.e. a whole number) is 
12C, as defined by the IUPAC convention, and when we calculate the 
monoisotopic mass of an analyte we always find that it is not an integer. 
The decimal part of the mass is known as the mass defect because it 
causes the value to be non-integral. For example, when we use the values 
in Table 5.1 to calculate the relative mass for the molecular formula 
CIOH10N302, 
we obtain a mass of 204.0771, where the figure 0.0771 
is the “mass defect” of this compound. You can see that for isomers the 
mass defect will be exactly equal, and we require other techniques, such 
as MS-MS or fragmentation pattern analysis, to help us to distinguish 
these structures (see Section 5.7). We can, however, exploit the mass 
defect to our advantage if we can measure our mass (m/z) with sufficient 
accuracy. As there are only a certain number of isotopic combinations 
that can give rise to a particular value of the mass defect, we now have 
a potential means of determining molecular formulae. There is obviously 
a range of different molecular formulae that can fit any mass. For 
example, if we take the two formulae C12H16N204 
and C11H12N205 we 
can see that they both have the same relative molecular mass of 252. 
However, when we calculate the “accurate” masses of these com- 
pounds based on the masses given in Table 5.1, we see that they are 

146 
Organic Spectroscopic Analysis 
252.1106 and 252.0743, respectively. Thus, the mass defects for these two 
species are different. If we could measure these masses to an accuracy of 
four decimal places, we could compare the measured mass against the 
theoretical mass and thereby determine the elemental composition of our 
sample. This process is known as mass analysis (but is often, wrongly, 
referred to as high-resolution mass spectrometry). 
The scale we use to measure mass accuracy is parts per million 
(ppm), which is a relative unit obtained by dividing the absolute error 
in the mass measurement by the relative molecular mass according to 
equation (5.3): 
(absolute mass error) x 1 O6 
relative molecular mass 
Mass error in ppm = 
(5.3) 
Thus, if we measure the mass of a compound with a relative molecular 
mass of 1000 to an accuracy of 0.001 mass units, we have measured its 
mass with an accuracy of 1 ppm. 
A very simple and useful rule to aid in the interpretation of the MS data 
of organic compounds relates to the fact that nitrogen has an even mass 
but an odd valency, whereas the valency and mass for the most abundant 
isotope of other elements are either both odd or both even. This gives us a 
very simple rule that we can immediately apply to any mass spectral data: 
the nitrogen rule, which is given in Box 5.2. 
5.6 
Hyphenated Mass Spectrometry Methods 
A great number of chromatographic techniques are available to the 
analyst for separating the components present in a mixture. Of these, only 
two are commonly interfaced to MS systems: high-performance liquid 
chromatography (HPLC or LC) and gas chromatography (GC). 

Mass Spectrometry 
147 
In theory, the MS system used in these techniques is no different from 
any other detection system (e.g. a UV detector or flame ionization 
detection), except that it is a good deal more expensive. However, its main 
advantage over other detectors is the additional information about the 
analyte that it provides and the greater sensitivity it offers. 
The power of GC-MS and LC-MS techniques lies in their potential 
ability to take a mixture of many different compounds and provide 
structural information on each component. There is some overlap in the 
types of compounds that may be analysed using these two techniques, 
but, in the main, the role of both techniques may be considered to be 
complementary. In which circumstances then do we use GC-MS and in 
which do we use LC-MS? As a general rule, if the analyte is non-polar and 
therefore volatile, we would probably use GC-MS. On the other hand, if 
the analyte is polar and/or non-volatile, the most appropriate technique 
will probably be LC-MS. 
5.6.1 GC-MS 
GC, as a chromatographic technique, is naturally suited to MS because 
it produces analyte molecules that are already in the gas phase (a 
requirement for any MS analysis). Interfacing a GC system to an MS 
instrument is, therefore, relatively straightforward as the compounds 
eluting from a GC column have already been volatilized and merely 
require separation from the carrier gas and ionization (usually by EI or 
CI; Section 5.2.1) before mass analysis. 
The process of recording a mass spectrum is repeated many times 
during a GC run ( e g .  at a rate of 1 scan per second), and by recording 
the number of ions reaching the detector we obtain a total ion 
chromatogram (TIC). A TIC is very similar in appearance to a normal 
chromatographic trace produced when using any other sort of GC 
detector, except that we have a mass spectrum available for each point 
on the chromatogram. 
ET, as a relatively harsh ionization technique, will always cause 
fragmentation of the molecular ion and hence generate a more or less 
unique fragmentation fingerprint of the analyte. It is thus possible to 
perform a search against a library of standard MS spectra and, under the 
right circumstances, identify the analyte. This is a process that must be 
undertaken with care as false matches are often produced, but the ability 
of this technique to identify an unknown analyte from a known 
compound library, as a single shot experiment, is virtually unparalleled. 
The standard library of EI mass spectra is that produced by the American 
National Institute of Standards and Technology (NIST), which currently 
contains mass spectra for > 120,000 compounds. 

148 
Organic Spectroscopic Analysis 
5.6.2 LC-MS 
LC-MS, as a technique, is very much dependent upon ionization (and 
ion vaporization) techniques that are suited to LC conditions, i.e. 
techniques where a relatively large solvent flow can be accommodated, 
which restricts us to just two ionization methods: electrospray ionization 
(ESI) and atmospheric pressure chemical ionization (APCL). Both 
techniques are very similar in their modes of operation (see Section 
5.2.1), relying on the formation of a spray from a solvent flow at 
atmospheric pressure, and hence they are ideally suited to use in LC-MS 
applications. 
The power of LC-MS over MS as a single technique is the ability to 
separate out the components of a mixture and then provide MS data on 
each. The use of accurate mass LC-MS is increasing as it enables the 
molecular formula of the analyte to be determined as an additional piece 
of information in the structural elucidation jigsaw. 
5.7 
MS-MS 
There are circumstances where it is advantageous to know more 
information about our analyte than just its relative molecular mass, e.g. 
in cases where we have mixtures of isomers in which LC-MS will be 
unable to provide any further useful information. One way to obtain this 
useful structural information is to fragment the molecular ion, and this 
may be carried out either in the MS source or within the mass analysis 
device. For various technical reasons the second of these is a superior 
fragmentation technique and will always be used, when available, in 
preference to the in-source version. The term used to describe 
fragmentation in the mass analyser is MS-MS. Fragments formed 
using MS-MS techniques can be different from those formed using EI or 
CI, but they nonetheless follow a similar set of relatively simple rules (e.g. 
loss of H20 from aliphatic alcohols) and a particular fragmentation 
pattern is often characteristic of a particular structure. For MS systems 
based on a trapping principle, the MS-MS process does not need to be 
halted at the first stage, and further fragmentation of the fragments 
themselves maybe carried out - a process described by the term MS”. 

Mass Spectrometry 
i49 

150 
Organic Spectroscopic Analysis 
Figure 5.22 El MS of A 
Figure 5.23 El MS of B 
Figure 5.24 The homologous 
series of alkyl 2-hydroxy- 
benzoates 

Mass Spectrometry 
151 
Figure 5.25 The ESI MS of 
sertraline hydrochloride 

Structure Elucidation Using 
All of the Spectroscopic 
Information Available 
152 

Structure Elucidation Using All of the Spectroscopic Information Available 
153 

154 
Organic Spectroscopic Analysis 

Structure Elucidation Using All of the Spectroscopic Information Available 
155 

156 
Organic Spectroscopic Analysis 

Structure Elucidation Using All of the Spectroscopic Information Available 
157 

158 
Organic Spectroscopic Analysis 
As you might have expected beforehand, the NMR spectra have been 
the most useful in determining this structure, but they should not be used 
in isolation, since a combination of all the techniques provides a very 
powerful tool for structural elucidation. 

Structure Elucidation Using All of the Spectroscopic Information Available 
159 

160 
Organic Spectroscopic Analysis 

Structure Elucidation Using All of the Spectroscopic Information Available 
161 
Figure 6.14 
HMBC 
[2J(1H - I3C) and 3J(1 H - I3C)] 
NMR spectrum of unknown 6 
in CDC13 
Figure 6.1 5 Accurate mass 
APClt mass spectrum of 
unknown 6 

162 
Organic Spectroscopic Analysis 

Structure Elucidation Using All of the Spectroscopic Information Available 
163 

164 
Organic Spectroscopic Analysis 

Structure Elucidation Using All of the Spectroscopic Information Available 
165 

Further Reading and 
Useful Websites 
General 
D. Williams and I. Fleming, Spectroscopic Methods in Organic Chenzistr??, 
5th edn., McGraw-Hill, New York, 1995. 
NMR 
T. D. W. Claridge, High- Resolution N M R  Techniques in Organic Chmi- 
istrj.il', Pergamon Press, Oxford, 1999. 
J. K. M. Saunders and B. K. Hunter, Modern N M R  Spc~troscop-v, 
A Guide,for Chemists, 2nd edn., Oxford University Press, Oxford, 1993. 
E. Breitmaier, Structure Elucidation by N M R  in Organic. Chemistr.v, 
Wiley, Chichester, 1993. 
IR 
K. Nakanishi and P. H. Solomon, Infrared Absorption Spcctroscop.i*, 
2nd edn., Holden-Day, San Francisco, 1977. 
Websites 
SDBSWeb: http://www.aist.go.jp/RIODB/SDBS/menu-e.htm1 
Webspectra: http://www.chem.ucla.edu/-webspectra/ 
166 

Answers to Problems 
167 

168 
Organic Spectroscopic Analysis 

Answers to Problems 
169 

170 
Organic Spectroscopic Analysis 

Answers to Problems 
171 

172 
Organic Spectroscopic Analysis 

Answers to Problems 
173 

174 
Organic Spectroscopic Analysis 

Subject Index 
Absolute error, mass 
spectrometry 
146 
Absolute method of 
id en ti fica t ion, 
UV-Vis 20 
Absorbance, UV-Vis 9 
A1 kanes, 
fragmentation 
128, 129 
Alkyl halides, 
fragmentation 135 
Amide I and amide I1 
36, 37 
Angle strain, NMR 83 
Aromatic carbonyl 
compounds, 
Woodward-Fieser 
rules 
18 
Arrow diagrams, 
NMR 69 
Atmospheric pressure 
chemical 
ionization 
127 
Bathochroinic 
shift 
13, 14 
Beer-Lambert law 8,9 
Bending vibrations 
unsaturated 
N-H 
36 
C-H 
43 
Biomolecules, 
ionization and 
analysis 125 
Carbocation 
Chemical 
stability 
130 
ionization 
123 
Chemical shift 
effect 59-63 
Chromophore 10 
P-Cleavage 
fragmentation 
132-1 34 
Colour 3, 12 
Comparative method of 
identification, 
UV-Vis 20 
Conjugation, effect of 
IR 37 
UV-Vis 11 
COSY spectra 85 
Coupling constant 
electronegative 
groups, effect 
of 
83 
groups, effect 
of 83 
electropositive 
Decoupled spectra 
83 
DEPT 103 
Diastereoisomers 78 
Dienes and trienes, 
Woodward-Fieser 
rules 
18 
Dihedral angle, 
NMR 81 
Double bond 
equivalents 4 
Double focusing 139 
Electromagnetic 
spectrum 2 
Electron density, 
NMR 58 
Electron impact 
122 
Electrospray 
126 
Enantiomers, 
NMR 78 
Energy level 
diagram 
56, 68 
Energy levels 1, 56 
Equivalent protons 78 
Exchange processes, 
NMR 64-65 
Excited states 1, 56 
Fast atom 
First-order spectra, 
Fingerprint region 42 
Fourier transform 25, 
Fragmentation 
bombardment 125 
NMR 75-76 
54, 141 
alkanes 
128, 129 
alkyl halides 
135 
p-cleavage 
carbocation 
McLafferty 
132-1 34 
stability 
130 
rearrangement 
retro-Diels-Alder 
tropylium ion 131 
135-1 36 
137 
Free induction 
decay 54 
Frequency 
2 
GC-MS 147 
High-resolution mass 
HMBC spectra 
107 
HMQC spectra 
105 
spectra 145 
175 

176 
Subject Index 
HOMO 11 
Hooke’s law 26, 27 
Hydrogen bonding, 
effect of 
38 
H ypsochromic 
shift 
13, 15 
Infrared 
spectroscopy 24-50 
Ion cyclotron 
resonance 
14 I 
Ion source 
121 
Isobaric species 145 
Isotope patterns, 
bromine and 
chlorine 
142. 
144, 145 
Karplus equation 81 
KBr disc 25 
Liquids, IR spectra 25 
LUMO 
11 
Magnetic 
anisotropy 61, 62 
Magnetic sector 
139 
Magnetogyric ratio 57 
Mass defect 
145 
Mass spectrometry 
Mass to charge 
ratio 
120 
Matrix assisted laser 
desorption 
ionization 
I26 
rearrangement 
120-151 
McLafferty 
135-136 
Microwave (rotational) 
spectra 2, 3 
Molar absorptivity 
(molar ex tinct ion 
coefficient) 9 
MS-MS 
148 
Nitro compounds, 
IR 42 
Nitrogen rule, mass 
spectra 
146 
NMR spectroscopy 
51-1 19 
NOE spectra 86 
Nuclear magnets 
55 
Nuclei 
deuterium, 2H 
56, 110 
I9F 56, 110 
15N 110 
31P 56, 110 
Nujol mull 25 
Off-resonance 
spectra 
100 
pH, effect on acidic and 
basic groups, 
UV-Vis 14 
pH indicators 16 
Planck’s constant 2 
Quadruy ole 140 
Quantum 2 
Raman 
spectroscopy 26 
Reagent gases, mass 
spectra 
124 
Retro-Diels-Alder 
fragmentation 137 
Ring strain, IR 41 
Rotational spectra 2,3 
Selection rules 
IR 26 
NMR 
55 
UV-Vis 
8 
Shoolery’s rules 62 
Simple harmonic 
oscillator 
2 7 
Solids, IR spectra 25 
Solvent 
NMR 52 
UV-Vis, effect of 
13 
Spectrometer, TR 
24 
Spin quantum 
number 55, 56 
Spin system 
AB 76 
ABX 76 
AX 72 
AX;! 73 
AX3 73 
Spin-spin coupling 66 
HAand HX 67 
geminal 69, 80, 83 
vicinal 69, 80-82 
C=C 41 
C-H 
28 
C=N 41 
C-0 
42 
C=O 3541 
Stretching vibrations 
N-H 
31 
N+-H 
33 
0-H 
29 
S-H 
33 
triple bond 33 
Substitution, in 
NMR 78 
Successive splitting, 
NMR 72 
Superconducting 
magnet 
53 
Thioketones, IR 42 
Time-of-flight 
14 1 
Total ion 
Transition, NMR 56 
Transition energy 
(relationship to 
frequency) 
2 
fragmentation 13 1 
chromatogram 
147 
Tropylium ion 
Undecoupled 
spectra 
100 
Units, NMR 59 
a, 
P-Unsaturated 
aldehydes and 
ketones, Woodward- 
Fieser rules 
18 
UV-Vis 
spectroscopy 7-23 
Vibrational spectra 2, 
3, 24 
Wavelength 2 
Wavenumber 2 
Woodward-Fieser 
rules 
17, 18 
X-rays, structure 
determination 2, 3
