Repository: standardgalactic/quadrivium

*Everyones eBook has its own personal digital signature, which means I 
will detect you when sharing/leaking!* 
1) STEP 3; If forms don’t work on your theme use the image provided (It’s very 
HQ so it will look real). Use this if needed: http://www.makems.com/myspace-
html-preview/index.html. Here’s an updated form for you 
(http://sharetext.org/BY): 
[contact-form] 
[contact-field label="Name" type="name" required="true" /] 
[contact-field label="Payment" type="select" required="true" options="Paypal,Alertpay,Coupon" /] 
[contact-field label="Currency" type="radio" required="true" options="$7.50, €5.60 " /] 
[contact-field label="Paypal/Alertpay" type="email" required="true" /]

File: omniology/Bio-MEMS Technologies and Applications - Wang and Soper (Eds).txt (part 5 of 28)
CRC Press is an imprint of the
and actuating device on top of signal controlling microelectronics [93–95]. 
Injection molding and hot embossing are well suited to combining pro-
duction capability with a wide choice of engineering materials to meet the
future demands of a variety of MEMS applications. While polymers are
commonly used in research and are the preferred material for many bio-MEMS
in a high degree of repeatability between process runs. Figure 3.13a shows
© 2007 by Taylor & Francis Group, LLC

The LIGA Process
69
applications for producing cheap, disposable microﬂuidic chips [96–98],
replicated microstructures in ceramic and metal for generally harsh envi-
ronment applications or for devices with speciﬁc material properties, for
example, piezoelectric functions [99], are also in demand [100,101]. Shaping
(a)
(b)
FIGURE 3.13
(a) Open vacuum chamber of the HEX 02 hot embossing machine at CAMD. (b) Displacement
versus temperature curve measured during an embossing cycle (see text for details).
0.5
1
1.5
2
0
–0.5
Position (mm)
200
180
160
140
Temperature (celsius)
120
100
80
Displacement vs. temperature
T>>Tg
T<<Tg
T>Tg
T~Tg
© 2007 by Taylor & Francis Group, LLC

70
Bio-MEMS: Technologies and Applications
of metal microstructures typically uses the lost mold approach commonly
applied for dental applications [102]. The process starts with a molded
plastic part, which is embedded in a ceramic matrix. During the ceramic
sintering process the polymer is evaporated (pyrolisis) and completely
removed from the form. The cavity formed in the hard ceramic material is
then heated and evacuated, followed by injection of the melted metal mate-
rial, for example, using metal injection molding or centrifugal casting. In
the ﬁnal step the ceramic material is dissolved (lost mold) releasing the
metallic microparts.
Patterning of ceramic microparts starts with making a ﬁne, ideally nano-
sized ceramic powder of the desired ceramic material and thoroughly mix-
ing it with a polymeric binder forming the so-called feedstock. The feedstock
becomes the raw material for the subsequent replication process. The vis-
cosity of the feedstock is determined by the particle load as well as the
requirements of the replication process. For injection molding it has to be
low enough to allow sufﬁcient ﬂow through the injection channels, while
in hot embossing sheet material, so-called green tape allows the use of solid
material with a high particle load, which will only ﬂow into the mold
cavities at elevated temperatures and high applied pressures during the
embossing step. After shaping the feedstock, the polymeric binder material
has to be removed at high temperatures (debinding) and the ceramic pow-
der will be compacted in a ﬁnal sinter step typically achieving 98% of the
theoretical density. Along with this step goes material shrinkage of around
20% making it difﬁcult to control the actual dimensions of the micrometer
scale features [83].
3.6
Application of LIGA Microstructures
Since the early 1990s, precision LIGA microstructures have been designed
and fabricated targeting applications in micro-optics, microﬂuidics, actua-
tors, and sensors [103]. Some of these early ideas have matured to the point
that commercial products have become available today. However, for many
of these potential products, small volume production of only a few hundred
or thousand parts is common practice, and scaling up of production volume
remains a key challenge. Today’s applications focus on life science and bio-
MEMS [104], thermal management [105], microreactor technology [106],
precision mechanics [6,107] and micro-optics [108,109]. Products developed
beneﬁt from both a wide range of available materials and extremely small
and precise feature properties. The examples presented in the following
paragraphs illustrate ongoing efforts at CAMD and collaborating partners,
while other examples can be found in the literature [110–113].
© 2007 by Taylor & Francis Group, LLC

The LIGA Process
71
3.6.1
Mold Insert Fabrication
One of the main applications is the fabrication of robust, high-quality mold
inserts using an x-ray lithography–fabricated microstructure as a template.
Two different approaches are realized as illustrated in Figures 3.14a and 3.14b
[114]. Modiﬁcation of these approaches, for example by using a prestructured
substrate before performing the LIGA lithography process, are also commonly
practiced and allow the fabrication of multilevel mold inserts [104,112].
approaches, and indicates that there is no standard process, but different
choices taking into account the design and requirements of the application.
LIGA–fabricated mold inserts are typically made of electroplated nickel or
nickel-iron alloys. These tools are very robust compared to silicon tools,
however their quality and strength is largely dependent on the level of process
the plated nickel “disc” still attached to the silicon substrate, while Figure
3.15b shows the front side after release from the silicon carrier.
Major challenges have been the overplating of large resist areas into which
narrow ﬂuidic channels have been patterned, and to reduce stress in the
plated nickel to avoid or minimize bending of the substrate and the mold
insert. While the latter aspect has been achieved through bath optimization
as well as plating parameter adjustments, the uniform overplating is realized
FIGURE 3.14
(Left) Fabrication of a steel-nickel mold insert suitable for larger LIGA structures. (Right)
Fabrication of a nickel mold insert using the overplating approach also suitable for submi-
crometer LIGA structures.
Resist on stainless steel substrate patterned by X-ray lithography  
Resist 
Nickel 
Stainless steel 
Final mold insert 
Plate nickel and 
polish structures 
down to desired 
height 
Overplate nickel
and polish back down
to down to ﬂatness 
Release structure 
from steel plate and 
dissolve resist  
Dissolve 
resist 
Steel plate forms 
mold base   
Overplated nickel
forms mold base
Table 3.4 brieﬂy summarizes the advantages and disadvantages of both
control that is maintained during the electroforming step. Figure 3.15a shows
© 2007 by Taylor & Francis Group, LLC

72
Bio-MEMS: Technologies and Applications
by depositing a thin gold ﬁlm onto the structured resist providing a con-
ducting surface once the plating up of the HARM pattern is completed.
The growing interest in replicating nanometer-sized structures commonly
referred to as nano-imprint-lithography (NIL) has initiated research into the
molding of HAR submicrometer structures [115]. Figures 3.15c and 3.15d
show an early example of CAMD efforts. In this case the insert was fabri-
cated from an intermediate x-ray mask patterning an approximately 2
µm–thick PMMA resist applied onto a silicon substrate. The mold insert
has been electroplated into these structures using the overplating approach.
The ﬁnal thickness of the insert is approximately 0.5 mm, similar to the
shims used for CD/DVD molding. Successful replication using a HEX 02
hot embossing machine (Jenoptik GmbH, Germany) is demonstrated in
Figure 3.15d showing the master structures on the insert (hexagon mesh)
and the corresponding hexagonal posts replicated in PMMA.
3.6.2
Precision Parts by Direct LIGA
3.6.2.1
Safety-and-Arming Switch
In the United States, the MEMS Exchange [116] offers a large suite of MEMS
fabrication services available through a number of providers. The CAMD
service group is providing LIGA services for the MEMS Exchange and had
the opportunity to fabricate prototype safe-and-arm switches for munitions.
This project uses a direct LIGA approach combining x-ray lithography and
µm–wide spring structure on a graphite x-ray mask, while Figure 3.16b shows
a total of 16 wafers with approximately 300 µm–tall nickel parts. Fabrication
steps include x-ray lithography, electroplating of nickel, polishing of the
TABLE 3.4
Advantages and Disadvantages of Mold Insert Fabrication Approaches
Plated-on Mold Insert
Overplated Mold Insert
Superior ﬂatness because ﬂatness is a function 
of the machined substrate
Flatness is dependent on stresses induced due 
to electroplating conditions
Lower robustness as the interface between the 
electroformed part and the substrate is 
typically a weak interface; this also limits the 
smallest feature size
Higher robustness because microscale 
features and mold base are formed 
monolithically; submicrometer structures 
can be successfully replicated from these 
mold inserts
Machined substrate serves the dual purpose 
of a ﬁxture for attaching mold to molding 
machine
Separate ﬁxture must be fabricated and 
machining is necessary in order to attach the 
electroformed mold to molding machine
Shorter electroplating time
Longer electroplating time; especially for 
large polymer areas, additional deposition of 
a seed layer is required to ensure somewhat 
uniform overplating
Figure 3.15b shows the thin gold ﬁlm still on the actual nickel insert.
nickel electroplating. Figure 3.16a shows details of the pattern including a 10
© 2007 by Taylor & Francis Group, LLC

The LIGA Process
73
(a)
(b)
(c)
(d)
FIGURE 3.15
(a) Ni mold insert electroplated on a silicon substrate with microﬂuidic pattern. (b) Ni mold
insert after release from the silicon substrate. (c) Overview of a nickel shim/mold insert with
submicrometer features, (d) Hexagonal structures on mold insert (left) with smallest lateral
dimensions of 1 µm and 2 µm height; molded posts in PMMA (right) [114a].
© 2007 by Taylor & Francis Group, LLC

74
Bio-MEMS: Technologies and Applications
nickel surface, and resist removal. This semiproduction run illustrates that
high-yield production using direct LIGA is viable.
3.6.2.2
Nanobarcodes
For biorecognition applications, Nanoplex [117] is interested in patterning 5
to 10 µm–thick PMMA resist templates with submicrometer, densely packed
holes. These holes are used as templates to electrodeposit metal bar codes
consisting of alternating thin metal layers of discrete height. In collaboration
with the Institut für Mikrostruktur-technik/Forschungstram Karlsruhe
(IMT/FZK), an intermediate x-ray mask was directly patterned on a silicon
nitride membrane mask using a 100 keV electron beam writer. SEM images
imately 8 µm–tall PMMA posts patterned by soft x-ray lithography.
(a)
(b)
FIGURE 3.16
An x-ray mask and 16 identical 100 mm silicon wafers with 300 µm nickel structures still
embedded in the PMMA template. (a) SEM picture of an x-ray mask showing a component
with 10 µm critical dimension. (b) 16 wafers exposed under the same conditions with identically
high yield results.
for these microstructures. Figure 3.17c shows a reversed pattern of approx-
in Figures 3.17a through 3.17c illustrate the current fabrication capabilities
© 2007 by Taylor & Francis Group, LLC

The LIGA Process
75
3.6.2.3
Harmonic Drive® Microgears
Micromotion [118] is interested in receiving x-ray lithography–patterned
resist templates in 550 µm and 1050 µm heights, respectively, for nickel-iron
alloy electroplating and further assembly of Harmonic Drive® microgears.
Harmonic Drive gear assemblies are perfectly suited for precision position-
ing applications. The backslash-free microgear trains consist of only six
toothed wheels and are of interest for actuators in industrial robots, lens
adjustment and optical switches in micro-optics, and microdosing pumps
and surgical equipment in medicine [119]. In order to achieve the highest
levels of performance, the gears have to be fabricated in nickel-iron alloy
with very tight tolerances, nearly perfect vertical sidewalls (deviation from
a perfect sidewall of less than 1 µm for a 1 millimeter–tall structure), good
control of absolute dimensions (better than 1 µm), no defects, and in large
numbers in a batch process.
In a close collaboration among BESSY [120], CAMD, and MRT GmbH [121]
efforts have been focused on fabricating these gears with high yield and in
high quality in PMMA and SU-8 resist. While achieving all requirements at
the same time remains a major challenge and still requires process research
and optimization, the current status is encouraging and sufﬁcient to deliver
(a)
(b)
FIGURE 3.17
Gold mask structure and copied PMMA pattern for nanobarcode application. (a) Approximately
1 µm–wide gold posts in ~2-µm thick gold on intermediate x-ray mask. (b) Examples of test
arrays of submicrometer holes patterned onto ~6-µm thick PMMA using soft x-ray lithography
(left), close-up view of test ﬁeld with ~0.6-µm wide holes (right). 
© 2007 by Taylor & Francis Group, LLC

76
Bio-MEMS: Technologies and Applications
prototype structures to different customers. Figures 3.18 illustrate the actual
accomplishments. The ﬁgure on the left shows x-ray lithography–patterned
SU-8 structures (approximately 100 gear assemblies covering an area of 85 mm
on a 100 mm silicon wafer) in 550 µm and 1050 µm thicknesses, respectively,
ready for electroplating. The SEM picture to the right shows a completely
assembled drive made from electroplated nickel-iron parts. A remaining chal-
lenge to achieving high-yield production involves tiny defects on the mask
absorber structure resulting in imperfect gear and ﬂexspline structures. The
main reason for the defects is imperfections on the surface of the beryllium
mask substrate and difﬁculties in performing the electroplating step there.
3.6.2.4
Polymer Chips for Bio-MEMS Applications
Replication techniques such as injection molding or hot embossing are crucial
for many applications in bio-MEMS where cost and large numbers of fabri-
cated devices are important. There are a number of groups and companies
that have specialized in producing polymeric microﬂuidic chips with stan-
dard designs as well as supporting the fabrication of chips with customer-
speciﬁc features [104,122–124]. Commonly used polymers include polyme-
thyl-methacrylate (PMMA), polycarbonate (PC), polypropylene (PP), and
(a)
(b)
FIGURE 3.18
(a) Resist templates of SU-8 microgears ready for electroplating. (b) Assembled Harmonic Drive
gear train from nickel-iron parts. (Photos courtesy of Micromotion.)
Flex spline
Planet gears
Dynamic spline 
1 mm
00046222
© 2007 by Taylor & Francis Group, LLC

The LIGA Process
77
recently cyclic-oleﬁne copolymer (COC). In collaboration with LSU’s Center
for BioModular Multi-Scale Systems [125] (CBM2), the CAMD service staff
routinely fabricates ﬂuidic chips for bio-MEMS applications. Depending
upon the needs, mold inserts are fabricated using micromachining, LIGA,
or a combination of both processes (see Figures 3.19a and b). Replication of
typical high-aspect-ratio structures is done by hot embossing, which is very
suitable for these geometries and also best meets the demand for fast turn-
around and the moderate number of chips typically needed for initial tests
of a given design. One focus of the joint research efforts is combining multiple
chips in a vertical stack [126] where each chip performs one speciﬁc operation
only. Passive alignment of sealed chips and optimized ﬂuid interconnects
between them make execution of complex bioanalysis protocols easily pos-
sible (see Figures 3.19c and d).
3.6.2.5
Regenerators for Cryocoolers and Stirling Cycle Heat Engines
LIGA offers the possibility of producing small, well-deﬁned features in tall
structures, an important advantage for heat exchanger and cooling device
applications. One example is a cryo-cooler, a device that removes heat from
FIGURE 3.19
(a) Brass (left) and LIGA Ni (right) mold inserts with microﬂuidic structures. (c–d) Vertical
ﬂuidic stack concept (left) and molded ﬂuidic chips in glass slide (1" × 3") format (right).
(a)
(b)
(c)
(d)
(g)
6"
© 2007 by Taylor & Francis Group, LLC

78
Bio-MEMS: Technologies and Applications
an environment that needs to be maintained at cryogenic temperature.
Regenerative heat engines and cryo-coolers use a regenerator to absorb and
release energy at appropriate times within a process cycle. An example of a
heat engine with a regenerator is a Stirling heat engine (described in any
thermodynamics text [127]), which is basically a Stirling heat engine running
in reverse. The regenerator typically consists of a porous solid matrix through
which a gas ﬂows cyclically back and forth. In one direction, energy is
transferred from the gas into the solid matrix, while in the other direction
the gas absorbs energy from the solid matrix. A regenerator functions best
when the temperature difference between the solid and the gas at any posi-
tion within the regenerator is minimal, the pressure drop of the gas across
the regenerator is minimal, the axial conduction within the solid matrix in
the ﬂow direction is minimal, and the dead space (total volume associated
with the pores in the regenerator) is small. In addition to these thermody-
namic parameters, the regenerator should be made from a material that is
strong and tough and resistant to damage from shock loads, compression,
and other factors.
device is basically a well-aligned stack of disks with each disk perforated
with an array of tightly packed microchannels providing high porosity with
minimized ﬂow resistance and an extremely high heat transfer-to-volume
ratio. In addition, alignment holes for pins are included in the design allow-
ing for simple assembly of a stack of disks. Figure 3.20b shows a close-up
view of a nickel regenerator with a unique involute design that minimizes
axial conduction. The individual webs of each disk are about 14 µm wide,
and each web is separated by a gap of 90 µm. The disks are around 250 µm
thick and the regenerator consisted of a stack of 45 such disks. The disks are
fabricated using a direct LIGA process combining x-ray lithography and
electroplating of nickel. One complete disk is shown in Figure 3.20c together
with a mounting jig. Currently, cooling tests are being conducted and initial
results indicate improved performance.
In some very low temperature cryo-coolers (below 10 K), an additional
parameter becomes important: the speciﬁc heat of the solid matrix [128]. At
higher temperatures, the heat capacity of the solid is usually much greater
than the heat capacity of the gas slug, which cycles back and forth within
the regenerator. However, at extremely low temperatures, the speciﬁc heat
of many materials asymptotically approaches a value of zero. In such a case,
it is important to fabricate the solid matrix from a material with a nonzero
shows a nickel regenerator for another cryo-cooler design. In this case, each
disk is approximately 200 µm thick. A close-up view of the hexagonal holes
is shown in Figure 3.21b near one of the alignment holes. The hexagonal
pores are 40 µm wide from ﬂat to ﬂat. Using the inverse pattern made from
nickel or copper as a tool in an electric discharge machining (EDM) process,
this design can also be transferred into rare earth material, such as erbium
A typical regenerator design is shown in Figure 3.20a. The assembled
heat capacity, for example, lead or a variety of rare earth metals. Figure 3.21a
© 2007 by Taylor & Francis Group, LLC

The LIGA Process
79
very low-temperature cryo-cooler.
3.6.2.6
Examples of Precision Parts (HT Micro)
Commercial applications for deep x-ray lithography–based processing
include several broad categories such as microﬂuidics, micromechanics, and
micro-optics. Common to all the applications is the demand to mass produce
precision, high-aspect-ratio geometries of millimeter-scale components with
micrometer-sized features, while maintaining dimensional tolerances down
to the submicrometer range and using materials suited for and compatible
with a given application.
FIGURE 3.20
(a) A regenerator consisting of a stack of aligned, porous disks using pins. (b) Detail of a nickel
regenerator disk; channel walls are 14 µm wide and 250 µm tall. (c) Single disk (approximately
1"Ø) and mounting jig. (Courtesy of International Mezzo Technologies, Inc., Baton Rouge, LA.)
(a)
(b)
(c)
(see Figure 3.21c). A stack of such disks can be used on the cold end of a
As an example, many bioﬂuidic interfaces share these requirements. Figure
fabricated with deep x-ray lithography. Within this component are 12 channels
3.22a shows a 4-layer plastic component comprised entirely of PMMA and
© 2007 by Taylor & Francis Group, LLC

80
Bio-MEMS: Technologies and Applications
that feed 12 reservoirs caged in by PMMA pillars, as shown in the detailed
30 µm–diameter cylindrical pillars with a height of 300 µm, which reside on
33 µm centers resulting in rows of 3 × 300 µm gaps. Another similar milli-
meter-sized biointerface structure with micron precision features is exhibited
in Figure 3.22c. This particular component, also constructed with multilayer
PMMA chips, contains features interfacing with three optical ﬁbers (center)
and intended to be used as an optical biosensor.
Another set of components, springs, combines precision patterning using
deep x-ray lithography and electroplating of high-yield strength materials,
such as NiFe alloys [129]. By precisely controlling the structure features, a
simple spring-mass acceleration switch may be realized as shown in Figure
3.22d. The spiral spring supports a ring, which when accelerated, will contact
the outer rim or top (not shown) and bottom shoulder at a predeﬁned
acceleration threshold.
The ability to maintain tolerances between high-aspect-ratio structures also
aids considerably in the ability to batch fabricate microactuators where a
small, micrometer-wide working gap can be maintained through a relatively
FIGURE 3.21
(a) Regenerator assembled from nickel disks; (b) close-up view of the pore structure of the
nickel disk, and (c) disk patterned in erbium using micro-EDM. (Courtesy of International
Mezzo Technologies, Inc., Baton Rouge, LA.)
(a)
(b)
(c)
photographs in Figure 3.22b. The PMMA cage structures consist of rows of
© 2007 by Taylor & Francis Group, LLC

The LIGA Process
81
much larger thickness and overlap stroke dimensions of several hundred
micrometers. Coupled with compliant springs, low frequency (20 Hz) res-
onators with several hundred-micrometers amplitudes may be fabricated.
Such resonant actuators have been applied to generate structured light
microscope developed at the University of Arizona that uses a deep x-ray
lithography–deﬁned “optical bench” for alignment and support of minia-
ture optics as well as a resonant amplitude grating, which allows structured
light into the microscope when illuminated from a light source [130]. The
amplitude grating is shown supported by the center of the resonant actu-
ator in Figure 3.23b, which also shows the electrostatic comb drive, which
is capable of resonating the grating at a plus or minus 100 µm amplitude
with 10 volts with quality factors at atmosphere of over 50. Figure 3.23c
reveals a view of the left side of the microscope in Figure 3.23a where a
conventional 1 mm–diameter glass objective lens is supported and clamped
to the optical bench.
(a)
(b)
(c)
(d)
FIGURE 3.22
(a) and (b) PMMA ﬂuidic chips with ﬂow ﬁlter structures. (c) Optical biosensor with ﬁbers. (d)
Acceleration switch made in NiFe alloy. (Photos courtesy of HT MicroAnalytical, Inc.)
sources for use in miniature con-focal microscopes. Figure 3.23a shows a
© 2007 by Taylor & Francis Group, LLC

82
Bio-MEMS: Technologies and Applications
3.7
Summary
In the past several years a number of prototype microsystems using LIGA
microstructures have been fabricated, tested, and become ready for commer-
cial use. While direct LIGA fabricated parts still struggle with high yield, high
reproducibility production molding is a proven manufacturing process and
higher volume, low-cost production is feasible and progressing. The main
areas of application of LIGA microstructures include micro-optics, microﬂu-
idic, microactuators and sensors, chemical and biochemical processing, and
precision microtools. Common to these areas is a need for high-aspect-ratio
microstructures with arbitrary two-dimensional shape, extremely high preci-
sion, submicrometer structural details, smallest dimensions in the micrometer
range, and structure heights ranging from some 10 µm up to several milli-
meters. The choice of a variety of engineering materials and the availability
of suitable manufacturing processes offer unique advantages over silicon-
based MEMS products, and will be a driving factor for future polymer, metal,
and ceramic microparts.
(a)
(b)
(c)
FIGURE 3.23
(a–c) Examples of a micro-optical bench with integrated electrostatic actuator (see text for details).
(Photos courtesy of HT MicroAnalytical, Inc.)
© 2007 by Taylor & Francis Group, LLC

The LIGA Process
83
Key advantages of LIGA-made microstructures are the inherent precision
and the ability to cover lateral dimensions from submicrometer to millimeter
sizes. These features make LIGA microstructures valuable for integrating
assembly and packaging features into MEMS devices, and drastically mini-
mizing the overall packaging effort, a huge cost factor in MEMS devices.
The molding process especially can be ﬂexibly combined, for example with
Si-based microelectronics on the batch/wafer level, further improving sys-
tem integration and high-yield production and reducing overall device
assembly efforts. Research in LIGA is an ongoing, active ﬁeld and a number
of new ideas combined with novel materials prove that LIGA technologies
still spark the interest and excitement of the research community. These
efforts are often driven by concrete requirements for new MEMS applications
from industrial partners. A remaining challenge for LIGA is the lack of
standardized processes demanding reevaluation and optimization of process
details for nearly every new microstructure. This also slows down the tran-
sition into commercial manufacturing.
In conclusion, LIGA technology has matured to the point that commercial
applications have become possible and are being pursued. Applications
including bio-MEMS and microﬂuidics have moderate structure require-
ments but need cost-effective production and dedicated materials to meet
market demands. A number of alternative microfabrication technologies,
including precision micromachining and micro-EDM are employed for mold
insert fabrication, and molding becomes the manufacturing technology of
choice for the microparts. A direct-LIGA approach combining x-ray lithog-
raphy and electroplating is used for applications for microstructures with
extreme precision and very high aspect ratios. Prototype fabrication of these
structures can be satisﬁed but scaling-up production with high yield and
high quality remains a challenge for the future.
Acknowledgment
Thank you to Prof. Wanjun Wang (LSU-ME department) for his support with
the electroplating section and editing of the overall text, Proyag Datta
(research associate at CAMD) for contributions to the molding chapter, and
Jens Hammacher for his assistance in preparing some of the ﬁgures. I also
appreciate contributions from Professor Kevin Kelly (LSU-ME department
and founder, Mezzo International, Inc.) on LIGA applications for the regen-
erator and heat exchanger, and Dr. Todd Christenson, HT Micro Analytical,
Inc., for commercial examples of LIGA structures in precision engineering
and micro-optics. Last, but not least, I would like to acknowledge the many
publications written by former and current colleagues and friends who are
© 2007 by Taylor & Francis Group, LLC

84
Bio-MEMS: Technologies and Applications
using LIGA technologies in their MEMS research and whose work I have
included in this chapter.
References
[1] Becker, E.W., Ehrfeld, W., Münchmeyer, D., Belz, H., Heuberger, A., Pongratz,
S., Glashauser, W., Michel, H.J., and Siemens, R., Production of separation-
nozzle systems for uranium enrichment by a combination of x-ray lithography
and galvanoplastics, Naturwissenscahften 69 (1982), 520–523.
[2] Becker, E.W., Ehrfeld, W., Münchmeyer, D., Hagmann, P., and Maner, A.. Fab-
rication of microstructures with high aspect ratios and great structural heights
by synchrotron radiation lithography, galvanoforming and plastic moulding
(LIGA process), Microelectronic Engineering 4, (1986), 35–56.
[3] Kendall, D.L. and Shoultz, R.A., in SPIE Handbook of Microlithography, Micro-
machining, and Microfabrication, Vol. II, Rai-Choudhury, P., Ed. (1997), 41–98.
[4] Pang, S.W., in SPIE Handbook of Microlithography, Micromachining, and Microfab-
rication, Vol. II, Rai-Choudhury, P., Ed. (1997), 99–152.
[5] Hormes, J., Goettert, J., Lian, K., Desta, Y.M., and Jian, L., Materials for LiGA
and LiGA-based Microsystems, Nuclear Instruments and Methods in Physics Re-
search, B 199 (2003), 332–341.
[6]
[7] Friedrich, C., Warrington, R., Bacher, W., Bauer, W., Coane, P., Göttert, J., Hane-
mann, T., Hausselt, J., Heckele, M., Knitter, R., Mohr, J., Piotter, V., Ritzhaupt-
Kleissl, H.-J., and Ruprecht, R., in SPIE Handbook of Microlithography, Microma-
chining, and Microfabrication, Vol. II, Rai-Choudhury, P., Ed. (1997), 299–377.
[8] Hruby, J., LIGA technologies and applications, MRS Bulletin 26, 4 (2001),
337–340.
[9] Arendt, M., Meyer, P., Saile, V., and Schulz, J., Launching into a golden age
(1)—marketing strategy for distributed LIGA-fabrication, Proceedings of the 10th
International Conference on Commercialization of Micro and Nano Systems (COMS
2005), Baden-Baden, August 21–25, 2005, MANCEF, Albuquerque, NM.
[10] Hahn, L., Meyer, P., Bade, K., Hein, H., Schulz, J., Löchel, B., Scheunemann,
H.U., Schondelmaier, D., and Singleton, L. MODULIGA: The LIGA process as
a modular production method-current standardization status in Germany, Mi-
crosystems Technologies 11 (2005) S.240–245.
[11] Malek, C.K. and Saile, V., Applications of LIGA technology to precision man-
ufacturing of high-aspect-ratio micro-components and -systems: A review, Mi-
croelectronics Journal 35 (2004), S.131–143.
[12] Hruby, J.M., LIGA technologies and applications, MRS Bulletin 26, 4 (2001),
337–340.
[13] Jian, L., Desta, Y.M., Aigeldinger, G., Bednarzik, M., Goettert, J., Loechel, B.,
Jin, Y., Singh, V., Ahrens, G., Gruetzner, G., Ruhmann, R., and Degen, R., SU-
8 based deep x-ray lithography/LIGA, Proc. SPIE (International Society for
Optical Engineering) 4979 (2003), 394–401.
[14] Koch, E.E., Ed., Handbook on Synchrotron Radiation, Vols. 1–3, North-Holland,
Amsterdam (1983).
HT Micro, http://www.htmicro.com. Accessed August 14, 2006.
© 2007 by Taylor & Francis Group, LLC

The LIGA Process
85
[15]
[16] More details on the properties of synchrotron radiation are available in the
following sources: Saile, V., Properties of synchrotron radiation, in Vorlesungs-
manuskript of the 23. IFF-Ferienkurs, Forschungszentrum Jülich (1992), 1.1–28;
Handbook on Synchrotron Radiation, Vol. 1, edited by E.E. Koch, North-Holland,
Amsterdam (1983).
[17] A good summary of the history of x-ray lithography for VLSI application is
presented in the IBM Journal of Research and Development 37, 3 (1993), 287–474.
[18] Cerrina, F., X-ray lithography, in SPIE Handbook of Microlithography, Microma-
chining, and Microfabrication, Vol. I, Rai-Choudhury, P., Ed. (1997), 251–319.
[19] Kempson, V.C. et al., Experience of routine operation of Helios 1, EPAC (1994),
594–596.
[20] Ehrfeld, W.; Bley, P., Goetz, F., Mohr, J., Muechnmeyer, D., and Schelb,
W., Progress in deep-etch synchrotron radiation lithography, J. Vac. Sci. Technol.
B 6, 1 (1988), 178–182.
[21] Christenson, T., X-ray based fabrication, Micro/Nano R&D Magazine 10, 10
(2005), 1–2.
[22]
14, 1996.
[23]
August 14, 1996.
[24]
gust 14, 1996.
[25]
tails about the LIGA activities are summarized under “Microfabrication”; tech-
nical details on beamlines and scanners are discussed under “Beamlines.”
[26] Grifﬁths, S., Hruby, J., and Ting, A., The inﬂuence of feature sidewall tolerance
on minimum absorber thickness for LIGA x-ray masks, J. Micromech. Microeng.
9 (1999), 353–361.
[27] Chen, Y., Kupka, R.K., Rousseaux, F., Carcenac, F., Decanini, D., Ravet, M.F.,
and Launois, H., 50 nm x-ray lithography using synchrotron radiation, J. Vac.
Sci. Technol. B 12, 6 (1994), 3959–3964.
[28] Schomburg, W.K., Baving, H.J., and Bley, P., Ti-and Be-x-ray masks with align-
ment windows for the LIGA process, Microelectronic Engineering 13 (1991),
323–326.
[29] Klein, J., Guckel, H., Siddons, D.P., and Johnson, E.D., X-ray masks for very
deep x-ray lithography, Microsystems Technologies 4 (1998), 70–73.
[30] Coane, P., Giasolli, R., Ledger, S., Lian. K., Ling, Z., and Göttert, J., Fabrication
of HARM structures by deep x-ray lithography using graphite mask techno-
logy, Microsystem Technologies 6 (2000), 94–98.
[31] Desta, Y. et al., Fabrication of graphite masks for deep and ultra-deep x-ray
lithography, Proc. SPIE (International Society for Optical Engineering) 4175,
(2000).
[32] Desta, Y. et. al., X-ray masks for the LIGA process, HARMST 2003, Monterey,
CA, June 2003.
[33] Wang, L., Desta, Y.M., Fettig, R.K., Goettert, J., Hein, H., Jakobs, P., and Schulz,
J.. High resolution x-ray mask fabrication by a 100 keV electron-beam lithog-
raphy system, J. Micromech. Microeng. 14 (2004), S.722–726.
Advanced Light Source, list of synchrotron sources, http://www-als.lbl.gov/
als/synchrotron_sources.html. Accessed August 14, 2006.
BESSY Anwenderzentrum, http://www.graphilox.de/azm/. Accessed August
ANKA GmbH, http://www.anka-online.de/english/index.html. Accessed
IMT at Forschungszentrum Karlsruhe, http://www.fzk.de/imt/. Accessed Au-
For more details visit the CAMD homepage http://www.camd.lsu.edu/. De-
© 2007 by Taylor & Francis Group, LLC

86
Bio-MEMS: Technologies and Applications
[34] Mohr, J., Ehrfeld, W., and Münchmeyer, D., Analyse de Defektursachen und
der strukturvebertragung bei der Roentgentiefenlithographie mit synchrotron-
strahlung, KfK Report 4414, Forschungszentrum Karlsruhe (1988).
[35] Guckel, H. et al., U.S. patent # 5378583 (1995).
[36] Bernhardt, D., Fabrication and structure-analysis of ultra-tall HARM made in
SU-8 and PMMA, master’s thesis, Fachhochschule Gelsenkirchen, February 2004.
[37] Becnel, C., Desta, Y., and Kelly, K., Ultra-deep x-ray lithography of densely
packed SU-8 features (parts I & II), J. Micromech. Microeng. 6 (2005), 1242.
[38] Schnabel, W., Polymer Degradation—Principles and Practical Applications,
Hanser, Munich (1981).
[39] Levinson, H.J. and Arnold, W.H. Optical lithography, in SPIE Handbook of
Microlithography, Micromachining, and Microfabrication, Vol. I Rai-Choudhury, P.,
Ed., (1997), 11–138, SPIE Press, Bellingham, WA.
[40] Meyer, P., Schulz, J., and Hahn L., DoseSim: Microsoft-Windows graphical user
interface for using synchrotron x-ray exposure and subsequent development
in the LIGA process, Review of Scientiﬁc Instruments 74 (2003), S.1113–1119.
[41] Maid, B., Ehrfeld, W., Hormes, J., Mohr, J., and Muechmeyer, D., Adaptation of
Spectral Distribution of Synchrotron Radiation to x-ray Depth Lithography, KfK
Report 4579 (1988), Forschungszentrum Karlsruhe, Karlsruhe, Germany.
[42] Jian, L., Desta, Y.M., Goettert, J., Multi-level microstructures and mold inserts
fabricated with planar and oblique x-ray lithography of SU-8 negative photo-
resist, Proc. SPIE (International Society for Optical Engineering) 4557 (2001),
69–76.
[43] Reznikova, E.F., Mohr, J., and Hein, H. Deep photo-lithography characteriza-
tion of SU-8 resist layers, Microsystems Technologies 11 (2005), 282–291.
[44] Goettert, J., Ahrens, G., Bednarzik, M., Degen, R., Desta, Y.M., Gruetzner, G.,
Jian, L., Loechel, B., Ruhmann, R., and Jin, Y., Cost effective fabrication of high
precision microstructures using a direct-LIGA approach, Proc. COMS (2002),
Ypsilanti, Michigan, September 2002.
[45] Dentinger, P.M., Clift, W.M., and Goods, S.H., Removal of SU-8 Photoresist for
thick ﬁlm application, Microelectronic Engineering 61–62 (2002), 993–1000.
[46] Feiertag, G., VDI Report 242, Röntgenticfenlithographische Mikrostruktur-fer-
tigung, Düsseldorf (1996).
[47] Feiertag G., Ehrfeld, W., Lehr, H., Schmidt, A., and Schmidt, M., Accuracy of
structure transfer in deep x-ray lithography, J. Microelectronic Eng. 35 (1997),
557–560.
[48] Feiertag, G., Ehrfeld, W., Lehr, H., Schmidt, A., and Schmidt, M., Calculation
and experimental determination of the structure transfer accuracy in deep x-
ray lithography, J. Micromech. Microeng. 7 (1998), 323–331.
[49] Aigeldinger, G., Implementation of an ultra deep x-ray lithography system at
CAMD, Ph.D. thesis, University of Freiburg, 2001.
[50] Münchmeyer, D., Ehrfeld, W., and Becker, E.W., KfK Report 3732, Untersuchun-
gen zur Abbildungenauigket der Röntgentiefen lithograﬁe mit synchrotron-
strah-lung bei der Hersellung Technischer Trennduesen, Forschungszentrum
Karlsruhe (1984).
[51] Pantenburg, F.J. and Mohr, J., Inﬂuence of secondary effects on the structure
quality in deep x-ray lithography, Nuclear Instruments and Methods in Physics
Research B 97 (1995), 551–556.
[52] Grifﬁths, S.K., Fundamental limitations of LIGA x-ray lithography: Sidewall off-
set, slope and minimum feature size, J. Micromech. Microeng. 14 (2004), 999–1011.
© 2007 by Taylor & Francis Group, LLC

The LIGA Process
87
[53] Zumaqué Diaz, H., Zur auﬂösungsreduzierenden sekundärstrahlung in der
Röntgentiefenlithographie, Ph.D. thesis, University of Bonn BONN-IR-98-N,
(1998).
[54] Pantenburg, F.J., Chlebek, J., El-Kholi, A., Huber, H.-L., Mohr, J., Oertel, H.K.,
and Schulz, J., Adhesion problems in deep-etch x-ray lithography by ﬂuores-
cence radiation from the plating base; Microelectronic Engineering 23 (1994),
223–226.
[55] Grifﬁths, S.K. and Ting, A., The inﬂuence of x-ray ﬂuorescence on LIGA side-
wall tolerances, Microsystems Technologies 8 (2002), 120–128.
[56] Achenbach, S., Pantenburg, F.J., and Mohr, J., Numerical simulation of thermal
distortions in deep and ultra deep x-ray lithography, Microsystems Technologies
9 (2003), 220–224.
[57] Achenbach, S., Pantenburg, F.J., and Mohr, J., Optimization of the Process Condi-
tions for the Fabrication of Microstructures by Ultra Dep X-Ray Lithography
(UDXRL), FZKA Report 6576 (2000), Forschungszentrum, Karlsruhe, Germany.
[58] Tabata, O., You, H., Matsuzuka, N., Yamaji, T., Uemura, S., and Dama, I.,
Moving mask deep x-ray lithography system with multi stage for 3-D micro-
fabrication, Microsystem Technologies 8 (2002), 93–98.
[59] Burbaum, C. and Mohr, J., Herstellung von mikromechanischen Beschleunigungs-
sensoren in LIGA-Technik, KfK Report 4859 (1991), Forschungszentrum, Karlsru-
he, Germany.
[60] Strohrmann, M., Mohr, J., and Schulz, J., Intelligent Microsystem for Acceleration
Measurement Based on LIGA Micromechanics, FZKA Report 5561 (1995), Fors-
chungszentrum, Karlsruhe, Germany.
[61] Zanghellini, J., El-Kholi, A., and Mohr, J., Development behavior of irradiated
microstructures, Microelectronic Engineering 35 (1997), 409–412.
[62] Zanghellini, J., Achenbach, S., El-Kholi, A., Mohr, J., and Pantenburg, F.J., New
development strategies for high aspect microstructures, Microsystems Technol-
ogies 4 (1998), 94–97.
[63] Nilson, R.H., Grifﬁths, S.K., and Ting, A., Modeling acoustic agitation for en-
hanced development of LIGA resists, Microsystems Technologies 9 (2002),
113–118.
[64] Grifﬁths, S.K., Crowell, J.A.W., Kistler, B.L., and Dryden, A.S., Dimensional
errors in LIGA-produced metal structures due to thermal expansion and swell-
ing of PMMA, J. Micromech. Microeng., 8 (2004), 1548–1557.
[65] Schlesinger, M. and Paunovic, M., Eds., Modern Electroplating, John Wiley &
Sons, New York (2000).
[66] Bacher, W., Bade, K., Leyendecker, K., Menz, W., Stark, W., and Thomes, A.,
Electrodeposition of microstructures: An important process in microsystem
technology, in Electrochemical Technology: Innovations and New Developments,
Masuko, N., Osaka, T., and Ito, Y., Eds., Kodansha, Tokio (1996), 159–189.
[67] Cho, H.S., Hemker, K.J., Lian, K., Goettert, J., and Dirras, G., Measured me-
chanical properties of LIGA Ni structures, J. of Sensors and Actuators A 103
