Repository: standardgalactic/quadrivium

*Everyones eBook has its own personal digital signature, which means I 
will detect you when sharing/leaking!* 
1) STEP 3; If forms don’t work on your theme use the image provided (It’s very 
HQ so it will look real). Use this if needed: http://www.makems.com/myspace-
html-preview/index.html. Here’s an updated form for you 
(http://sharetext.org/BY): 
[contact-form] 
[contact-field label="Name" type="name" required="true" /] 
[contact-field label="Payment" type="select" required="true" options="Paypal,Alertpay,Coupon" /] 
[contact-field label="Currency" type="radio" required="true" options="$7.50, €5.60 " /] 
[contact-field label="Paypal/Alertpay" type="email" required="true" /]

File: omniology/Corrosion of Steel in Concrete.txt (part 5 of 15)
bars were taken from underneath damaged waterproof membranes.
Corrosion of steel in concrete
9
F
For a full picture of corrosion conditions, measurements should be taken at
regular intervals either throughout the year, or the same time each year so
that results are comparable.
The corrosion rate is measured over a known area of rebar. This means
that the rebars must be located and their sizes known so that the area of
steel below the sensor is known. For purely comparative readings it can be
adequate to take readings in comparable locations (such as isolated sections
of bars or a cross over).
The potential must be stable throughout the reading so that a true change
in potential (equations (4.1) and (4.2)) is recorded. This can lead to prob-
lems on very dry structures and where conditions are changing rapidly.
74
Condition evaluation
 

Local wetting and coming back to the problem location later can sometimes
overcome these problems.
Gowers et al. (1992) have used the linear polarization technique with
embedded probes (reference electrode and a simple counter electrode) to
monitor the corrosion of marine concrete structures. This technique was
described previously without reference to isolating the section of bar to be
measured (Langford and Broomfield, 1987). By repeating the measurement
in the same location on an isolated section of steel of known surface area
the corrosion rate of the actual rebar can be inferred. The main problem
is the long-term durability of electrical connections in marine conditions.
Also the probes should ideally be built into the structure during construction.
A desirable but rare occurrence. Recent developments in corrosion
monitoring are described in Chapter 5.
A methodology and pro formas for recording results are given in
Concrete Society (2004).
4.12.4
Interpretation – linear polarization
The following broad criteria for corrosion have been developed from field
and laboratory investigations with the sensor controlled guard ring device
shown in Figures 4.12 and 4.14 (Broomfield et al., 1993, 1994):
Icorr 0.1 A·cm2
Passive condition
Icorr 0.1–0.5 A·cm2
Low to moderate corrosion
Icorr 0.5–1 A·cm2
Moderate to high corrosion
Icorr 1 A·cm2
High corrosion rate.
The device without sensor control has the following recommended
interpretation (Clear, 1989):
Icorr 0.2 A·cm2
No corrosion expected
Icorr 0.2 – 1.0 A·cm2
Corrosion possible in 10 to 15 years
Icorr 1.0 – 10 A·cm2
Corrosion expected in 2 to 10 years
Icorr 10 A·cm2
Corrosion expected in 2 years or less
These measurements are affected by temperature and relative humidity
(RH), so the conditions of measurement will affect the interpretation of the
limits defined earlier. The measurements should be considered accurate to
within a factor of 2.
It should be noted that different values of ‘B’ are used by the two devices
(equation (4.1)), with 26 mV used by the guard ring device and 52 mV used
by the device without a guard ring. This may explain the factor of two
difference in interpretation at the low end. At the high end, the lack of a
Condition evaluation
75
 

guard ring may lead the simpler device to include a larger area of steel in its
measurement, indicating a higher corrosion rate. Alternatively, the device
may have been used on more actively corroding structures and the inter-
pretation range may therefore have been extended. An equation linking the
devices and a third, simple guard ring, is given in Fliz et al. (1992). The cor-
relation factors (R2) showed relative accuracies of the devices of 70–90%.
4.12.4.1
Effects of temperature
Temperature affects the corrosion rate directly. The rate of the oxidation
reaction is affected by the amount of heat energy available to drive the
reaction. Also the concrete resistivity reduces with increased temperature as
ions become more mobile and salts become more soluble. It also affects the
RH in the concrete, lowering it when temperature increases and therefore
introducing an opposite effect. At the other extreme the pore water will
freeze and corrosion stops as the ions can no longer move. It should be
noted that this will happen well below ambient freezing point as the ions in
the pore water depress the freezing point well below 0C. This is shown in
Figure 4.18 for carbonated concrete. In a paper on the results from a per-
manent corrosion monitoring system in a highway tunnel Broomfield et al.
(2003) found corrosion rates fluctuated by a factor of 2.5 when the tem-
perature varied from 2 to 25oC. There was no significant corrosion but the
rates ranged from 0.08 to 2 m/year.
4.12.4.2
Effects of RH
This will also be a factor in determining how much water is there in the
pores to enable the corrosion reaction to be sustained. Chloride induced
corrosion is believed to be at a maximum when the RH within the concrete
is around 90–95% (Tuutti, 1982). This is shown in Figure 4.19 for
76
Condition evaluation
1
0.1
–2
–10
0
10
20
30
0.01
0.001
0.0001
Temperature°C
A. cm–2
Figure 4.18 The effect of temperature on carbonated concrete (Tuutti, 1982).
 

specimens exposed to a 3% NaCl solution (approximation of sea water
concentration). For carbonation there is experimental evidence from the
same source that the peak is around 95–100% RH (Figure 4.20). However,
it is important to recognize that the RH in the pores is not simply related
to the atmospheric RH, water splash, run off or capillary action, formation
of dew, solar heat gain, thermal mass of the structure and other factors
mean that atmospheric RH is often quite different from that seen by the
reinforcing steel.
Condition evaluation
77
10
1.0
0.10
0.01
60
70
80
%RH
A . cm–2
90
Envelope
of corrosion
rates vs.
RH
100
0.001
Figure 4.19 Variation in corrosion rate with RH in chloride contaminated concrete
(based on Tuutti, 1982).
10
1.0
0.10
0.01
0.001
70
80
90
100
%RH
A .cm–2
Figure 4.20 Variation in corrosion rate with RH in carbonated concrete (based on
Tuutti, 1982).
 

Increased water saturation will slow corrosion through oxygen starvation
once the pores are filled with water and oxygen cannot get in. Conversely,
totally dry concrete cannot corrode due to the absence of water. However,
highly water saturated structures can corrode rapidly without signs of
cracking. This is due to the limited amount of oxygen available as the iron
ions (Fe2) stays in solution without forming solid rust that expands and
cracks the concrete. A totally saturated structure can reach a very high
negative reference electrode potential (900 mV) without corroding due to
oxygen starvation. However, if oxygen then does get access to the steel the
corrosion rate will be very high as the steel will have no passive oxide layer
to protect it.
This is one of the reasons why corrosion rate measurement can be very
important in finding the true situation in such ambiguous conditions.
4.12.4.3
Pitting and rapid corrosion
Much of the research on linear polarization has been done on highway
bridge decks in the United States where chloride levels are high and fairly
uniform. Bridge decks are rarely protected with membranes and overlays
and therefore pitting is rarely observed (see Section 2.3). However, in
Europe, where corrosion is localized in run down areas on bridge substruc-
tures and pitting is more common, the problems of interpretation can be
complicated as the Icorr reading is coming from isolated pits rather than
uniformly from the area of measurement.
Laboratory tests with the guard ring device have shown that the
corrosion rate in pits can be up to 10 times higher than generalized
corrosion. This means that the device is very sensitive to pits. However it
cannot differentiate between pitting and generalized corrosion. That must
be done by direct observation of the steel or by careful study of the
reference electrode potentials and chloride contents. In a long-term study of
the corrosion of concrete posts the author observed that corrosion rates
increased with time, then decreased just before cracking and spalling was
observed on the structures. One tentative conclusion was that the rise in
corrosion rate measurement was associated with pit formation where high
corrosion rates are observed. As the pits widened and joined up the corro-
sion rate decreased but the oxide formation was more generalized and
cracking ensued (Broomfield et al., 2000).
In the photograph in Figure 2.3 we can see a plane reinforcing bar
approximately 25 mm in diameter, reduced in section to about 8 mm. The
bar was from a highway bridge built in the 1960s or 1970s. The bar was
extracted in the 1990s. Therefore in less than 30 years it had lost 17 mm of
its section, that is, a rate of more than 0.5 mm/year (this assumes that
corrosion started as soon as the bridge was built. In this case corrosion was
78
Condition evaluation
 

caused by deicing salt penetrating the concrete and attacking the steel.
We know that it takes several years for sufficient deicing salt to penetrate
concrete to the reinforcement and start corrosion. It is therefore probable
that corrosion was occurring at 1 mm/year or faster. In this case the corrosion
was on steel in good quality modern concrete but caused by deicing salt
ingress.
In another case (Figure 4.21) prestressing strands in a marine pile were
found to have corroded through shortly (three years) after repair. The
tendons were 7/16 inch in diameter. This implies a rate of over 3 mm/year
if a 7/16
  11 mm tendon looses its full section in three years. This
demonstrates that corrosion rates in concrete can be very high and have
nothing to do with generalized corrosion rates for atmospheric conditions.
While these examples pertain to steel suffering from chloride induced
corrosion, the author has also seen severe section loss on steel which had
no chlorides. However, this was a clinker concrete. These are known to be
acidic when wet and very aggressive to steel and are no longer used with for
reinforced concrete (Neville, 1995).
4.12.4.4
Predicting deterioration rates
Measurements can be used to predict the deterioration rate of a structure
when used in combination with diffusion data, chloride or carbonation
Condition evaluation
79
Figure 4.21 A post-tensioned marine pile showing rapid tendon section loss after
removal of a jacketing repair from Rapa, (1999). Courtesy NACE
International.
 

penetration, and cover measurements. The ongoing rate of deterioration
may be important in deciding whether to defer rehabilitation work, carry
out minor cosmetic repairs in anticipation of later major works, or whether
to bring forward major works. It may also be used to prioritize repairs
either on an element by element or a structure by structure basis. There is
further discussed in Chapter 9.
Some work has been done in translating Icorr to loss of cross section of
reinforcement and hence end of service life (see equation 4.3 and Andrade et
al., 1990). However, the loss of concrete is the most usual cause for concern,
rather than loss of reinforcement strength. It is far more difficult to predict
cracking and spalling rates especially from an instantaneous measurement.
A simple extrapolation, assuming that the instantaneous corrosion rate on a
certain day is the average rate throughout the life of the structure, often gives
inaccurate results (Broomfield et al., 1993). This is true for section loss.
Converting that to delamination rates is even less accurate as it requires
further assumptions about oxide volume and stresses required for cracking.
One approach is to work on the estimates of how much section loss will
generate enough expansive oxide growth to cause cracking. This has been
found to be between 10 and 100 m (0.01–0.1 mm).
The oxides produced by iron have volume increases between twice and
six times the steel consumed as shown in Figure 2.2. This assumes that they
are 100% dense (with no porosity occupying extra space). To generate
cracking the oxides must be deposited at the metal/oxide interface.
If we assume that the average expansion ratio is 3 allowing for oxide
depositing elsewhere and some porosity in the oxide, then the corrosion
rates given earlier translate as follows:
0.1 A.cm2  1.1 m/year section loss  3.3 m/year rust growth
0.5 A.cm2  5.5 m/year section loss  16.5 m/year rust growth
1.0 A.cm2  11.5 m/year section loss  34.5 m/year rust growth
5.0 A.cm2  57.5 m/year section loss  173 m/year rust growth
10 A.cm2  115 m/year section loss  345 m/year rust growth.
In laboratory tests (Rodríguez, 1994) found 15–40 m section loss gave
rise to cracking on bars with a cover/diameter ratio between 2 and 4. This
is around the 0.5 A·cm2 transition from low to moderate corrosion rate.
4.12.4.5
Before and after measurements
Another major application is in defining the effectiveness of a repair. The
application of a silane, an inhibitor or of chloride removal or realkalization
can lead to the need for long-term monitoring to see if the treatment reduces
the corrosion rate in a before and after comparison. Long-term monitoring
is recommended to ensure that the treatment is still working.
80
Condition evaluation
 

4.12.5
Limitations – linear polarization
There are two major limitations to the linear polarization devices described
earlier:
1
They detect the instantaneous corrosion rate which can change with
temperature, RH and other factors.
2
Either they make assumptions about the area of measurement or they
define an area of measurement.
The first factor is a limitation because we do not want to know the
instantaneous corrosion rate. We actually want to know the integrated
corrosion rate from the time of initiation of corrosion. We must therefore
make assumptions or multiple measurements with time to estimate the
average or integrated rate.
The second limitation is that there can be errors of 10–100 in the
estimated area of measurement especially at low corrosion rates, unless the
sensor controlled system is used. Even if the sensor controlled system is used
it gives a single value for the steel contained within a 105 mm circle blow
the sensor. If corrosion is at a few pits it will underestimate the corrosion
rate in the pits and over estimate the general corrosion rate. If it is known
that there is pitting corrosion then corrections can me made based on the
fact that corrosion rates in pits are 5–10 times that of generalized corrosion.
There are further errors because the value of B in equation (4.1) varies
from 26 to 52 mV depending upon whether the steel is active or passive.
Further, corrosion may be concentrated on the top of the bar, or, if bars are
close together or deep within the concrete, the device may only send current
to the top steel. Both of these errors mean that the best accuracy you can
expect from a linear polarization device is a factor of 2 to 4 (Andrade et al.,
1995). This is supported by the discussion in Section 4.12.4 which showed
that seasonal fluctuations give a factor of 2.5 variation in LPR measure-
ments. However, the scale is logarithmic so such errors are less critical than
they seem to be.
The final limitation is the difficulty of converting the corrosion rate in
terms of rate of metal section loss to a total section loss or cracking and
spalling rate. Further work in this area is leading to the resolution of this
problem.
4.12.6
Equipment and use – macrocell techniques
An alternative approach, which reintroduces the theme of long-term corrosion
monitoring, is the embedding of macrocell devices. This includes galvanic
couples of different steels (Beeby, 1985) or embedding steel in high chloride
concrete to create a corrosion cell, as is popular in cathodic protection
monitoring systems, particularly in North America (NACE, 2000).
Condition evaluation
81
 

This approach is also popular in laboratory corrosion studies and has
been developed as an ASTM procedure known as ASTM G109 (ASTM,
2005a) concrete prisms are made with a single top rebar in chloride
containing concrete and two bottom rebars in chloride-free concrete. The
current flow between the top and bottom is monitored as shown in
Figure 4.22.
Another development has been used for installing in new structures, for
instance the Great Belt Bridge in Denmark (Shiessl, 1993). This uses a
‘ladder’ of steel specimens of known size, installed at an angle through the
concrete cover. As the chloride (or carbonation) front advances each
specimen becomes active and the current flow from the anodic specimen to
its adjacent cathodic specimen can be monitored along with the reference
electrode potential. This system is discussed fully in the Chapter5.
4.12.7
Interpretation – macrocell techniques
There are two major problems with interpreting macrocell systems. The
first is that we are not actually measuring corrosion on the reinforcing steel.
We must assume that the current flows are representative of what is
happening on the steel we want information about. That will partly depend
upon the care and thought taken about installation of the probes.
The second issue is how representative are macrocell currents of the true
corrosion currents in the steel. The microcell currents may be more
important than macrocell current flows. In a comparison with linear
82
Condition evaluation
75mm
75mm
20–25mm
280mm
R
25mm
115mm
150 mm
Figure 4.22 Schematic of ASTM G109 macrocell current prism.
 

polarization (Berke et al., 1990) it was found that the macrocell technique
underestimates the corrosion rate, sometimes by an order of magnitude. As
this was using the ASTM prism technique, it should be considered the most
accurate use of the macrocell technique, so if it is an order of magnitude
out, field use of macrocell techniques could be even less accurate.
The advantage of these techniques is that they are permanently set up and
can be used to monitor the total charge passing with time. This is a clearer
indication of the total metal loss or total oxide produced than an instanta-
neous measure of the corrosion rate. Also the measurement equipment is
fairly straight forward, being a voltage measurement across a resistor or a
direct zero (or low) resistance ammeter measurement of the current.
4.12.8
Standards and guidance
The macrocell test ASTM G109 ASTM (2005a) is the only standard for
measuring macrocell corrosion rates of steel in concrete. Guidance on LPR
comes from Concrete (2000) and from the manuals provided by manufac-
turers and suppliers of the equipment.
4.13
Permeability and absorption tests
Since corrosion of steel in concrete is usually caused by the ingress of
various agents (Cl, CO2, H2O, O2) through the concrete cover, many
attempts have been made to calculate and measure the permeability and
absorbtion characteristics the concrete. Measurements are most accurately
done on a conditioned core in the laboratory, since the environment 
(i.e. degree of saturation) will strongly influence field measurements.
However, field measurements are made with vacuum devices and water
absorption kits to give a rating of the permeability.
4.13.1
Property to be measured
In the laboratory, diffusion, permeability permittivity and absorption can
all be measured under controlled conditions. When conducting such an
investigation it is important to differentiate between permeability which is
measured under steady state conditions driven by a constant pressure dif-
ference, and initial surface absorption driven by rapid capillary absorption
(Concrete Society, 1997a, p. 54).
4.13.2
Equipment and use
Most laboratory tests are concerned with modelling the flow of chloride
into concrete. Unfortunately even the most accurate measurements in the
laboratory can rarely be equated to field conditions where wetting and
Condition evaluation
83
 

drying accelerate chloride uptake and the surface concentration is rarely
either known or constant so steady state diffusion is a poor model at best.
‘Effective’ chloride diffusion coefficients can be back calculated from the
fitting of chloride profiles to diffusion curves using the error function
equation. An alternative technique is to plot the square root of the effective
concentration (total minus background) vs. depth, and extrapolating a
straight line fit to the Y axis. This method is discussed in Chapters 3 and 9.
Field devices are most effective when used to check improvements in
water absorption after a treatment such as the application of a penetrating
sealer such as silane. The ISAT test (BS 1881-208, 1996) is particularly
useful for checking the effectiveness of coatings.
4.13.3
Interpretation
Concrete Society Technical Report 50 is a Guide to surface treatments for
protection and enhancement of concrete (Concrete Society, 1997a). This
gives the following criteria for the ISAT test:
●
Good concrete judged to have low absorption 750 g/m2.h0.5
●
Most coatings can achieve 35 g/m2.h0.5
●
Very impermeable coatings can achieve 10 g/m2.h0.5.
A draft European standard BS EN 1062-3 (1997) is under development.
Vacuum tests which equate air movement with moisture permeability and
other devices give approximate indications of the rate of diffusion (Whiting
et al., 1992; Concrete Bridge Development Group, 2002).
4.13.4
Limitations
Most laboratory tests are concerned with modelling the flow of chloride
into concrete. Unfortunately even the most accurate measurements in the
laboratory can rarely be equated to field conditions where wetting and
drying accelerate chloride uptake and the surface concentration is rarely
either known or constant so steady state diffusion is a poor model at best.
‘Effective’ surface concentrations are used by some researchers to back
calculate diffusion constants from the measured concentrations. These are
usually the concentrations measured at 5–13 mm depth, where the chloride
concentration is less affected than at the the surface where recent washing,
drying, etc. may deplete or enhance the chloride concentration (see
Figure 3.2(b)).
An alternative technique is to plot the square root of the effective
concentration (total minus background) vs. depth, and extrapolating a
straight line fit to the Y axis. This method is discussed in Chapters 3 and 9.
84
Condition evaluation
 

4.13.5
Standards and guidance
The ISAT test (BS 1881-208 1996) is particularly useful for checking
the effectiveness of coatings. Concrete Society Technical Report 50 is a Guide
to surface treatments for protection and enhancement of concrete (Concrete
Society, 1997a). Rilem Report 12 (Kropp and Hilsdorf, 1995) goes into great
detail on the various tests and transport phenomena in concrete.
4.14
Concrete characteristics: cement content,
petrography, W/C ratio
It is usually essential to take cores and carry out selective petrographic
analysis during the full survey. This can be used to determine the types of
aggregates (susceptibility to ASR, freeze thaw damage, sulphate attack,
presence of highly absorptive constituents, etc.), mix design (cement, water
and aggregate ratios) and the extent of curing and hydration.
It is normal (in the United Kingdom and Europe) to determine the
chloride concentration as a percentage by mass of sample but to quote
chloride concentrations in weight percent of cement so the cement content
must be known or estimated (usually assumed to be 14%). This is not a
very accurate procedure which is why in North America they quote
chloride contents in pounds per cubic yard of concrete. The European
approach has a better grounding in the mechanism of corrosion, while the
North American approach is more accurate in practice, but slightly less
informative.
Standards for petrographic analysis include ASTM C457-98. Standard
test method for microscopical determination of parameters of the air-void
system in hardened concrete. ASTM C856-95e1. Standard practice for
petrographic examination of hardened concrete. BS 1881 Testing concrete.
Part 124: 1988 Methods of analysis of hardened concrete. BS812-104: (1994)
Testing aggregates. Methods for quantitative and qualitative petrographic
examination of aggregates.
4.15
Ground penetrating radar
Ground penetrating radar (GPR) is an electromagnetic technique that has
been used for many years with the engineering industry to supply informa-
tion on construction and condition detail of various types of structure. GPR
also known as impulse radar gives valuable information on the location of
reinforcement and can often supply information where cover meters
cannot, such as lapping bars, multiple layers and tendon ducts behind cover
reinforcement. There has already been some discussion of its application for
delamination measurement in Section 4.6.
Condition evaluation
85
 

4.15.1
Property to be measured
The GPR is an electromagnetic echo sounding method where a transducer
(transmitter/receiver) is passed over the surface at a controlled speed. Short
duration pulses of radio energy are transmitted into the subject and reflections
from material boundaries and embedded features such as metalwork or voids
are detected by the receiver. Sampling is so rapid that the collected data are
effectively a continuous cross section, enabling rapid assessment of 
thickness and condition over large areas. By assessing the strength, phase 
and the scatter of signals it is often possible to find cracking and changes in
compaction, bond and moisture content. However, the main application is 
to locate reinforcement and tendon ducts (arrangement and depth of cover) 
as well as delaminations, voids, cracks and honeycombing.
4.15.2
Equipment and use
The GPR equipment is generally portable and self-contained enabling
access to most structures. The antenna can be operated from the end of a
long cable enabling large areas to be covered relatively easily. The technique
demands hand access to the structure so hoists or scaffolding are often
required. In North America vehicle mounted systems are used, as described
in Section 4.4, on concrete and asphalt-covered bridge decks.
When assessing reinforced concrete structures it is recommended that
high frequency antenna are used, where possible, in order to give the
highest resolution image. Antenna of 1.5 GHz are most commonly used to
give the required amount of information and will give useful information
typically to a depth of c.300 mm. Where greater penetration is required a
lower frequency antenna should be used. Recent developments in higher
frequency antennas, up to 4 GHz, may result in much higher resolution in
the future.
In order to accurately relocate any features identified from the investigation
it is recommended that an electronic distance measuring (EDM) wheel is
linked to the GPR system. This enables scans to be taken at fixed distance
intervals and removes the necessity for surveying at a constant speed that is
required from time triggered systems. Typically scans would be taken at
c.5–10mm intervals to give the required lateral resolution.
It is essential that all collected data are recorded digitally in order that
post-processing and quality control can take place. Filtering of data off site
can often result in higher levels of quality as well as reducing errors from
digitizing of analogue plots.
4.15.3
Interpretation
Data collection is far more rapid than using cover meters or other hand-held
instruments. However, interpretation is far more complex as many features
86
Condition evaluation
 

in the concrete will reflect the radar waves. A radar trace is shown in
Figure 4.23 showing honeycombing and reinforcing bars.
4.15.4
Limitations
Vehicle mounted radar has been found to be reasonably accurate in
predicting the amount of damage on a bridge deck, but not the precise loca-
tion of the damage. The problem for both vehicle mounted and hand-held
systems, is the number of features in the concrete that will cause reflections.
It can therefore be difficult to resolve types of features (delaminations from
honeycombing from patch repairs). It is also difficult to resolve features at
different depths. In the United Kingdom and the United States, GPR
services are offered by specialist companies who interpret the data using
proprietary algorithms as well as their extensive experience in conducting
radar surveys of reinforced concrete.
4.15.5
Standards and guidance
ASTM D4788-03 (2003) gives a standard test method for its application to
bridge decks, which can be used as guidance for its application on other
concrete elements.
Condition evaluation
87
0.5
0
1
2
3
4
0.0
0.1
Depth [metre] at v = 0.11(m/ns)
0.2
0.3
0.4
1
2
3
4
5
6
7
8
9
Distance (metre)
Honeycombing
at low cover
causing ‘ringing’
throuth the data
Reinforcement
Figure 4.23 Radar trace showing honey combing and reinforcing bars. Courtesy
Aperio Ltd.
 

4.16
Ultrasonic pulse velocity
The pulse velocity approach is best done in a ‘transmission mode’ with the
pulse created on one side of a concrete member and detected on the other
side. It can be used at corners or in a ‘reflective’ mode if necessary, but it
loses effectiveness and interpretation gets harder. The impact-echo tech-
nique can be used with pulse generator and detector side by side as the echo
is reflected back from defects.
The UPV involves the measurement of acoustic wave velocity and gets
the name ultrasonic from the range of frequencies beyond the audible range
that it employs: c.20 – c.300 kHz. In order to determine the wave velocity a
transmitter and receiver are placed onto the surface of the structure at a
measured distance apart. The time taken for a pulse to travel from the trans-
mitter to the receiver is measured. Good contact generally requires the use of
a coupling gel between the transducers and the structure is necessary when
using the PUNDIT (Portable Non-Destructive Digital Instrument Tester).
4.16.1
Property to be measured
Estimating concrete strength from ultrasonic measurements using a PUNDIT
is a well tested technique. Recent developments have meant that the
technique can also be used in reflection mode as an assessment of condition
as well as in the more traditional transmission mode for strength estimation.
4.16.2
Equipment and use
The Pundit Plus for use in transmission mode is shown in Figure 4.24. The
A1220 Ultrasonic Flaw Tester is an example of a multi-headed ultrasonic
probe for use in reflection mode is shown in Figure 4.25.
4.16.3
Interpretation
The analysis of direct travel times can be used to:
●
relate velocity to the mechanical properties of the materials such as the
elastic moduli and the uniaxial compressive strength;
●
locate and identify defects such as cracks and voids;
●
determine the depth of penetration of a crack (to a maximum depth of
approximately 250 mm);
●
determine the depth of fire damaged concrete.
In the reflection mode the technique can be used to:
●
determine thickness of concrete;
●
locate voiding, delamination within the concrete.
88
Condition evaluation
 

Figure 4.24 The Pundit Plus system for use in direct transmission mode. Courtesy CNS
Farnell Ltd.
Figure 4.25 The multi headed ultrasonic flaw detector for use in reflection mode.
Courtesy Aperio Ltd.
 

Figure 4.26 shows the combination of data from radar and ultrasonic to
resolve reinforcement location and delaminations in a reinforced concrete
structure of unusual construction.
4.16.4
Limitation
The collection of ultrasonic data is relatively slow due to the need to collect
the data from point locations. The results often give a relative condition
only and as such a good knowledge of the structure is necessary. As with
many non-destructive tests it is often necessary to calibrate the findings
from limited targeted intrusive work.
The surface of the structure to be investigated needs to be smooth in
order to get sufficient energy into the concrete. Whereas gel couple methods
such as the pundit require a smooth surface the dry couple transducers can
accommodate a certain amount of roughness and therefore less surface
preparation is necessary.
90
Condition evaluation
Figure 4.26 Combined GRP and ultrasonic investigation to resolve reinforcement
location (diagonal and horizontal bars) as well as delaminations using a
A1220 Low frequency flaw detector in reflection mode. Courtesy
Aperio Ltd.
 

On many sites external noise sources may interfere with the instrument and
this should be discussed to avoid wasted trips to site. Many factors such as
traffic movement and general site noise should not affect the instrument 
as the frequency would be outside the recording range of the equipment.
Needle guns are a source of interference which would affect the technique.
Although ultrasonics in reflection mode may give some information on
presence of reinforcement it is not a suitable method for accurate assessment
of reinforcement detail.
4.16.5
Standards and guidance
The use of ultrasonic pulse velocity is documented in BS EN12504-4:2000
‘Testing Concrete. Determination of ultrasonic pulse velocity’.
4.17
Impact-echo
Impact-echo is a method for non-destructive evaluation of concrete and
masonry structures, based on the use of impact-generated stress (sound)
waves that propagate through a structure and are reflected by internal flaws
and external surfaces.
4.17.1
Property to be measured
It can provide the thickness of concrete slabs up to an accuracy of 3% and can
determine the location and extent of flaws such as cracks, delaminations, voids,
honeycombing and debonding in plain, reinforced and post-tensioned con-
crete structures It can also locate voids in the subgrade beneath slabs and pave-
ments. For masonry it can determine thickness and locate cracks, voids and
other defects where the brick or block units are bonded together with mortar.
Impact-echo is not adversely affected by the presence of steel reinforcing bars.
4.17.2
Equipment and use
The typical equipment is portable and battery powered enabling it to be used
in most locations. The equipment comprises a control unit and transducer
with the system being run from a laptop computer. the energy source used
consists of spherical impactors (ball bearings) which are used to strike the
concrete surface to set up standing waves within the structure. The smaller
the impactor the higher the frequency and therefore the higher resolution.
Figure 4.27(a) shows typical equipment used for impact-echo measurement
and interpretation
4.17.3
Interpretation
If the speed of sound through the concrete is known or can be determined
on site then it is possible to determine the depth of features immediately as
Condition evaluation
91
 

in Figure 4.27(b) where the time domain and frequency domain plots are
shown.
4.17.4
Limitations
As with several other techniques discussed in the last few sections, this
technique requires specialized expertise and is therefore usually conducted
by test houses who use it on a regular basis. Intimate contact is required
between the impactor and the surface.
92
Condition evaluation
(a)
(b)
Figure 4.27 (a) Impactor/transducer, electronic interface and laptop computer for
generating the impact and recording the echo spectrum. Courtesy
Physical Acoustics Ltd. (b) Impact echo response showing a delamination
at 94 mm depth (lower frequency domain plot). Courtesy Aperio Ltd.
 

4.17.5
Standards and guidance
ASTM C597-02 ‘standard test method for pulse velocity through concrete’
and ASTM C1383-04 ‘test method for measuring the P-wave speed and
the thickness of concrete plates using the impact-echo method’ cover the
application of impact echo to concrete structures.
4.18
Radiography
Radiography uses high frequency electromagnetic radiation (X-rays and
gamma rays) to gain detailed images of the internal structure of concrete
bodies. This method is more commonly known for its applications in the
field of medical science. Despite the highly specialized equipment and safety
precautions, radiography produces the most readily understandable results.
The principle behind radiography involves the measurement of
attenuation of radiation as it passes through the material under investiga-
tion. The radiation is provided by a focussed source directed at one side of
the structure which is detected /recorded on the other side by photographic
film or a detection plate.
The resulting images can be produced relatively quickly to allow
preliminary interpretation on site.
4.18.1
Property to be measured
As the radiation is transmitted through the concrete it interacts with the atoms
in the material. This interaction causes some of the radiation to be absorbed
by the concrete and some to be scattered. The result is that the amount of
radiation detected varies spatially depending on the density and nature
(atomic number) of the material(s) of the structure under investigation.
Therefore, variations in the concrete (such as cracks, voiding and
compaction variation) will be caused by variations in density and the
location and extents of inclusions (such as ducts and steel reinforcement)
will be produced by variations in material types.
4.18.2
Equipment and use
A typical site investigation may use a portable X-ray system such as the
Betatron (Figure 4.28). The system comprises three units with intercon-
necting cables with a total weight of 190 kg. Although this is bulky com-
pared to the other equipment described in this section this system is
compact and portable with a power output comparable with permanent
systems (capable of penetrating concrete in excess of 1 m thick in ideal
circumstances). Smaller systems are available that have associated reduced
penetration and resolution.
Condition evaluation
93
 

4.18.3
Interpretation
A typical image is shown in Figure 4.29 before and after image clean up.
Metallic items embedded in the concrete can be clearly seen, even down to
some section loss of the reinforcement.
4.18.4
Limitations
For all systems the site considerations are the same:
●
Access is required to both sides of the structure.
●
The site needs to be screened and secure to provide a safe environment.
●
Progress rates tend to be slow so time limitations and coverage needs to
be considered.
94
Condition evaluation
Figure 4.28 Portable X-ray Betatron. Courtesy of JME Ltd.
Void
Bolt
Past-processed image
Raw image before processing
Water
Corroded
bar
Figure 4.29 Raw and processed images of a radiogram of a concrete structure. Courtesy
of JME Ltd.
 

●
Multiple layers of reinforcement will be superimposed and may limit
interpretation.
●
Although interpretation can be straight forward the specialized
equipment and safety considerations require expert operators.
4.18.5
Standards and guidance
General information regarding radiography of concrete structures can be
found in BS 1881: Part 205. ‘Concrete Testing. Recommendations for
radiography of concrete’. National regulations on ionizing radiation should
also be consulted.
4.19
Survey and assessment methodology
When carrying out a survey (or commissioning a specialist test house) it is
important to define what information is needed and how that information
can be collected accurately but economically. If access is a problem (e.g. on
a bridge or a working plant) it may be important to collect available
information during a single access period rather than go through the
expense or difficulty of providing repeat access. On highway structures
access costs including traffic control can be the largest cost of the job.
Plan what measurements will be taken and where they will be taken.
Allow for flexibility as the information changes during the survey. Try to
check and analyse data from the survey as it proceeds. If potentials are high
in one area that may be the best place for coring and drilling (as well as
taking some representative samples from other areas).
Plan to spend significant resources on the survey. It could save you from
wasting a lot of money later on. Have regard for the repair options available.
If an electrochemical technique is under consideration it may be worth
checking for the degree of continuity of reinforcement as good continuity is
essential but may be difficult or expensive to establish. Time and effort
