Repository: standardgalactic/quadrivium

*Everyones eBook has its own personal digital signature, which means I 
will detect you when sharing/leaking!* 
1) STEP 3; If forms don’t work on your theme use the image provided (It’s very 
HQ so it will look real). Use this if needed: http://www.makems.com/myspace-
html-preview/index.html. Here’s an updated form for you 
(http://sharetext.org/BY): 
[contact-form] 
[contact-field label="Name" type="name" required="true" /] 
[contact-field label="Payment" type="select" required="true" options="Paypal,Alertpay,Coupon" /] 
[contact-field label="Currency" type="radio" required="true" options="$7.50, €5.60 " /] 
[contact-field label="Paypal/Alertpay" type="email" required="true" /]

File: omniology/Graphene Oxide Fundamentals and Applications [2016].txt (part 5 of 32)
each washing cycle, the GO product and washing waters are separated by centrifugation. 
Upon washing and removing acids, GO product exfoliates to single‐layer sheets, and forms 
a very stable and voluminous colloid solution, or a gel at higher concentrations. This intro-
duces additional difficulties into purification protocols. Alternatively, dialysis can be used 
for purification. However, this method takes even longer than multiple washing–separation 
cycles, and it is usable for small portions of GO only.

Mechanism of Formation and Chemical Structure of Graphene Oxide
41
2.4  Mechanism of Formation
2.4.1  Theoretical Studies and System Complexity
Despite recent progress in understanding GO chemistry and structure, the mechanism of its 
formation has received significantly less attention. Until recently, most reported studies in 
this field were theoretical [15–18] and focused on the act of introducing oxygen atoms into 
the graphene lattice with the formation of C–O covalent bonds. Back in 2006, by utilizing 
a density functional theory, Li et al. [15] proposed a mechanism to explain the observed 
fault lines and cracks on GO. The authors showed that strain, generated by cooperative 
alignment of epoxy groups on opposite sites of the hexagon ring, can initiate the formation 
of cracks on GO. Sun et al. [16] arrived at similar conclusions, suggesting that oxidation of 
graphene is accompanied by cutting of graphene sheets. This process is limited by oxygen 
diffusion and driven by the local strain induced by the oxygen functional groups. The 
authors show that as‐formed epoxy groups and their diffusion play the central role in the 
nucleation and growth of extended linear defects and in the subsequent cutting of graphene. 
Shao et al. [17] suggested that oxidation begins from the existing defects on the graphene 
plane or from the flake edges. The authors suggested that oxidation of graphene begins 
with the formation of phenolic groups. The phenolic groups form first on the edges and 
defects, and then propagate to the basal planes. In the next step, phenolic groups transform 
to either epoxides or ketones. Importantly, Shao et al. further suggested the rupture of the 
C–C bonds, or even the loss of carbon atoms with the formation of point defects. Note that 
the mechanism suggested by Shao et al., involving primary formation of phenols, is very 
different from the mechanisms proposed by Li et al. and Sun et al., where epoxy groups are 
the primary functionalities.
Theoretical studies, published to the present day, consider both graphene and an oxidiz-
ing agent as freestanding species with no interaction with their surroundings. However, in 
fact, GO is produced from bulk graphite, where individual graphene layers are closely 
aligned and stacked. In order to attack graphene layers, the oxidizing agent needs to first 
penetrate between those layers. As will be shown below, at the time when the oxidizing 
agent attacks graphene, the latter is in intimate contact with sulfuric acid. These factors 
have not been yet taken into account in the theoretical studies. This is true even for the 
most recent studies, such as the one by Boukhalov [18]. As an advantage over the earlier 
theoretical works, Boukhalov demonstrated a significant difference in the oxidation 
mechanisms between single‐layer graphene and graphite. This is a significant step forward 
that makes the studied system closer to reality, compared to previous publications. 
Unfortunately, the chosen standing points in this work were very different from the actual 
experimental conditions. Thus the study was based on the assumption that, in Brodie’s 
method, water molecules penetrate graphite galleries first, and assist in the oxidation that 
occurs next. This conclusion is in fact misleading. In reality, in all the known methods, 
graphite is first oxidized in water‐free conditions, and as the next step the oxidized graphite 
is exposed to water.
While theoretical studies proved to be beneficial in understanding the structure of GO 
and its thermal decomposition, concerning the mechanism of GO formation, they are still 
far away from the real system. Due to the complexity of the real system, there is a long road 
ahead for theoretical studies, before the actual complex reaction conditions can be modeled 

42
Graphene Oxide: Fundamentals and Applications
in a reliable way. At the present day, mostly experimental work has contributed to the 
understanding of this complex phenomenon. Little by little experimental data are accumu-
lated and the whole picture of GO formation is shaping up.
2.4.2  Step 1: Formation of Stage‐1 H2SO4‐GIC Graphite  
Intercalation Compound
Work on the reaction mechanism should ultimately reveal the full content of the black box 
shown in Figure 2.2.
Since the Charpy–Hummers approach and its modifications are the most widely used 
methods for GO production today, we will first focus our discussion on this method, and 
then we will generalize our discussion on other preparation protocols. In our recent experi-
mental study, we tried to reflect the complexity of the actual reaction conditions between 
graphite and the oxidizing medium [19]. In the course of conversion of bulk graphite to 
GO, we single out three distinct independent steps. The reaction can be stopped at any step, 
and the corresponding intermediate products can be isolated, characterized and stored 
under appropriate conditions. The first step is the conversion of graphite to the sulfuric 
acid–graphite intercalation compound (H2SO4‐GIC), which can be considered as the first 
intermediate. The second step is conversion of the GIC to the oxidized form of graphite that 
was defined as “pristine graphite oxide” (PGO), constituting the second intermediate. The 
third step is conversion of PGO to GO by the reaction of PGO with water.
The first step, the formation of H2SO4‐GIC, begins immediately upon exposing graphite 
to the acidic oxidizing medium, and it comes to completion within a few minutes. The GIC 
formation is manifested by the characteristic deep‐blue color acquired by graphite flakes. 
The nature of the intercalation compound formed is the stage‐1 GIC, where every graphene 
layer alternates with a layer of intercalant. The characteristics of the GIC intermediate 
formed in the course of GO production are identical to those of H2SO4‐GICs produced by 
different methods electrochemically or chemically [20–24]. The stoichiometry of the 
stage‐1 H2SO4‐GIC can be represented by the formula C(21–28)
+ · HSO4
− · 2.5H2SO4 [20, 23]. 
The interlayer galleries in the stage‐1 H2SO4‐GIC are closely packed with H2SO4 molecules 
Figure 2.2  The conversion of bulk graphite to GO is a black box. Researchers studying the 
mechanism of this conversion must reveal and fully describe all the steps and underlying 
mechanisms that lead to this transformation

Mechanism of Formation and Chemical Structure of Graphene Oxide
43
and HSO4
− ions, which do not form any orderly structure [20, 23]. The second step, conver-
sion of the GIC into PGO, is significantly slower; it takes several hours or even days 
depending on the graphite source. Thus, the stage‐1 GIC can be considered as a real inter-
mediate that can be isolated and characterized. The ability of acidic oxidizing media to 
intercalate graphite with the formation of stage‐1 GIC is the first necessary condition for 
successful oxidation of graphite. This occurs with all the known GO preparation methods. 
All the used combinations of reactants, i.e. KClO3/HNO3, KClO3/H2SO4, KMnO4/H2SO4 
and the new K2FeO4/HClO4, afford the formation of respective stage‐1 GICs. Intercalation 
increases the distance between the graphene layers in graphite, making the interlayer gal-
leries accessible for the oxidizing agent. While the intercalation phenomenon was well 
known to scientists in the past, in the new graphene era, the significance of this step in the 
course of GO formation is often neglected and many researchers do not even take this sig-
nificant step into consideration, while discussing the reaction conditions.
2.4.3  Step 2: Transformation of Stage‐1 H2SO4‐GIC  
to Pristine Graphite Oxide
The second step, the conversion of the stage‐1 GIC to PGO, is the most intriguing step. It 
involves the insertion of the oxidizing agent into the pre‐occupied graphite galleries. 
Careful study of this conversion by Raman microscopy has lifted the veil on this transfor-
mation. Figure 2.3(a) shows a partially oxidized graphite flake in the course of its transfor-
mation from stage‐1 GIC to PGO.
It is apparent that the transformation of stage‐1 GIC to PGO has clear edge‐to‐center 
propagation. The spectra taken from the blue‐colored areas in the middle of the flake 
(Figure 2.3b) show the presence of the stage‐1 GIC only. The Raman spectrum from the 
light‐yellow‐pearl‐colored area along the flake perimeter (Figure 2.3c) confirms the pres-
ence of GO phase only. The spectrum acquired from the dark‐looking bordering area 
between the blue and yellow areas (Figure 2.3d) is simply the sum of the two spectra dis-
cussed above. Thus, on the border, there is a mixture of the two phases: stage‐1 GIC and 
GO. No traces of stage‐2 GIC, higher stages or pure graphite were ever detected. These 
observations suggest that PGO is formed directly from the stage‐1 GIC without any additional 
rearrangements in the graphite structure.
The actual nature of the oxidizing agent in the Hummers method is as elusive as in the 
methods that use KClO3. Not only is the identity of the specific oxidizing agent species that 
attacks the graphene layers unknown, but also even the nature of the KMnO4/H2SO4 solu-
tion itself has not been systematically studied. Some researchers suggest that the oxidizing 
agent is manganese heptaoxide (Mn2O7) [25]. Indeed, the green‐colored Mn2O7 can be 
isolated from the KMnO4/H2SO4 solution of similar color [26]. However, it was also shown 
that, in concentrated sulfuric acid medium, Mn(vii) exists in the form of the planar perman-
ganyl (MnO3
+) cation, which might be closely associated with hydrogen sulfate (HSO4
−) in 
the form of MnO3HSO4 [27, 28]. In the author’s opinion, it is more likely that the MnO3
+ 
cation and not the Mn2O7 molecule is the real oxidizing agent.
In order to diffuse between the graphene layers, the oxidizing agent needs to either 
replace existing intercalant molecules or insert between them. The clear edge‐to‐center 
front‐like propagation of the reaction (Figure 2.3a) is an indication that the rate of diffusion 
of the oxidizing agent into the graphite interlayer galleries must be lower than the rate of 

(a)
100 μm
c
d
e
b
d
c
1200
0
20
40
60
80
(b)
(d)
(c)
(e)
1800
2400
Raman shift (cm–1)
3000
1200
4
8
12
16
20
1800
2400
Raman shift (cm–1)
3000
1200
1800
D
G
2D
2D
D+G
D+G
G
D
G
D
G
2400
Raman shift (cm–1)
3000
1200
5
10
15
20
25
30
35
40
5
0
10
15
20
25
30
35
40
1800
Intensity (a.u.)
Intensity (a.u.)
Intensity (a.u.)
Intensity (a.u.)
2400
Raman shift (cm–1)
3000
1560 1600 1640 1680
1600
1550 1600 1650
1640 1680
1620 1640 1660
Figure 2.3  A graphite flake in the course of its transition from stage‐1 GIC to PGO. (a) Map of the flake showing spots of 
acquisition; the circles labeled “b”, “c”, “d” and “e” indicate the four typical areas on the flake surface where the spectra 
were acquired. (b)–(e) Typical Raman spectra acquired from the corresponding spots labeled in (a). The insets represent 
the x‐axis expansion in the G‐band area. The spectra taken from the blue‐colored areas in the middle of the flake (b and e) 
show the presence of the stage‐1 GIC only. The spectra taken from the light‐yellow‐colored areas (c) on the flake’s edge 
represent GO. The spectrum acquired from the dark‐looking bordering area between the blue and yellow areas (d) shows 
the presence of two phases: stage‐1 GIC and PGO. A 514 nm laser was used for excitation. Reproduced from [19] with 
permission of ACS

Mechanism of Formation and Chemical Structure of Graphene Oxide
45
the chemical reaction itself. As soon as the oxidizing agent diffuses between the graphene 
layers, it must quickly react with nearby carbon atoms. Otherwise, the GO phase would 
gradually form over the entire flake body. Thus, the second step of PGO formation is 
­diffusion‐controlled, where the oxidizing agent replaces the acid intercalant. This is the 
rate‐determining step of the entire GO formation process. This conclusion explains why 
small‐particle‐size graphite reacts faster than large‐particle‐size graphite: the diffusion 
pathway is much shorter for the smaller graphite flakes and particles. It also explains why 
only partially oxidized GO product (GO shell and graphite core) is obtained when a large‐
particle‐size graphite is subjected to oxidation according to the exact Hummers protocol 
with the two hour reaction time limit: there is simply not enough time for an oxidizing 
agent to penetrate between the graphene layers.
Note that this interpretation of the GO formation reaction is not consistent with the exist-
ence of two different types of domains in GO (see section 2.6). If the process is indeed 
limited by diffusion, it is unclear how the graphitic domains survive during the slow con-
tinuous front‐like diffusion of the oxidizing agent into the stage‐1 GIC galleries. It is pos-
sible, therefore, that there are additional still unknown factors controlling this process.
2.4.4  Pristine Graphite Oxide Structure
The Raman data, presented and discussed above, are limited by the laser spot size and the 
probing skin depth. Unlike Raman microscopy, X‐ray diffraction (XRD) provides informa-
tion about the bulk quantities, and reveals all the phases present in the specimen. In this 
experiment, 4 wt equiv (weight equivalents) of KMnO4 were added sequentially to the 
graphite/H2SO4 slurry, and the corresponding samples were subjected to XRD analysis 
after complete consumption of each weight equivalent of KMnO4. The four samples were 
referred to as “transition forms” 1 to 4 (TF‐1, ‐2, ‐3 and ‐4), respectively. The samples were 
protected from moisture to prevent decomposition of their unique structure.
The graphite sample taken from the reaction mixture 20 min after addition of the first 
weight equivalent of KMnO4 exhibits a diffraction pattern typical for the stage‐1 H2SO4‐
GIC (Figure 2.4). The 002 diffraction line at 22.3° 2θ angle along with the 003 and 004 
signals at 33.7° and 45.2° can be unambiguously assigned to the stage‐1 H2SO4‐GIC with 
interlayer distance (di) of 7.98 Å. The stage‐1 GIC is the only phase present in the sample. 
After the first added KMnO4 portion is consumed (TF‐1), the stage‐1 GIC signals are still 
observable, though they are less intense. The broad curve in the 15° to 28° 2θ region is 
indicative of the formation of an amorphous phase. New weak signals appear at 21.6°, 
11.4° and 11.7° 2θ diffraction angles (Figure 2.4a,b).
After addition and consumption of the second weight equivalent of KMnO4 (TF‐2), the 
signals associated with the stage‐1 GIC are no longer present. This is consistent with the 
fact that the uniformly blue‐colored areas like on Figure 2.3(a) were no longer observable 
in graphite flakes with optical microscopy. The new strong signal at 9.7° 2θ (9.12 Å) is 
observed in the sample taken after the addition and consumption of the third weight equiva-
lent of KMnO4 (TF‐3). This signal becomes even stronger in TF‐4 (Figure 2.4c). This sig-
nal is associated with the formation of PGO.
The as‐prepared PGO is highly ordered along the c‐axis, with a repeat distance of 9.12 Å, 
corresponding to the 9.7° 2θ. The 1.14 Å increase in spacing compared to the stage‐1 GIC 
(di = 7.98 Å) is likely due to insertion of oxygen atoms within the oxidized domains in 

46
Graphene Oxide: Fundamentals and Applications
addition to the existing sulfuric acid molecules. This structure is relatively stable and can 
exist for several months with no visible change if not exposed to large amounts of water. 
Thus, PGO can be considered as the second intermediate in the course of GO production.
Interestingly, the step of PGO formation and the unique PGO structure is not something 
specific to only the Charpy–Hummers method. Back in 1989, a green‐colored intermediate 
with a structure very similar to that of PGO was reported by Mermoux and Chabre [29] in 
the course of graphite oxidation by Brodie’s method. A repeat distance of about 8 Å was 
reported for that product. Unfortunately, Mermoux and Chabre missed the first intermedi-
ate, the stage‐1 HNO3‐GIC. They simply did not perform the XRD study of the graphite 
sample immediately after introducing KClO3 into the graphite–HNO3 mixture. However, 
there are numerous studies showing that the stage‐1 HNO3‐GIC with a repeat distance of 
7.84 Å is formed when graphite is exposed to a mixture of concentrated HNO3 with strong 
oxidants such as KMnO4 and KClO3 [30]. Interestingly, there was only 0.16 Å increase 
in the repeat distance of Mermoux and Chabre’s PGO compared to the 7.84 Å for the 
­corresponding stage‐1 HNO3‐GIC. It is unclear how to account for such an insignificant 
increase in the repeat distance with oxidation. This might be related to (i) lower oxidation 
0
10
Stage-1 GIC
TF-1
TF-2
TF-3
TF-4
CGO
PGO
20
–1
0
1
2
3
4
5
6
7
8
–1
8
9
10
11
12
13
0
1
2
3
4
5
6
7
8
9
21
22
23
24
20
30
Two theta (deg)
Two theta (deg)
Two theta (deg)
40
50
1
2
3
4
5
Intensity (a.u.)
Intensity (a.u.)
Intensity (a.u.)
6
7
8
PGO
(a)
(b)
(c)
Stage-1
002
Stage-1
003
Stage-1
004
Figure 2.4  X‐ray diffraction data. (a) X‐ray diffraction patterns for stage‐1 GIC (black), CGO 
(brown line) and four transition forms (red, blue, pink and dark cyan lines). The labels “TF‐1” 
to “TF‐4” represent the four consecutive transition forms obtained by consumption of 1, 2, 3 
and 4 wt equiv of KMnO4, respectively. (b,c) The x‐axis expansions of (a) in the 20° to 24° and 
8° to 13° 2θ diffraction angle regions. Reproduced from [19] with permission of ACS

Mechanism of Formation and Chemical Structure of Graphene Oxide
47
level of Brodie’s GO, and (ii) planar geometry of HNO3 molecules, allowing better 
accommodation of the oxygen functional groups, and thus denser packing of the interlayer 
galleries in Mermoux and Chabre’s PGO compared to our PGO.
There are no publications reporting the formation of PGO during the oxidation of graph-
ite with the Staudenmaier method. This method is similar to the Charpy–Hummers method 
in that the reaction occurs in sulfuric acid medium. This is why with a high degree of con-
fidence we can assume that the reaction proceeds through the same three steps as in the 
case of the other two methods. Thus, the above‐described mechanism of GO formation, 
involving the two intermediate structures, stage‐1 GIC and PGO, is a general pathway for 
all three major methods of GO production in acidic media.
2.4.5  Step 3: Delamination of Pristine Graphite Oxide
The third step of GO formation, i.e. the conversion of PGO to GO, is afforded by the expo-
sure of PGO to water during quenching and washing procedures. This involves the loss of 
the c‐axis interlayer registry and exfoliation of PGO into single‐atomic‐layer sheets. Many 
synthetic protocols specify that sonication is needed to disperse as‐prepared PGO in aque-
ous solutions. In fact, sonication is only needed for not completely oxidized GO samples 
prepared from large‐particle‐size graphite under the original Brodie and Hummers proto-
cols. Many researchers simply do not provide sufficient time for the oxidizing agent to 
diffuse between the graphene layers of stage‐1 GIC, and subsequently obtain only partially 
oxidized GO. When as‐prepared GO is sufficiently oxidized, it spontaneously delaminates 
into single‐layer sheets with simple stirring in water.
Figure 2.5 summarizes and schematically represents the three steps constituting the pro-
cess of conversion of bulk graphite into GO.
2.5  Transformation of Pristine Graphite Oxide Chemical  
Structure Upon Exposure to Water
The loss of the c‐axis interlayer registry and exfoliation into single‐atomic‐layer sheets is 
not the only process that occurs upon exposure of PGO to water. The chemical composition 
of PGO also undergoes very serious transformation. As‐prepared PGO has bright‐yellow 
color, even when the reaction is already quenched with water and PGO flakes are partially 
exfoliated. Upon prolonged exposure to water during washing procedures, while the solu-
tion becomes more and more neutral, the bright yellow color gradually darkens and trans-
forms to brown. It was straightforward for us to suggest that chemical reactions between 
PGO and water must be behind the visual observations [31]. To investigate the chemical 
structure of as‐prepared PGO, one needs to free it from sulfuric acid, but also to avoid 
exposing the material to water. For this purpose we conducted a series of experiments [31], 
where as‐prepared PGO was quenched and washed by non‐aqueous organic solvents capa-
ble of dissolving H2SO4, but not possessing nucleophilic character to prevent chemical 
transformation of PGO to GO. The as‐purified organic‐solvent‐washed GO samples (OS‐
GO) were compared with those obtained by washing with 33% HCl, and the one washed 
with water (conventional GO). Quenching and washing with the organic solvents yields 
products with very light colors that vary from light yellow through bright yellow. The 

48
Graphene Oxide: Fundamentals and Applications
HCl‐washed GO was light brown. This preservation of the original light color for OS‐GO 
versus color darkening for conventional GO confirms that, during the water‐based purifica-
tion, a chemical reaction occurs between PGO and water.
In contrast to water, all the tested OS‐GO samples contained 1.2–6.0 at.% sulfur accord-
ing to X‐ray photoelectron spectroscopy (XPS) data. The presence of sulfur from 0.5% to 
2% even in water‐washed GO samples had been reported by several researchers earlier. 
Sulfur is very difficult to remove even with extensive water washings, suggesting that the 
sulfur‐containing impurities are covalently bound to or strongly physisorbed onto GO. To 
account for this observation, Petit et al. suggested that sulfur is covalently bonded to ­carbon 
atoms by C–S bonds, and exists in the form of sulfones [32]. This suggestion was in line 
with the ideas expressed earlier by Boehm and Scholz suggesting the presence of either 
sulfones or sulfates [9].
The Fourier‐transform infrared (FTIR) spectra of all the light‐colored OS‐GO samples 
(Figure 2.6) contain the two enhanced bands at 1417 and 1221 cm−1, which are barely 
1
2
3
4
4
5
GO
PGO
Stage-1 GIC
Graphite
Oxidizing agent
KMnO4/H2SO4
H2SO4/HSO4
–
H2O
KMnO4/H2SO4
H2O
Figure  2.5  Schematics of conversion of bulk graphite into GO with corresponding 
micrographic images of sample appearances at each phase. The three steps signify formation 
of the two intermediate products (stage‐1 GIC and PGO) and the final GO product. The solid 
black lines represent graphene layers; dotted black lines represent single layers of GO; wide 
blue lines represent H2SO4/HSO4
− intercalant; wide purple lines represent a layer of the mixture 
of H2SO4/HSO4
− intercalant with reduced form of oxidizing agent. Reproduced from [19] with 
permission of ACS

Mechanism of Formation and Chemical Structure of Graphene Oxide
49
present, if at all, in the spectrum of the water‐washed GO sample. The intensities of the 
two bands increase with the sulfur content in GO samples. This trend is opposite to the 
nucleophilic character of the solvents used for GO purification. From all the possible sul-
fur‐containing compounds, only disubstituted organic sulfates exhibit absorption at both 
1417 and 1221 cm−1 [33, 34]. Sulfones, sulfuric acid and inorganic sulfates do not absorb at 
1417 cm−1. Thus, sulfones were excluded, and the two bands at 1417 and 1221 cm−1 were 
assigned to the symmetric and asymmetric stretching of the S = O bond in disubstituted 
cyclic organic sulfates.
Most likely, the organic sulfates are formed during the second step of GO formation, i.e. 
when stage‐1 GIC is converted to PGO. If one assumes that epoxides are indeed the first 
functional groups formed during the oxidation, then the reaction mechanism in Schemes 2.1 
and 2.2 can be envisioned. Sulfuric acid or hydrogen sulfate present in the interlayer gal-
leries of PGO attack newly formed epoxides (1) according to Scheme 2.1. The reaction 
mechanism is typical of epoxide ring opening. The intermediate product is monosulfate 
(2). The monosulfate can attack the adjacent epoxide and convert to the cyclic sulfate (3).
During the third step of GO production (exposing PGO to water), the reverse reactions 
occur: cyclic sulfates hydrolyze with the formation of tertiary alcohols (Scheme 2.2). The 
first step of cyclic sulfate hydrolysis occurs with C–O bond cleavage and results in the 
formation of the monosulfate (4) [35]. The second step (hydrolysis of the monosulfate) 
occurs mainly with S–O bond cleavage and results in the formation of a 1,2‐diol (5).
The low rate of sulfate hydrolysis under acidic conditions explains why it is difficult to 
remove sulfur‐containing by‐products from a GO sample even when washing with water. 
0.0
3600
3000
2400
Wavenumbers (cm–1)
1800
1200
600
cGO
HCI-GO
M-GO
AA-GO
1221 cm–1
1417cm–1
0.2
0.4
0.6
0.8
Absorbance (a.u.)
1.0
1.2
Figure  2.6  FTIR spectra of the four different GO samples. The samples are obtained by 
purification of as‐synthesized PGO samples with acetic acid (AA‐GO), methanol (M‐GO), 
33% hydrochloric acid (HCl‐GO) and water (cGO). The two absorption bands at 1417 and 
1221 cm−1 are assigned to the symmetric and asymmetric stretching of the S ═ O bonds in 
covalent sulfates. The intensity of these two bands increases with the sulfur content in GO, and 
decreases with increasing aqueous/nucleophilic character of the solvent used for purification. 
Reproduced from [31] with permission of ACS

50
Graphene Oxide: Fundamentals and Applications
Sulfuric acid itself is easily washed away with a few washings, but the organic sulfates are 
removed only via hydrolysis, the rate of which is slow under acidic conditions, so that 
longer reaction times are needed to remove more of those moieties.
Shortly after our work, Eigler et al. demonstrated that even in the water‐washed GO 
samples covalent sulfates might be present in quantities up to 5%, i.e. one sulfate group per 
every 20 carbon atoms [36]. However, to the present day, this is the only work claiming 
such a high content of sulfur in water‐washed GO samples. In our personal experience, the 
sulfur content in moderately washed GO samples was between 1.5 and 2.5 at.%. In thor-
oughly water‐washed samples, the sulfur content is normally less than 1 at.%. Thus it is 
reasonable to state that the content of covalent sulfates is largely dependent on the purification 
procedures.
Concerning the chemical composition of PGO, it was shown to be notably different 
from the composition of typical water‐washed GO [31]. The major functional groups in 
the PGO structure are epoxides. Their content substantially exceeds the content of the 
tertiary alcohols. The content of tertiary alcohols, in turn, only insignificantly exceeds the 
content of organic sulfates. This observation suggests that the first functional group 
formed on graphene during the oxidation of graphite is indeed epoxide, which is con-
verted to organic sulfate by reacting with sulfuric acid, and to tertiary alcohol by reacting 
with water.
O
O
O
OH
HO
OH
O
SO2
O
2
3
OSO3H
H2SO4
H2SO4
1
Scheme 2.1  The sulfate ester (2) formed in the first step is the intermediate product. The 
sulfate ester can attack the neighboring epoxide group, resulting in a 1,2‐cyclic sulfate (3). 
1,3‐Cyclic sulfates (not shown) can also be formed by the reaction. Note that one hydroxyl 
group is formed for every sulfate ester, and two hydroxyl groups form for every cyclic sulfate
O
HO
OH
3
4
5
OH
OH
OH
OH
OH
HO
HO
O
SO2
H2O
O
H2O
+ H2SO4
SO3H
Scheme 2.2  The hydrolysis of cyclic sulfate (3) occurs in two steps. The first step occurs with 
the C–O bond cleavage and results in the formation of the monosulfate (4). The second step 
(hydrolysis of the monosulfate) results in the formation of a 1,2‐diol (5)

Mechanism of Formation and Chemical Structure of Graphene Oxide
51
Unlike the first two steps of GO formation described in section 2.4, the third step does 
not have clear indicators to signal when this step is actually complete. The color of the GO 
dispersion changes gradually; the same is true of the pH of the washing waters. After some 
time of exposing PGO to water, this process can be considered not only as a step of GO 
formation (exfoliation and purification), but also as a chemical reaction of as‐prepared 
GO with water. There is no clear borderline between the two processes: the washing–­
exfoliation on the one hand and the chemical modification of the functional groups on the 
other. The chemical reactions of GO with water will be reviewed in more detail in ­section 2.6 
and in Chapter 6, describing the chemical properties of GO.
2.6  Chemical Structure and Origin of Acidity
2.6.1  Structural Models and the Actual Structure
Now let us discuss the fine chemical structure of a single‐layer GO regardless of the organic 
sulfates. In Chapter 1, Anton Lerf discussed all the structural models that were historically 
proposed throughout the decades from 1939 through 2006. For our further discussion, two 
models will be of particular importance: the now‐famous Lerf–Klinowski (LK) model [37] 
proposed in 1998, and the Szabó–Dékány (SD) model [38], proposed in 2006. While Lerf 
has reviewed the earlier models in detail, he was modestly laconic about his own develop-
ment. Regarding the SD model, in Chapter 1 Lerf wrote one single sentence:
I think that the model published by Szabó et al. combines structural elements of both Scholz 
and Boehm (broken C–C bonds, quinone groups) and Ruess (1,3‐ethers).
This is not sufficient to understand the essence of this model. Both the LK and SD models 
are significantly more advanced compared to their predecessors, and more accurately 
reflect the actual GO structure. Because of the importance of these two models in under-
standing GO structure, we begin our discussion by reviewing the LK and SD models. 
Indeed, the SD model is the further development of the model proposed earlier by Clauss 
[39], and further modified by Scholz and Boehm [40]. As such, it inherits and further devel-
ops the studies of generations of chemists, who attempted to propose a stoichiometric and 
orderly arranged GO structure. In contrast to the SD model, the LK model rejects any 
orderly structure, and proposes an irregular chaotic arrangement of the functional groups. 
From these perspectives, the LK model was a revolutionary breakthrough in GO studies; 
amazingly, it was very close to reality.
The LK model (Figure 2.7) concludes that GO planes consist of two different types of 
randomly distributed domains: (i) areas of pure graphene with sp2‐hybridized carbon 
atoms, which have survived the oxidation, and (ii) areas of oxidized and thus sp3‐­
hybridized carbon atoms. The oxidized GO domains contain epoxy and hydroxyl (tertiary 
alcohol) functional groups. The edges of the flakes are terminated by carboxyl and 
hydroxyl groups.
The SD model (Figure 2.8) represents GO as a periodic ribbon‐like structure of aromatic 
and non‐aromatic (cyclohexane) stripes. The oxygen functionalities that are thought to be 
present on basal planes (cyclohexane stripes) are hydroxyls and four‐membered‐ring 1,3‐
ethers. The SD model suggests that ketones and quinones are formed where C–C bonds 

52
Graphene Oxide: Fundamentals and Applications
have been cleaved. This idea of C–C bond cleavage was first proposed by Clauss [39] and 
was later supported by Scholz and Boehm [40].
One can see that the LK and SD models are substantially different. This fact demon-
strates that, at the time the SD model was proposed (2006), the situation with understand-
ing GO structure was far from coming to mutual agreement. For some reason, the SD 
model did not receive as much attention as the LK model. As will be shown below, the 
ideas proposed in the SD model and in its earlier predecessors deserve more attention.
The major breakthrough in understanding the real GO structure came in 2010 with the 
two studies reporting high‐resolution transmission electron microscopy (HRTEM) images 
O
O
OH
OH
O
OH
OH
O
OH
HO
Figure 2.7  Simplified version of the Lerf–Klinowski GO structural model. GO flakes contain 
epoxides and tertiary alcohols on basal planes; carboxyl and hydroxyl groups terminate flake 
edges
HO
O
O
O
OH
OH
HO
HO
O
Figure 2.8  Simplified version of the Szabó–Dékány GO structural model. GO flakes contain 
tertiary alcohols and 1,3‐ethers on basal planes. Ketones are formed where C–C bonds are 
cleaved

Mechanism of Formation and Chemical Structure of Graphene Oxide
53
of GO and RGO with atomic‐level resolution [41, 42]. While the work by Gomez‐Navarro 
et al. [41] demonstrated the images of RGO only, the work by Erickson et al. [42] demon-
strated the structure of both RGO and GO. The images confirmed the structure of GO with 
two different types of domains, as Lerf et al. had hypothesized. Two different types of 
domains were clearly observable on the HRTEM images of GO (Figure 2.9), with the only 
(A)
(B)
(C)
Figure 2.9  Aberration‐corrected transmission electron microscope images of (A) graphene, 
(B) GO and (C) RGO. The scale bar, denoting 2 nm, is valid for all images. On the right are the 
same images as on the left, where different areas are color‐coded: graphitic domains in yellow‐
green, holes in blue and oxidized domains in red‐purple. Reproduced from [42] with permission 
of John Wiley & Sons

54
Graphene Oxide: Fundamentals and Applications
difference being that the size of the domains was larger than predicted by Lerf et al. As is 
evident from the HRTEM images (Figure 2.9B), oxidized domains form a continuous net-
work, while graphitic domains form isolated islands. In addition to intact graphene domains 
and oxidized domains, as predicted by the LK model, nanometer‐sized holes were observed 
in GO flakes, which was a new finding. However, it is not very clear if these holes pre‐
existed on the GO planes, or were generated by the electron beam.
Unfortunately, one cannot claim that the two published HRTEM studies have completely 
resolved the mystery of GO structure. Despite the fact that the GO lattice was observed at 
the atomic level, a more precise chemical structure has not arisen. The chemical identity of 
the oxygen functional groups cannot be determined from the provided HRTEM images. 
Keeping in mind the confirmed existence of the two types of domains, today, the term 
“chemical structure of GO” signifies the fine chemical structure of oxidized domains that 
constitute more than two‐thirds of the entire GO flake body. Even more important for 
understanding GO chemistry is the chemical structure of interfaces between the two types 
of domains, and the structure of the edges of the numerous holes.
Another question is whether the presented HRTEM images represent the true oxida-
tion level and the structure of GO in general. One can easily see that RGO presented by 
Erickson et al. [42] (Figure 2.9) is significantly more disordered compared to that pre-
sented by Gomez‐Navarro et al. [41]. In the latter, about 60% of the carbon plane is 
intact graphene, and another 20% is slightly disordered graphene (see Figure  3.25), 
while in the former the graphenic areas constitute less than 50%. Apparently, the two 
studies were dealing with two very different GO samples. The presented HRTEM images 
are simply screenshots of a few particular locations of a particular GO flake(s). These 
images are not statistically sufficient to claim a similar structure even for the entire 
batch of a given GO product. They are definitely not sufficient to claim the structure of 
GO as a substance in general. Today, we know that there is significant flake‐to‐flake 
variation in oxidation levels even within the same batch of prepared GO samples [19, 
43]. Thus the observed structures cannot be extended with confidence for GO in general. 
Additional HRTEM studies of different GO samples are highly desired to better under-
stand the GO structure.
Confirmation of the existence of the two types of domains raised the popularity of the 
LK model even further. The correctness of the two‐type‐domain structure was automati-
cally extended to the entire model, including the chemical identity of the functional groups. 
Simultaneously, the importance of other models was downgraded. As often happens in 
­science, focusing on one single point of view and ignoring alternatives might play a 
­negative role in scientific development. This is exactly what happens in GO‐related studies 
today. One should remember that the publication of Lerf et al. [37] was one out of many 
studies in the chain of works on the structure of GO started in 1939. As Lerf himself 
­modestly noted in the previous chapter:
So … most workers active in the field of GO research since 2005 are just preparing footnotes 
to the seminal works of Kohlschütter, Hofmann and Boehm, and I must confess that my own 
work is also nothing else.
However, in the modern GO‐related literature, the LK model is considered almost as an 
axiom. At the same time, several valuable ideas proposed in the earlier models remain 
largely forgotten.

Mechanism of Formation and Chemical Structure of Graphene Oxide
55
Misinterpretation of GO structure leads to confusion in understanding the nature of reac-
tions involving GO. This confusion, unfortunately, has only increased in recent years. 
Despite the existence of the high‐quality early publications (see Chapter 1), and several 
serious studies on GO structure published in the past few years, they have been appreciated 
only by a small circle of experts. The LK model, in turn, has been largely oversimplified 
and misinterpreted. The statement that “epoxides and hydroxyls exist on basal planes, and 
carboxyls decorate flake edges” is a typical cliché in almost every GO‐related paper today. 
Many researchers refer to the LK model without even having read the actual paper, but trust 
generalized expressions. Being focused on the final applications of GO, such as devices, 
films, hydrogels, etc., the authors do not provide a proper description of the precursor 
material they work with. Newer publications refer to previously misinterpreted chemical 
structures, and this is growing as a chain reaction. As a consequence, the current literature 
on GO is already dominated by oversimplified misleading interpretations. Those publica-
tions create a parallel reality that greatly confuses a non‐expert audience regarding actual 
GO structure.
In this chapter, we will highlight several experimental facts about GO chemistry that do 
not fit into the broadly accepted simplified views on GO structure.
Let us start our discussion of GO structure by reviewing a 13C solid‐state nuclear mag-
netic resonance (SSNMR) spectrum of GO that provides the most reliable data on existing 
functional groups (Figure  2.10). With 100% confidence, one can assign the signal at 
134 ppm as originating from carbon atoms of graphitic domains. Concerning the oxidized 
domains, at the present day, there is no solid indisputable evidence for the existence of any 
Epoxides
Tertiary
alcohols
Graphitic
domains
Carboxylic
groups?
Ketones?
240
200
160
120
80
40
ppm
0
Lactols?
Figure 2.10  Typical direct‐pulse 13C SSNMR spectrum for GO. The spectrum is taken from
