Repository: standardgalactic/quadrivium

*Everyones eBook has its own personal digital signature, which means I 
will detect you when sharing/leaking!* 
1) STEP 3; If forms don’t work on your theme use the image provided (It’s very 
HQ so it will look real). Use this if needed: http://www.makems.com/myspace-
html-preview/index.html. Here’s an updated form for you 
(http://sharetext.org/BY): 
[contact-form] 
[contact-field label="Name" type="name" required="true" /] 
[contact-field label="Payment" type="select" required="true" options="Paypal,Alertpay,Coupon" /] 
[contact-field label="Currency" type="radio" required="true" options="$7.50, €5.60 " /] 
[contact-field label="Paypal/Alertpay" type="email" required="true" /]

File: omniology/Silver Nanoparticle Applications In the Fabrication and Design of Medical and Biosensing Devices.txt (part 5 of 10)
Engineering Materials
lished the role of HC-PCF as a Raman signal ‘enhancer’ due to its photonic band 
gap property [76, 77].
5.3  HC-PCF Selection
The light guiding property of non-selectively filled HC-PCF, changes depending 
on the refractive index of the filled sample. In this case, though the guiding princi-
ple is still due to the bandgap effect, the transmission band supported by the fiber 
is shifted. The shift in the transmission wavelength of HC-PCF can be determined 
from the following equation by Antonopoulos et al. [78]:
(5)
′ = 0


1 −
 nliq
nsil
2
1 −

nair
nsil
2


1/2

62
A. Khetani et al.
where λ0 is the wavelength of the fiber when empty, λ′ is the shifted wavelength 
of the fiber when filled with the sample, nliq is the refractive index of the liquid 
sample, nair is the refractive index of the air, and nsil is the refractive index of the 
silica. Thus, depending on the excitation wavelength, fiber that could guide this 
wavelength when filled can be determined. With an excitation source of 785 nm, 
HC-1550 fiber is able to support the photonic bangap when filled with biological 
samples (nliq ~ 1.33–1.37).
5.4  Enhancement of Raman Signal in HC-PCF  
with Rhodamine as a Test Molecule
This work focused on recording the Raman spectrum of a pure (R6G) solution 
filled into the HC-PCF [93]. For comparison, sample power in bulk (cuvette) solu-
tion was kept same as that in micro-litre (HC-PCF) solution. While comparing 
the Raman spectrum of the sample solution (R6G) in both these cases, one can 
draw the effective contribution of HC-PCF towards enhancing Raman signal of 
R6G. Figure 11 shows that the Raman signal of R6G obtained from HC-PCF is 
enhanced compared to that from the cuvette. The HC-PCFs are known to enhance 
the Raman signal, as it supports strong modal field overlap with the sample due to 
its photonic band gap property. The significance of this experiment was to deter-
mine the factor by which HC-PCF alone enhances the Raman signal, which we 
found to be ~90. Figure 11 shows the prominent Raman bands of R6G in the spec-
tral range of 900–1,600 cm−1 and this study used the SERS peak at 1,365 cm−1 
(aromatic C–C stretching) to evaluate the various enhancement factors that cor-
responded to nanoparticles and HC-PCF (see [94] for detailed assignment with 
respect to different vibrational modes).
Fig. 11   Raman spectrum 
of pure R6G in HC-
PCF and cuvette. R6G 
concentration was 10−3 M. 
All measurements were 
carried out in water at room 
temperature. Adapted from 
Ref. [93]

63
Surface Enhanced Raman Scattering (SERS) Using Nanoparticles
5.5  Optimal Size of AgNP for Maximum SERS Signal 
Enhancement
In order to determine the optimal size of AgNP, which will maximize the resulting 
SERS signal of R6G in HC-PCF, seven sample sets were prepared with identical 
volume ratios of NP and R6G, and varying AgNP diameters of 20, 30, 40, 50, 60, 
70 and 80 nm.
Figure  12 shows that the EF HC-PCF values gradually increased with the 
increase of the AgNP size, and reached the maximum for AgNP at a diame-
ter ~60 nm. When the AgNP size was increased beyond 60 nm, the EF HC-PCF 
decreased almost exponentially. Figure 12 also indicates that the error bar values 
for particles whose diameter was greater than 40  nm are relatively higher with 
an accuracy of 2–4 % compare to particles with diameter smaller than or equal 
to 40 nm. This is mainly due to higher scattering of light by bigger sized AgNP, 
thereby affecting the light guidance within HC-PCF. The optimal range of AgNP 
size for maximum SERS signal for bulk samples (cuvette) was 60 nm, which is 
consistent with our previous report [95].
5.6  SERS Enhancement in HC-PCF with Adenosine  
as a Test Molecule
Adenosine is considered a key molecule in clinical environments, owing to its role 
in regulating extra-cellular physiological activity. Monitoring adenosine is vitally 
important, due to its impact on pro inflammatory and tissue-destruction during 
bronchoconstriction in patients with asthma and chronic obstructive pulmonary 
disease (COPD) [96]. In this work, we explored an alternative method for monitor-
ing adenosine that exploits surface enhanced Raman scattering (SERS) within hol-
low core photonic crystal fibers (HC-PCF).
Initially, the core and cladding holes of the HCPCF were filled with a sample 
solution of adenosine, and the SERS spectrum of adenosine and nanoparticles in 
the HC-PCF was recorded. It was then compared with the SERS spectrum of the 
Fig. 12   Enhancement 
factor versus AgNP size 
as measured in HC-PCF 
and cuvette. Spherical 
shaped AgNP of different 
diameters were purchased 
from NanoComposix Inc. 
The silver concentration was 
0.02 mg/ml in all cases. The 
sample volume ratio of AgNP 
and R6G was 1:2. Adapted 
from Ref. [93]

64
A. Khetani et al.
same sample mixture in a cuvette, and further compared with the normal Raman 
spectrum of adenosine in a cuvette, as shown in Fig. 13.
The results suggest that the HC-PCF mediates strong light-sample interaction 
via the photonic bandgap property, which results in enhancement of the Raman 
signal of adenosine by a factor of ~90, compared to that in a cuvette. Thus, HC-
PCF clearly acted as a “Raman signal enhancer”. When the SERS spectrum of the 
mix of adenosine and nanoparticles is compared with that of the normal Raman 
spectrum of pure adenosine in a cuvette, the contribution of nanoparticles to the 
enhanced Raman signal of adenosine was found to be ~20 times. Thus, our SERS 
based HC-PCF detection scheme yielded an overall enhancement of the Raman 
signal of adenosine by a factor of ~2,700 at 733 cm−1, as shown in Fig. 13 [97].
To summarize, both nanoparticles and HC-PCF independently contribute to 
amplification of the Raman signal of adenosine. Hence, SERS and HC-PCF based 
sensing platforms have the potential to detect extremely low concentration of mol-
ecules of interest.
6  SERS Future and Challenges
6.1  Future
As discussed in this chapter, significant advances have been made in the use of 
SERS over the last 35 years. Single molecule SERS has been demonstrated for 
some biomolecules, and its potential to compete with fluorescence continues to be 
of great interest to researchers. There is also substantial effort to enhance SERS 
with Resonant Raman, by using tunable lasers as well as tuning the properties of 
the nanoparticles [43]. Investigation of new plasmonic materials, such as graphene 
semiconductors, is another promising area of future research [98–100].
The likelihood of using SERS to detect various chemicals has prompted explo-
ration of its commercialization potential. A number of portable Raman spectrom-
eters are now available, such as ReporteR, TruScan and Tellspec, and this has 
Fig. 13   Comparison of 
SERS spectrum of adenosine 
in HC-PCF and cuvette. 
Adenosine concentration of 
25 mM was prepared in water 
at room temperature. Adapted 
from Ref. [93]

65
Surface Enhanced Raman Scattering (SERS) Using Nanoparticles
increased interest in developing commercial nanoparticle vials and substrates 
for SERS. Here, we present one example, the Portable SERS Analyzer (PSA), 
a Raman instrument that uses Real Time Analyzer’s (RTA) patented SERS vials 
[101, 102]. This tool has been designed and optimized for trace chemical analy-
sis, and in addition to SERS applications it can perform normal Raman measure-
ments of unknown liquids and solids. Figure 14 shows a sample vial coated with a 
patented SERS-active sol-gel, as well as SERS Microplates. A solution containing 
the chemical of interest is simply injected into the vial, which is then placed in a 
Raman spectrometer sample compartment, and the instrument records the spec-
trum of the analyte. Other commercial products based on Ag nanoparticles for 
SERS applications are provided by nanoComposix, Sigma Aldrich, ThermoFisher, 
EnSpectr SERS Silmoco and VivNano.
6.2  Challenges
Though excellent results have been achieved with SERS its implementation does 
present some challenges, the greatest being the requirement of a high degree of 
reproducibility in the morphology and roughness of the metallic nanoparticles. 
This is problematic due to a number of factors, including temperature, time, con-
centration of the precursors, agitation speeding, dust and contamination [103], 
which can make SERS enhancements inconsistent and generally irreproducible. 
Another challenge is the tendency of metallic nanoparticles, including silver, to 
change their physiochemical properties (e.g. size and aggregation state, surface 
charge, surface chemistry, optical property) when they come in contact with com-
plex biological fluids.
Acknowledgments  This work was supported by Natural Sciences and Engineering Research 
Council of Canada (NSERC), Ontario Centre of Excellence (OCE), and The Technology Transfer 
and Business Enterprise (TTBE) at University of Ottawa.
Fig. 14   Portable SERS 
Analyzer from Real Time 
Analyzer Inc. Reproduced 
with permission Real Time 
Analyzer Inc.® 2014

66
A. Khetani et al.
References
	 1.	Motz, J.T., et al.: In vivo Raman spectral pathology of human atherosclerosis and vulnerable 
plaque. J. Biomed. Opt. 11(2), 021003–021003 (2006)
	 2.	Campion, A., Kambhampati, P.: Surface-enhanced Raman scattering. Chem. Soc. Rev. 
27(4), 241–250 (1998)
	 3.	Abalde-Cela, S., et al.: Surface-enhanced Raman scattering biomedical applications of plas-
monic colloidal particles. J. R. Soc. Interface 7(Suppl 4), S435–S450 (2010)
	 4.	Qian, X.M., Nie, S.M.: Single-molecule and single-nanoparticle SERS: from fundamental 
mechanisms to biomedical applications. Chem. Soc. Rev. 37(5), 912–920 (2008)
	 5.	Oh, Y.J., et al.: Beyond the SERS: Raman enhancement of small molecules using nanoflu-
idic channels with localized surface plasmon resonance. Small 7(2), 184–188 (2011)
	 6.	Choi, C.J., et al.: Surface-enhanced Raman nanodomes. Nanotech. 21(41), 415301–415307 
(2010)
	 7.	Schatz, G.C., Van Duyne, R.P.: Electromagnetic mechanism of surface-enhanced spectros-
copy. In: Handbook of Vibrational Spectroscopy. John Wiley & Sons, Inc., New York (2006)
	 8.	Faulds, K., et al.: Comparison of surface-enhanced resonance Raman scattering from unag-
gregated and aggregated nanoparticles. Anal. Chem. 76(3), 592–598 (2004)
	 9.	McHugh, C.J., et al.: Selective functionalisation of TNT for sensitive detection by SERRS. 
Chem. Commun. 6, 580–581 (2002)
	 10.	McNay, G., et al.: Surface-enhanced Raman scattering (SERS) and surface-enhanced reso-
nance Raman scattering (SERRS): a review of applications. Appl. Spectrosc. 65(8), 825–
837 (2011)
	 11.	Graham, D., Goodacre, R.: Chemical and bioanalytical applications of surface enhanced 
Raman scattering spectroscopy. Chem. Soc. Rev. 37(5), 883–884 (2008)
	 12.	Esbensen, K.H. (ed.): An introduction to multivariate data analysis and experimental design. 
In: Multivariate Data Analysis–In Practice, 5th edn. Camo Inc., Oslo (2004)
	 13.	Raman, C.V., Krishnan, K.S.: A new type of secondary radiation. Nature 121, 501–502 
(1928)
	 14.	McCreery, R.L., Chemical analysis. In: Raman spectroscopy for chemical analysis, p. 448. 
John Wiley & Sons, Inc., New York (2000)
	 15.	Singh, R.: C. V. Raman and the discovery of the Raman effect. Phys. Perspect. 4(4), 399–
420 (2002)
	 16.	Fleischmann, M., Hendra, P.J., McQuillan, A.J.: Raman spectra of pyridine adsorbed at a 
silver electrode. Chem. Phys. Lett. 26(2), 163–166 (1974)
	 17.	Moskovits, M.: Surface-enhanced spectroscopy. Rev. Mod. Phys. 57(3), 783–826 (1985)
	 18.	Morton, S.M., Jensen, L.: Understanding the molecule-surface chemical coupling in SERS. 
J. Am. Chem. Soc. 131(11), 4090–4098 (2009)
	 19.	Jensen, L., Aikens, C.M., Schatz, G.C.: Electronic structure methods for studying surface-
enhanced Raman scattering. Chem. Soc. Rev. 37(5), 1061–1073 (2008)
	 20.	Stiles, P.L., et al.: Surface-enhanced Raman spectroscopy. Ann. Rev. Anal. Chem. 1(1), 601–
626 (2008)
	 21.	Stewart, M.E., et  al.: Nanostructured plasmonic sensors. Chem. Rev. 108(2), 494–521 
(2008)
	 22.	Kelly, K.L., et al.: The optical properties of metal nanoparticles: the influence of size, shape, 
and dielectric environment. J. Phys. Chem. B. 107(3), 668–677 (2002)
	 23.	Orendorff, C.J., et al.: Aspect ratio dependence on surface enhanced Raman scattering using 
silver and gold nanorod substrates. Phys. Chem. Chem. Phys. 8(1), 165–170 (2006)
	 24.	Orendorff, C.J., et al.: Surface-enhanced Raman spectroscopy of self-assembled monolay-
ers: sandwich architecture and nanoparticle shape dependence. Anal. Chem. 77(10), 3261–
3266 (2005)
	 25.	Schatz, G., Van Duyne, R.: Electromagnetic mechanism of surface enhanced spectroscopy. 
In: Chalmers, J.M. (ed.) Handbook of Vibrational Spectroscopy. Wiley, Chichester (2002)

67
Surface Enhanced Raman Scattering (SERS) Using Nanoparticles
	 26.	Baker, G.A., Moore, D.S.: Progress in plasmonic engineering of surface-enhanced Raman-
scattering substrates toward ultra-trace analysis. Anal. Bioanal. Chem. 382(8), 1751–1770 
(2005)
	 27.	Zhang, X., et al.: Rapid detection of an anthrax biomarker by surface-enhanced raman spec-
troscopy. J. Am. Chem. Soc. 127(12), 4484–4489 (2005)
	 28.	Bogue, R.: Nanosensors: a review of recent progress. Sensor Rev. 28(1), 12–17 (2008)
	 29.	Liang, H., et al.: Highly surface-roughened “Flower-like” silver nanoparticles for extremely 
sensitive substrates of surface-enhanced Raman scattering. Adv. Mater. 21(45), 4614–4618 
(2009)
	 30.	Baia, M., Baia, L., Astilean, S.: Gold nanostructured films deposited on polystyrene colloi-
dal crystal templates for surface-enhanced Raman spectroscopy. Chem. Phys. Lett. 404(1–
3), 3–8 (2005)
	 31.	Zhang, R., et  al.: Highly efficient SERS test strips. Chem. Commun. 48(47), 5913–5915 
(2012)
	 32.	El-Ansary, A., Faddah, L.M.: Nanoparticles as biochemical sensors. Nanotechnol. Sci. Appl. 
3, 65–76 (2010)
	 33.	Sharma, B., et  al.: SERS: materials, applications, and the future. Mater. Today 15(1–2), 
16–25 (2012)
	 34.	Feng, S., et al.: Nasopharyngeal cancer detection based on blood plasma surface-enhanced 
Raman spectroscopy and multivariate analysis. Biosens. Bioelectron. 25(11), 2414–2419 
(2010)
	 35.	Lin, J., et al.: A novel blood plasma analysis technique combining membrane electrophore-
sis with silver nanoparticle-based SERS spectroscopy for potential applications in noninva-
sive cancer detection. Nanomedicine 7(5), 655–663 (2011)
	 36.	Feng, S., et al.: Study on gastric cancer blood plasma based on surface-enhanced Raman 
spectroscopy combined with multivariate analysis. Sci. China Life Sci. 54(9), 828–834 
(2011)
	 37.	Gong, J.-L., et al.: Ag/SiO2 core-shell nanoparticle-based surface-enhanced Raman probes 
for immunoassay of cancer marker using silica-coated magnetic nanoparticles as separation 
tools. Biosens. Bioelectron. 22(7), 1501–1507 (2007)
	 38.	Li, D., et al.: Label-free detection of blood plasma using silver nanoparticle based surface-
enhanced Raman spectroscopy for esophageal cancer screening. J. Biomed. Nanotechnol. 
10(3), 478–484 (2014)
	 39.	Girish, C.M., et al.: Rapid detection of oral cancer using Ag-TiO2 nanostructured surface-
enhanced Raman spectroscopic substrates. J. Mat. Chem. B. 2(8), 989–998 (2014)
	 40.	Yang, J., et al.: Distinguishing breast cancer cells using surface-enhanced Raman scattering. 
Anal. Bioanal. Chem. 402(3), 1093–1100 (2012)
	 41.	Majumdar, D., et al.: DNA-mediated wirelike clusters of silver nanoparticles: an ultrasensi-
tive SERS substrate. ACS Appl. Mater. Interfaces 5(16), 7798–7807 (2013)
	 42.	Sun, L., et al.: Ethanol-induced formation of silver nanoparticle aggregates for highly active 
SERS substrates and application in DNA detection. J. Phys. Chem. C 112(5), 1415–1422 (2008)
	 43.	Basu, S., et  al.: Interaction of DNA bases with silver nanoparticles: assembly quantified 
through SPRS and SERS. J. Colloid Interface Sci. 321(2), 288–293 (2008)
	 44.	Harper, M.M., et al.: Detection of SERS active labelled DNA based on surface affinity to 
silver nanoparticles. Analyst 137(9), 2063–2068 (2012)
	 45.	Gao, F., Lei, J., Ju, H.: Label-free surface-enhanced Raman spectroscopy for sensitive DNA detec-
tion by DNA-mediated silver nanoparticle growth. Anal. Chem. 85(24), 11788–11793 (2013)
	 46.	Murphy, S., Huang, L., Kamat, P.V.: Reduced graphene oxide-silver nanoparticle composite 
as an active SERS material. J. Phys. Chem. C 117(9), 4740–4747 (2013)
	 47.	Wang, H.-N., et al.: Surface-enhanced Raman scattering molecular sentinel nanoprobes for 
viral infection diagnostics. Anal. Chim. Acta 786(1), 153–158 (2013)
	 48.	Pearman, W.F., Fountain, A.W.: Classification of chemical and biological warfare agent 
simulants by surface-enhanced Raman spectroscopy and multivariate statistical techniques. 
Appl. Spectrosc. 60(4), 356–365 (2006)

68
A. Khetani et al.
	 49.	Yan, F., Stokes, D.L., Wabuyele, M.B., Griffin, G.D., Vass, A.A., Vo-Dinh, T.: Surface-enhanced 
Raman scattering (SERS) detection for chemical and biological agents. In: Biomedical Optics 
2004 (pp. 302–308). International Society for Optics and Photonics, (2004)
	 50.	Yuan, C., et al.: Single clusters of self-assembled silver nanoparticles for surface-enhanced 
Raman scattering sensing of a dithiocarbamate fungicide. J. Mater. Chem. 21(40), 16264–
16270 (2011)
	 51.	Zhou, H., et al.: SERS detection of bacteria in water by in situ coating with Ag nanoparti-
cles. Anal. Chem. 86(3), 1525–1533 (2014)
	 52.	Cowcher, D.P., Xu, Y., Goodacre, R.: Portable, quantitative detection of bacillus bacterial 
spores using surface-enhanced Raman scattering. Anal. Chem. 85(6), 3297–3302 (2013)
	 53.	Ping, H., et al.: Visual detection of melamine in raw milk by label-free silver nanoparticles. 
Food Control 23(1), 191–197 (2012)
	 54.	Sun, F., et al.: Analytical methods and recent developments in the detection of melamine. 
TrAC Trends Anal. Chem. 29(11), 1239–1249 (2010)
	 55.	Kim, A., et al.: Melamine sensing in milk products by using surface enhanced Raman scat-
tering. Anal. Chem. 84(21), 9303–9309 (2012)
	 56.	Seifar, R.M., et al.: Applicability of surface-enhanced resonance Raman scattering for the 
direct discrimination of ballpoint pen inks. Analyst 126(8), 1418–1422 (2001)
	 57.	Leona, M.: Microanalysis of organic pigments and glazes in polychrome works of art by 
surface-enhanced resonance Raman scattering. PNAS 106(35), 14757–14762 (2009)
	 58.	Kneipp, K., et  al.: Single molecule detection using surface-enhanced Raman scattering 
(SERS). Phys. Rev. Lett. 78(9), 1667–1670 (1997)
	 59.	Nie, S., Emory, S.: Probing single molecules and single nanoparticles by surface-enhanced 
Raman scattering. Science 275(5303), 1102–1106 (1997)
	 60.	Kneipp, K., Kneipp, H.: Single molecule Raman scattering. Appl. Spectrosc. 60(12), 
322A–334A (2006)
	 61.	Braun, G., et al.: Surface-enhanced raman spectroscopy for DNA detection by nanoparticle 
assembly onto smooth metal films. J. Am. Chem. Soc. 129(20), 6378–6379 (2007)
	 62.	Xu, H., et al.: Spectroscopy of single hemoglobin molecules by surface enhanced Raman 
scattering. Phys. Rev. Lett. 83(21), 4357–4360 (1999)
	 63.	Chen, H., et al.: Investigation of the synthesis, SERS performance and application in glucose 
sensing of hierarchical 3D silver nanostructures. New J. Chem. 38(8), 3907–3916 (2014)
	 64.	Huh, Y., Chung, A., Erickson, D.: Surface enhanced Raman spectroscopy and its application 
to molecular and cellular analysis. Microfluid. Nanofluid. 6(3), 285–297 (2009)
	 65.	Premasiri, W.R., et al.: Characterization of the surface enhanced raman scattering (SERS) of 
bacteria. J. Phys. Chem. B. 109(1), 312–320 (2005)
	 66.	Shanmukh, S., et al.: Rapid and sensitive detection of respiratory virus molecular signatures 
using a silver nanorod array SERS substrate. Nano Lett. 6(11), 2630–2636 (2006)
	 67.	Siesler, H.W., Ozaki, Y., Kawata, S., Heise, H.M.: Near-infrared spectroscopy: principles, 
instruments, applications, p. 361. Wiley-VCH Verlag GmbH, Weinheim
	 68.	Smith, E., Dent, G.: Modern Raman Spectroscopy—A Practical Approach. John Wiley & 
Sons, Inc., San Francisco (2005)
	 69.	Marcatili, E., Schmeltzer, R.: Hollow metallic and dielectric waveguides for long distance 
optical transmission and lasers (long distance optical transmission in hollow dielectric and 
metal circular waveguides, examining normal mode propagation). Bell Syst. Tech. J. 43, 
1783–1809 (1964)
	 70.	Lee, J.W., et al.: Novel fabrication of silver-coated glass capillaries for ready SERS-based 
detection of dissolved chemical species. Anal. Bioanal. Chem. 397(2), 557–562 (2010)
	 71.	Li, Y.S., Lee, A.S.: Silver-coated capillary tube for surface-enhanced Raman scattering. Vib. 
Spectros. 3(2), 115–120 (1992)
	 72.	Trutna, W.R., Byer, R.L.: Multiple-pass Raman gain cell. Appl. Opt. 19(2), 301–312 (1980)

69
Surface Enhanced Raman Scattering (SERS) Using Nanoparticles
	 73.	Thang, N.: Thesis: Stimulated Raman Scattering in Gas Filled Hollow-Core Photonic 
Crystal Fiber. Max Plack Institute, Germany (2013)
	 74.	Cox, F.M., Argyros, A., Large, M.C.J.: Liquid-filled hollow core microstructured polymer 
optical fiber. Opt. Express 14(9), 4135–4140 (2006)
	 75.	Khetani, A.: Thesis: Photonic Crystal Fiber as a Biosensor. University of Ottawa, Ottawa 
(2008)
	 76.	Khetani, A., et al.: Monitoring of heparin concentration in serum by Raman spectroscopy 
within hollow core photonic crystal fiber. Opt. Express 19(16), 15244–15254 (2011)
	 77.	Khetani, A., et  al.: A method for using photonic crystal fiber as a Raman biosensor. US 
Patent-2010/0014077, USA (2010)
	 78.	Antonopoulos, G., et al.: Experimental demonstration of the frequency shift of bandgaps 
in photonic crystal fibers due to refractive index scaling. Opt. Express 14(7), 3000–3006 
(2006)
	 79.	Yan, H., et al.: Hollow core photonic crystal fiber surface-enhanced Raman probe. Appl. 
Phys. Lett. 89(20), 204101 (2006)
	 80.	Jensen, J.B., et al.: Photonic crystal fiber based evanescent-wave sensor for detection of bio-
molecules in aqueous solutions. Opt. Lett. 29(17), 1974–1976 (2004)
	 81.	Nielsen, K., et  al.: Selective filling of photonic crystal fibres. J. Opt. A. 7(8), L13–L20 
(2005)
	 82.	Shi, C., et al.: Inner wall coated hollow core waveguide sensor based on double substrate 
surface enhanced Raman scattering. Appl. Phys. Lett. 93(15), 153101–153101-3 (2008)
	 83.	Huang, Y., Xu, Y., Yariv, A.: Fabrication of functional microstructured optical fibers through 
a selective-filling technique. Appl. Phys. Lett. 85(22), 5182–5184 (2004)
	 84.	Zhang, Y., et al.: Liquid core photonic crystal fiber sensor based on surface enhanced Raman 
scattering. Appl. Phys. Lett. 90(19), 193504 (2007)
	 85.	Han, Y., et al.: Towards full-length accumulative surface-enhanced raman scattering-active 
photonic crystal fibers. Adv. Mater. 22(24), 2647–2651 (2010)
	 86.	Irizar, J., et al.: Raman spectroscopy of nanoparticles using hollow-core photonic crystal fib-
ers. IEEE J. Sel. Topics Quant. Electron. 14(4), 1214–1222 (2008)
	 87.	Yang, X., et al.: Photonics crystal fiber Raman sensors. In: SPIE-Information Optics and 
Optical Data Storage II. SPIE Proceedings, Beijing, China (2012)
	 88.	Yang, X., et al.: Hollow-core photonic crystal fibers for surface-enhanced Raman scattering 
probes. Int. J. Opt. 2011, 11 (2011)
	 89.	Dinish, U.S., et  al.: Sensitive multiplex detection of serological liver cancer biomark-
ers using SERS-active photonic crystal fiber probe. J. Biophotonics. doi:10.1002/j
bio.201300084 (2014)
	 90.	Khetani, A., et al.: Hollow core photonic crystal fiber as a reusable Raman biosensor. Opt. 
Express 21(10), 12340–12350 (2013)
	 91.	Tiwari, V.S., et al.: Detection of amino acid neurotransmitters by surface enhanced Raman 
scattering and hollow core photonic crystal fiber. In: Proceedings of SPIE 8233, Reporters, 
Markers, Dyes, Nanoparticles, and Molecular Probes for Biomedical Applications IV. San 
Francisco, California, USA (2012)
	 92.	Khetani, A., et  al. Monitoring of adenosine within hollow core photonic crystal fiber 
by surface enhanced Raman scattering (SERS). In: 2011 11th IEEE Conference on 
Nanotechnology (IEEE-NANO). Portland, OR (2011)
	 93.	Tiwari, V.S., et al.: Optimum size and volume of nanoparticles within hollow core photonic 
crystal fiber. IEEE J. Sel. Topics Quantum Electron. 20(3), 205–212 (2014)
	 94.	Hildebrandt, P., Stockburger, M.: Surface-enhanced resonance Raman spectroscopy of 
Rhodamine 6G adsorbed on colloidal silver. J. Phys. Chem. 88(24), 5935–5944 (1984)
	 95.	Stamplecoskie, K.G., et  al.: Optimal size of silver nanoparticles for surface-enhanced 
Raman spectroscopy. J. Phys. Chem. C 115(5), 1403–1409 (2011)
	 96.	Johnston, D.L., et al.: Pulmonary function monitoring during adenosine myocardial perfu-
sion scintigraphy in patients with chronic obstructive pulmonary disease. Mayo Clin. Proc. 
74(4), 339–346 (1999)

70
A. Khetani et al.
	 97.	Sanches-Cortes, S., Garcia-Ramos, J.V.: Surface-enhanced Raman spectroscopy of adeno-
sine and 5’AMP: evolution in time. 22, 819–824 (1991)
	 98.	Harper, M.M., McKeating, K.S., Faulds, K.: Recent developments and future directions in 
SERS for bioanalysis. Phys. Chem. Chem. Phys. 15(15), 5312–5328 (2013)
	 99.	Xu, W., Mao, N., Zhang, J.: Graphene: a platform for surface-enhanced Raman spectros-
copy. Small 9(8), 1206–1224 (2013)
	100.	Wang, X., et al.: Surface-enhanced Raman scattering (SERS) on transition metal and semi-
conductor nanostructures. Phys. Chem. Chem. Phys. 14(17), 5891–5901 (2012)
	101.	Real Time Analyzer Inc.: http://www.rta.biz/. Accessed 31 March 2009
	102.	Inscore, F.E., Gift, A.D., Maksymiuk, P., Farquharson, S.: Characterization of chemical war-
fare G-agent hydrolysis products by surface-enhanced Raman spectroscopy. In: Optics East 
(pp. 46–52). International Society for Optics and Photonics, (2004)
	103.	Kahraman, M., et al.: Reproducible surface-enhanced Raman scattering spectra of bacteria 
on aggregated silver nanoparticles. Appl. Spectrosc. 61(5), 479–485 (2007)

71
Silver Nanoparticles in Heterogeneous 
Plasmon Mediated Catalysis
María González-Béjar
© Springer International Publishing Switzerland 2015 
E.I. Alarcon et al. (eds.), Silver Nanoparticle Applications, Engineering Materials, 
DOI 10.1007/978-3-319-11262-6_4
Abstract  Metallic nanoparticles are considered a new class of heterogeneous 
photocatalysts due to their ability to absorb solar light and convert it into chemi-
cal energy. Here, we focus on the use of silver nanoparticles in light driven cata-
lytic processes. This chapter will start with a brief introduction to the currently 
available nanocomposites that contain silver nanoparticles. Then, the mechanisms 
behind the photocatalytic activity of those nanocomposites will be discussed.
Keywords  Photocatalysis  ·  Heterogeneous plasmon mediated catalysis  ·  Silver 
nanoparticles
1  Introduction
Light of the appropriate wavelength can selectively activate a desired photocatalyst 
to generate reactive species that can in turn initiate processes that cannot occur under 
thermal conditions or that require harsh reagents [1, 2]. Undoubtedly, solar light is con-
sidered the greenest reagent for catalytic processes (free and abundant). Photocatalysis 
is the acceleration of a chemical reaction or transformation produced thanks to the 
absorption of light by a photocatalyst.
Nowadays, photochemical and photophysical applications have become fun-
damental for our daily life products: information technology, nanotechnology, 
sustainable technologies (solar energy storage, waste water cleaning, photovolta-
ics), lighting (LEDs), etc. [3]. Specifically, photocatalytic applications include 
advanced oxidation processes (e.g. water decontamination of organic debris) [4, 
5], water splitting [6–11], self-cleaning surfaces [12–14], etc.
M. González-Béjar (*) 
Instituto de Ciencia Molecular (ICMol)/Departamento de Química Orgánica,  
Universidad de Valencia, C/Catedrático José Beltrán 2, 46980 Valencia, Paterna, Spain
e-mail: maria.gonzalez@uv.es

72
M. González-Béjar
Metallic nanoparticles (MNPs) possess unique optical, electrical, mechanical, 
and chemical properties. Thus, their use as photocatalysts to aid in the develop-
ment of green nanotechnology has attracted a great deal of interest [11, 15–17]. 
Size reduction increases the Fermi level of the nanoparticle leading to a lower 
reduction potential of the metal on its surface (see Chap. “Silver Nanoparticles: 
From Bulk Material to Colloidal Nanoparticles”). The total surface area in nano-
materials is considerably higher than the obtained in the bulk material at the same 
total concentration. This translates, for example, into higher catalytic performance 
[18], which is extremely important for catalytic and photocatalytic applications, 
since one nanoparticle can simultaneously interact with many reactants (compara-
tively, organic molecules or organometallic complexes only allow one to one inter-
actions) [19].
MNPs upon interaction with an electromagnetic wave give rise to an absorption 
band known as Surface Plasmon Band (SPB). See Chap. “Silver Nanoparticles: 
From Bulk Material to Colloidal Nanoparticles” for a detailed explanation. 
Mahmoud et al. [20]. found that the most active MNPs for catalysis are those with 
sharp edges, sharp corners, or rough surfaces. The shape of the MNP influences 
the nature of the surface (facet) exposed to reactants. This would change how reac-
tants and MNP interact and therefore, would influence the outcome of the catalytic 
processes [21].
This chapter focuses on the use of silver nanoparticles (AgNP) as catalysts. 
These NPs are also used for other applications such as surface enhanced Raman 
spectroscopy (Chap. “Surface Enhanced Raman Scattering (SERS) Using 
Nanoparticles ”), single-molecule spectroscopy [22–24], solar cells [25, 26] and 
biological uses [27] (Chap. “Biomedical Uses of Silver Nanoparticles: From 
Roman Wine Cups to Biomedical Devices”). For AgNP, a shift in the plasmon 
absorption band from 400 to 670 nm is observed as the particle shape transitions 
from a sphere to a cube [11, 28] AgNP’ shapes have been found to affect the out-
come of the catalytic oxidation of styrene to styrene oxide [29, 30].
MNPs have recently started to be applied in photocatalysis (also called 
Plasmon Mediated Catalysis, PMC) [11, 31] The use of PMC in synthetic applica-
tions is fairly recent and considerable effort is being made to optimize photore-
actions promoted by localized plasmons [11, 15–17]. In other words, MNPs are 
used to transform the energy of light into chemical energy by the formation of 
short-lived energetic electrons and enhanced electric fields that are generated on 
the surface and/or in close proximity to the NPs surface [11]. Remarkably, very 
high-intensity fields have been found in the regions (termed ‘hot spots’) between 
plasmonic nanostructures [11].
MNPs interact with the reactant molecules on their surface. Simultaneously, the 
electrons at their surface can be excited by light. The reaction rate therefore, will 
depend not only on the number and energy of those electrons, but also on the number 
of reactant molecules on the NP surface dictated by the affinity between the MNP 
surface and the reactants [15–17]. Interestingly, plasmonic nanostructures effectively 
couple thermal and photonic stimuli to drive chemical transformations [32].

73
Silver Nanoparticles in Heterogeneous Plasmon Mediated Catalysis
For a detailed summary of the essential features of the preparation methods of 
supported AgNP, the reader is directed to a recent review written by Wang et al. 
and the references cited therein [17].
Similar to gold nanoparticles, AgNP have optical properties and catalytic capa-
bilities that make them ideal for green photocatalysis (i.e. photocatalysis utilizing 
visible and ultraviolet light, a major part of the solar spectrum) [15–17]. An ideal 
green photocatalyst must absorb sunlight (since it is naturally available), must be 
stable under the reaction conditions (i.e. solvent, or, if there is no other choice, 
temperature and illumination), must be available, reusable, able to perform selec-
tive transformations, and have low toxicity [2].
Photocatalysis is currently used in two particularly beneficial albeit contrasting 
purposes; (i) pollutant reduction and the destruction of harmful organic pollutants 
in contaminated water and air using techniques collectively known as advanced 
oxidation processes (AOPs) [5], and (ii) the synthesis of chemical compounds, 
“positive photocatalysis”, whose aim is to generate new products [33–37].
Several organic compounds, organometallic complexes and semiconductors have 
been used as photocatalysts in both homogeneous and heterogeneous systems [1, 
2]. Colloidal heterogeneous nanocatalysis in particular, refers to those reactions that 
occur on the surface of nanoparticles [20]. The active site in heterogeneous catalytic 
reactions is a collection of surface atoms that adsorb reactants and facilitate chemi-
cal bond transformation [21]. The loading of nanoparticles on solid supports is a 
brilliant strategy that is broadening the way of thinking about heterogeneous ther-
mal catalysis and PMC. This chapter will focus on this strategy and its use in PMC.
There are several advantages in using heterogeneous PMC;
	(i)	 MNPs have much better affinity than solid supports to many reactants, espe-
cially organic molecules [15].
	(ii)	 MNPs are more resistant to degradation than organic photocatalysts.
(iii)	 Heterogeneous photocatalysts are easier to remove from the reaction mixture 
(filtration, centrifugation) than heterogeneous catalysts. This heterogeneity 
can favor the reaction of one kind of reactant in the presence of others by 
selective adsorption [1].
	(iv)	 The MNPs get energy from the irradiation source, resulting in high-energy 
active surface atoms, which is desirable for activating molecules for chemical 
reactions.
	(v)	 The predictable aggregation of the NPs is prevented by the interaction with 
the solid support [15].
There are several issues that need to be resolved for the successful application of PMC;
	 (i)	 Reshaping of the nanocatalyst during catalysis reaction [21].
	(ii)	 Reaction products deposited on the NP surface could decrease NP stability 
and limit their recycling.
(iii)	 The reaction rate may be adversely affected due to the different states of mat-
ter in the mixture, or inefficient reactant adsorption/desorption processes, on 
the solid photocatalysts.

74
M. González-Béjar
	(iv)	 Reduced availability of active surface area due to NP interaction with the 
solid support.
	(v.)	 The synthesis of MNPs usually involves reducing agents, organic cappings, 
and/or growth-directing molecules. Some of those compounds could end up 
attached to the particle, and thus affect the catalytic process itself [21].
	(vi)	 Particularly in the case of AgNP, it is difficult to prevent the oxidation of 
AgNP to silver oxide [38].
Despite the above unresolved issues, recent work has demonstrated a plasmonically 
active and self-regenerative Ag/AgOx nanostructure to be useful for catalytic reac-
tions and this may open up a new perspective in the field [39]. The support-free 
catalyst shows plentiful surface-adsorbed oxygen species along with excellent local-
ized surface plasmon resonance (LSPR) and measurable photoluminescence [39].
2  Heterogeneous Photocatalysts Based on AgNP
Semiconductors and insulator supports with surface-embedded metallic nanopar-
ticles for improved stability are being developed and tested. Interestingly, the sup-
port can also help in some cases to perform the photocatalytic process, thanks to a 
synergistic effect generated by the association between the support and the nano-
particle. Accordingly, a thorough understanding of the properties of the new mate-
rial is required in order to prepare the most efficient photocatalyst possible. Based 
on the above, research has been carried out on the photocatalytic activity of silver 
nanoparticles supported on titanium (AgNP@TiO2) [38, 40–44], and other metal 
oxides (e.g. ZrO2, SiO2 and graphene oxide), as well as zeolites [45]. Other metal–
semiconductor composite photocatalysts based on the Ag@AgX (X = Cl, Br, I) 
system have also been developed [17].
It is reasonable to expect different mechanisms for insulator supported AgNP 
and semiconductor-supported AgNP when applied to photocatalytic processes 
[15–17]. In this section, we describe these mechanisms in detail to afford the 
reader with a more in-depth understanding of the photophysical processes required 
to determine the appropriate strategy for their particular needs. While reviewing 
these mechanisms, the use of AgNP-based photocatalysis for advances oxidation 
processes will be briefly summarized and following that, a section focused on pos-
itive photocatalysis is presented.
2.1  Heterogeneous Photocatalysts Composed of AgNP  
and Semiconductors
Semiconductor photocatalysts based on TiO2 are widely studied for applications 
in environmental remediation and solar energy conversion [46–49]. Unfortunately, 

75
Silver Nanoparticles in Heterogeneous Plasmon Mediated Catalysis
TiO2 can only be excited by ultraviolet (UV) light due to its relative wide band 
gap (3.2 eV). Various strategies have however been developed to make it sensitive 
to visible light [46–48, 50–57].
Upon illumination of a semiconductor with light, one electron from the conduction 
band (CB) is promoted to the valence band (VB), leaving behind a vacancy, com-
monly known as a hole, in the CB [6]. The energy carried by photons from the illu-
mination source has to be greater than the bandgap energy, Eg, (the ΔE between the 
CB and the VB) for this process to occur. These electron-hole pairs can recombine or 
be trapped and, most importantly, the photogenerated charge carriers can migrate to 
the photocatalyst surface and a redox process can take place, giving rise to the cor-
responding reduced and oxidized products. Some semiconductors respond to visible 
light (e.g. CdS), allowing scientists to use sunlight or indoor lighting to excite them 
[2, 58]. Admittedly, the use of photocatalysts based on heavy metals is not the ideal 
scenario for water and air purification. Thus, in order to overcome this impropriety, 
several metal-free quantum dots are being developed as potential photocatalysts [59].
A particularly effective strategy for narrowing the band gap of TiO2 is called 
defect engineering [55, 60–64]. Introducing oxygen vacancies into the lattice of 
TiO2, the light absorption of TiO2 can be extended to the visible or even infrared 
region [61, 65]. It is equally important to optimize the photogenerated electron/hole 
separation characteristics over the TiO2 surface. Notably, the addition of noble metals 
to TiO2 could reduce the photogenerated electron/hole recombination [50, 51, 66].
AgNP supported on TiO2 (AgNP@TiO2) have shown photocatalytic activity 
under UV and visible light and also antibacterial properties [38, 40–43, 67–73]. The 
ability of AgNP@TiO2 nanoparticles to degrade phenol [43, 74], methyl red [40], 
methyl orange (MO) [67] and methylene blue (MB) [38] has been evaluated. An elec-
tron transfer reaction takes place upon UV irradiation (Scheme 1) and, where spheri-
cal AgNP coated with TiO2 are concerned, a spectral shift of the plasmon resonance 
band to a shorter wavelength was detected and elucidated to be due to electron trap-
ping on the AgNP induced by the charge separation after the electron transfer process 
[40–42]. The interfacial charge transfer between TiO2 and silver could be enhanced 
by a negative shift in the Fermi level of the AgNP@TiO2 composite resulting from 
the accumulation of electrons produced by the surface plasmon resonance [16].
