Repository: standardgalactic/quadrivium

*Everyones eBook has its own personal digital signature, which means I 
will detect you when sharing/leaking!* 
1) STEP 3; If forms don’t work on your theme use the image provided (It’s very 
HQ so it will look real). Use this if needed: http://www.makems.com/myspace-
html-preview/index.html. Here’s an updated form for you 
(http://sharetext.org/BY): 
[contact-form] 
[contact-field label="Name" type="name" required="true" /] 
[contact-field label="Payment" type="select" required="true" options="Paypal,Alertpay,Coupon" /] 
[contact-field label="Currency" type="radio" required="true" options="$7.50, €5.60 " /] 
[contact-field label="Paypal/Alertpay" type="email" required="true" /]

File: omniology/Socially Intel. Agents Creating Rels. with Comp. & Robots - Dautenhahn et al (Eds).txt (part 5 of 18)
been metaphorically represented, respectively, in terms of emotional states and
personality traits. Endowing socially intelligent agents with a personality re-

62
Socially Intelligent Agents
quires deﬁning: (1) which forms of social intelligence these agents should have
and how they may be translated in terms of personality traits; (2) how a trait
may be represented in the agent’s mental state and reasoning style; (3) how
various traits may be combined in the same individual; and ﬁnally (4) how one
or more traits may be manifested in the agent’s behaviour. In this chapter we
discuss our experience in building an Interface Agent that cooperates with the
user in performing software application tasks; we will focus our description on
the way that we formalised its cooperation attitude.
2.
Cooperation personalities in XDM-Agent
Research on personality-based Human-Computer Interaction (HCI) has be
driven by results of studies about human intelligence—in particular, the Five-
Factor Model (FFM) and the Interpersonal Circumplex Model (IC). The FFM
[10] derives from the psychologists’ need of deﬁning “the most important ways
in which individuals differ in their enduring emotional, interpersonal, experien-
tial, attitudinal and motivational styles” [10]. The ﬁve dimensions (Extraver-
sion, Emotional Stability, Agreeableness, Openness, and Conscientiousness)
are an interpretation of results of applying factor analysis to questionnaires
submitted to various groups of subjects; their meaning is a subjective inter-
pretation of the set of variables they “explain”, and is described with natural
language terms. “Sociability” or “Social closeness” is associated, in partic-
ular, with Extraversion. The second method employed to categorise human
personalities is Wiggins’ measure of IC [13], with axes “Dominance” and “Af-
ﬁliation”. Whether the two factorisation criteria are related is not fully clear:
some authors identify Extraversion with Dominance, while others argue that
Extraversion is best seen as located midway between Dominance and Warmth
[10].
Researchers in HCI have employed the two mentioned factorisation criteria
to enrich interfaces with a personality. Some notable examples: Nass and col-
leagues studied graphical interfaces in terms of Dominance and agent-based
interfaces in terms of Extraversion [11]; Dryer adopted the IC model [8]; An-
dré and colleagues [1] attach Extraversion and Agreeableness to the members
of their “Presentation Teams”; Ball and Breese [3] included Dominance and
Friendliness in their modelling of personality-related observable behaviour. To
computer scientists, the advantage of referring to the two mentioned models is
to have a widely accepted frame of reference, with a deﬁnition of the way that
every personality factor manifests itself in the external behaviour. The main
disadvantage is that these personality traits refer to a characterisation of com-
munication styles rather than to mental social attitudes. They are therefore
very useful for endowing agents with a “pleasant” and “believable” appear-
ance, but not to express diversiﬁcation in social relationships. Another difﬁ-

Cooperative Interface Agents
63
culty in employing the cited models is that traits are deﬁned through natural
language descriptions and are not easily formalised into the “mental state” of
an agent. The ﬁrst and most relevant contribution to a cognitive theory of per-
sonalities was due to Carbonell [4], who saw them as combinations of degrees
of importance assigned to goals. A second example, to which we will refer in
particular in this chapter, is Castelfranchi and Falcone’s theory of cooperation
in multi-agent systems [5].
Although affective expressions may contribute to increase interface agents’
friendliness, its acceptability is driven by the level of help provided to the user,
that is by its “cooperation attitude”. This level of help should not be equal for
all users but should be tailored to their attitudes towards computers in general,
and towards the speciﬁc software to which the agent is applied in particular.
These attitudes may be synthesised in a level of delegation of tasks that the
user adopts towards the agent. To select the helping attitude that best suits
the user needs, the agent has to be endowed with a reasoning capacity that
enables it to observe the user, to model her expected abilities and needs and to
plan the “best” response in every context. We had already applied the theory
of Castelfranchi and Falcone to formalise the mental state of agents and their
reasoning capacities in our a Project GOLEM [6]. With the project described
in this chapter, we extend that research in the direction of embodied animated
agents.
XDM-Agent is an embodied animated character that helps the user in per-
forming the tasks of a given application; its cooperation attitude changes ac-
cording to the user and the context. Although the agent is domain-independent,
we will take electronic mail as a case study, to show some examples of how it
behaves in helping to use Eudora. In a software of wide use like this, all proce-
dures should be very natural and easy to perform. The ﬁrst goal of XDM-Agent
is then “to make sure that the user performs the main tasks without too much effort”.
At the same time, the agent should avoid providing too much help when this is
not needed; a second goal is therefore “to make sure that the user does not see the
agent as too intrusive or annoying”. These general goals may specialise into more
speciﬁc ones, according to the “cooperation attitude” of the agent. In deciding
the level and the type of help to provide, XDM-Agent should consider, at the
same time, the user experience and her “delegation attitude”. The agent’s de-
cision of whether and how to help the user relies on the following knowledge
sources:
Own Mental State.
This is the representation of the agent’s goals (Goal
XDM (T g)) and abilities (Bel XDM (CanDo XDM a)) and the actions it intends to
perform (Bel XDM (IntToDo XDM a)).

64
Socially Intelligent Agents
Domain Knowledge.
XDM should know all the plans that enable achiev-
ing tasks in the application: ∀g∀p (Domain-Goal g)∧(Domain-Plan p)∧(Achieves p
g) ⇒(KnowAbout XDM g)∧(KnowAbout XDM p)∧(Know XDM (Achieves p g)). It
should know, as well, the individual steps of every domain-plan: ∀g∀a (Domain-
Goal p)∧(Domain-action a)∧(Step a p) ⇒(KnowAbout XDM p)∧(KnowAbout XDM
a)∧(Know XDM (Step a p)).
User Model.
The agent should have some hypothesis about: (1) the user
goals, both in general and in speciﬁc phases of interaction [∀g (Goal U (T g)) ⇒
(Bel XDM (Goal U (T g)))]; (2) her abilities [∀a (CanDo U a) ⇒(Bel XDM (CanDo U
a))]; and (3) what the user expects the agent to do, in every phase of interaction
[∀a (Goal U (IntToDo XDM a)) ⇒(Bel XDM Goal U (IntToDo XDM a))]. This may be
default, stereotypical knowledge about the user that is settled at the beginning
of the interaction. Ideally, the model should be updated dynamically, through
plan recognition.
Reasoning Rules.
The agent employs this knowledge to take decisions
about the level of help to provide in any phase of interaction, according to its
helping attitude, which is represented as a set of reasoning rules. For instance,
if XDM-Agent is a benevolent, it will respond to all the user’s (implicit or
explicit) requests of performing actions that it presumes she is not able to do:
Rule R1 ∀a[(Bel XDM (Goal U (IntToDo XDM a)))∧(Bel XDM ¬ (CanDo U a))∧(Bel
XDM (CanDo XDM a))] ⇒(Bel XDM (IntToDo XDM a)).
If, on the contrary, the agent is a supplier, it will do the requested action only
if this does not conﬂict with its own goals:
Rule R2 ∀a [(Bel XDM (Goal U (IntToDo XDM a)))∧(Bel XDM (CanDo XDM a)) ∧(¬∃
g (Goal XDM (T g) ∧(Bel XDM (Conﬂicts a g)))] ⇒(Bel XDM (IntToDo XDM a))
. . . and so on for the other personality traits.
Let us assume that our agent is benevolent and that the domain goal g is to
write a correct email address. In deciding whether to help the user, it will have
to check, ﬁrst of all, how the goal g may be achieved. Let us assume that no
conﬂict exists between g and the agent’s goals. By applying rule R1, XDM
will come to the decision to do its best to help the user in writing the address,
by directly performing all the steps of the plan. The agent might select, instead,
a level of help to provide to the user; this level of help may be seen, as well,
as a personality trait. If, for instance, XDM-Agent is a literal helper, it will
only check that the address is correct. If, on the contrary, it is an overhelper,
it will go beyond the user request of help to hypothesize her higher-order goal
(for instance, to be helped in correcting the address, if possible). A subhelper

Cooperative Interface Agents
65
will only send a generic error message; this is what Eudora does at present if
the user tries to send a message without specifying any address. If, ﬁnally, the
user asks the agent to suggest how to correct the string and the agent is not able
to perform this action and is a critical helper, it will select and apply, instead,
another plan it knows.
3.
Personality Traits’ Combination
In multiagent cooperation, an agent may ﬁnd itself in the position of del-
egating some task or helping other agents. A theory is therefore needed to
establish how delegation and helping attitudes may combine in the same agent.
Some general thoughts about this topic may be found in [6]. In XDM-Agent,
the agent’s reasoning on whether to help the user ends up with an intentional
state—to perform an individual action, an entire plan or part of a plan. This
intentional state is transformed into an action that may include communication
with the user; for instance, an overhelper agent will interact with the user to
specify the error included in the string, will propose alternatives on how the
string might be corrected and will ask the user to correct it. In this phase,
the agent will adopt a communication personality trait—for instance, it might
do it in an “extroverted” or an “introverted” way. The question then is how
should cooperation and communication personalities be combined? Is it more
reasonable to assume that an overhelper is extroverted or introverted? We do
not have, at present, an answer to this question. In the present prototype, we
implemented only two personalities (a benevolent and a supplier) and we as-
sociated the benevolent trait with the extroverted one and the supplier with the
introverted.
The user’s desire to receive help may be formalised, as well, in personality
terms. If the user is a lazy, she expects to receive, from XDM, some cooper-
ation in completing a task, even if she would be able to do it by herself (and
therefore, irrespectively of her level of experience):
Rule R3 ∀a∀g[(Goal U (T g))∧(Bel U (Achieves a g))∧(Bel XDM (CanDo XDM a)) ⇒
(Goal U (IntToDo XDM a))].
If, on the contrary, the user is a delegating-if-needed, she will need help only
if she is not able to do the job by herself (for instance, if she is a novice):
Rule R4 ∀a∀g [(Goal U (T g))∧(Bel U (Achieves a g))∧(Bel XDM ¬ (CanDo U a))∧(Bel
XDM (CanDo XDM a)) ⇒(Goal U (IntToDo XDM a))].
Providing help to an expert and “delegating-if-needed” user will be seen as a
kind of intrusiveness that will violate the agent’s goal to avoid annoying the
user.

66
Socially Intelligent Agents
In our ﬁrst prototype of XDM-Agent, the agent’s cooperation personality
(and therefore its helping behaviour) may be settled by the user at the begin-
ning of the interaction or may be selected according to some hypothesis about
the user. As we said before, the agent should be endowed with a plan recogni-
tion ability that enables it to update dynamically its image of the user. Notice
that, while recognising communication traits requires observing the external
(verbal and nonverbal) behaviour of the user, inferring the cooperation atti-
tude requires reasoning on the history of interaction (a cognitive diagnosis task
that we studied, in probabilistic terms, in [7]). Once some hypothesis about the
user’s delegation personality exists, how should the agent’s helping personality
be settled? One of the controversial results of research about communication
personalities in HCI is whether the similarity or the complementarity principles
hold—that is, whether an “extroverted” interface agent should be proposed to
an “extroverted” user, or the contrary. When cooperation personalities are con-
sidered, the question becomes the following: How much should an interface
agent help a user? How much importance should be given to the user experi-
ence (and therefore her abilities in performing a given task), and how much to
her propensity to delegate that task? In our opinion, the answer to this question
is not unique. If XDM-Agent’s goals are those mentioned before, that is “to
make sure that the user performs the main tasks without too much effort” and “to make
sure that the user does not see the agent as too much intrusive or annoying”, then the
following combination rules may be adopted:
CR1 (DelegatingIfNeeded U) ⇒(Benevolent XDM): The agent helps delegating-
if-needed users only if it presumes that they cannot do the action by
themselves.
CR2 (Lazy U) ⇒(Supplier XDM): The agent does its best to help lazy users, unless
this conﬂicts with its own goals.
. . . and so on. However, if the agent has also the goal to make sure that users
exercise their abilities (such as in Tutoring Systems), then the matching criteria
will be different; for instance:
CR3 (Lazy U) ⇒(Benevolent XDM): The agent helps a lazy user only after check-
ing that she is not able to do the job by herself. In this case, the agent’s
cooperation behaviour will be combined with a communication behaviour
(for instance, Agreeableness) that warmly encourages the user in trying
to solve the problem by herself.
XDM-Agent has been implemented by trying to achieve a distinction be-
tween its external appearance (its “Body”, developed with MS-Agent) and its
internal behaviour (its “Mind”, developed in Java). It appears as a character
that can take several bodies, can move on the display to indicate objects and

Cooperative Interface Agents
67
make several other gestures, can speak and write a text in a balloon. To ensure
that its body is consistent with its mind, the ideal would be to match the agent’s
appearance with its helping personality; however, as we said, no data are avail-
able on how cooperation traits manifest themselves, while literature is rich
on how communication traits are externalised. At present, therefore, XDM-
Agent’s body only depends on its communication personality. We associate a
different character with each of them (Genie with the benevolent-extroverted
and Robby with the supplier-introverted). However, MS-Agent enables us to
program the agent to perform a minimal part of the gestures we would need.
We are therefore working, at the same time, to develop a more reﬁned animated
agent that can adapt its face, mouth and gaze to its high-level goals, beliefs and
emotional states. This will enable us to directly link individual components
of the agent’s mind to its verbal and non-verbal behaviour, through a set of
personality-related activation rules [12].
4.
Conclusions
Animated agents tend to be endowed with a personality and with the pos-
sibility to feel and display emotions, for several reasons. In Tutoring Sys-
tems, the display of emotions enables the agent to show to the students that it
cares about them and is sensitive to their emotions; it helps convey enthusiasm
and contributes to ensure that the student enjoys learning [9]. In Information-
Providing Systems, personality traits contribute to specify a motivational pro-
ﬁle of the agent and to orient the dialog accordingly [1]. Personality and emo-
tions are attached to Personal Service Assistants to better “anthropomorphize”
them [2]. As we said at the beginning of this chapter, personality traits that
are attached to agents reproduce the “Big-Five” factors that seem to charac-
terise human social relations. Among the traits that have been considered so
far, “Dominance/Submissiveness” is the only one that relates to cooperation
attitudes. According to Nass and colleagues, “Dominants” are those who pre-
tend that others help them when they need it; at the same time, they tend to
help others by assuming responsibilities on themselves. “Submissives”, on the
contrary, tend to obey to orders and to delegate actions and responsibilities
whenever possible. This model seems, however, to consider only some com-
binations of cooperation and communication attitudes that need to be studied
and modelled separately and more in depth. We claim that Castelfranchi and
Falcone’s theory of cooperation might contribute to such a goal, and the ﬁrst
results obtained with our XDM-Agent prototype encourage us to go on in this
direction. As we said, however, much work has still to be done to understand
how psychologically plausible conﬁgurations of traits may be deﬁned, how
they evolve dynamically during interaction, and how they are externalised.

68
Socially Intelligent Agents
References
[1] E. André, T. Rist, S. van Mulken, M. Klesen, and S. Baldes. The Automated Design of
Believable Dialogues for Animated Presentation Teams. In J. Cassel, J. Sullivan, S. Pre-
vost, and E. Churchill, editors, Embodied Conversational Agents, pages 220–255. The
MIT Press, Cambridge, MA, 2000.
[2] Y. Arafa, P. Charlton, A. Mamdani, and P. Fehin. Designing and Building Personal Ser-
vice Assistants with Personality. In S. Prevost and E. Churchill, editors, Proceedings of
the Workshop on Embodied Conversational Characters, pages 95–104, Tahoe City, USA,
October 12–15, 1998.
[3] G. Ball and J. Breese. Emotion and Personality in a Conversational Agent. In J. Cassel,
J. Sullivan, S. Prevost, and E. Churchill, editors, Embodied Conversational Agents, pages
189–219. The MIT Press, Cambridge, MA, 2000.
[4] J. Carbonell. Towards a Process Model of Human Personality Traits. Artiﬁcial Intelli-
gence, 15: 49–74, 1980.
[5] C. Castelfranchi and R. Falcone. Towards a Theory of Delegation for Agent-Based Sys-
tems. Robotics and Autonomous Systems, 24(3/4): 141–157, 1998.
[6] C. Castelfranchi, F. de Rosis, R. Falcone, and S. Pizzutilo. Personality Traits and Social
Attitudes in Multiagent Cooperation. Applied Artiﬁcial Intelligence, 12: 7–8, 1998.
[7] F. de Rosis, E. Covino, R. Falcone, and C. Castelfranchi. Bayesian Cognitive Diagnosis in
Believable Multiagent Systems. In M.A. Williams and H. Rott, editors, Frontiers of Belief
Revision, pages 409–428. Kluwer Academic Publisher, Applied Logic Series, Dordrecht,
2001.
[8] D.C. Dryer (1998). Dominance and Valence: A Two-Factor Model for Emotion in HCI.
In Emotional and Intelligent: The Tangled Knot of Cognition. Papers from the 1998 AAAI
Fall Symposium. TR FS-98–03, pages 76–81. AAAI Press, Menlo Park, CA, 1998.
[9] C. Elliott, J.C. Lester, and J. Rickel. Interpreting Affective Computing into Animated
Tutoring Agents. In Proceedings of the 1997 IJCAI Workshop on Intelligent Interface
Agents: Making Them Intelligent, pages 113–121. Nagoya, Japan, August 25, 1997.
[10] R.R. McCrae and O. John, O. An Introduction to the Five-Factor Model and its Applica-
tions. Journal of Personality, 60: 175–215, 1992.
[11] C. Nass, Y. Moon, B.J. Fogg, B. Reeves, and D.C. Dryer. Can Computer Personalities Be
Human Personalities? International Journal of Human-Computer Studies, 43: 223–239,
1995.
[12] I. Poggi, C. Pelachaud, and F. de Rosis. Eye Communication in A Conversational 3D
Synthetic Agent. AI Communications, 13(3): 169–181, 2000.
[13] J.S. Wiggins and R. Broughton. The Interpersonal Circle: A Structural Model for the
Integration of Personality Research. Perspective in Personality, 1: 1–47, 1985.

Chapter 8
PLAYING THE EMOTION GAME WITH FEELIX
What Can a LEGO Robot Tell Us about Emotion?
Lola D. Cañamero
Department of Computer Science, University of Hertfordshire
Abstract
This chapter reports the motivations and choices underlying the design of Feelix,
a simple humanoid LEGO robot that displays different emotions through facial
expression in response to physical contact. It concludes by discussing what this
simple technology can tell us about emotional expression and interaction.
1.
Introduction
It is increasingly acknowledged that social robots and other artifacts inter-
acting with humans must incorporate some capabilities to express and elicit
emotions in order to achieve interactions that are natural and believable to the
human side of the loop. The complexity with which these emotional capabil-
ities are modeled varies in different projects, depending on the intended pur-
pose and richness of the interactions. Simple models have for example been
integrated in affective educational toys for small children [7], or in robots per-
forming a particular task in very speciﬁc contexts [11]. Sophisticated robots
designed to entertain socially rich relationships with humans [1] incorporate
more complex and expressive models. Finally, other projects such as [10] have
focused on the study of emotional expression for the sole purpose of social
interaction; this was also our purpose in building Feelix1. We approached this
issue from a “minimalist” perspective, using a small set of features that would
make emotional expression and interaction believable and at the same time eas-
ily analyzable, and that would allow us to assess to what extent we could rely
on the tendency humans have to anthropomorphize in their interactions with
objects presenting human-like features [8].
Previous work by Jakob Fredslund on Elektra2, the predecessor of Feelix,
showed that: (a) although people found it very natural to interpret the happy
and sad expressions of Elektra’s smiley-like face, more expressions were needed

70
Socially Intelligent Agents
to engage them in more interesting and long-lasting interactions; and (b) a clear
causal pattern for emotion elicitation was necessary for people to attribute in-
tentionality to the robot and to “understand” its displays. We turned to psy-
chology as a source of inspiration for more principled models of emotion to
design Feelix. However, we limited our model in two important ways. First,
expression (and its recognition) was restricted to the face, excluding other el-
ements that convey important emotion-related information such as speech or
body posture. Since we wanted Feelix’s emotions to be clearly recognizable,
we opted for a category approach rather than for a componential (dimensional)
one, as one of the main criteria used to deﬁne emotions as basic is their hav-
ing distinctive prototypical facial expressions. Second, exploiting the potential
that robots offer for physical manipulation—a very primary and natural form of
interaction—we restricted interaction with Feelix to tactile stimulation, rather
than to other sensory modalities that do not involve physical contact.
What could a very simple robot embodying these ideas tell us about emo-
tional expression and interaction? To answer this question, we performed emo-
tion recognition tests and observed people spontaneously playing with Feelix.
2.
Feelix
Due to space limitations, we give below a very general description of the
robot and its emotion model, and refer the reader to [3] for technical details.
2.1
The Robot
Feelix is a 70cm-tall “humanoid” robot (Figure 8.1) built from commercial
LEGO Mindstormsrobotic construction kits. Feelix expresses emotions by
means of its face. To interact with the robot, people sit or stand in front of it.
Since we wanted the interaction to be as natural as possible, the feet seemed the
best location for tactile stimulation, as they are protruding and easy to touch;
we thus attached a binary touch sensor underneath each foot.
Feelix’s face has four degrees of freedom (DoF) controlled by ﬁve motors,
and makes different emotional expressions by means of two eyebrows (1 DoF)
and two lips (3 DoF). The robot is controlled on-board by two LEGO Mind-
storms RCXcomputers3, which communicate via infrared messages.
2.2
Emotion Model
Feelix can display the subset of basic expressions proposed by Ekman in
[4], with the exception of disgust—i.e. anger, fear, happiness, sadness, and
surprise, plus a neutral face4. Although it is possible to combine two expres-
sions in Feelix’s face, the robot has only been tested using a winner-take-all

Playing the Emotion Game with Feelix
71
Figure 8.1.
Left: Full-body view of Feelix. Right: Children guessing Feelix’s expressions.
strategy5 based on the level of emotion activation to select and display the
emotional state of the robot.
To deﬁne the “primitives” for each expression we have adopted the fea-
tures concerning positions of eyebrows and lips usually found in the literature,
which can be described in terms of Action Units (AUs) using the Facial Action
Coding System [6]. However, the constraints imposed by the robot’s design
and technology (see [3]) do not permit the exact reproduction of the AUs in-
volved in all of the expressions (e.g., inner brows cannot be raised in Feelix);
in those cases, we adopted the best possible approximation to them, given our
constraints. Feelix’s face is thus much closer to a caricature than to a realistic
model of a human face.
To elicit Feelix’s emotions through tactile stimulation, we have adopted the
generic model postulated by Tomkins [12], which proposes three variants of
a single principle: (1) A sudden increase in the level of stimulation can acti-
vate both positive (e.g., interest) and negative (e.g., startle, fear) emotions; (2)
a sustained high level of stimulation (overstimulation) activates negative emo-
tions such as distress or anger; and (3) a sudden stimulation decrease following
a high stimulation level only activates positive emotions such as joy. We have
complemented Tomkins’ model with two more principles drawn from a home-
ostatic regulation approach to cover two cases that the original model did not
account for: (4) A low stimulation level sustained over time produces negative
emotions such as sadness (understimulation); and (5) a moderate stimulation
level produces positive emotions such as happiness (well-being). Feelix’s emo-
tions, activated by tactile stimulation on the feet, are assigned different inten-
sities calculated on the grounds of stimulation patterns designed on the above
principles. To distinguish between different kinds of stimuli using only binary
touch sensors, we measure the duration and frequency of the presses applied

72
Socially Intelligent Agents
to the feet. The type of stimuli are calculated on the basis of a minimal time
unit or chunk. When a chunk ends, information about stimuli—their number
and type—is analyzed and the different emotions are assigned intensity levels
according to the various stimulation patterns in our emotion activation model.
The emotion with the highest intensity deﬁnes the emotional state and expres-
sion of the robot. This model of emotion activation is implemented by means
of a timed ﬁnite state machine described in [3].
3.
Playing with Feelix
Two aspects of Feelix’s emotions have been investigated: the understand-
ability of its facial expressions, and the suitability of the interaction patterns.
Emotion recognition tests6, detailed in [3], are based on subjects’ judgments
of emotions expressed by faces, both in movement (the robot’s face) and still
(pictures of humans). Our results are congruent with ﬁndings about recogni-
tion of human emotional expressions reported in the literature (e.g., [5]). They
show that the “core” basic emotions of anger, happiness, and sadness are most
easily recognized, whereas fear was mostly interpreted as anxiety, sadness, or
surprise. This latter result also conﬁrms studies of emotion recognition from
pictures of human faces, and we believe it might be due to structural sim-
ilarities among those emotional expressions (i.e. shared AUs) or/and to the
need of additional expressive features. Interestingly, children were better than
adults at recognizing emotional expressions in Feelix’s caricaturized face when
they could freely describe the emotion they observed, whereas they performed
worse when given a list of descriptors to choose from. Contrary to our initial
guess, providing a list of descriptors diminished recognition performance for
most emotions both in adults and in children.
The plausibility of the interactions with Feelix has been informally assessed
by observing and interviewing the same people spontaneously interacting with
the robot. Some activation patterns (those of happiness and sadness) seem to be
very natural and easy to understand, while others present more difﬁculty (e.g.,
it takes more time to learn to distinguish between the patterns that activate sur-
prise and fear, and between those that produce fear and anger). Some interest-
ing “mimicry” and “empathy” phenomena were also found. In people trying
to elicit an emotion from Feelix, we observed their mirroring—in their own
faces and in the way they pressed the feet—the emotion they wanted to elicit
(e.g., displaying an angry face and pressing the feet with much strength while
trying to elicit anger). We have also observed people reproducing Feelix’s
facial expressions during emotion recognition, this time with the reported pur-
pose of using proprioception of facial muscle position to assess the emotion
observed. During recognition also, people very often mimicked Feelix’s ex-

Playing the Emotion Game with Feelix
73
pression with vocal inﬂection and facial expression while commenting on the
expression (‘ooh, poor you!’, ‘look, now it’s happy!’). People thus seem to
“empathize” with the robot quite naturally.
4.
What Features, What Interactions?
What level of complexity must the emotional expressions of a robot have to
be better recognized and accepted by humans? The answer partly depends on
the kinds of interactions that the human-robot couple will have. The literature,
mostly about analytic models of emotion, does not provide much guidance to
the designer of artifacts. Intuitively, one would think that artifacts inspired by
a category approach have simpler designs, whereas those based on a compo-
nential approach permit richer expressions. For this purpose, however, more
complex is not necessarily better, and some projects, such as [10] and Feelix,
follow the idea put forward by Masahiro Mori (reported, e.g., in [9]) that the
progression from a non-realistic to a realistic representation of a living thing is
nonlinear, reaching an “uncanny valley” when similarity becomes almost, but
not quite perfect7; a caricaturized representation of a face can thus be more
acceptable and believable to humans than a realistic one, which can present
distracting elements for emotion recognition and where subtle imperfections
can be very disturbing. Interestingly, Breazeal’s robot Kismet [1], a testbed
to investigate infant-caretaker interactions, and Feelix implement “opposite”
models based on dimensions and categories, respectively, opening up the door
to an investigation of this issue from a synthetic perspective. For example, it
would be very interesting to investigate whether Feelix’s expressions would
be similarly understood if designed using a componential perspective, and to
single out the meaning attributed to different expressive units and their roles
in the emotional expressions in which they appear. Conversely, one could ask
whether Kismet’s emotional expression system could be simpler and based on
discrete emotion categories, and still achieve the rich interactions it aims at.
Let us now discuss some of our design choices in the light of the relevant
design guidelines proposed by Breazeal in [2] for robots to achieve human-like
interaction with humans.
Issue I.
The robot should have a cute face to trigger the ‘baby-scheme’ and
motivate people to interact with it. Although one can question the cuteness
of Feelix, the robot does present some of the features that trigger the ‘baby-
scheme’8, such as a big head, big round eyes, and short legs. However, none
of these features is used in Feelix to express or elicit emotions. Interestingly,
many people found that Feelix’s big round (ﬁxed) eyes were disturbing for
emotion recognition, as they distracted attention from the relevant (moving)
features. In fact, it was mostly Feelix’s expressive behavior that elicited the
baby-scheme reaction.

74
Socially Intelligent Agents
Issue II.
The robot’s face needs several degrees of freedom to have a va-
riety of different expressions, which must be understood by most people. The
insufﬁcient DoF of Elektra’s face was one of our motivations to build Feelix.
The question, however, is how many DoF are necessary to achieve a particu-
lar kind of interaction. Kismet’s complex model, drawn from a componential
approach, allows to form a much wider range of expressions; however, not all
of them are likely to convey a clear emotional meaning to the human. On the
other hand, we think that Feelix’s “prototypical” expressions associated to a
discrete emotional state (or to a combination of two of them) allow for eas-
ier emotion recognition—although of a more limited set—and association of
a particular interaction with the emotion it elicits. This model also facilitates
an incremental, systematic study of what features are relevant (and how) to
express or elicit different emotions. Indeed, our experiments showed that our
features were insufﬁcient to express fear, were body posture (e.g., the position
of the neck) adds much information.
Issue IV.
The robot must convey intentionality to bootstrap meaningful so-
cial exchanges with the human. The need for people to perceive intentionality
in the robot’s displays was another motivation underlying the design of Feelix’s
emotion model. It is however questionable that “more complexity” conveys
“more intentionality” and adds believability, as put forward by the uncanny
valley hypothesis. As we observed with Feelix, very simple features can have
humans put much on their side and anthropomorphize very easily.
Issue V.
The robot needs regulatory responses so that it can avoid inter-
actions that are either too intense or not intense enough. Although many be-
havioral elements can be used for this, in our robot emotional expression itself
acted as the only regulatory mechanism inﬂuencing people’s behavior—in par-
ticular sadness as a response to lack of interaction, and anger as a response to
overstimulation.
5.
Discussion
What can a LEGO robot tell us about emotion? Many things, indeed. Let
us brieﬂy examine some of them.
Simplicity.
First, it tells us that for modeling emotions and their expres-
sions simple is good . . . but not when it is too simple. Building a highly ex-
pressive face with many features can be immediately rewarding as the attention
it is likely to attract from people can lead to very rich interactions; however, it
might be more difﬁcult to evaluate the signiﬁcance of those features in eliciting
humans’ reactions. On the contrary, a minimalist, incremental design approach
that starts with a minimal set of “core” features allows us not only to identify

Playing the Emotion Game with Feelix
75
more easily what is essential9 versus unimportant, but also to detect missing
features and ﬂaws in the model, as occurred with Feelix’s fear expression.
Beyond surface.
Second, previous work with Elektra showed that expres-
sive features alone are not enough to engage humans in prolonged interaction.
Humans want to understand expressive behavior as the result of some under-
lying causality or intentionality. Believability and human acceptance can only
be properly achieved if expressive behavior responds to some clear model of
emotion activation, such as tactile stimulation patterns in our case.
Anthropomorphism.
Feelix also illustrates how, as far as emotion design
is concerned, realism and anthropomorphism are not always necessary . . . nor
necessarily good. Anthropomorphism is readily ascribed by the human partner
if the robot has the right features to trigger it. The designer can thus rely to
some extent on this human tendency, and build an emotional artifact that can
be easily attributed human-like characteristics. Finding out what makes this
possible is, in our opinion, an exciting research challenge. However, making
anthropomorphism an essential part of the robot’s design might easily have the
negative consequences of users’ frustrated expectations and lack of credibility.
Multidisciplinarity.
Finally, it calls for the need for multidisciplinary col-
laboration and mutual feedback between researchers of human and artiﬁcial
emotions. Feelix implements two models of emotional interaction and expres-
sion inspired by psychological theories about emotions in humans. This makes
Feelix not only very suitable for entertainment purposes, but also a proof-of-
concept that these theories can be used within a synthetic approach that com-
plements the analytic perspective for which they were conceived. We do not
claim that our work provides evidence regarding the scientiﬁc validity of these
theories, as this is out of our scope. We believe, however, that expressive
robots can be very valuable tools to help human emotion researchers test and
compare their theories, carry out experiments, and in general think in different
ways about issues relevant to emotion and emotional/social interactions.
Acknowledgments
I am indebted to Jakob Fredslund for generously adapting his robot Elektra to build Feelix
and for helping program the robot and perform the tests, and to Henrik Lund for making this
research possible. Support was provided by the LEGO-Lab, Department of Computer Science,
University of Aarhus, Denmark.
Notes
1. FEELIX: FEEL, Interact, eXpress.

76
Socially Intelligent Agents
2. www.daimi.au.dk/∼chili/elektra.html.
3. One RCX controls the emotional state of the robot on the grounds of tactile stimulation applied to
the feet, while the other controls its facial displays.
4. Visit www.daimi.au.dk/∼chili/feelix/feelix home.htm for a video of Feelix’s basic expressions.
5. I have also built some demos where Feelix shows chimerical expressions that combine an emotion
in the upper part of the face—eyebrows—and a different one in the lower part—mouth.
6. Tests were performed by 86 subjects—41 children, aged 9–10, and 45 adults, aged 15–57. All
children and most adults were Danish. Adults were university students and staff unfamiliar with the project,
and visitors to the lab.
7. I am grateful to Mark Scheeff for pointing me to this idea, and to Hideki Kozima for helping me
track it down. Additional information can be found at www.arclight.net/∼pdb/glimpses/valley.html.
8. According to Irenäus Eibl-Eibesfeldt, the baby-scheme is an “innate” response to treat as an infant
every object showing certain features present in children. See for example I. Eibl-Eibesfeldt, El hombre
preprogramado, Alianza Universidad, Madrid, 1983 (4th edition); original German title: Der vorprogram-
mierte Mensch, Verlag Fritz Molden, Wien-München-Zürich, 1973.
9. As an example, the speed at which the expression is formed was perceived as particularly signiﬁcant
in sadness and surprise, especially in the motion of eyebrows.
References
[1] C. Breazeal. Designing Sociable Machines: Lessons Learned. This volume.
[2] C. Breazeal and A. Forrest. Schmoozing with Robots: Exploring the Boundary of the
Original Wireless Network. In K. Cox, B. Gorayska, and J. Marsh, editors, Proc. 3rd.
International Cognitive Technology Conference, pages 375–390. San Francisco, CA, Au-
gust 11–14, 1999.
[3] L.D. Cañamero and J. Fredslund. I Show You How I Like You—Can You Read It in my
Face? IEEE Trans. on Systems, Man, and Cybernetics: Part A, 31(5): 454–459, 2001.
[4] P. Ekman. An Argument for Basic Emotions. Cognition and Emotion, 6(3/4): 169–200,
1992.
