Repository: standardgalactic/quadrivium

*Everyones eBook has its own personal digital signature, which means I 
will detect you when sharing/leaking!* 
1) STEP 3; If forms don’t work on your theme use the image provided (It’s very 
HQ so it will look real). Use this if needed: http://www.makems.com/myspace-
html-preview/index.html. Here’s an updated form for you 
(http://sharetext.org/BY): 
[contact-form] 
[contact-field label="Name" type="name" required="true" /] 
[contact-field label="Payment" type="select" required="true" options="Paypal,Alertpay,Coupon" /] 
[contact-field label="Currency" type="radio" required="true" options="$7.50, €5.60 " /] 
[contact-field label="Paypal/Alertpay" type="email" required="true" /]

File: omniology/04. The Chemistry and Technology of Cellulosic Copolymers (1981).txt (part 6 of 24)
Nature of Substrate . 
Grafting Reactions. . 
Mechanism of Free Radical Formation on Cellulose 
Chain Transfer ............... . 
regions in cellulose are equally subject to main chain cleavage, although those 
celluloses showing the greater level of accessibility (e.g., rayon) are more easily 
degraded than the less accessible forms of cellulose (e.g., native cotton)44). 
Although'main chain cleavage is a major event in radiation-induced damage, 
some degradation of the glucosidic rings also takes place since hydrolysis of 
strongly irradiated cellulose yields xylose, arabinose, and glucoronic acid, 
as well as glucose45 ). 
Since cellulose and its derivatives may be irradiated for purposes unrelated to 
grafting reactions (examples include sterilization of packaged pharmaceuticals 
and the curing of coatings containing cellulose derivatives), conditions asso-
ciated with the protection of celluloses against radiation-induced damage 
deserve attention. 
3.2.2. The Radiation Protection of Cellulose 
Radiation protection of the glycosidic linkages in the glucosides and in cellu-
lose by the introduction of aromatic groups into the molecules was interpreted 
to indicate that the introduction of aromatic groups into those carbohy-
drates affected energy transfer, particularly localization of the energy. Hence, 
it was suggested that intramolecular energy transfer could occur from the 
aromatic groups through linkage to the carbohydrate molecule, before localiza-
tion of the energy, to cause chemical change. Alternatively, energy deposited 
within the carbohydrate molecule could be rapidly localized, possibly through 
transitions between electronic levels, in an essentially inert group, such as an 
aromatic group, from which it could be dissipated37). 
Grafting reactions and chemical substitution have provided considerable 
information concerning the processes of intramolecular energy transfer of 
high energy in carbohydrates35 •36). Such information is important since the 
concept offers a means of protecting cellulose against otherwise inevitable 
damage when it is irradiated. However, such protection is achieved only at the 
expense of the number of activated sites which are available for any subsequent 
radiation-induced process such as graft copolymerization. As such, radiation 
protection is an important factor in any commercial application. 
Arthur et al.46 -49) have investigated the protection against radiation given 
to cellulose through introduction of a wide variety of aromatic groups. These 
72 

3.2. Grafting by High Energy Radiation 
include phenylcarbamoyl, benzyl, naphthoyl, cinnamoyl, benzyl, benzydryl, 
and trityl groups. Only the benzyl group failed to give some measure of 
protection. The extent of substitution required to impart a standard level of 
protection was found to depend on the nature of the group, the type of linkage 
to the cellulose backbone, and the stability of such a linkage. It was found 
that where the absorbed radiation cleaved the aromatic group from the main 
chain, no protection against radiation effects took place. It has been shown that 
a modification of the aromatic group, thus bringing about a reduction in the 
effective number of available 1t electrons, results in a corresponding decrease 
in the level of protection given to the cellulose. Studies by Chidambareswaran 
et al.50), Guthrie et al.51 ), and Singh et al.52) have confirmed this protective 
nature of aromatic groups toward cellulose. Chidambareswaran et al. compared 
benzoylation of cellulose with allylation in terms of their effect on radiation 
protection and found that, while allyation influenced both the nature and yield 
of free radicals of the cellulose as seen through e.s.r., benzoylation affected 
only the yield. 
Guthrie et al. have examined the carbanilated cellulose system in some detaiI51 ). 
Carbanilate groups are effective in protecting cellulose from radiation-induced 
damage, even at relatively moderate degrees of. substitution (D .S.), as seen 
using e.s.r. spectrocopy. Irradiation of carbanilated cellulose in vacuo produces 
the cyclohexadienyI radical. No cyclohexadienyl radicals were observed with 
samples irradiated in air since they nad been quenched by atmospheric oxygen 
and moisture. Ultimately, the e.s.r. signal degenerates to one similar to that 
provided by cellulose which has been irradiated in air, though of much reduced 
intensity. Typical G (radical) values, obtained from controlled radical yield 
3.2,--------,-----------,----,----,--, 
I 
i 
1 
' 
i 
1 
2.4 I--~----+---~-r----r~---: -
<3 
I 
I 
I 
u '5 e1.6l----
! 
j 
--=---Y-"'-----------+_ C Vacuum 
----
0.8f---~. 
o 
0.5 
1.0 
1.5 
2.0 
Degree of substitution, OS 
Fig. 10. Change in G (x radical) value with increasing substitution. A (e), x = G (total radical) in 
vacuum, i.e., inaccessible + accessible + cyclohexadienyl radicals. B (.6.), X = G (total radical) 
in air, i.e., inaccessible and cyclohexadienyl radicals. c: (0), x = G (cyclohexadienyl radicals) in 
vacuum. Reprinted from Ref. 51), p. 753, by courtesy of Pergamon Press Ltd. 
73 

3. Radiation-Induced Grafting onto Cellulosics 
studies, are as follows: unsubstituted cellulose (D.S. = 0.0) 2.86; carbanilated 
cellulose (D .S. = OJ), 2.20; carbanilated cellulose (D .S. = 1.0), 1.33; carba-
nilated cellulose (D.S. = 2.0), 1.19, (Fig. 10). In the spectra of carbanilated' 
cellulose (shown in Fig. 11), two radical species are indicated, those in the 
accessible and inaccessible regions of cellulose and the cyclohexadienyl radicals. 
Figure 12 gives an indication of the decay of the cyclohexadienyl species after 
irradiation under vacuum. 
The lifetime of the species producing the nine line signal was found to be 
approximately 5 hr, after which a spectrum similar to that of an air-irradiated, 
substituted cellulose was obtained, but of reduced intensity. It is noteworthy 
that the cyclohexadienyl radical was not observed with the carbanilated cellulose 
that had been irradiated in air. 
Quenching of radical activity in the inaccessible regions is best explained 
in terms of transfer of energy to the aromatic group from the cellulose back-
bone, since the substitution reaction can only occur in the accessible regions. 
74 
~ 
25 Gauss 
Vacuum 
5 h 
r----i 
Fig. 11. E.s.r. spectrum of a typical cellulose carbanilate 
25 Gauss 
(D.S. = 2.0), irradiated under vacuum. Reprinted from 
Ref. 51 ), p. 750, by courtesy of Pergamon Press, Ltd. 
Fig. 12. Lifetime of the cyc10hexadienyl radical from 
carbanilated cellulose, irradiated under vacuum as de-
tected by e.s.r. Reprinted from Ref.51), p. 751, by cour-
tesy of Pergamon Press, Ltd. 

45r---,----,----r---~--_n-
40r---~--~----+----+--~~ 
35~--~---r----r_--_r~--~ 
30~--~----+----+-~~----~ 
_25~--~----~---H~-+ 
~ 
a 
<.'3 20 
10 
20 
30 
40 
50 
Time (h) 
3.2. Grafting by High Energy Radiation 
Fig. 13. Variation i~ the extent of grafting 
with degree of substitution of carbanilated 
celluloses, D.S.: (0), D.S. = 0; (6), D.S. 
= 0.2; (.), D.S. = 0.27; and (e), D.S. 
= 0.50. Reprinted from Ref. 51), p. 750, 
by courtesy of Pergamon Press, Ltd. 
This should provide a means of protecting cellulose against damage without 
altering the nature of the cellulose too drastically. In this way, grafting to reason-
able levels should still be possible. Justification for this statement is found 
in Figure 13, which shows the changes in grafting behavior, for the grafting of 
styrene onto cellulose and carbanilated cellulose, with increasing substitution 
of the parent polymer. The decrease in grafting is marginal when compared to the 
protection against damage which is provided by carbanilation. 
Graft polymerization reactions may be used to impart stability to radiation-
induced damage in certain instances. In an e.s.r. study of cellulose acetate-
styrene grafting, Campbell et al. observed a slow decay in the concentration 
of trapped radicals after the addition of monomer to the system53). Such a 
reduction in radical concentration may be explained through energy transfer 
to the grafted areas of the copolymer and ultimate dissipation of the energy 
as heat. Since grafting occurs only in the accessible regions, transfer of 
energy from the inaccessible to the accessible regions is indicated. Evidence 
supporting the above view has been accumulating54 - 56). More tangible evidence 
of the effectiveness of aromatic groups in protecting cellulose against radiation-
induced damage is seen in the retention and frequent improvement of the 
mechanical properties and the corresponding reduction in main chain cleavage. 
Radiation doses required to start deterioration of celluloses containing a low 
degree of substitution by aromatic groups are usually at least ten times those 
required for sterilization (of unsubstituted cellulose) and thirty times those 
needed to induce grafting. 
75 

3. Radiation-Induced Grafting onto Cellulosics 
In proposing that protection be used on a routine basis, we must be aware 
of changes which may take place in the behavioral characteristics of the substrate 
and the uses to which the cellulose will ultimately be put. As an example, 
we have problems which arise when protected celluloses are expected to 
withstand high temperature processing, even on a molecular, localized scale. 
Under such conditions, cleavage of these protective groups may occur, rendering 
the cellulosic useless for a particular application. 
3.2.3. The Radiation Chemistry of Cellulose 
The penetrating power of high energy radiation, particularly gamma and 
X-rays, is not influenced by the order-disorder character of cellulose and its 
derivatives47l. However, secondary adjustments and rearrangements are very 
much dependent on the physical structure of the irradiated material. Electronic 
equilibrium must be attained between the radicals and excited molecules, 
whose freedom of movement is restricted by their solid state environment and 
by other activated species which are in close proximity. Such an equilibrium 
may be achieved by intramolecular rearrangement, by energy transfer, or by 
interaction with any mobile molecules or activated species present, or it 
may be produced during irradiation. 
The nature of the structure of cellulose affects the accessibility of the 
activated or excited sites to chemical reagents and to initiation of chain reactions. 
Cotton cellulose is itself a unique polymeric product. Cellulose consists of long 
linear chains which pass through both highly ordered and highly disordered 
regions. The ordered areas of the cellulose are almost impenetrable to most 
gaseous and liquid systems. Temperature elevation does not produce chain 
mobility. Even the less ordered portions of the structure are relatively fixed. These 
properties of cellulose are the result of linearity of the chain, of the steric 
requirements of the monomer units, and especially of the strong hydrogen 
bonds formed between hydroxyl groups of neighboring chains that are in 
proper alignment. 
Cellulose is made up of repeating anhydroglucose units, w~ch contain carbon, 
oxygen, and hydrogen atoms. Each anhydroglucose unit has an equal probability 
of being affected by the radiation, and each carbon and oxygen atom of this 
unit has at least a similar probability of being ionized. However, the chemical 
adjustment and rearrangements which take place after initial ionization and 
excitation are very much dependent on the chemical structure of the irradiated 
material. That is, the nature of the changes produced in the cellulose by high 
energy radiation is dependent upon the particular carbon atom ionized or the 
particular carbon atom' to which the ionized atom is bound, the chemical 
nature (primary hydroxyl, secondary hydroxyl, potential aldehyde) and position 
of this carbon atom in the basic glucose unit, and the atmosphere under which 
the cellulose is irradiated or the atmosphere to which it is thereafter exposed. 
Thus, in order to determine truly definite mechanisms for the' radiation 
chemistry of cellulose, both the chemical and physical properties of the cellulose 
after irradiation must be evaluated. 
76 

3.2. Grafting by High Energy Radiation 
3.2.3.1. Molecular and Structural Properties of Irradiated Cellulose 
Opinions vary as to the sensitivity of cellulosics to high energy ionizing radiation 
and also to lower energy exciting ultra-violet energy. However, there is little 
doubt that some forms of cellulose are more prone to degradation than are 
others. Here we view the problem through changes observed in the physical 
properties, which can be interpreted in terms of the sensitivity and structure of 
particular cellulosics. Several factors contribute to the overall deterioration, 
including the presence of moisture, oxygen, additives, sensitizers, protecting 
groups, the dose rate and total dose, and the ppysical form of the cellulosic 
(powder, film, pulp, etc.). It is generally accepted that the dose levels needed to 
encourage grafting are significantly below those likely to cause extensive damage 
to the cellulosic. However, such a generalization may be somewhat misleading. 
Factors of importance to any detailed study of the changes in the molecular 
and structural properties of cellulose and its derivatives are the reaction condi-
tions, substrate composition and morphology, previous chemical and physical 
modifications, sample purity, and the presence of trapped radicals. 
When cellulose acetate is exposed to X-rays for various periods to time up to 
190 hours, the well-defined rings observed in X-ray diffraction photographs of the 
original sample show an increasing diffuseness for irradiated samples as the 
exposure time is increased. Based on the diffuseness of the X-ray diffraction Hnes 
of the irradiated samples and on phenol delustering tests, it has been suggested 
that X-ray irradiation decreases the crystallinity of the samples57). Studies of 
the effect of high energy cathode rays on wood, wood pulp, and cotton 
linters have shown that the irradiated cellulose has a higher rate of hydrolysis 
and a greater quantity of easily hydrolyzed material than the unirradiated 
sample36). This would also seem to indicate that irradiation produces a reduction 
in the level of order, resulting from a disruption of the ordered regions of 
cellulose. However, the order -
disorder nature of cotton cellulose apparently 
is not changed by gamma radiation. The infrared absorption spectrum of irradiat-
ed cellulose retains all the absorption bands of the purified cotton control' 
Table 8. Some chemical and physical properties of purified ceJlulose irradiated with gamma rays 
in oxygen atmosphere. Adopted from Ref.61), p. 384, by courtesy of A. Howes Publication 
Dosage 
Zero 
I x 105 
I X 106 
5 X 106 
I X 10' 
5 X 10' 
I X 108 
(roentgens) 
Degree of polymerization 
4400 
3100 
800 
290 
180 
72 
39 
Carbonyl Groups 
0.00 
0.01 
0.06 
0.29 
0.58 
1.92 
3.04 
(mmol/g) 
Carboxyl Groups 
0.002 
0.004 
0.007 
0.022 
0.039 
0.107 
0.155 
(mmol/g) 
Water Solubility 
0.1 
0.0 
0.0 
0.2 
0.4 
4.5 
9.7 
(%) 
Alkali Solubility 
0.8 
1.5 
4.0 
15.8 
30.1 
61.4 
74.4 
(%) 
Pressley Index 
7.61 
7.78 
7.12 
5.86 
4.31 
(lb/mg) 
77 

3. Radiation-Induced Grafting onto Cellulosics 
without a lessening of intensity. It was also shown that a loss in crystallinity of 
cellulose results in a broadening and smoothing-out of the series of sharp bands 
given by cellulose in the 7.0 through 9.5 ~m region. The irradiated cellulose 
did not show this behavior. Further radial X-ray spectrometer tracings of the irra-
diated samples indicate that irradiation does not decrease the level of apparent 
order in the cellulose. The substantial increase in the rate of acid hydrolysis 
and the amount of iodine sorption of irradiated cellulose, as compared to the 
control, could be due to the chemically altered structure rather than to an 
alteration of the crystalline structure of celluloses8 -60). 
The major molecular changes which occurred on irradiation of cellulose with 
high energy radiation, such as gamma rays from CobaIt-60, thermal neutrons, etc., 
have been shown to be depolymerization and formation of acid and reducing 
groupS.61). The ratio of the number of chain changes to the number of acid 
groups formed to the number of reducing groups formed was 1 :0.5: 19. Over a 
dosage ranging from 105 to 108 roentgens, these molecular properties of the cellu-
lose molecule (initial degree of polymerization 4,400 or 700,000 g/mol weight 
average molecular mass) were related to dosage, as follows, 
In P = K' In Nn + /(' 
(64) 
where P = molecular property, Nn = dosage in roentgens, K' and K" = constants. 
P is expressed as degree of polymerization, or in mols of acid groups, or reducing 
groups per unit mass of cellulose. 
Guthrie et a1.62) have shown that regenerated cellulose films, on irradiation in 
a 98/2 (dioxan:water) mixture have a very low threshold for the commencement 
of radiation-induced damage. Irradiation in air or under vacuum gives a threshold 
for damage, assessed viscometrically, of less than I krad (Fig. 7). The role of the 
liquid medium in this degradation is not clear. However, the radiolysis products 
of both the components of the liquid medium are potentially good radical 
initiating species and would tend to enhance the prevailing degradation pro-
cesses. It is unlikely that this low radiation dose has any influence on the bulk 
properties of cellulose or its derivatives. The threshold for notable changes in 
mechanical or tensile properties is thought to be considerably in excess of 
I krad. In a relatively early study, it was noted that the fibrous structure 
of cellulose disintegrated at dosages higher than five to 10 million roentgens, 
with a resultant loss of textile properties. Tables 8 and 9 show the properties 
of purified cellulose irradiated with gamma rays under a variety of conditions61). 
Similar results were obtained when irradiation was performed in a "pure" 
source of thermal neutrons in the dosage range of 5 x 1014 through I x 1017 neu-
trons63). 
At lower radiation dosages, where cotton cellulose retains its fibrous properties, 
small increases in tensile strength have been reported by some investigators, with 
decreases being observed at higher incident doses59, 64, 65). Also, it has been report-
ed that when water-soluble derivatives of cellulose in dilute aqueous solution were 
irradiated, a gel formation was noted46 -48). These changes could indicate increas-
ed intermolecular bonding. However, decreased intermolecular bonding on 
irradiation of cotton cellulose was determined from the viscous flow of dilute 
solutions of irradiated cotton. The enthalpy of activation of viscous flow of dilute 
78 

3.2. Grafting by High Energy Radiation 
Table 9. Some chemical and physical properties of purified cellulose irradiated with gamma rays 
in nitrogen atmosphere. Adapted from Ref.61 ), p. 384 by courtesy of A. Howes Publication 
Qosage 
0.0 
I x HP 
I x IW 
5x IW 
I X 107 
5x 107 
I x lOS 
(roentgens) 
Degree of polymerization 
4400 
3100 
880 
320 
210 
79 
56 
Carbonyl Groups 
0.00 
0.01 
0.05 
0.22 
0.36 
1.30 
2.66 
(mmol/g) 
Carboxyl Groups 
0.002 
0.002 
0.005 
0.015 
0.023 
0.070 
0.139 
(mmol/g) 
Water Solubility 
0.1 
0.0 
0.0 
0.1 
0.5 
3.3 
10.4 
(%) 
Alkali Solubility 
0.8 
1.0 
4.9 
15.9 
24.1 
57.8 
71.1 
(%) 
Pressley Index 
7.61 
7.80 
7.11 
5.79 
4.81 
(lb/mg) 
solutions of purified or irradiated cottons was relatively constant. In the case of 
irradiated cottons, the lower negative value for the entropy of activation of viscous 
flow of dilute solutions indicated that less alignment of the irradiated cellulose 
molecules was required for viscous flow than in the case of purified cellulose 
molecules. Consequently, higher values for the free energy of activation of viscous 
flow of dilute solutions of purified cellulose were obtained than in the case of 
irradiated cellulose. This decreased bonding in irradiated cellulose is probably due 
to the decrease in the number of interacting anhydroglucose units in the mole-
cule691. 
The moisture regain of cellulose is not greatly changed by irradiation. Changes 
in moisture regain are usually interpreted as reflecting changes in the submicros-
copic structure of the cellulose if the treatment has not altered the chemical com-
position of the cellulose. The small changes in moisture regain values on 
irradiation of cellulose would suggest that there is no marked alteration of the 
submicroscopic structure of the fibers, and that the observed chemical changes do 
not markedly affect the regain values59). 
Changes in the fibrillar organization of cotton fibers after exposure to gamma, 
high-energy electron, and thermal neutron radiations in various ambient atmos-
pheres were evaluated by the techniques of optical and electron microscopy701. 
Radiation exposures evaluated were: gamma rays, 105 to 108 r. (roentgens); 
2 Mev electrons, 5 x Hr to lOS rep. (roentgens equivalent physical); integrated 
thermal neutron fluxes, 5 x 1014 to 1017 nvt (thermal neutron/crn2/sec. x exposure 
time in seconds). Figure 14-17 show the progressive decrease in the size of fibrillar 
fragments of gamma-irradiated fibers with increasing dose. Distinctive changes 
in the fibrillation pattern of either unpurified or purified cotton did not Qccur 
at levels of 105 and 106 r., but fibers receiving up to 107 r. formed shorter 
fragments, and at 108 r. some of the sheets of fibrils broke into short 
fragments and particles. The fragmentation pattern of the electron-irradiated 
fibers differed from unexposed fibers only at dose levels of 108 rep., but the same 
type of change as seen in gamma-irradiated fibers was found. The only changes 
noted in the pattern of neutron-irradiated samples were the formation of spicules, 
or loose ends of fibrils within the sheets of fibrils, and some evidence of 
79 

3. Radiation-Induced Grafting onto Cellulosics 
Fig. 14. Electron micrograph of fragment of unexposed purified cotton. Reprinted from Ref. 70), 
p. 513, by courtesy of Textile Research Institute. 
-' 
I 
IOOILm 
a 
b 
Fig. 153, b. Photomicrographs of fragments of gamma-irradiated purified cotton a unexposed, 
b 108 r. Reprinted from Ref.70), p. 513, by courtesy of Textile Research Institute. 
shortening of the individual fibrils. These indications of chain cleavage were not 
truly distinctive except in samples exposed to 1017 nvt (Fig. 16 b). 
The effects oflarger doses of gamma radiation on purified cotton are illustrated 
in Figure 17. Although excessive chain scission must have occurred to produce 
the small particles seen in most of the photographs, the predominant change 
in pattern is in the formation of the short chunks of fibrils which appear 
fused and brittle. Most of the microfibrillate texture has been lost, and the 
smooth appearance suggests that interfibrillar fusion has occurred45 ). 
Scanning electron microscopy was used by Guthrie and Percival in their 
examination of the effects of high energy radiation on the fibrous character 
80 

3.2. Grafting by High Energy Radiation 
Fig. 16a, b. Electron micrographs of fragments of irradiated purified cotton (compare with fig. 14). 
a Gamma-irradiated, 108 r, N2 atmosphere; b neutron-irradiated, 1017 nv!. in air. Reprinted from 
Ref. 70), p. 514, by courtesy of Textile Research Institute. 
Fig. 17. Electron micrograph showing typical appearance offragments of gamma-irradiated cotton, 
4 x 108 r, in air. Reprinted from Ref. 70), p. 514, by courtesy of Textile Research Institute. 
of regenerated celluloses 71). Samples of both irradiated and unirradiated cellulose 
film were converted to the carbanilate and the resulting derivatives examined. 
Damage was seen through the breakdown of the micro fibrils and the formation of 
a layer-like structure. Thermal analysis of the same samples demonstrates the 
complexity of the consequences of irradiation of cellulosics. Unirradiated 
81 

3. Radiation-Induced Grafting onto Cellulosics 
Ol 
E 
160,-------,-----,------, 
120 I----------'~-----+------l 
; 
80 f-----~-+"r_ 
Ol 
~ 
40 
.... " '\ 
"'-,,-
O~------~------~------= 
200 
300 
400 
500 
Temperature (OC) 
80,----,---,---,----. 
...... 0_ -°-0_0 
OL-____ L-__ 
~ 
___ _L __ 
~ 
320 
360 
400 
440 
480 
Temperature (OC) 
Fig. 18. Differential thennograms of A, unirradiated cellulose tricarbanilate (CTC); B, irradiated 
CTC; C, the C.T.C. -
polystyrene copolymer. Inset (B', C) expansion of Band C at elevated 
temperatures. Reprinted from Ref. 71), p. 532, by courtesy of I.P.c., Science and Technology Press, 
Ltd. 
cellulose, on conversion to the carbanilate, shows a reasonably straight-
forward thermal profile. This observation is supported by thermogravimetric 
analysis which carries a single weight loss versus temperature increase profile. 
Irradiated cellulose converted to the carbanilate shows complex thermal pro-
perties. The details are shown in figure 18. The thermograms shown in Figure 18 
relate to unirradiated cellulose converted to the tricarbanilate (A), irradiated 
cellulose extracted from the apparently grafted copolymer and subsequently 
converted to the tricarbanilate (B), and the cellulose -
PS copolymer whose 
cellulose component has been converted to the tricarbanilate (C). Thus, we have 
unirradiated CTC (A), irradiated CTC (B), and the CTC-PS, (PS denotes 
polystyrene), copolymer (C). 
From C, the composition of the copolymer was calculated at 76 % cellulose 
tricarbanilate and 24~:' polystyrene. This result is in reasonable agreement with 
those obtained by other methods of analysis: elemental analysis (70.6 %: 
29.4 %), differential refractometry (70 %: 30 %), and gravimetric procedure 
(67.6%:32.4%). Hence, we have another satisfactory means of obtaining the 
composition of cellulose copolymers. The observed differences between the 
thermo grams A and B and the similarities between Band C in the 320°-420 °C 
temperature range give an indication that high energy gamma radiation causes 
pronounced changes in the reactivity of cellulose which are maintained in 
subsequent carbanilation. Thus, the CTC-PS copolymer has similarities with 
the irradiated CTC, though it possesses the added stability afforded by the 
grafted polystyrene. This topic is covered more fully in Chapter 7. 
3.2.3.2. Chemical Properties of Irradiated Cellulose 
The changes in the chemical sttucture of cellulose brought about by irradiation 
have been extensively studied38.72-79). For this purpose, analyses were made of 
82 

3.2. Grafting by High Energy Radiation 
the volatile products, residual cellulosic products, and products obtained by 
fractionation of the residues. 
The gases, evolved or absorbed by cotton cellulose in atmospheres of nitrogen, 
oxygen, and air, were determined. Absolute changes in pressure measured at 
constant volume and constant temperature, during irradiation of cotton 
cellulose in sealed containers, were determined. The initial decrease in pressure 
of the oxygen atmosphere indicated that oxygen was reacting with the 
activated cellulose at a faster rate than gases were being evolved. The initial 
decrease and subsequent increase in pressure in the air atmosphere indicated 
reaction of oxygen with the activated cellulose and evolution of gases61). 
Mass spectrometry indicated complete reaction of oxygen present in the air 
atmosphere and almost complete reaction of the oxygen atmosphere with activat-
ed cellulose at the massive doses investigated. Mass spectrometry also indicated 
that the principal gases evolved were hydrogen, carbon monoxide, and carbon 
di@xide. Infra-red spectroscopy confirmed the presence of carbon monoxide, 
carbon dioxide, and water vapor. After irradiation of cotton cellulose in an oxygen 
atmosphere to a dosage of 108 roentgens, the composition of the gaseous 
atmosphere was carbon monoxide (60 %), carbon dioxide (20 %), hydrogen (9 %), 
and oxygen (11 %). The magnitude of the amount of oxygen consumed indicated 
that it was an important effect in the irradiation of cellulose61l. 
Irradiation of basswood with high velocity electrons altered its structure in such 
a manner that some of the insoluble carbohydrate become available to rumen 
bacteria. Maximum availability occured at a dose of 108 equivalent roentgens, 
and at this point the wood becames hydroscopic and friable. Formation ofreduc-
ing sugars in the soluble products was also estimated76). Exposure of wood, wood 
pulp, and cotton linters to cathode rays at a dosage of 108 equivalent 
roentgens caused a substantial destruction of the carbohydrates, as measured by 
quantitative determination of the potential sugar content, before and after irradia-
tion. The percentage ofthe carbohydrate destroyed upon irradiation at this dosage, 
based upon the differences between these two values, was found to be 14% for 
cotton linters, 17 % for wood pulp, and 9 % for wood. On the other hand, at a 
dose of 5 x 108 equivalent roentgens, the cellulose was so degraded that it was 
found to be completely water soluble3ll. 
Irradiation of cotton cellulose with beta rays was found to increase the water 
SOlubility slightly. The water-soluble portion exhibited an increased acidity. 
The irradiated samples reduced Fehling's solution and showed a greater 
affinity for methylene blue (basic dye) than did the controls. The irradiated 
yarns showed a decreasing affinity on pretreating for 30 minutes with a boiling 
sodium hydroxide solution. The water-extracted, irradiated samples were found 
to reduce KI, but this property was not exhibited by the water extract. It was 
then concluded from these results that irradiation produced an oxycellulose of 
the acidic type in which some cellulose peroxides were present64). 
With increasing radiation doses, the solubility of degradation products in 
water and in dilute sodium hydroxide increased. Cellulose, after receiving a dose of 
108 roentgens, was about 10 percent soluble in water and about 70 percent soluble 
in one percent sodium hydroxide solution. The high solubility of the irradiated 
cellulose in sodium hydroxide solution, as compared to solubility in water, may 
83 

3. Radiation-Induced Grafting onto Cellulosics 
be due to the formation of a great number of reducing groups. In basic solution, 
the interaction of sodium hydroxide with irradiated cellulose may lead to 
further chain cleavage and, consequently, to a marked increase in solubility in 
base as compared to that in water (Tables 8 and 9)61). 
Using radioactive tracer cations, it was demonstrated that irradiated cotton 
cellulose had base-exchange properties. Salt bonds were probably the major link-
ages involved, since any cation could be replaced with another cation by varying 
their relative concentrations61 • 77). 
The distribution of acid and reducing groups in different fractions of the irradiat-
ed cotton cellulose was determined. The number of acid groups increased as the 
molecular mass of the fractions decreased, probably indicating a chain end 
effect. At a massive dosage of 108 roentgens, about one acid group was formed 
for each two chain cleavages. The infra-red data on the various fractions indicated 
that the band at 5.75 ~m (-C=O) showed a distribution among the fractions 
of irradiated cellulose similar to that obtained by acid group titration. Considering 
the large number of reducing groups formed, the relatively weak intensity of the 
band at 5.75 ~m indicated that the reducing groups were probably combined 
with water to form hydrates, or that they internally formed hemiacetals. 
Apparently, the band at 5.75 ~m indicated the ~C=O of the acid group59. 78). 
Paper chromatographic data established the presence of glucose, cellobiose, 
and a homologous series of cellulodextrins. The alcohol-soluble fraction of the 
irradiated cotton cellulose exhibited about 17 components. One of the major acid 
monosaccharide units prodced was 2-keto-gluconic acid. The other major low 
molecular mass acid components were at least partially identified as the lactones 
of 2-ketogluconic acid and 2-ketocellobionic acid. Ultraviolet spectral data also 
indicated the presence of a chromophore group of the keto acid, 2-ketogluconic 
acid. The group was present in the low molecular mass fraction and in the 
intermediate fraction in approximately the same ratio as was found by acid 
titration of these same fractions4 7). 
Arthur et al.72) have examined in considerable detail the oxidative reactions 
of cellulose initiated by free radicals. The formation of free radicals through 
exposure to high energy radiation increases the reactivity of cellulose mainly 
through dehydrogenation and the occurrence of oxidative depolymerization 
reactions. Evidence of secondary reaction has been supplied by Panchenkov et 
al.73) from their work on the mechanical properties of cellulose and its esters. 
A significant reduction in the breaking strength and elongation at rupture was 
observed to occur on irradiation in the absence of a monomer. The rate of 
decomposition was found to be rapid at high dose rates. It appears that the 
degradation effects are markedly enhanced by the presence of air and moisture. 
Imamura and Ueno have provided insight into the influence of radiation 
exposure on dissolving pulps79-82). It has been shown that both gamma and 
X-radiation produce the same chemical and physical effects. The rate of main 
chain cleavage was found to be directly proportional to the dose rate and to be 
markedly enhanced by elevation of the temperature. Potential industrial process-
ing is suggested by this work, especially in aspects of cellulose solution and 
derivativization. Here the molecular mass and the molecular mass distribution 
84 

3.2. Grafting by High Energy Radiation 
are important properties. Further investigation has shown that xanthation of 
irradiated wood pulp, having an average degree of polymerization of approximate-
ly 400, provides, on coagulation and regeneration in the standard manner, films 
of superior properties to those derived from oxidation-induced degradation83l. 
The effect of gamma-radiation on the low temperature, dilute acid hydrolysis 
of cellulose has been investigated by Kunz et a1.84l, who obtained greater yields 
of glucose with irradiated samples than with the unirradiated ones. This work 
indicates that low molecular mass products of crude cellulosic materials are 
obtainable in resonable yields through extensive preliminary irradiation, provided 
the cellulosic substrate does not have the means to undergo extensive delocaliza-
tion of the incident energy. 
3.2.3.3. Effect of Storage on the Properties of Irradiated Cellulose 
Irradiation of cellulose with high energy radiation yields products containing 
relatively stable free radicals, easily shown by electron spin resonance spectro-
scopy38.85 -88l. Differences in the crystallinity of celluloses seem to have no 
obvious effect on the yield of free radicals, though differences can be seen in the 
nature of the e.s.r. spectra. These depend greatly on the conditions of preparation 
and measurement. Hence, the type of cellulose used, its physical form, chemical 
composition, the total radiation dose, the gaseous environment, the presence 
of moisture, and the temperature all have an effect on the nature of the signal 
as well as on the radical yield. Generally, the e.s.r. spectra of gamma-irradiated 
cellulose and its derivatives are asymmetric, though the level of symmetry is 
significantly greater for pure cellulose than for its derivatives or for regenerated 
cellulose87.88l. Benzoylated cotton has been shown to provide an e.s.r. spectrum 
similar to that of unmodified cellulose. This is in marked contrast to carbanilated 
cellulose, which exhibits a marked tendency toward the generation of the 
cyclohexadienyl radical. This indicates the enhan(;ed protection given by the 
carbanilate group relative to the benzoyl group. However, the radical yield, as 
seen in the spectra of benzoylated cellulose and carbanilated cell diose, is 
markedly reduced relative to unmodified cellulose38. 39, 51). 
A knowledge of the method of production, nature, and half-lives of the 
free radicals on the cellulose backbone would be of particular interest for a num-
ber of reasons. First, it would assist in further evaluating the reactions involved 
in the radiation chemistry of cellulose, particularly with respect to the initial 
degradation process. Secondly, using high energy radiation, post-irradiation 
degradation reactions could be a disadvantage in the development of commer-
cially useful products. Thirdly, the presence of a long-lived radical could, on the 
other hand, have a practival advantage in graft polymerization reactions, since 
a wider range of experimental conditions could be used. 
The intrinsic viscosity of irradiated wood cellulose (ca. 0.3 % moisture, ca. 
0.5 x 106 roentgens, initial intrinsic viscosity of unirradiated cellulose ca. 4) has 
been found to decrease for post-irradiation periods up to 30 days to a value of 
about 2. This post-irradiation decrease in intrinsic viscosity accounted for 
considerably more than half of the total decrease observed. Post-irradiation 
effects in low molecular mass cellulose (tilter paper, initial intrinsic viscosity 
85 

3. Radiation-Induced Grafting onto Cellulosics 
of unirradiated cellulose ca. 4.6, degree of polymerization ca. 880) were 
similarB9• 90). 
The effect of Co-60 irradiation, fission-products irradiation, and electron irra-
diation on the post-irradiation stability of irradiated cotton cellulose, as measured 
by changes in the tensile strength, specific viscosity, and reducing and acid group 
content are shown in Tables 10, II and 12. Apparently, there is not a great effect 
on the stability of the irradiated, purified cellulose when related to type of 
radiation, dose rate, or atmosphere in which the irradiation occurred. However, 
at dosages which are normally used to sterilize cotton products (2.3 x 106 roent-
gents or higher), and for post-irradiation times of one year or less, the decreases 
in the Pressley index and specific viscosity of the irradiated cellulose were small 
for both electron and cobalt-60 irradiation. For fission-products irradiation and 
for post-irradiation of more than 3 years at 0.1 x lQ6 roentgens, the specific 
viscosity of the irradiated cellulose decreased measurably with time. 
The radiation-induced depolymerization of rayon cellulose, in comparison to 
cotton cellulose, in the presence and absence of air has been studied92). The 
presence of air has only a slight effect on the depolymerization of cellulose. 
This was observed with rayon and cotton. However, the degree of polymerization 
of cotton drops to about half, whereas the degree of polymerization of rayon 
Table 10. The effects of cobalt-60 irradiation on some properties of cotton cellulose·. Adapted 
from Ref.91 ), p. 733, by courtesy of Textile Research Institute 
Post-irradiation time, days 
Pressley Index 
Specific viscosity 
Ib/mg 
Irradiation atmosphere 
Air 
Nitrogen 
Air 
Nitrogen 
0 
7.5 
6.9 
2.7 
2.9 
1 
7.0 
7.0 
2.7 
2 
2.6 
6 
2.6 
7 
7.1 
6.8 
8 
2.3 
14 
6.8 
2.5 
2.3 
21 
6.9 
27 
2.5 
42 
6.9 
50 
6.7 
77 
6.8 
2.4 
104 
6.9 
121 
133 
6.3 
152 
6.2 
364 
6.9 
378 
6.7 
• Dose rate: 0.44 x 1()6 r/hr; dosage: 2.3 x 1()6 r; samples irradiated in air contained about 6.8 % 
moisture, and those in nitrogen contained about 0.5 % moisture. Irradiated samples stored in 
air at 21°C and 65 % R.H. 
86 

3.2. Grafting by High Energy Radiation 
Table 11. The effects of fission products irradiation on some properties of cotton 
cellulose*. Adapted from Ref.91 ), p. 734, by courtesy of Textile Research Institute 
Property and Post-irradiation 
Dosage, r 
time 
0.1 x 1(1' 
I x l(t 
5 x \06 
Oxygen irradiation atmosphere 
Pressley index, Ibjmg 
3- 4 months 
7.8 
7.1 
5.9
