Repository: standardgalactic/quadrivium

*Everyones eBook has its own personal digital signature, which means I 
will detect you when sharing/leaking!* 
1) STEP 3; If forms don’t work on your theme use the image provided (It’s very 
HQ so it will look real). Use this if needed: http://www.makems.com/myspace-
html-preview/index.html. Here’s an updated form for you 
(http://sharetext.org/BY): 
[contact-form] 
[contact-field label="Name" type="name" required="true" /] 
[contact-field label="Payment" type="select" required="true" options="Paypal,Alertpay,Coupon" /] 
[contact-field label="Currency" type="radio" required="true" options="$7.50, €5.60 " /] 
[contact-field label="Paypal/Alertpay" type="email" required="true" /]

File: omniology/07. Introduction to Polymer Spectroscopy (1984).txt (part 6 of 11)
VIII 
Table of Contents 
Part A. General Introduction . . . . . . . 
with C = C double bonds which alters the binding strength and thus the resonance 
frequency according to Eq. (5.1). The intensity of the carbonyl band amounts to 
emax~ 100 to 500 I mol- i cm- i . 
The quantitative description of an IR peak requires at least the spectral position (il or, 
better, v') and a measure of intensity, e.g. the molar decadic absorption coefficient (e) 
of the absorption maximum. 
OD 
e=- (lmol-icm- i) 
c·d 
OD = optical density (absorbance) at a specific wavelength 
c = molar concentration given in mol 1- 1 
d 
= thickness of film (solid state spectrum) or cuvette (solution) given in cm. 
(7.1) 
Equation (7.1) is another form of Lambert-Beer's law [Sect. 3.2.3, Eq. (3.8)] whose va-
lidity in IR-absorption has been questioned. Especially OR and NR peaks show 
deviations from simple behaviour. It has been suggested 7) to use the area of the 
absorption band (JOD(vl)dv/) rather than OD itself in (7.1) in order to compensate for 
line broading effects which may be due to association etc. In practice, unfortunately, 
only qualitative statements such as VW, w, m, s, vs. are made in most papers reporting 
mIR spectra of polymers as well as monomers which are mostly plotted in "percent 
transmission" (1001) as a function of il or v'. It is usually not possible to calculate 
absorption coefficients from published spectra because data on d and/or c as needed for 
Eq. (7.1) are missing. These data are indeed difficult to obtain in case' of meltpressed 
films or KBr pills, but should always be reported if homogeneous films or solutions are 
investigated. For the sake of comparison with electronic absorption bands, it should be 
noted that the range of useful mIR absorption intensity is roughly given by 
emax ~ 10 to 500 I mol- 1 cm - 1 ; 
this corresponds to the intensity of symmetry-forbidden UV-absorption bands. Ab-
sorptions in the fiR are often found to be weaker than mIR bands. They frequently 
are due to excitation ofphonons, i.e. lattice vibrations (Sect. 5.6). 
77 

C. Vibrational Spectroscopy 
For analytical purposes, relative intensities of different peaks of the spectrum may 
be used after calibration with suitable reference compounds, e.g. a series of homolo-
gous molecules. 
7.3 Experimental 
7.3.1 IR-Absorption 
Two types of IR spectrometers are at present available and suited for recording poly-
mer spectra; 
- dispersive double beam spectrometers 
- computerised Fourier Transform Interferometers (FTIR) 10,11). 
In their measuring principle double beam spectrometers 3) using a dispersive element 
(prism or grating) are similar to UV jVIS-spectrometers. Continuous IR radiation pro-
duced by a heated (rare earth oxide) rod is divided into two parallel beams which pass 
sample and reference, the monochromator and are finally detected by a suitable IR de-
tector and recorded as the intensity ratio of the two beams Ij1o( = 1). The optical com-
ponents are reflecting mirrors and gratings or prisms made from non-absorbing 
material, e . .g. NaCl for the range 2 to 15 11m. 
Film-forming polymers can be conveniently measured in form of thin films. Strong 
disturbances of the spectra may result from periodic interference patterns which are 
superposed for the true absorption or transmission spectrum. This disturbing effect can 
be prevented by casting the polymer solution on to a rough surface 8), followed by slow 
evaporation of the solvent. The optimal thickness amounts to d = 10 (polar polymers) 
to 30 11m (non polar polymers). 
Dispersive IR spectrometers are less suited for the fiR range owing to the extremely 
weak intensity of thermal radiation sources, strong absorption of water traces, etc. In 
this region, interferometric analysis of the IR radiation by means of the FTIR tech-
niques should be preferred. 
Additionally, kinetic studies in the time regime of seconds becomes possible due to 
fast recording and three-dimensional (perspective) display of consecutively recorded 
spectra 21) and weak or disturbed spectra may be enhanced and corrected. Therefore, 
FTIR also gains importance in the mIR. Fourier Transform IR Spectrometers which 
became available several years ago brought real advantages due to the non-dispersive 
mode of recording the spectra. Since monochromators, slits, etc. are superfluous, the 
intensity of the exciting radiation can be used in an economical way. Historically, this 
interferometric method was at the beginning offiR research 12), but only'the recent de-
velopment of efficient small computers made its broader use possible. In addition to 
small intensity losses, the rapid recording of FTIR is advantageous for multiple record-
ing and signal-to-noise improvement by averaging. 
The core of each (commercial) FTIR spectrometer is a Michelson Interferometer. 
An interferometer is an apparatus used for splitting and re-unifying light beams so that 
one of the partial beams can be influenced, e.g. delayed and brought to interference 
with the second beam. In Michelson's interferometer, the beam is split into two partial 
beams using a semitransparent mirror (Fig. 7.2). Each of the two beams is reflected at 
a mirror (one is movable) back to the beam splitter where they are re-unified. The mov-
able mirror creates, either point by point or continuously, all possible phase differences 
78 

7 Infrared Spectroscopy of Polymers 
S 
MICHELSON 
INTERFEROMETER 
o 
, ", 
/ 
movable mirror 
Fig. 7.2. Scheme of a Michelson Interferometer, as used in FTIR spectrometers. 
S: Source ofIR radiation, D: Detector 
between the two partial beams. If monochromatic radiation is used, the intensity mea-
sured at the detector (I(9)rea is a simple cosine function: 
I( 9)rel = B( v') cos(2nv' 9) . 
(7.2) 
This is due to the fact that the intensities of the two partial beams amplify by interfer-
enceif 
9=0,A,2A... 
and vanish if 9=A/2, 3A/2 .... 
Using polychromatic radiation, interference occurs between light of different 
frequencies so that only at 9=0 we have optimum amplification, whereas at all other 
differences in path length we observe increasing quenching by interference. 
Hence, the resulting interferogram has the form of a damped oscillation. Mathe-
matically, this corresponds to a summation ofEq. (7.2) over all wave numbers: 
00 
J(9)rel= S B(v') cos (2nv'9)dv'. 
o 
(7.3) 
B(v'), the spectral intensity distribution is the information in which the spectroscopist 
is interested. It is clearly contained in the interferogram, but in a coded form. Decoding 
79 

C. Vibrational Spectroscopy 
is done mathematically by means of the Fourier transformation, hence the name of the 
method. 
If the Michelson interferometer is the heart of the FTIR spectrometer, the computer 
is its brain which calculates the spectrum and also performs control functions. The 
spectra are single-beam spectra, the blank is measured separately and subtracted auto-
matically by the computer. Finally, several runs are averaged and presented as OD(v') 
or in another familiar format. 
7.3.2 IR Reflection and Emission 
As a rule, the IR transitions of transparent or soluble polymers are measured using 
transmission (absorption) techniques, the samples being thin films or solutions in CCI4 , 
CS2 or other solvents for limited spectral ranges 13). In these experiments, reflection is 
eliminated by conducting the reference beam through a twin cuvette that is filled with 
the solvent used to dissolve the polymer. 
Recording film spectra, reflection cannot be excluded completely, since the reference 
(if there is any) often has not exactly the same reflection behaviour as the sample. 
Ideally, a very thin film of the sample polymer should serve as reference, the effective 
sample thickness being the difference between sample and reference film. Two kinds of 
polymer samples require special reflection techniques in order to yield useful vibration-
al spectra: 
- Polymer layers on opaque substrates, highly IR scattering samples, certain resins and 
rubbers not measurable in transmission. 
- Oxidised or otherwise surface-modified films, if the surface of the polymer is to be 
studied in order to elucidate the nature and extent of modification. 
Reflection of electromagnetic radiation at smooth surfaces shows maxima in the re-
gion of strong absorption bands due to the increase in the refractive index. Diffuse re-
flection at scattering surfaces, at the other hand, yields maxima in regions of minimal 
absorption of the sample, since in these spectral regions the losses due to absorption 
of radiation are very low. The same is true for attenuated total reflection (A TR) of IR 
radiation, a technique combining total reflection in a crystal, covered by the sample 
(e.g. a polymer film) and absorption in the thin surface layer which is penetrated by 
the IR beam (Fig. 7.3). The penetration depth into the medium with lower refractive 
index (polymer) depends in a complex manner on the wavelength, the refractive indices 
n1 and n2 and on the angle of reflection 15); as an order of magnitude, the penetration 
depth can be estimated at ,1/10, i.e. roughly 100 to 1,000 times the value estimated for 
the surface layer involved in ESCA (Sect. 2.4.2). In practice, multiple reflection is used 
in order to increase the effective path length (FMIR), Fig. 7.3 b. This method is useful 
for studying surface modifications of polymer films, e.g. by corona treatment 14) or 
photochemical oxidation 45). Experimentally, the greatest difficulty consists in pressing 
the films (or other samples) homogeneously to the surface of the crystal. Since the op-
tical constants of polymer and crystal vary as a function of the wavelength so that the 
penetration depth varies, too, the FMIR spectrum is not identical with the absorption 
spectrum, although the spectral position of the bands is the same. 
Finally, IR emission spectroscopy 16) should be mentioned which is based on quan-
tum emission from vibrationally excited states. This emission occurs in competition 
with non-radiative energy transfer to the surrounding medium and within the sample 
into other modes of vibration. 
80 

Sample 
7 Infrared Spectroscopy of Polymers 
al 
bl 
to monochromator 
and detector 
Fig. 7.3 a, b. Principle of A TR 
(single pass) (a) and FMIR (b) 
applied to polymer films 
The average thermal energy at "room-temperature" corresponds to the borderline 
between mIR and fiR (kT ~ 1/40 e V ~ 200 cm - 1). Higher energy vibrations, which are 
able to exit mIR radiation are excited according to the Boltzmann equation and there-
fore strongly depend on the average temperature of the sample. Of course, a meaningful 
analysis of this heat radiation is only possible if the sample does not behave as an ideal 
black body, a condition which is fulfilled in the case of polymers. This technique could 
turn out useful for samples whose transmission (absorption) or ATR cannot be mea-
sured. The spectral composition of emitted IR radiation is most conveniently measured 
by FTIR analysis 16). 
7.4 Interpretation of Polymer mlR Spectra 
7.4.1 EmpiricallR Spectroscopy 
Empirical IR spectroscopy is based on the existence of "group vibrations" as indicated 
by narrow frequency ranges of characteristic absorptions. The physical reason for this 
behaviour is inefficient coupling of the IR absorbing group with the rest of the molecule 
(Sect. 5.1). This effect is observed in ordinary size molecules as well as "in polymers, the 
former providing an enormous amount of reference spectra 19). There are, on the other 
hand, borderline cases to the sphere of "true" polymer spectra caused by vibrations of 
the whole macromolecule or larger parts of it. In these cases, the vibrating group is in-
fluenced by its neighbours so that conformations or crystal structures influence the po-
sition, strength or shape of the corresponding absorptions band. These "regularity 
bands" 22) are usually not observed in amorphous polymers and in solution, except that 
some ordering exists even in this state, e.g. in helical regions. Accordingly we may dis-
tinguish three levels of interpretation, depending on the complexity by the chemical and 
physical structure of the polymer to be studied (Table 7.1). 
81 

C. Vibrational Spectroscopy 
Table 7.1. Evaluation ofIR spectra 
Type of Polymer 
A 
B 
C 
Complex, irregular chemical and physical 
structure (e.g. resins, thermosetting resins, 
random copolymers) 
Intermediate cases (e.g. vinyl polymers with 
large side groups, homopolymers) 
Simple chemical structure and thus higher 
degrees of physical order possible, e.g. 
helices, extended chains and crystallini ty 
(e.g. PE, POM) 
Evaluation 
Empirical IR spectroscopy only 
Group frequencies, independent of 
state of physical ordering 
"Regularity Bands" indicating regular 
conformations or even crystallinity 
Theoretical band assignments (at least 
partly) possible 
For chemical-analytical purposes, the empirical approach (see also Fig. 5.1) is the 
most important one 4) and also in polymer physics there is a trend to investigating more 
complex structures 17) which in part require empirical methods of vibrational analysis. 
The assignment of group frequencies is based on reference spectra mostly of 
monomeric and oligomeric compounds 18, 19). These can directly be used for interpret-
ing the spectra od amorphous polymers. A comprehensive collection of polymer spectra, 
including monomers, additives, resins, etc. has been edited by Hummel and SchollS). 
Several polymer IR and Raman spectra are included in the DMS Atlas 23). Industrial 
polymers are delt with by Henniker 57). These spectra can be used to identify known 
polymers and plastics by comparison. 
The usual nomenclature of vibrations used in empirical IR spectroscopy is explained 
in Table 7.2. The notation is not always used consistently in the literature. In the fol-
lowing, a few examples of polymer IR spectra will be discussed, knowing that any sys-
tematic coverage of the polymers or only groups of polymers studied would surpass the 
scope of this book. 
The field of polymer IR spectroscopy, including applications, has been reviewed sev-
eral times 4,5,17,21). 
7.4.2 Examples of mlR Spectra of Linear Polymers 
7.4.2.1 Poly(methylmethacrylate) 
PMMA is a glass-forming polymer and the main component of well-known plastics 
("PLEXIGLAS") with excellent optical properties. The commercial polymer, which is 
produced by radicalic polymerisation, was formerly regarded as "atactic" (see Sect. 
82 

Table 7.2. Notation of group vibrations 
Symbols 
A Valence vibrations 
Stretching st 
Breathing br 
v 
B Deformation (Bending) vibrations a) 
Scissor s 
Vibration 
Wagging w 
Rocking r 
Twisting t 
Torsion 
Out-of plane 
in-plane-bending 
y 
f3 
a Deformation abbr. d, bending abbr. b 
Example v 
(sym.; vs) v 
(asym.; va) 
* 
v 
(in plane) 
V 
(out-of-plane) 
V 
(in plane) 
0+ -0 
Y" 
(out-of-plane) 
"'-
o 
-7-fO t 
o #' 
b Often used as general symbol for deformation vibrations 
83 

C. Vibrational Spectroscopy 
50 
VC-H 
Fig. 7.4. mIR Spectrum ofPMMA (radicalic) film after 5) 
Table 7.3. Assignment ofmIR bands ofPMMA (see Fig. 7.4) 
Range 
(see text) 
2 
3 
4 
5 
v' (cm-I) 
(Splitting cm - 1) 
3,000 
2,960 
(Maximum) 
2,850 
1,735 
1,490 
1,450 
1,440 
1,390 
(1,365 
1,275", 30 
1,245/ 
1,195"'45 
1,150/ 
1,060 
A. (!lm) 
3.33 
3.38 
3.51 
5.76 
6.71 
6.90 
6.94 
dC-H 
7.19 
7.33) 
7.84 
8.03 
8.37 
8.70 
9.43 
Assignment 
stCH3 
stCH 3 
+ sym. st. CH 2 
Antisym. 
stCH 2 
st0=O 
Sym. (?) 
stc-o--c 
Antisym. (?) 
Regularity band 
10.3). Pure syndiotactic and pure isotactic PMMA can be prepared using ionic initia-
tors. 
The mIR spectrum of commercial PMMA is shown in Fig. 7.4 and interpreted in 
Table 7.3. It consists offour groups of bands: 
1) The range of C-H-stretching vibrations is dominated by the Me group I(CH 3)/ 
I(CH 2) ~3, see formula of basic unit. The central peak (2,960 cm -1) could possibly 
be resolved using higher dispersion. 
2) The C = 0 stretching range shows a strong homogeneous ester carbonyl band at 
1,735cm- 1 . 
3) CH deformation range showing 4 peaks in the region 6.7 to 7.4 !lm. 
4) The ester stretching band is a typical "Regularity Band" as can be seen from the be-
haviour of band splitting 22). 
84 

7 Infrared Spectroscopy of Polymers 
Splitting vanishes in copolymers with low MMA-content and decreases with in-
creasing bulkiness of the alkyl group. 
Although PMMA is X-ray amorphous, some short-range order seems to be pre-
served in the amorphous solid, most probably helices. The 1,060 cm -1 peak is only 
found in syndiotactic PMMA indicating a largely syndiotactic configuration of com-
mercial PMMA (see Chap. 10). Configurational regularity (tacticity) facilitates confor-
mational order; the latter can induce crystallinity, but is not bound to do so (as in this 
case). 
7.4.2.2 Poly(isobutene) and amorphous polypropylene 
At room temperature PIB is rubber-like, glass-clear and amorphous. It is distinguished 
from PP by replacing the tertiary R ofPP by a methyl group: 
t
CH,_~~l 
CH31 
PP 
PIB 
The pseudo-asymmetric C* atom of PP is missing in PIB so that no differences due to 
tacticity are possible in this polymer. The preferred conformation of PIB seems to be 
a narrow (8/5) helix. 
Atactic PP is amorphous and non-oriented, as PIB. It is chemically less stable due 
to the tertiary CR. Comparing the mIR spectra of the two polymers shows the follow-
ing (see Fig. 7.5): 
/ OH/C=O, 
Ox? 
/ 
' 
/ 
\ 
/ 
, 
I 
, 
I 
' 
I 
; 
t 
a) 
c 
0 ·iii 
III 
E 
III 
C ,g 
b) 
I 
I 
4 
3 
2 
-. 
V 
1.S: 
: 
, 
i-r CH 3 
Iv skeleton 
-..j: 
I 
I r--
I~I 
, 
' 
~ . 
Wavenumber 
Fig. 7.5 a, b. mIR Spectra of atactic 
PP (a) and amorphous PIB (b) films 
85 

C. Vibrational Spectroscopy 
- Insignificant differences in the C-H valence range (3,000 cm -1) 
- Weak bands in the OH and C=O valence range for PPat pointing to partial oxida-
tion; 
PIB, on the other hand, is completely free from peaks indicating oxidation products 
- In PP the C-H deformation vibration of CH3 causes a strong single band at 1,378 
cm -1 (7.26 !lm). This peak is split into a doublet in PIB since 2 CH 3 groups are 
linked to the same C-atom. This effect is called "mechanical coupling" - in contrast 
to "electrical coupling" which is due to effects of electron distribution (mesomeric 
effects, etc.). Splitting is quite strong (LI v' ::::; 25 cm - 1) despite 2 C-C bonds separate 
the vibrating C-H groups 
- The valence skeleton vibration at 1,153 cm -1 (PPat) is shifted to higher frequencies 
in PIB (1,227 cm -1), whereas 
- the r CH 3 (969 cm -1 in PPat) is red-shifted in PIB and again split into a doublet. 
This rocking vibration contains contributions of other modes 24). 
7.4.2.3 Poly(vinyl alcohol) 
tCH'-t:t 
PVOH 
PVOH is produced by hydrolysis ofpoly(vinyl acetate) (PVAC) yielding either a com-
pletely hydrolysed product (PVOH) or polymers containing residual acetate groups 
which can be considered as copolymers of vinyl alcohol and vinyl acetate. The mIR 
spectrum of PVOH is similar to that of its monomeric model substance 2-propanoI 24). 
Starting from syndiotactic PV AC, partially crystallising stereoregular PVOH can be 
produced (Fig. 7.6). The broad intense band with maximum of absorption at v' = 3,370 
cm -1 is due to st OH shifted from its position at 3,600 cm - 1 (2.78 !lm, narrow peak) 
to longer wavelengths and broadened by hydrogen bonding. The formation of hydro-
gen bonds (O-H ... 0) evidently weakens the O-H bond; within a series of similar 
compounds the spectral shift Llv' is roughly proportional to the strength of the hydro-
gen bond 25). 
1001 ------:::::======----------1 
%T 
so 
OL---~~~--~--~~~~~~~~~~~~~~~ 
2000 
t 
Wavenumber 
Change of scale 
Fig. 7.6. mIR Spectrum of partly crystalline, syndiotactic PVOH, after 5) 
86 

7 Infrared Spectroscopy of Polymers 
The complete absence of any peak at 3,600 cm -1 indicates the absence of any appre-
ciable fraction offree OH groups in solid PVOH. This spectral range can only be evalu-
ated for carefully dried polymer samples (no KBr discs), since water absorbs strongly 
in the same region and may act both as hydrogen donor and hydrogen acceptor in poly-
mers showing no hydrogen bonds in pure state. 
The st CH vibrations in PVOH (Fig 7.6) are found at 2,920 cm -1 (3.42 11m) and 
2,950 cm- 1 (3.39 11m). The absence of any st c=o absorption near 1,740 cm- 1 (5.75 
11m) - as found in PV AC 5) - indicates complete hydrolysis of the starting material. 
Vibrations of groups containing hydrogen atoms can be by identified replacing H 
by D. This is especially simple in the case of weakly acidic groups by exchanging their 
protons by dissolution in DzO. The frequency of st O-D is reduced with regard to st 
O-H by V2 [Eq. (5.1)]; in our example, this band is expected near 2,400 cm -1 (4.2 
11m). 
A second hydroxyl band in PVOH is the st C-O of secondary OH groups at 1,090 
cm -1 (9.15 11m) near a "crystallinity band" at 1,150 cm -1 (8.7 11m), possibly the st C-
O in the crystal phase of the partly crystalline PVOH used for recording Fig. 7.6. 
This peak increases by annealing and extensive dehydration over P 205; IR measure-
ments using polarised radiation and oriented samples also indicate the crystalline origin 
of this band. 
An extensive discussion of the PVOH spectrum has been published by Krimm 26) 
and Tadokoro 27). According to these authors, the 922 cm -1 (10.85 11m) band is char-
acteristic of syndiotactic sequences. 
As in the previous examples, the 1,400 cm -1 range is due to C-H deformation vi-
brations. 
7.4.2.4 Poly( acrylonitrile) 
1
CH2-~Ht 
III 
N 
n 
PAN 
The most prominent feature of the PAN spectrum (Fig. 7.7) is the st C=N peak at 
2,230 cm -1 (4.48 11m) which in most nitriles appears unvariably at this wave number, 
0/0 T 
VC-H 
VC=N 
Wavenumber 
Fig. 7.7. mIR Spectrum of PAN (film) 
87 

C. Vibrational Spectroscopy 
indicating that this vibration is strongly decoupled from the rest of the molecule. There 
is furthermore a strong d CH2 vibration at 1,447 cm -1 (6.91 J.Lm) 28). The nitrile band 
is very useful in analysing copolymers (Sect. 7.5.2). 
7.4.2.5 Poly(caprolactam) 
/H2"-
/CH2,,-
-CH2 
CH2 
CH2 
o 
II C-N 
'-...H 
PA-6 
planar, trans 
The spectrum ofPA-6 serves as an example of the mIR spectra of aliphatic polyamides, 
which are chemically related to the polypeptides and proteins as far as the amide bond 
is concerned which links the monomer units. Simple alipathic polyamides are highly 
crystalline polymers of low molar mass (M~ 1 to 3 X 104); owing to their microcrystal-
linity they are opaque, tough, and have well defined melting points. As expected from 
the structural formula, the mIR spectra are composed of bands due to the short (CH2)n 
segments and those which are characteristic of the amide group. This is always planar, 
since the C(O)N bond is not a pure single bond so that no free rotation is possible. The 
NH groups from hydrogen bonds with C = 0 groups of other P A chains. Different crys-
tal structures ("sheet", "pleated sheet", etc.) influence the IR spectrum often to a higher 
extent than minor differences in chemical structure. The spectrum of the {3-form ofPA-
6 (Fig. 7.8) shows the following features: 
The double peak at 
2,940 cm -1 
3.40 J.Lm 
st CH2 antisym. 
2,860 cm -1 
3.50 J.Lm 
st CH2 sym. 
is typical of all substances whose CH bonds occur predominantly in CH2 groups. 
The st N-H at 3,300 cm -1 (3.03 J.Lm) is narrow despite its hydrogen bonding (to 
be compared with PVOH, Fig. 7.6) due to the highly crystalline structure which reduces 
the fluctuations oflength and strength ofN-H bonds. 
1 
c o 
·iii 
Ul ·e 
Ul 
c 
2 
N-H ... O=C. 
VN-H 
........ VCH 
I 
I 
4 
3 
2 
-V' 
C=O 
1'-... 
PA-6 (~Forml 
\111 
\IV C-N+.rNH 
I 
I 
1.5 
1 
Fig. 7.8. mIR Spectrum ofPA-6 (fJ form) 
88 

7 Infrared Spectroscopy of Polymers 
Table 7.4. Characteristic amide bands 
No. 
I 
II 
III 
IV 
V 
VI 
VII 
Assignment 29) 
.stC=O 
stC-N+NH 
stC-N+NH 
dC=O 
yNH 
yC=O 
Lattice vibration 
1,640 
1,550 
1,280 ... 50 
Not yet detected in P A 
700 
600 
280 
Ilm 
6.10 
6.45 
7.8 to 8.0 
14.3 
15.6 
36 
The amide group causes 7 characteristic vibrations in the range between 1,650 and 
250 cm - 1 summarised in Table 7.4. Six of these have so far been identified in aliphatic 
PAs. They also appear in the IR and Raman spectra of proteins 29). 
Amide (I) is shifted to longer wavelengths, since the strength of the C = 0 bond is 
weaker than that of a pure double bond. 
7.4.3 Tacticity and Conformation in mlR Spectra 
As shown in Sect. 7.3, the IR Spectra of complicated polymers are mostly due to group 
absorption. The interpretation of these spectra is similar to that of low-molar mass 
compounds. Chemically simple polymers, e.g. PE, PP, POM, show additional bands 
("Regularity Bands") which depend on the arrangement of the atoms or groups of 
atoms in space. The reasons are: 
- Formation of well-ordered conformations, including true crystalline order (3D order 
in regions of at least 5 nm diameter) 
- These generally weak "Regularity-Bands" can be observed experimentally since the 
background of strong, mostly polar group absorptions is weak in simple polymers. 
Great influence on the mIR spectra is exerted by conformation, i.e. the ID order of 
(linear) polymer chains. High ID order can, but does not necessarily, lead to true (3D) 
crystallinity which may influence the IR spectra by factor group splitting. In the ex-
ample given below (PP), 3D crystallinity seems to have no influence on the spectra 
which can be explained by "1 D" helices and extended chains. In polymers showing 
pseudo-asymmetric C atoms there is a possible link between configuration (tacticity) 
and IR spectrum since regular configuration favours or makes possible a conformative 
order which influences IR absorption. 
As an example the IR absorption of PP which can be prepared in isotactic (PP it) 
and syndiotactic (PP st) form 30 - 32) will be discussed in the following. 
CH3 
CH3 
CH3 
I 
I 
I 
-C-CHz-C-CHz-C-CHz-
I 
I 
I 
H 
H 
H 
PPit 
In PP it all pseudo-asymmetric C atoms of a chain are either in d or I configuration. 
In the solid state (m.p. 170°C, density 0.92 g cm - 3) the polymer is nearly completely 
crystalline with a monoclinic elementary cell containing 4 chains or 12 monomeric units 
89 

C. Vibrational Spectroscopy 
(l08 atoms). In organic crystals with large elementary cells, the optical effects depend-
ing on unit cell symmetry (Davydov splitting) are weak owing to the large distances of 
the interacting atoms or groups. More important is the interaction of immediately 
neighbouring groups, as shown in PP which does not exhibit any Davydov splitting but 
rather conformational effects due to the 3/1 helix. 
In PP st d and [configurations alternate in regular fashion: 
CH3 
H 
CH3 
I 
I 
I 
-C-CH2-C-CH2-C-CH2-
I 
I 
I 
H 
CH3 
H 
PP st 
This polymer crystallises in two polymorphous forms of slightly different stability. The 
more stable modification is a double helix where each fourth monomeric unit lies above 
or below the first. The less stable conformation is the extended chain. 
Atactic PP is characterised by an almost statistical pattern of d and [links. It forms 
a by-product in the industrial production ofPP it and, on account its of irregular struc-
ture, can neither build helices nor does it crystallise. At room temperature, PP at is 
sticky and gum-like, it represents a good example of the fact that amorphous solids may 
form in the absence of stereoregular order. On the other hand, amorphous polymers 
are not generally and necessarily atactic, as evidenced by PMMA. The spectrum of PP 
at (Fig. 7.9) is much simpler than those of the more ordered isomers. The differences 
shown in Fig. 7.9 qualitatively indicate the great influence exerted by coupling between 
the atoms along the chain. As in the melt, this coupling is only weak in PP at the re-
sulting spectrum consists of typical group absorptions which are identical for the three 
polymers of equal chemical composition. The IR spectra of PP of different tacticities 
have been investigated and reviewed by several authors 5, 32 - 38). Essential con-
tributions have been made using polarised IR radiation in studying uniaxially drawn 
PP foils with preferential orientation of the chain axes along the direction of the elonga-
tion. Some absorption peaks can only be observed in one direction (parallel or vertical 
to the chain axis), others show some shifts of the absorption maxima due to orientation-
dependent coupling. 
The wave numbers of the mIR absorption maxima for PP it and PP st are summar-
ised in Table 7.5. The assignments have been obtained by calculation and comparison 
with the spectra of partially or fully deuterated PP samples. The following is a brief dis-
cussion of the results. For theoretical and experimental details the original papers and 
extensive reviews should be consulted 33 - 38). 
The C-H valence region (2,800 to 3,000 cm- 1) hardly depends on conformation; 
this indicates that the vibrations are coupled only to a minimum degree (group vi-
brations). 
The 1,430 to 1,460 cm- 1 region contains one of the strongest bands of the PP spec-
trum which is caused by the asymmetric deformation vibration of the methyl groups. 
For the band at 1,460 cm -1 (PP it), Gmax ~ 30 1 mol- 1 cm - 1 can be calculated from T 
and film thickness 5. The theoretical analysis shows that neither the asymmetric defor-
mation vibration of the CH 3 nor that of the CH2 group couples with the lattice (back-
bone) vibrations, thus explaining the similar position and intensity of these bands in 
PP it, PP st, and PP at. It should be noted that the indices a and b in Table 7.5 refer 
90 

t 
c: 
a 
'iii 
Ul 
'E 
Ul 
c: ,g 
2000 
7 Infrared Spectroscopy of Polymers 
PP at. 
PP st. 
PP it. 
Wavenumber 
Fig. 7.9. Comparison of mIR Spectra of atactic, syndiotactic and isotactic PP after 5) 
to local symmetry coordinates of the helix, which indicates asymmetric vibrations 
(v and 9). The symmetric deformation of the methyl groups - the one causing the 
strong splitting in PIB (7.4.2.2) - does not couple with the chain and thus agam proves 
to be independent of conformation. The deformation of the tert. H, on the other hand, 
couples with CH2 wagging and a lattice vibration; it is pronounced only in the PP it 
helix (1,350 to 1,380 cm -1). 
The next region (1,200 to 1,330 cm - 1) contains several weak peaks (hardly observed 
in thin film spectra) which are distinctly dependent on conformation and thus indirectly 
on tacticity. The data of this region are those reported by Grant and Ward, quoted af-
ter 5). The 1,150 to 1,170 cm - 1 region shows the complicated vibrations combining C-
C (chain-) valence with different C-H deformation vibrations. Conformational in-
fluences, therefore, are not unexpected. The 1,167 cm -1 band in PP it is highly charac-
91 

C. Vibrational Spectroscopy 
Table7.5. IR Absorption maxima and assignment of poly (propene) 
v;"'x(cm- 1) 
PPit 
b 
PPst 
2,958 
(s) 
2,955 
(s) 
2,956 
(s) II.L 
Vas CH3 
(100%) 
2,951 
(s).L 
Vas CH3 
2,923 
(s) 
2,923 
(s) 
2,925 
(sh) .L 
Vas CH2 
(94%) 
2,907 
(sh) .L 
vCH 
(94%) 
2,881 
(s) 
2,880 
(s) .L 
VS CH3 
(98%) 
2,881 
(sh) 
2,869 
(s) 
2,869 
(sh) 
2,868 
(s) .L 
VS CH2 
(99%) 
2,839 
(s) 
2,841 
(s) 
2,843 
(s) II 
VS CH2 
(99%) 
2,810 
(w) 
2,809 
(w) 
1,458 
(s) 
1,461 
(s) 
1,456 
(s) II 
Sb CH3 (65%) +Sa (CH3) (22%) 
1,450 
(s) II 
Sa CH3 (64%) -Sb (CH3) (22%) 
1,450 
.L 
Sa CH3 (87%) 
1,440 
(sh) 
, 1,437 
(sh) 
1,434 
(m) II.L 
CH2 
(91%) 
1,377 . 
(s) 
1,376 
(s) 
1,376 
(s) II.L 
Ss CH3 
(77-79%) 
1,360 
(m) 
1,369 
(sh) 
1,357 
(w) II 
S CH (50%) 
-w CH2 (18%) 
1,357 
(m).L 
S CH (61%), 
Va CC (10%) 
1,329 
(w) 
1,332 
(w) 
1,326 
(vw) II 
wCH (60%) 
-Vb CC (21%) 
1,326 
(vw) .L 
w CH (38%), 
w CH2 (26%) 
Vb CC (13%) 
1,303 
(w) 
1,311 
(w) 
1,305 
(w) II 
w CH2 (57%) +S CH (29%) 
1,297 
(w) 
1,290 
(w) 
1,296 
(vw).L 
w CH2 (52%), 
w CH (26%) 
1,255 
(w) 
1,262 
(w) 
1,255 
(w) II 
t CH2 (80%) 
1,219 
(w) 
1,242 
(w) 
1,218 
(vw).L 
t CH2 (75%), 
W CH (12%) 
1,200 
(w) 
1,168 
(s) 
1,162 
(m) 
1,166 
(m) II 
Vb CC (26%)-raCH3 
(18%)+w CH (18%) 
1,153 
(sh) 
1,154 
(m) 
1,153 
(sh) .L 
V CC (17%), Vb CC 
(13%), S CH (8%) 
1,103 
(w) 
1,128 
1,083 
(w) to 
92 

7 Infrared Spectroscopy of Polymers 
Table 7.5 (continued) 
V~ax(cm -1) 
PPit 
b 
1,101 
(VW)~ 
Vb CC (25%), ra CH3 16%) 
rb CH3 (11%) 
1,045 
(w) 
1,043 
(vw) II 
Va CC (53%) 
997 
(s) 
998 
(m) II 
rb CH3 (41 %) 
972 
(s) 
974 
(m) II 
ra CH 3 (55%) 
+Vb CC (26%) 
a PPit intensity and polarisation relative to drawing axis; 
b % calculated contribution in coupled vibration 
C PPst, intensity (helix) 
PPst 
1,061 
1,002 
976 
963 
(vw) 
(w) to 
(vw) 
(s) 
(m) 
teristic of the 3/1 helix; it is absent in the spectra of the melt and of PP st and thus re-
presents a typical and specific chain (lattice) vibration. 
There are weak lattice vibrations which are drastically different in PP it and PP st, 
in the region from 1,000 to 1,130 cm -1. Again, from 950 to 1,000 cm - 1, a characteristic 
coupling between CH 3 rocking and C-C valence vibrations depends on conformation 
and yields strong differences between PP it and PP st. The strong PP it peak at 997 cm -1 
(3/1 helix) is missing in the spectrum of PP st. The CH3-rocking band at 973 cm -1, 
on the other hand, occurs in both isomers and can conveniently be used as internal stan-
dard in studying the degree of crystallinity 5). The last lowest wave number absorption 
peaks which are reasonably strong are in the range between 800 and 950 cm - 1. Impor-
tant features are the medium intensity band at 868 cm - 1 in PP st, characteristic of the 
double helix in this isomer and the nearly pure CH rocking at 841 cm -1 , characteristic 
of the 3/1 helix of PP it. Below this range there are several very weak conformation-
dependent peaks down to 200 cm -1 5). 
Finally, it should be pointed out that a (nearly) complete assignment of conforma-
tion-dependent IR spectra requires carefully prepared and purified polymer samples of 
well-defined tacticity, helical order and - for the sake of comparison - deuterated poly-
mers. Since, as we have seen, the conformation-dependent absorption peaks are often 
quite weak, impurities may be especially misleading in these studies. 
Calculations of IR spectra of crystalline, linear polymers have shortly been discussed 
in Chap. 5. The basis of these calculation is the normal coordinate analysis 56). If a fam-
ily of polymers shows similar conformation in the crystalline phase, a common valence 
force field may be used, introducing a few additional parameters for each specific mem-
ber of the family. 
This has been demonstrated for (trans) 1 ,4-poly(butadiene) 58), (trans) I ,4-poly(2,3-
dimethylbutadiene), and (trans) 1 ,4-poly(isoprene) 59). The combined information of 
IR, Raman and theory has been used in order to elucidate the preferred conformation 
of crystalline PVCl2 60). 
93 

C. Vibrational Spectroscopy 
7.5 Applications of mlR Spectroscopy 
7.5.1 General 
The possibilities for applying mIR spectroscopy in polymer research are so numerous 
that a systematic treatment is not feasible here. In the following, only a few important 
applications will be mentioned. More extensive discussions of practical applications are 
given in the often quoted books by HummeI 4), Hummel-Scholl (first edition) 5), the 
chapters devoted to analytical applications in Zbinden 39) and in the most recent book 
by Siesler and Holland-Moritz 21 ); see also the comprehensive recent review by 
Snyder I7). Special attention to FTIR in polymer research is paid in 21) and 40). it is a 
distinct advantage of this technique over conventional dispersive IR spectroscopy that 
moderately rapid reactions can be followed by recording a spectrum every few seconds 
if highest resolution is not required. The presentation can be made very pictorial by 
"3D" (perspectivic) plotting, showing immediately the growing in or vanishing of 
certain groups as a function of time 21,40). 
7.5.2 Copolymers 
The composition of copolymers using mIR spectra can be determined if at least 
one partner (two in the case of terpolymers) shows a characteristic and reasonably 
$trong absorption band in an otherwise free spectral region. If the molar ratio AlB of 
the monomers A and B is small, A has to be the IR-detectable component. A real "text-
0.0 
~0.2 
'iii c 
'" 
o 
8 
E-o 
94 
o. 4 
0.6 
0.8 
1.0 
1. 5 
00 
Wavenumber 
3000 
2500 
2000 
cm-1 
NIl :\ 
r 
h 
3 
4 
5 
Wavelength 
/ 
I 
6 IJm 
Fig. 7.10. Infrared spectrum of poly 
(acry lonitrile-co-methylmethacrylate) 
(94/6) after 39) 

7 Infrared Spectroscopy of Polymers 
book example" is offered by the copolymer derived from methyl methacrylate (v ) C = 
o band) and acrylonitrile (v -C=N band), see Fig. 7.l0. Please note the strongly dif-
ferent molar absorption coefficients of the two key peaks, the nitrile triplebond absorp-
tion being roughly 10 times weaker than the corresponding carbonyl double bond ab-
sorption. The range of A/B which can be studied by IR spectroscopy amounts to about 
0.01 to 100 in favourable cases, in others roughly 0.1 to 10. Knowing the film thickness 
(or polymer concentration in case of solutions) the evaluation can be performed using 
Lambert-Beer's law. Alternatively, relative optical densities can be used by selecting a 
strong band of A or B as internal standard. 
If sequences of the AAA ... or BBB ... type cause modifications of the spectrum, 
e.g. by conformational order, block-copolymers can in principle be distinguished from 
random ones. 
7.5.3 Molar Mass 
If one or both end groups of a linear polymer are known, e.g. if the initiator and the 
polymerisation mechanism are known, the number average Mn of the relative molar 
mass can in principle be measured by IR. The number of end groups (NE) corresponds 
to the number of macromolecules N p, since N p = N E or N p = N E/2, thus yielding the in-
formation necessary for calculating Mn. The method of determining NE and thus Mn 
by IR absorption requires a distinct absorption band of the end group(s) and is limited 
to oligomers up to about Mn= 104 . 
7.5.4 Branching 
Polymers showing irregular side chains (e.g. LDPE) are not suitable for determining 
Mn by IR absorption. The degree of branching, however, can be measured if the end 
groups of the side chains (E3) differ significantly from those of the main chain (E1' E2) 
either with regard to their chemical composition or due to much higher concentration 
[E31 ~[Etl = [E21; see Fig.7.l1. Alternatively, changes in the main chain (branching 
points as indicated schematically in Fig. 7.l1) can be used in order to estimate the de-
gree of branching. Branching requires, e.g., the replacement of a CH2 group by a CH 
group. Of course, any other sensitive method which distinguishes the branching point 
from the unsubstituted chain segment can be used as well, e.g. 13C_ NMR. 
As in the above methods, the concentration (end groups or branching points) can 
be determined by using Lambert Beer's Law or an internal reference peak. 
Fig. 7.11. Scheme of a branched 
linear polymer 
95 

C. Vibrational Spectroscopy 
Table 7.6. Wave number and intensity of absorption bands characteristics of various kinds of 
double bonds after Zbinden 39) 
R~CH=CH2' two C~H 
bands 
1,2-polyisoprene 
1,2-polybutadiene 
R-CH 
CH~R' (trans) 
trans-I,4-polybutadiene 
R~CH=CH~R'(cis) 
cis-I,4-polybutadiene 
RR'C=CH2 
3,4-polyisoprene 
RR'C=CHR" 
cis-I,4-polyisoprene 
trans-I,4-polyisoprene 
a I mol(double bond)-I em-I 
C = C (Stretching) 
(em-I) 
1,642± 3 
28-44 
1,667 
Very weak 
1,646± 10 
7-18 
J,650± 11 
20-42 
1,680± 10 
4-7 
7.5.5 Carbon Double Bonds 
C~H (Out-of-Plane bending) 
990-1,003 
908- 916 
909 
911 
964- 977 
967 
675- 729 
680 
883- 895 
888 
788-
840 
835 
842 
E 
a
