Repository: standardgalactic/quadrivium

*Everyones eBook has its own personal digital signature, which means I 
will detect you when sharing/leaking!* 
1) STEP 3; If forms don’t work on your theme use the image provided (It’s very 
HQ so it will look real). Use this if needed: http://www.makems.com/myspace-
html-preview/index.html. Here’s an updated form for you 
(http://sharetext.org/BY): 
[contact-form] 
[contact-field label="Name" type="name" required="true" /] 
[contact-field label="Payment" type="select" required="true" options="Paypal,Alertpay,Coupon" /] 
[contact-field label="Currency" type="radio" required="true" options="$7.50, €5.60 " /] 
[contact-field label="Paypal/Alertpay" type="email" required="true" /]

File: omniology/11. Basic Atomic and Molecular Spectroscopy (2002).txt (part 6 of 7)
Effects of More Than One Electron in an Atom 
vi 
Contents 
spectrum is typically much larger. 
The P- and R-branch wavenumbers can be used to obtain Bo and B,, 
as in equations (10.8) and (10.7), respectively. 

136 
Basic Atomic and Molecular Spectroscopy 
Figure 10.6 Rotational energy 
levels 
infiard-allowd trmsi- 
tions for a perpendicular band of 
a linear 
molecule 
’=+ and In 
symbols refer only to an electron- 
ic 
Figure 10.7 shows the v = 1 - 0  transition involving the trans bending 
vibration v, of ethyne (see Figure 6.6). Ignoring the curvature in the base- 
line and the weak, overlapping hot bands, the main band can be seen to 
have a central Q-branch, with R- and P-branches to high and low 
wavenumber, respectively. The lines of the Q-branch are nearly coinci- 
dent because of the near equality of the rotational constants Bo and B,. 
There is an observable intensity alternation in the R- and P-branches of 
3: 1 for J odd:even. This is due to the two symmetrically equivalent hydro- 
gen atoms having non-zero nuclear spin, with the nuclear spin quantum 
number I = 3 (see Section 9.2.3). 
- 
Chapter 11) 
10.5 Infrared and Raman Spectra of Symmetric Top 
Molecules 
Symmetric top molecules have two equal principal moments of inertia 
(see Section 7.3.2). The rotational term values are given in equations 
(7.11) and (7.12) for a prolate and an oblate symmetric top, respective- 
ly, and are illustrated in Figure 7.5. 
To be active in the infrared spectrum, the vibration must involve a 
change of dipole moment. Then, similar to the situation in a linear 
polyatomic molecule, the transition moment may be along the unique 
axis of the molecule (the a-axis in a prolate, the c-axis in an oblate 

Vibrational Spectroscopy 
137 
Figure 10.7 Perpendicular 
band, involving the 
= 1-0 tran- 
sition in the trans bending vibra- 
tion, in the infrared spectrum of 
ethyne (acetylene) (after 
G. Duxbury, lnfrared Vibration- 
Rotation Spectroscopy, Wiley, 
New York, 2000, p. 181) 
SyIlXlletriC top), to give a parallel band, Or at 90" to it, to give a per- 
pendicular band. 
For a parallel band, the rotational selection rules are: 
AK = 0 and AJ = +1, for K = 0 
AK = 0 and AJ = 0, +I, for K f 0 
(10.13) 
The result is that there is a P-, Q- and R-branch for all values of K, 
except for K = 0 which has no Q-branch. For a typical vibrational tran- 
sition the changes of rotational constants are very small. As a result, the 
P-, Q- and R-branches for all values of K tend to lie on top of each 
other, making the band appear similar to that of a linear molecule. 
Figure 10.8 shows a parallel band, centred at about 1048 cm-I, of the 
prolate symmetric top fluoromethane, shown in Figure 7.3(a). The vibra- 
tion responsible for this band is v3, the C-F stretching vibration, for 
which the dipole moment change is clearly along the a-axis. 
The spectrum in Figure 10.8 also shows a perpendicular band centred 
at about 1182 cm-l and due to v6, a vibration involving a rocking motion 
of the hydrogen atoms. The dipole moment change is in a direction at 
90" to the a-axis. 
The selection rules for a perpendicular band are: 
AK= f l  and A J =  0 , f l  
(10.14) 

138 
Basic Atomic and Molecular Spectroscopy 
1 om 
1100 
Wavenum ber /cm- 
1 200 
Figure 10.8 Parallel (vJ and 
perpendicular (vd bands in the 
infrared spectrum of fluoro- 
The effect of the AK = +I selection rule, compared to AK = 0 for a par- 
allel band, is to spread out the P-, Q- and R-branches with different Val- 
methane (after J. 
Resolution Spectroscopy, 2nd 
edn., Wiley, New 
230) 
Hollasi High 
1gg8, p. 
ues of K. Because the rotational constants for different vibrational states 
tend to be very similar, the Q-branches consist of nearly coincident lines 
and therefore dominate the spectrum. This is the case for v6 in Figure 
10.8, where the Q-branches are labelled with the corresponding value of 
K" in the zero-point level. 

Vibrational Spectroscopy 
139 
Raman spectra of symmetric top molecules in the gas phase are difficult 
to obtain with sufficiently high resolution to show rotational fine struc- 
ture, and we shall not consider them further. However, liquid phase 
Raman spectra with lower resolution and showing just the vibrational 
bands are much more readily observed. Such spectra are of particular 
importance when used as an analytical tool for identifying either indi- 
vidual molecules or groups within a molecule. These important aspects 
Figure 10.9 Infrared (upper) 
and Raman (lower) sDectra of lig- 
of vibrational spectroscopy will be discussed further in Section 10.6, but 
the vibrational spectrum of benzene (see Figure 7.3b), which is a sym- 
metric top, is shown here in Figure 10.9. This figure shows both the 
Raman and infrared spectra of liquid benzene, in which any rotational 
structure is removed owing to intermolecular interactions. 
uid benzene ‘(after’B.’ Schrader, ’ 
Rarnan/lnfrared Atlas Of Organic 
Compounds, VCH, Weinheim, 
,989, p, F1-ol) 
~~~~~ 
~ 
Of particular interest in the case of benzene is the importance of the 
mutual exclusion rule, introduced in Section 10.4. A consequence of the 
molecule having a centre of symmetry is that vibrations which are active 
in the infrared spectrum are inactive in the Raman spectrum, and vice 
versa. 
10.6 Infrared and Raman Spectra of Asymmetric 
Top Molecules 
For small asymmetric top molecules, such as H,O, the rotational fine 
structure of vibrational bands in the infrared spectrum is readily resolved. 
However, in line with the policy adopted elsewhere in this book, the 

140 
Basic Atomic and Molecular Spectroscopy 
rotational energy levels and transitions of asymmetric tops will not be 
considered further. Suffice it to say that the rotational constants and 
geometrical structure of many small asymmetric top molecules have been 
obtained using high-resolution, gas phase, infrared vibrational spec- 
troscopy. High-resolution Raman vibrational spectra are much less often 
studied . 
The vast majority of molecules are relatively large and heavy 
asymmetric tops. Consequently, the rotational constants A, B and C (see 
equations 7.9 and 7.10) are small, resulting in very congested rotational 
fine structure of vibrational bands. In order to observe the rotational 
structure, the molecule must be in the gas phase with a sufficiently high 
vapour pressure, which is not possible with many solid materials. Even 
if the spectrum can be obtained, the rotational transitions in a high- 
resolution, gas phase, infrared spectrum may be so congested that only 
a 
or envelope, of the underlying, unresolved rotational struc- 
ture is observed. 
Figure 10.10 shows part of the infrared absorption spectrum of fluo- 
robenzene in the gas phase. The molecule is an asymmetric top with such 
small rotational constants that only rotational contours can be observed 
for each vibrational band. Although the molecule is an asymmetric top, 
it has unique axes, defined by the symmetry of the molecule, which also 
correspond to the unique inertial axes, a, b and c, as shown in Figure 
10.10. 
Figure 10.1 0 Mid-infrared 
spectrum of fluorobenzene in the 
gas Phase 

Vibrational Spectroscopy 
141 
Therefore, the transition moment for any vibrational transition is polar- 
ized along one of these axes: a type A, B or C band is polarized along the 
a, b or c axis, respectively. The rotational selection rules are different for 
each band type. Because rotational constants vary very little from the 
zero-point level to excited vibrational levels, all three band types exhibit 
characteristic rotational contours, irrespective of the molecule or the vibra- 
tional transition. A type A band typically shows an intense, sharp central 
spike with quite intense, broad wings on either side. The band at about 
1156 cm-I in Figure 10.10 is a typical type A band. The transition moment 
is polarized along the axis containing the C-F bond. The band at about 
1067 cm-' is a typical type B band, showing a central, deep minimum and 
broad wings resembling those of a type A band. The transition moment 
is along the b-axis. A type C band shows an intense, sharp central spike, 
rather like a type A band. It also shows broad wings on either side but of 
lower intensity, relative to the central spike, than in a type A band. The 
band at about 893 cm-* is a typical type C band; the transition moment 
lies along the c-axis, perpendicular to the plane of the molecule. 
One of the aims of obtaining a gas phase spectrum, showing character- 
istic rotational contours, is to identify the direction of the transition 
moment and use this to aid the attribution of a band as being due to a 
particular vibrational motion. For example, the transition moment cor- 
responding to the type A band of fluorobenzene, at 11 56 cm-l, lies along 
the a-axis (see Figure 10.10). Therefore the change of dipole moment 
during this vibration is along that axis. This is consistent with the expec- 
tation of a C-F stretching vibration (a group vibration: see Section 6.3) 
having a wavenumber of this magnitude. The identification of the type 

142 
Basic Atomic and Molecular Spectroscopy 
A contour confirms the assignment of the C-F stretching vibration. The 
high intensity of the band is a result of a relatively large change of dipole 
moment accompanying the stretching and contraction of the C-F bond. 
Figure 10.11 shows the infrared and Raman spectra of cyanobenzene 
(benzonitrile). Like the spectra of benzene in Figure 10.9, these spectra 
are of a pure liquid for which only a small amount of sample is required. 
The path lengths used for the infrared spectra A, B and C of benzene 
are 40, 500 and 1500 pm, respectively, and, for the infrared spectra A 
and B of benzonitrile, 25 and 1000 pm, respectively. 
Figure i O . l i  Infrared (upper) 
and Raman (lower) spectra of 
The spectra in Figures 10.9 and 10.1 1 illustrate some important fea- 
liquid cyanodenzene ‘(benzonitrile) 
B. Schrader Raman’lnfrared 
Atlas of Organic Compounds, 
VCH, Weinheim, 1989, p. F1-06) 
tures of infrared and Raman spectra of molecules in a condensed phase. 
Here, the spectra are of the pure liquid but are also observed, commonly, 
either in solution in a transparent solvent or in the form of a fine pow- 
der, mixed with potassium bromide, and compressed into a 
Although the infrared and Raman spectra of benzene show the mutual 
exclusion characteristic of a molecule with a centre of symmetry (see 
Section 10.5), the spectra of benzonitrile, which does not have a centre 
of symmetry, show many bands which appear in both spectra. These 
spectra show how molecules of this size have very many characteristic 
bands, particularly molecules with no centre of symmetry. 
Group vibrations are particularly important as an aid to identifica- 
tion of a molecule. For example, the success of the incorporation of a 
C=O group into a molecule by a chemical reaction may be judged by 
the appearance of a very strong band in the infrared spectrum in the 

Wbrational Spectroscopy 
143 
~~ 
region 1650-1830 cm-*, due to stretching of the C=O bond. Although 
this is quite a large range, the stretching motion involves such a large 
change of dipole moment that the band often dominates the infrared 
spectrum to such an extent that there can be little doubt that the mole- 
cule contains a C=O group. 
Although many stretching vibrations show typical wavenumbers, this 
applies also to some bending vibrations. Table 10.1 shows typical 
wavenumbers of some stretching and bending vibrations. 
Table 10.1 Some typical bond stretching and bending vibration wavenumbers 
~ 
~~ 
Group 
Wavenumberlcm-I 
Group 
Wavenumber/cm-l 
\ 
7 C - H  stretch 
=C< 
stretch 
=C-H 
stretch 
-C-C- 
stretch 
C=C 
stretch 
\
/
 
/
\
 
\
/
 
/
\
 
-C=C- 
stretch 
\ 
,C=O 
stretch 
-C=N 
stretch 
2960 
3020a 
3300 
900 
1650 
2050 
1700 
2100 
\ 
7 C - F  stretch 
-0-H 
stretch 
>N-H 
stretch 
-C,-H 
f=HH bend 
H 
=-< 
bend 
=C-H 7 
bend 
>ca; 
bend 
C=F-C 
bend 
1100 
36Wb 
3350 
1000 
1100 
700 
1450 
300 
~~ 
~ 
~~~ 
a Except in the CHO group when a typical wavenumber is 2800 cm-l. 
This is considerably reduced in a hydrogen-bonding solvent. 
The wavenumbers of the three types of C-H stretching vibrations show 
how these differ according to the hybridization of the 2s and 2p atom- 
ic orbitals on the carbon atom. When the carbon atom of the C-H group 
takes part in three single, one double or one triple bond, the hybridiza- 
tion is assumed to be sp3, sp2 or sp, respectively. A bond involving a 
hybrid orbital is stronger the more s-character it has and consequently 
has a larger stretching wavenumber. This is consistent with the C-H 
group having the largest wavenumber when including a carbon atom 
involved in a triple bond, and the smallest when it is involved in three 
other single bonds. Similarly, the stretching wavenumber of a carbon- 
carbon bond increases with the multiplicity of the bond, being largest 
for a triple bond. 
In general, angle bending vibrations are not such useful group vibra- 
tions as stretching vibrations. Table 10.1 shows five bending group 
vibrations involving carbon and hydrogen atoms. 

144 
Basic Atomic and Molecular Spectroscopy 
Assignment of bands in an infrared or Raman spectrum to particular 
vibrational motions in the molecule is more readily achieved at wave- 
numbers above about 1500 cm-'. 
Below this, the region 1500-600 cm-' 
is referred to as the fingerprint region. This is a region where many vibra- 
tional motions are not localized, even approximately, in a particular 
group in the molecule. We can regard the hypothetical localized motions 
as being coupled so that the delocalized vibrational motion involves more 
atoms in the molecule. The fingerprint region is so-called because the 
wavenumbers of these delocalized vibrations tend to be characteristic of 
a particular molecule. Consequently, the fingerprint region is very impor- 
tant in the unique identification of a molecule rather than of individual 
groups within a molecule. 
The spectra of benzene and benzonitrile, in Figures 10.9 and 10.1 1, show 
bands due to C-H stretching vibrations in the region of 3050 an--'. 
These 
are characteristic of a carbon atom attached to a carbon atom with sp2 
hybridization. The fingerprint region, below about 1500 cm-l, is more com- 
plex, particularly for benzonitrile, because of its much lower symmetry. The 
infrared and Raman spectra of benzonitrile show, very strongly, the C=N 
stretching group wavenumber at 2226 cm-l, and the infrared spectrum of 
fluorobenzene in Figure 10.10 shows a C-F stretching group wavenumber 
of 1 165 cm-I. 

Vibrational Spectroscopy 
145 

Electronic Spectroscopy 
I I .I Introduction 
In Chapter 5, the orbitals and electronic states of diatomic and poly- 
atomic molecules were discussed. In the present chapter, the investiga- 
tion of these states by the observation of transitions between them, by 
electronic spectroscopy, will be described. As was the case for rotation- 
al and vibrational spectroscopy in Chapters 9 and 10, discussion of 
electronic spectroscopy will be mainly concerned with absorption spectra. 
Associated with each electronic state are vibrational and rotational 
energy levels, as illustrated for a diatomic molecule in Figure 6.9. The 
146 

Electronic Spectroscopy 
147 
rotational fine structure of electronic spectra has much in common with 
that of vibrational spectra, but the vibrational coarse structure is more 
complex. 
Electronic spectroscopy is employed as an analytical tool, particular- 
ly for large molecules. As in analytical vibrational spectroscopy, such 
electronic spectra are usually obtained in the liquid phase. However, the 
unique character of a vibrational spectrum, allowing the identification 
of a molecule, or a group within a molecule, is not so apparent in 
an electronic spectrum. On the other hand, the application of the 
Beer-Lambert law, discussed in Section 8.1, to an electronic spectrum 
allows the measurement of concentration of a molecule whose molar 
absorption coefficient (see equation 8.2) is known. 
1 1.2 Electronic Spectra of Diatomic Molecules 
I I 
.2.1 Electronic States and Selection Rules 
In Sections 5.1.2 and 5.2.2 the symbolism for ground and excited elec- 
tronic states of homonuclear and heteronuclear diatomic molecules was 
developed. There are two quantum numbers which will concern us and 
which feature in these symbols: A refers to the component of the orbital 
angular momentum of the electrons along the internuclear axis, and S 
is the total electron spin quantum number. The main symbol for an elec- 
tronic state is Z, n, A, @, ... and indicates the value of A, as shown in 
equation (5.10). The pre-superscript on the main symbol is the multi- 
plicity, 2S + 1, of the state. 

148 
Basic Atomic and Molecular Spectroscopy 
As discussed in Section 5.1.2, the electronic wave function for a C state 
may be symmetric or antisymmetric to reflection through any plane 
containing the internuclear axis: such states are labelled C’ or C-, respec- 
tively. For homonuclear diatomic molecules the electronic wave function 
is either symmetric or antisymmetric to reflection through the centre of 
the molecule. This is indicated (see Section 5.1.1) by a post-subscript “g” 
or “u”, respectively, as in, for example a 3Cg+ and a ,nu 
state. 
All molecules have many excited electronic states, in addition to the 
ground state. For diatomic molecules, we shall be concerned only with 
bound states. These have a deep minimum in the potential energy curve, 
like those in Figure 6.9, unlike unbound, repulsive states such as that in 
Figure 6.10. 
The selection rule in the quantum number A is: 
AA = 0, +1 
(11.1) 
For example, C-C, ll-I3 and II-C transitions are allowed, but A-C and 
@-ll transitions are forbidden. 
Concerning electron spin, the selection rule is: 
AS = 0 
(1 1.2) 
but this rule breaks down when one or more heavy atom is present. For 
example, a 311u-1Cg+ 
transition is observed only very weakly in 02, 
but 
strongly in I,. 
The symmetry selection rule: 
+ H +, - w - and + w - 
(11.3) 
where t) and +i+ 
signify allowed and forbidden transitions, respectively, 
applies to C-E transitions: only C+-C+ and C--C- transitions are allowed. 
For homonuclear diatomic molecules, there is an additional selection 
rule: 
g-u, 
g w g a n d u - u  
(11.4) 
For example, TI$P+ 
and lC,,--lC; 
transitions are forbidden but 
311u-311g and ‘Ag-lllU transitions are allowed. 
In Section 11.2.3 we shall see that, in cases where the lower state of an 
electronic transition is the ground state, the rotational constant, B, and 
consequently the bond length, r, can be obtained. However, provided the 
electronic transition is allowed, this method has an important advantage 
over the use of rotational or vibrational infrared spectroscopy in that it 
can be used for both homonuclear and heteronuclear diatomic molecules. 

Electronic Spectroscopy 
149 
11.2.2 Vibrational Coarse Structure 
As indicated in Figure 6.9, each bound electronic state, whether it is the 
ground state or an excited state, has its own potential function charac- 
terized by the equilibrium internuclear distance, re, and the dissociation 
energy, Do (or De). 
Each function is also characterized by a set of vibra- 
tional energy levels, converging smoothly towards the dissociation limit, 
with term values given by: 
q v )  = o,(v + 3) - x,(v + *)I + y,(v + 9 3  + ... 
(11.5) 
This is the same as equation (6.14), which we applied only to the ground 
electronic state. When applied to other electronic states, the values of 
me, xe, ye, ... apply uniquely to each state. 
The vibrational transitions which accompany all allowed electronic 
transitions are referred to as 
If we are concerned 
with an absorption process, most of the molecules will be, initially, in 
the v” = 0 state of the ground electronic state. 
The selection rule governing these vibronic transitions is completely 
unrestrictive: 
Av = 0, fl, +2, +3, ... 
(11.6) 
In an absorption spectrum, the vibronic transitions from V” = 0 form a 

150 
Basic Atomic and Molecular Spectroscopy 
Although the selection rule allows transitions with all values 
of v', it is the intensity distribution along the progression that determines 
which transitions are sdliciently intense to be observed. This distribu- 
tion is governed by the 
Initially, it was Franck who considered the intensities of vibronic 
transitions using only classical, as opposed to the quantum mechanical, 
considerations. Classically, there is no zero-point energy level, and the 
extremities of each vibrational energy level, where it meets the potential 
energy curve, are classical turning points of the vibration. At these points 
the nuclei are momentarily stationary, at a position of either maximum 
extension or compression of the bond. Since electrons are much lighter 
than nuclei, an electronic transition takes place much more rapidly than 
vibrational motion. Consequently, the vibronic transition with the 
greatest probability is that which starts from the bottom of the ground 
state potential energy curve, at which point the nuclei are stationary, and 
goes to a point on the excited state potential energy curve where the 
nuclei are also stationary, Le. the bond length r remains constant dur- 
ing the transition. Such a transition is said to be a 
because, on a figure showing the ground and excited state potential 
energy curves, the transition is represented by a vertical line. 
Figure 11.1 shows two examples of vertical transitions. In Figure 
1 l.l(a) the equilibrium internuclear distance, re, is the same in both 
electronic states. As a result, the most probable vertical transition, 
indicated by B-A, is to the minimum of the excited state potential energy 
curve. Any other possible vertical transition, such as C-A, would be to 
a point in the vibrational level C which is far away from the classical 
turning points and at which the nuclei would be moving at maximum 
speed. As a result, this transition is highly improbable. 
The situation illustrated in Figure 1 l.l(b) is one in which re' > re''. 
Then, the most probable transition, B-A, is to the turning point of an 
excited vibrational level. Vertical transitions, such as C-A, to vibrational 
levels above and below B are less probable, and therefore less intense, 
because the nuclei are not stationary. 
Condon considered the consequences of quantum mechanical treat- 
ment of vibrational motion. As shown in Figure 11.2, the lowest vibra- 
tional energy level is not at the minimum of the potential energy curve: 
flgure 11 .l Transitions &A 
we the most probable (classid) 
vibronic t r d i o n s  when (a) re' = 
ren and (b) re' > re)) 
v = 0 corresponds to the zero-point energy. In addition, the molecule no 
longer spends most of the time exactly at the classical turning point of 
a vibration, but where the vibrational wave function has its maximum 
value. This is at the centre of the zero-point level, as shown in the figure. 
For the v = 1, 2 and 3 vibrational levels it is quite far from the classical 
turning points, but as v increases the maximum in the wave function 
moves closer to the classical turning point. 
Figure 11.2 shows the quantum mechanical equivalents of the situa- 

Electronic Spectroscopy 
151 
Figure 11.2 Most probable 
(quantum mechanical) vibronic 
transitions when (a) re‘ = r: and 
(b) re’ > re)) 
tions in Figure 11.1. In Figure 11.2(a) the most probable transition is 
from the mid-point of the v” = 0 level of the ground electronic state to 
the mid-point of the v’ = 0 level of the excited electronic state, but in 
Figure 11.2(b) it is to a point close to the classical turning point of the 
V‘ = 4 level. 
The Franck-Condon principle states that the most probable vibron- 
ic transition is a vertical transition between positions on the vibrational 
levels of the upper and lower electronic state at which the vibrational 
wave functions have maximum values. 
Because of the smeared-out nature of the vibrational wave functions, 
vibronic transitions such as the 0-0 and 4-0 in Figure 1 1.2(a) and 1 1.2(b), 
respectively, are not the only transitions with non-zero intensity. For the 
case illustrated in Figure 11.2(a) there is a short progression in which 
the intensity decreases rapidly with increasing v’, as shown in Figure 
11.3(a). When there is an appreciable increase of r in the excited state, 
as in Figure 11.2(b), there is a longer progression which shows an inten- 
sity maximum, in this case at v‘ = 4; this is shown in Figure 11.3(b). 
The example in Figure 11.3(b) shows how electronic absorption 
spectroscopy of diatomic molecules can allow access to many vibrational 
levels of an excited electronic state. This is dependent on re in the excit- 
ed state being appreciably different from that in the ground state. For 
example, re is 0.2666 and 0.3025 nm (2.666 and 3.025 A) in the ground 
and first (triplet) excited states, respectively, of I, (the absorption spec- 
trum which gives iodine vapour its characteristic violet colour). In this 

152 
Basic Atomic and Molecular Spectroscopy 
Flgure 11.3 Typical intensity 
distribution along a vibrational 
progression when (a) re‘ = r: and 
(b) re’ > re” 
case, the increase of bond length in the excited state is so large that the 
maximum intensity in the progression from v” = 0 is at about v’ = 30, 
and the 0-0 transition is so weak that it has not been observed. From a 
large number of observed vibrational levels it is possible to construct the 
vibrational potential function and to determine the dissociation energy, 
Do or De, in an excited electronic state. 
with AS = 0, 
where S is the electron spin quantum number, or 
with 
A S  = +1, corresponding information relating to the ground electronic 
state may be obtained. Again, the length of an observed progression 
depends on the difference in re between the two electronic states. If it is 
allowed by the selection rules, an emission spectrum may be observed 
between a pair of excited electronic states. 
If the difference in bond length between the ground and excited elec- 
tronic states is sufficiently large, the v” = 0 progression in an absorption 
spectrum may extend up to, and beyond, the excited state dissociation 
limit. 
Accurate measurements of the intensity distribution along a vibra- 
tional progression may be used to calculate a value of Ar, the change of 
bond length between two electronic states. However, we shall see in 
Section 11.2.3 that this is more readily obtained from the rotational fine 
structure accompanying the electronic transition. 
In Section 9.2.4 it was explained that the v” = 1 level, and even high- 
er vibrational levels in the ground electronic state, may be appreciably 
populated if the level is sufficiently low-lying (or if the temperature is 
sufficiently high). In this case, 
groups of bands with 
constant Av, may be observed in the electronic absorption spectrum. The 
sequences with AV = 0 and 1 are illustrated in Figure 11.4. 
Such sequences consist of closely spaced groups of bands. The spac- 
ings within a sequence result from the difference in vibration wave- 
In electronic emission spectra, whether 

Electronic Spectroscopy 
153 
Figure 11.4 Sequence bands 
with Av = 0 and 1 
numbers in the two electronic states. In the case illustrated, the vibra- 
tion wavenumber is higher in the ground state than in the excited state, 
leading to sequence bands being on the low wavenumber side of the main 
bands. Sequence band spacings are small compared to the separations 
of bands in a progression. 
I I .2.3 Rotational Fine Structure 
Typical potential energy curves for the ground and an excited electron- 
ic state of a diatomic molecule were shown in Figure 6.9. The figure 
shows the vibrational energy levels associated with each state and 
indicates also that there is a stack of rotational energy levels associated 
with each of these. Consequently, h e  structure, consisting of rotational 
transitions, accompanies all electronic and vibronic transitions. 
The rotational h e  structure has much in common with that found in 
vibrational spectra, discussed in Section 10.2. The main difference 
concerns the change of the rotational constant, B, from the lower to the 
upper state of a transition. The constants B: and B1”, for the V“ = 0 and 

154 
Basic Atomic and Molecular Spectroscopy 
1 levels of the ground electronic state, are very similar, i.e. a in equa- 
tion (10.4) is very small. On the other hand, there is typically a relatively 
large change of B from one electronic state to another. In forming an 
excited electronic state it is often the case that an electron is promoted 
from a bonding to an antibonding (or, at least, less strongly bonding) 
orbital, as discussed in Sections 5.1.2 and 5.2.2. This causes an increase 
in bond length and a decrease in the value of B, which is typically a 
much larger change than between B,," 
and B,". 
During an electronic transition there is a change of dipole moment, 
similar in principle to the change of dipole moment when an infrared 
vibrational transition takes place, as discussed in Section 10.4. Associated 
with this is a transition moment, Re, and the transition intensity is pro- 
portional to RZ. As for a vibration of a linear polyatomic molecule (see 
Section 10.4), this transition moment may be polarized along the inter- 
nuclear axis, resulting in a parallel band, or perpendicular to it, to give 
a perpendicular band. We shall consider the rotational fine structure 
associated with only two types of electronic transition, lZ+-lZ+ and 
IH-lZ+, in heteronuclear diatomic molecules. The rotational fine struc- 
ture is the same for ,,+-lEg+ 
and lrIU-'Eg+ 
transitions in homonuclear 
diatomic molecules. It is also the same for all members of vibrational 
progressions and sequences built on these electronic transitions. 

Electronic Spectroscopy 
155 
IX+-lX+ (or lv-lXg+) Electronic or Vibronic Transition 
For this type of transition the transition moment is polarized along the 
internuclear axis. The rotational selection rule is: 
N = f l  
(11.10) 
This is the same rule as for rotational transitions accompanying a vibra- 
tional infrared transition, as given in equation (lO.l), and results in an 
R-branch, with Lw = + 1, and a P-branch, with Lw = -1. The energy level 
diagram and the allowed transitions shown in Figure 10.1 apply also to 
a IZ+-'Z+ 
electronic transition, as indicated by the symbols on the right- 
hand side of the figure. 
Figure 11.5 shows the rotational h e  structure of the *Z+-lE+ 
pure 
electronic transition, from v" = 0 to v' = 0 (the 0-0 band), of the short- 
lived molecule RhN (rhodium mononitride). Although the rotational 
selection rules are the same as for the v = 1-0 transition of HCl, shown 
in Figure 10.2, the spectrum of RhN appears significantly different. 
However, the R-branch is still on the high wavenumber (low wavelength) 
side and the P-branch on the low wavenumber (high wavelength) side of 
the zero gap. The zero gap is the comparatively wide spacing between 
the first line of the P-branch, P(1), and the first line of the R-branch, 
R(0). Although the spectrum of HC1 is slightly unsymmetrical, showing 
some convergence in the R-branch and divergence in the P-branch, that 
of RhN is very unsymmetrical: there is much greater convergence in the 
R-branch and divergence in the P-branch. The convergence in the R- 
branch is so extreme that it converges to a 
where several lines 
are almost coincident, and then reverses, continuing to low wavenum- 
ber. In fact, two weak lines of the reversed R-branch are clearly visible 
in the zero gap. 
Irrespective of the degree of asymmetry of the band, the method sum- 

156 
Basic Atomic and Molecular Spectroscopy 
Figure 11.5 Rotational fine 
structure Of a ’z+-’E+ 
marized in equations (10.7) and (10.8) may be used to obtain the B-value 
for the upper and lower states, respectively. For the 0-0 band of an elec- 
tronic spectrum, m0 is the wavenumber of the pure electronic transition, 
and these equations become: 
transition of RhN 
Q[R(J)] - Q[P(J)] = 4B0’(J + 3) 
Q[R(J - l)] - Q[P(J + l)] = 4B,”(J + i) 
(1 1.1 1) 
(11.12) 
and 
where Bo’ and B,” are the B-values for the zero-point levels of the upper 
and lower electronic states, respectively. Plotting values of Q[R(J)] - 
Q[P(J)] against (J + 3) gives a straight line of slope 4B0‘: and plotting 
Q[R(J- l)] -Q[P(J + l)] against (J + 3) gives a straight line of slope 4B;. 
We saw in Section 11.2.2 that vibrational progressions may be observed 
if the Franck-Condon principle confers sufficient intensity. In an 
absorption spectrum, this allows access to more vibrational levels in the 
excited electronic state. All the bands in a progression associated with a 
W Z  type of electronic transition have the same kind of rotational fine 
structure as the 0-0 band. The only difference is caused by B’ varying with 

Electronic Spectroscopy 
157 
V' in exactly the same way (see equation 10.4) as it does in the ground elec- 
tronic state: 
B,' = Be' - &(v' + 3) 
(1 1.13) 
Determination of as many values as possible of B,' gives values of the 
vibration-rotation interaction constant, a', and Be', from which the equi- 
librium bond length, re', follows. 
Similarly, observation of the rotational fine structure of members of 
a progression in an electronic emission spectrum to the ground electronic 
state gives values of B,". Then, since: 
a", Be" and therefore r l  can be determined. 
We have seen in equation (10.4) that a" and Be" can be determined 
also from the vibration-rotation spectrum, usually from the observation 

I58 
Basic Atomic and Molecular Spectroscopy 
of only B: and B,". Determination of d and Be" from values of B," 
obtained from the members of a vibrational progression, preferably a 
lengthy one, in an electronic emission spectrum results in more accurate 
values for these parameters. 
'II-'Z+ (or 'q-'Z:) 
Electronic or Vibronic Transition 
For this type of transition, the transition moment is polarized perpen- 
dicular to the internuclear axis. The rotational selection rule is: 
AJ = 0, f l  
(11.15) 
and is the same as for the rotational transitions accompanying a vibra- 
tional infrared transition of a linear polyatomic molecule, as in equation 
(10.12). The energy level diagram for a lH-lZ+ (or lIIu-lZJ 
transition 
is like that in Figure 10.6, but using the symbols on the right-hand side 
of the figure. Just as for a vibrational transition, there are P-, Q- and R- 
branches. The rotational levels of the upper, TI, state start with J = 1, 
and they are all doubled. 
For a ll electronic state, the quantum number A, associated with the 
component of the orbital angular momentum along the internuclear axis, 
is 1 (see equation 5.10). Such a state is doubly degenerate, which can be 

Electronic Spectroscopy 
159 
thought as being due to the same energy being associated with clockwise 
or anticlockwise motion of the electrons around the internuclear axis. 
However, interaction between the orbital motion of the electrons and the 
rotation of the molecule causes a splitting, 4 4 ,  of the rotational lev- 
els given by: 
4 4  = qJ(J + 1) 
(11.16) 
where q is constant for a particular electronic state. The effect is known 
as 
The doubling increases with J, as shown by equa- 
tion (1 1.16) and Figure 10.6, but whereas the doubling is typically very 
small for a vibrational state, it is more likely to be appreciable for an 
electronic state. 
Figure 11.6 shows the rotational fine structure of the 1-0 vibronic 
transition associated with a 'n-'X+ electronic transition of 187ReN (rhe- 
nium mononitride). The band shows typical P-, Q- and R-branch struc- 
ture and is slightly complicated by the presence of a similar band due to 
the isotopic species lssReN displaced by 0.33 cm-' to high wavenumber. 
There is convergence in the R-branch and divergence in the P-branch, 
owing to a decrease of B (an increase in the bond length) from the ground 
to the excited state, although this is less pronounced than in the spectrum 
Figure 11.6 Rotational fine 
structure of a l W Z +  vibronic 
transition of la7ReN (and lBReN) 

160 
Basic Atomic and Molecular Spectroscopy 
These values of B, ' and 9, ' are 
for the v = 1 vibrational level of 
the 
electronic state. 
Irregularities in the rotational 
structure of the 0-0 band in this 
electronic band system of ReN 
precluded a determination of the 
values of B; and qo'. 
In Section 5.3.1 a useful 
shorthand labelling for electronic 
states of polyatomic molecules 
was .explained. The symbols and 
S and T refer to singlet and triplet 
states, respectively. So and S, 
are the ground and first excited 
singlet states, respectively. 
of RhN in Figure 11.5. The slight divergence of the Q-branch to low 
wavenumber is also due to the decrease of the value of B. 
state is 
that there are two effective B-values, one for the lower set of levels, Bql,', 
and one for the upper, Bqu)'. Figure 10.6, indicating that the P- and R- 
branch transitions go to the lower set, shows that equation (1 1.10) can 
be used, in the same way as for a 
transition, by plotting Q[R(J)] - 
Q[P(J)] against (J + +), to obtain Bq,,' from the wavenumbers of these 
transitions. Bqu,' can be obtained from the Q-branch transitions, and q, 
in equation (1 1.16), follows from Bq0' and Bocu,'. From the spectrum of 
lS7ReN shown in Figure 11.6 it was found that B,' = 0.466 63 cm-l and 
ql' = -0.000 13 cm-l. 
The value of B; = 0.481 122 3 cm-I, for the IE+ ground electronic 
state, had been determined from the 0-0 band of another electronic 
transition. 
One result of the splitting of all the rotational levels in the 
1 1.3 Electronic Spectra of Polyatomic Molecules 
1 1.3.1 Vibrational Coarse Structure 
It was shown in Section 6.3 that linear and non-linear polyatomic 
molecules have 3N - 5 and 3N - 6 normal vibrations, respectively, where 
N is the number of atoms in the molecule. In electronic spectra of these 
molecules the dominant active vibrations are usually those which retain 
the symmetry of the molecule, so-called 
The 
selection rule which applies to each of these vibrations is the same as for 
a diatomic molecule, namely: 
Av = 0, kl, 32, 
k3, ... 
(1 1.17) 
as in equation (1 1.6). The selection rule is unrestrictive but, as in the 
electronic spectra of diatomic molecules, the Franck-Condon principle 
(explained in Section 1 1.2.2) applies. In polyatomic molecules the 
Franck-Condon principle applies to each vibration, separately. If there 
is a change of molecular geometry from the ground (or lower) to an 
excited (or upper) electronic state, vibrational progressions are observed 
in any vibrations which tend to take the molecule into its new geometry. 
There is a clear example of the Franck-Condon principle applying to 
an electronic spectrum of a polyatomic molecule in the S,-S, absorption 
spectrum of benzene. This occurs in the near-ultraviolet region and is 
shown, in the gas phase at low resolution, in Figure 11.7. The transition 
involves the promotion of an electron from the lt2,1t3 pair to the n4,1t, 
pair of orbitals shown in Figure 5.13. In comparison with the former 
pair, the latter pair show an additional nodal plane perpendicular to the 

Electronic Spectmscopy 
161 
L 
I 
I 
I 
I 
I 
230 
240 
250 
260 
270 
Unm 4 
molecule, resulting in a uniform expansion of the carbon ring from So 
to S,. In fact, all the C-C bond lengths increase from 0.1397 nm (1.397 
A) in So to 0.1434 nm (1.434 A) in S,. The vibration which tends to 
take the molecule into this S, geometry is the so-called ring-breathing 
vibration, labelled vl, a vibration in which the carbon ring breathes 
symmetrically in and out from its conformation in So. The progression,
