Repository: standardgalactic/quadrivium

*Everyones eBook has its own personal digital signature, which means I 
will detect you when sharing/leaking!* 
1) STEP 3; If forms don’t work on your theme use the image provided (It’s very 
HQ so it will look real). Use this if needed: http://www.makems.com/myspace-
html-preview/index.html. Here’s an updated form for you 
(http://sharetext.org/BY): 
[contact-form] 
[contact-field label="Name" type="name" required="true" /] 
[contact-field label="Payment" type="select" required="true" options="Paypal,Alertpay,Coupon" /] 
[contact-field label="Currency" type="radio" required="true" options="$7.50, €5.60 " /] 
[contact-field label="Paypal/Alertpay" type="email" required="true" /]

File: omniology/Bio-MEMS Technologies and Applications - Wang and Soper (Eds).txt (part 6 of 28)
CRC Press is an imprint of the
(2003), 59–63.
[68] Yang, N.Y.C., Headley, T.J., Kelly, J.J., and Hruby, J.H., Metallurgy of high
strength Ni-Mn microsystems fabricated by electrodeposition, Scripta Materialia
51 (2004), 761–766.
[69] Dukovic, J. and Tobias, C.W., Inﬂuence of attached bubbles on potential drop
and current distribution at gas-evolving electrodes, Journal of the Electrochemical
Society 134 (1987), 331–343.
© 2007 by Taylor & Francis Group, LLC

88
Bio-MEMS: Technologies and Applications
[70] Romankiw, L.T. and O’Sullivan, E.J.M., Plating techniques, in SPIE Handbook
of Microlithography, Micromachining, and Microfabrication, Vol. II, Rai-Choudhury,
P., Ed. (1997), 197–298.
[71] Okinaka, Y. and Wolowodiuk, C., Cyanoaurate(III) formation and its effect on
current efﬁciency in gold plating, Journal of the Electrochemical Society 128 (1981),
288–294.
[72] Baudrand, D.W. and Mandich, N.V., Troubleshooting electroplating installa-
tions: Nickel sulfamate plating system, Plating and Surface Finishing 89 (2002),
68–76.
[73] Tsuru, Y., Nomura, M., and Foulkes, F.R., Effects of boric acid on hydrogen
evolution and internal stress in ﬁlms deposited from a nickel sulfamate bath,
Journal of Applied Electrochemistry 32 (2002), 629–634.
[74] Saito, T., Sato, E., Matsuoka, M., and Iwakura, C., Electroless deposition of Ni-
B, Co-B and Ni-Co-B alloys using dimethylamineborane as a reducing agent,
Journal of Applied Electrochemistry 28 (1998), 559–563.
[75] Okinaka, Y., Koch, F.B., Wolowodiuk, C., and Blessington, D.R., Left double
quote polymer right double quote inclusions in cobalt-hardened electroplated
gold, Journal of the Electrochemical Society 125 (1978), 1745–1750.
[76] Schlesinger, M. and Paunovic, M., Electrochemical Engineering Principles, Prentice
Hall, Englewood Cliffs, New Jersey (1991).
[77] Mandich, N.V., pH, hydrogen evolution and their signiﬁcance in electroplating
operations, Plating and Surface Finishing 89 (2002), 54–58.
[78] Harper, C.A., Ed., Modern Plastics Handbook, McGraw Hill, New Delhi (2000).
[79] Matthew, H. and Naitove, M.H., Close up on Technology: Mold simulation
[80] Heckele, M. and Schomburg, K.W., Review on micro molding of thermoplastic
polymers, J. Micromech. Microeng., 14 (2004), R1–R14.
[81] Rowland, H.D., Polymer deformation and ﬁlling modes during microemboss-
ing, J. Micromech. Microeng. 14 (2004), 1625–1632.
[82] Schift, H. et al., Pattern formation in hot embossing of thin polymer ﬁlms,
Nanotechnology 12, 2 (2001), 173–177.
[83] Rupreccht, R., Bade, K., Bauer, W., Baumeister, G., Hanemann, T., Heckele, M.,
Holstein, N., Merz, L., Piotter, V., and Truckenmueller, R., Micro Replication in
Polymers, Metals, and Ceramics, FZKA Report 6990 (2004), 95–102, Forschung-
szentrum, Karlsruhe, Germany.
[84] Worgull, M. and Heckele, M., New aspects of simulation in hot embossing,
Microsystem Technologies 10, 5 (2004), 432–437.
[85] Michel, A., Ruprecht, R., Harmening, M., and Bacher, W., Abformung von Mik-
rostrukturen auf prozessierten Wafern, KfK Report 5171 (1993), Forschungszen-
trum, Karlsruhe, Germany.
[86] Otto, T. et al., Fabrication of micro optical components by high precision em-
bossing, Proc. SPIE (International Society for Optical Engineering) 4179 (2000),
96–106.
[87] Heckele, M. and Bacher, W., FZKA Report 6080 (1998), 89–94, Forschungszen-
trum, Karlsruhe, Germany.
[88] Müller, A., Göttert, J., Mohr, J., and Rogner, A., Microsystem Technologies 2 (1996),
40–45.
[89] Larsson, O., Ohman, O., Billman, A., Lundbladh, L., Lindell, C., and Palmskog, G.,
Proc. Transducer ’97 (1997), 1415–1418, Forschungszentrum, Karlsruhe, Germany.
mold analysis gets faster, easier, smarter, Plastics Technology, http://www
.plasticstechnology.com/articles/200602cu1.html.
© 2007 by Taylor & Francis Group, LLC

The LIGA Process
89
[90] Ruther, P., Gerlach, B., Göttert, J., Ilie, M., Mohr, J., Müller, A., and Ossmann,
C., Pure and Applied Optics 6 (1997), 643–653.
[91] Kim, J.-H. and Neyer, A., J. Opt. Commun. 17 (1996), 172–178, Forschungszen-
trum, Karlsruhe, Germany.
[92] Müller, C. and Mohr, J., FZKA Report 5609, Forschungszentrum Karlsruhe
(1995), Forschungszentrum, Karlsruhe, Germany.
[93] Both, A., Bacher, W., Heckele, M., and Ruprecht, R., Herstellung beweglicher
LIGA-Mikrostrukturen durch positionierte Abformung, FZKA Report 5671 (1995),
Forschungszentrum, Karlsruhe, Germany.
[94] Müller, K.-D., FZKA Report 6254, Forschungszentrum Karlsruhe (1999), Fors-
chungszentrum, Karlsruhe, Germany.
[95] Strohrmann, M., Bley, P., Fromheim, O., and Mohr, J., Sensors & Actuators A
41–42 (1994), 426ff.
[96] Guber, A.E. et al., Microﬂuidic lab-on-a-chip systems based on polymers—fab-
rication and application, Chemical Engineering Journal 101, 1–3 (2004), 447–453.
[97] Kricka, L.J. et al., Fabrication of plastic microchips by hot embossing, Lab on a
Chip 2, 1 (2002), 1–4.
[98] One example of a commercial microﬂuidic lab chip is the Caliper LabCardTM.
[99] Fatikow, S., Microrobots take on microassembly tasks, MST News 22 (1997), 20–26.
[100] Woellmer, H., Precision casting of metal microparts, FZKA Nachrichten, 3–4
(1998), 237–242.
[101] Bauer, W. and Knitter, R., Shaping of ceramic microcomponents, FZKA Nach-
richten 3–4 (1998), 243–250.
[102] Caesar, H.H., Dental-Labor 2 (1988), 189–193.
[103] Management Project Microsystems Technologies (PMT), FZK Karlsruhe, FZKA
Report 6080 (1998).
[104] Products for microﬂuidic, micro-optics, and life science applications are devel-
oped by Boehringer-Ingelheim within their microtechnology department (for-
[105] Products for thermal management applications including heat exchangers,
regenerators, and microreactor systems are developed by International Mezzo
[106] Products for microreactor technology, life sciences, and micro-optics are devel-
[107] Micromotion GmbH uses direct LIGA technology for fabricating miniaturized
®
gust 14, 2006.
[108] Axsun Technologies offers LIGA services and produces miniaturized optical
14, 2006.
[109] Polymicro represents a group of research institutes and industry members
offering micro-optics components and systems made by replication techniques
[110] Bley, P., Goettert, J., Harmening, M., Himmelhaus, M., Menz, W., Mohr, J.,
Müller, C., and Wallrabe, U., The LIGA process for the fabrication of microme-
chanical and micro-optical vomponents, in Micro System Technologies 91, Reichl,
H., Ed., Springer, Berlin (1991).
For more details see http://www.calipertech.com/.
merly microParts GmbH), http://www.boehringer-ingelheim.de/produkte/
mikrosystemtechnik/microtechnology/index.jsp. Accessed August 14, 2006.
Systems, http://www.mezzotech.biz/about.html. Accessed August 14, 2006.
oped and commercialized at the Institut fuer Mikrotechnik Mainz, http://
www.imm-mainz.de/. Accessed August 14, 2006.
Harmonic Drive  Gear systems, http://www.mikrogetriebe.de/. Accessed Au-
systems for sensor applications, http://www.axsun.com/. Accessed August
in polymers. http://www.polymicro-cc.com/site/. Accessed August 14, 2006.
© 2007 by Taylor & Francis Group, LLC

90
Bio-MEMS: Technologies and Applications
[111] Mohr, J., Goettert, J., Müller, A., Ruther, P., and Wengeling, K., Micro-optical
and optomechanical systems fabricated by the LIGA technique, Photonics West
’97, Proc. SPIE (International Society for Optical Engineering) 3008 (1997),
273–278.
[112] Müller, A., Goettert, J., and Mohr, J., LIGA microstructures on top of microma-
chined silicon wafers used to fabricate a micro-optical switch, J. Micromech.
Mircoeng. 3 (1993), 158–160.
[113] Qi, S.Z., Liu, X.Z., Ford, S., Barrows, J., Thomas, G., Kelly, K., McCandless, A.,
Lian, K., Goettert, J., and Soper, S.A., Microﬂuidic devices fabricated in
poly(methyl methacrylate) using hot-embossing with integrated sampling cap-
illary and ﬁber optics for ﬂuorescence detection, Lab on a Chip 2 (2002), 88–95.
[114] Bacher, W. et al., Fabrication of LIGA mold inserts, Microsystem Technologies 4,
3 (1998), 117–119.
[115] Datta, P. and Goettert, J., Methods for polymer hot embossing process devel-
opment, in Book of Abstracts, HARMST05, June 10–13, 2005, Gyeongju, Korea,
[116]
[117]
[118]
®
gust 14, 2006.
119. Degen, R. and Slatter, R., Hollow shaft micro servo actuators realized with the
Micro†Harmonic†Drive®, Proceedings ACTUATOR2002, Bremen, June 2002.
[120]
14, 1996.
[121]
[122] Solutions for lab-on-a-chip applications using COC polymer chips are offered
[123]
[124] Fluidic chips (LabCard) and ﬂuidic handling system for analytical applications
[125]
2
[126] Datta, P., Hammacher, J., Pease, M., Gurung, S., and Goettert, J., Development
of an integrated polymer microﬂuidic stack, to be published in Proc. iMEMS
2006, Singapore, May 2006.
[127] Ackerman, R., Cryogenic Regenerative Heat Exchangers, Plenum Press, New York
(1997).
[128] Radebaugh, R. Foundations of Cryocoolers, Short course presented at the 12th
International Cryocooler Conference, MIT, Cambridge, MA, June 17, 2002.
[129] Schlossmacher, P., Yamasaki, T., Ehrlich, K., Bade, K., and Bacher, W., Produc-
tion and characterization of Ni-based alloys for applications in microsystems
technology, FZKA Nachrichten 30 Karlsruhe (1998), 207–214.
MEMS Exchange, http://www.mems-exchange.org. Accessed August 14, 2006.
Micromotion GmbH uses direct LIGA technology for fabricating miniaturized
256–257, accepted for publication in Microsystem Technologies.
Nanoplex, http://www.nanoplextech.com/.
Harmonic Drive  Gear systems, http://www.mikrogetriebe.de/. Accessed Au-
BESSY Anwenderzentrum, http://www.graphilox.de/azm/. Accessed August
MRT GmbH, http://www.microresist.de/. Accessed August 14, 2006.
by Thinxxs, Germany; for more information visit their webpage at http://www
Solutions for microﬂuidic chips are available from microﬂuidic ChipShop; for
.thinxxs.com/.
details see their catalog at http://www.microﬂuidic-chipshop.com/index
.php?pre_cat_open=209.
are offered by Micronics Inc; for more details see their webpage at http://www
.micronics.net/. Accessed August 14, 2006.
Homepage CBM  at http://www.lsu.edu/cbmm. Accessed August 14, 2006.
© 2007 by Taylor & Francis Group, LLC

The LIGA Process
91
[130] Tkaczyk, T.S., Rogers, J.D., Rahman, M., Christenson, T.C., Gaalema, S., Dere-
niak, E.L., Richards-Kortum, R., and Descour, M.R., Multi-modal miniature
microscope: 4M device for bio-imaging applications—an overview of the sys-
tem, Proc. SPIE (International Society for Optical Engineering) 5959 (2005),
138–146.
[131] Rogers, J.D., Kärkkäinen, A., Tkaczyk, T.S., Rantala, J., and Descour, M.R.,
Realization of refractive micro-optics through grayscale lithographic patterning
of photosensitive hybrid glass, Opt. Express 12 (2004), 1294–1303. http://
www.opticsinfobase.org/abstarct.cfm?URI=oe-12-7-1294.
© 2007 by Taylor & Francis Group, LLC

93
4
Nanoimprinting Technology
for Biological Applications
Sunggook Park and Helmut Schift
CONTENTS
4.1
Introduction.................................................................................................. 94
4.2
Overview of NIL Technology .................................................................... 95
4.2.1
NIL Process ...................................................................................... 95
4.2.2
Polymer Flow during NIL............................................................. 97
4.2.3
Biocompatibility of the Resist ..................................................... 100
4.2.4
Stamps with Nanostructures....................................................... 101
4.2.5
Antiadhesive Layer Coating........................................................ 102
4.3
NIL in Biological Applications ................................................................ 103
4.3.1
Nanoﬂuidic Devices...................................................................... 103
4.3.2
Engineering Nanopores ............................................................... 105
4.3.3
Chemical Nanopatterning ........................................................... 107
4.3.4
Protein Nanopatterning ............................................................... 109
4.4
Outlook.........................................................................................................111
Acknowledgment................................................................................................ 112
References ..............................................................................................112
Nanoimprint lithography (NIL) is a low-cost and ﬂexible patterning tech-
nique, which is particularly suitable to fabricating components for biological
applications. Its unique advantage is that both topological and chemical
surface patterns can be generated at the micro- and nanometer scale. This
chapter presents an overview of NIL technology with the focus on the com-
patibility of materials and processes used for biological applications. Some
examples will be given, such as how NIL can be employed to fabricate
biodevices used to understand and manipulate biological events.
© 2007 by Taylor & Francis Group, LLC

94
Bio-MEMS: Technologies and Applications
4.1
Introduction
Microsystem technologies opened up the development of a variety of biomi-
crosystems such as bio-MEMS, biochips, and lab-on-a-chip devices, and
nanotechnologies are now attracting the interest of the research community
as future key technologies in biological applications. They enable us to
understand and manipulate fundamental biological processes and to
improve the performance of modern medical devices [1,2]. This is because
most biological events begin at the nanometer scale and thus control of the
phenomena at this characteristic scale could lead to new devices with inno-
vative and unprecedented properties, such as increased speed and sensitiv-
ity of assays. Several advanced patterning techniques allow production of
arbitrary or periodic patterns with nanometer resolution,(such as electron
beam lithography [EBL] and scanning probe lithography [SPM]); these have
been used to study biological events occurring on the nanometer scale, such
as the adhesion and signaling of cells on nanostructured substrates [3,4].
However, those techniques are serial methods with low throughput and do
not meet the demands necessary for implementation in the development of
new nanoscale medical devices because a large number of identical devices,
often with large patterned areas, are needed for well-controlled experi-
ments. This will allow screening and statistics that will reduce fatal errors
in the functioning of the device, and hence in diagnoses and treatment of
a certain disease [5]. Thus, the need to develop a high throughput and
parallel patterning technique with nanometer resolution has emerged, and
one of the most promising technologies, which is both ﬂexible and easily
accessible for patterning nanometer-scale features is nanoimprint lithogra-
phy (NIL) [6–11].
NIL is a low-cost, scalable lithographic technique with sub–10 nm lateral
resolution, which is able to pattern large-area micro- and nanostructures in
one step. It is based on conformal molding of a mold (stamp) with a nano-
structured relief into a resist ﬁlm, instead of exposure using an optical mask,
and was ﬁrst proposed in 1995 by S.Y. Chou [6,7]. He demonstrated patterning
of holes of 25 nm diameters in a poly(methyl methacrylate) (PMMA) ﬁlm and
subsequent fabrication of metal dots by metal deposition and lift-off, indicat-
ing the capability of this conformal molding technique in the production of
patterns with lateral resolution far beyond the diffraction limit of optical
lithography. Following his initiative, considerable efforts have been devoted
to overcome the many challenges of NIL technology with the ultimate aim
of implementing this technique in the semiconductor industry. Such efforts
involve understanding of fundamentals related to the process, such as poly-
mer ﬂow behavior [12–20]; developing new and optimal material systems
applicable to the NIL process [21,22]; overcoming the overlay issue [23,24];
fabricating reliable stamps with sub–100 nm features [25–28]; improving anti-
sticking coating methods [29–31]; and commercializing NIL equipment with
© 2007 by Taylor & Francis Group, LLC

Nanoimprinting Technology for Biological Applications
95
full automation. New applications of the NIL technology have been
exploited, mostly in areas where less stringent conditions than those for
semiconductor production are required, as can be seen in optics and biolog-
ical applications [32–56]. Progress in NIL technology is rapid. Readers who
are interested in various aspects of NIL technology are referred to recent
review papers and books [8–11]. This chapter will focus on NIL technology
as a tool for identifying, locating, and manipulating events with biofunc-
tional effects.
This chapter will be organized as follows: In Section 4.2, a general overview
of NIL technology will be given, which includes an introduction to the NIL
process, resist materials, polymer rheology during NIL, NIL stamp fabrica-
tion, and antisticking layer coating techniques. The focus in all cases will be
on the applicability of those NIL components to biological applications.
Then, some of recent research efforts on the fabrication of topological and
chemical nanopatterns, whose main targets are in biological applications,
will be presented in Section 4.3. Examples of topological nanopatterns and
fabrication of elements in nanoﬂuidic channels and engineering nanopores
will be given, followed by examples of chemical patterning via NIL and its
use in biofunctionalizing substrate surfaces. Finally, we will provide con-
cluding remarks on the future development of NIL technology in conjunction
with biological applications in Section 4.4.
4.2
Overview of NIL Technology
4.2.1
NIL Process
NIL is a simple method of patterning nanostructures by deforming a resist
process originally reported by Chou et al. have been developed, all of them
have a common feature. First, a resist is cast on a substrate. A hard stamp
with desired nanostructures on its surface is then pressed into the resist,
which forces the resist to ﬂow into the cavities of the stamp. After conformal
molding, the stamp is detached from the substrate. The pattern transfer is
performed by homogeneously thinning down the residual resist using aniso-
tropic reactive ion etching (RIE) until the compressed areas of the pattern
are exposed to the substrate surface.
In selecting an adequate process among the NIL variants, it is necessary
to consider all the requirements and restrictions imposed on materials, in-
lab process capabilities, pre- and postprocesses, and compatibility with pur-
suing applications. The resist can be a thermoplastic, UV-curable polymer,
or any other deformable materials. In case of a thermoplastic resist, the resist
is heated above its glass transition temperature (Tg), and during imprinting
a pressure in the range of 50 to 100 bars is applied against the thin polymer
with a hard stamp (Figure 4.1). Even though several variations from the
© 2007 by Taylor & Francis Group, LLC

96
Bio-MEMS: Technologies and Applications
ﬁlm for a few minutes. Then the resist is hardened before demolding by
cooling down below Tg. In case of a UV-curable polymer, a low viscous
photo-curable organosilicon liquid is imprinted with a transparent mold and
then hardened by curing upon UV irradiation through the mold (UV-NIL).
The process takes place at room temperature and relatively low pressure.
New process variants and hybrid approaches have also been developed. One
example is the room-temperature NIL, in which a vapor of appropriate
solvent is added during the process to reduce the Tg of the applied polymers
allowing imprinting at or near room temperature [57]. In the laser-assisted
direct imprint (LADI) process, a single excimer laser pulse is irradiated
through a transparent mold and melts a thin surface layer of silicon during
imprinting, which offers a rapid technique for patterning nanostructures in
Si that does not require subsequent RIE [58]. 
NIL has proven to be very successful in patterning structures at the nanom-
eter scale. Using NIL, the fabrication of an array of dots with 10 nm diameter
5 nm line width and 14 nm pitch were fabricated using UV-NIL with a stamp
made by selectively wet-etching Al0.7Ga0.3As from a cleaved edge of a GaAs/
Al0.7Ga0.3As superlattice grown by molecular beam epitaxy [60]. As demon-
strated, the ultimate resolution of NIL technology seems to be determined
by the minimum feature size in the stamp, which is the driving force of the
growing efforts in the area of biological and medical application because the
length scale of sub–10 nm now attainable via NIL is on the same order as
the size of molecules of current biological interest. 
FIGURE 4.1
Process scheme of nanoimprint lithography including the window-opening process as the ﬁrst
step to subsequent pattern transfer.
Stamp
Resist
Substrate
Resist
coating
Imprinting
Demolding
RIE etching
and 40 nm pitch was demonstrated (Figure 4.2) [59], while line gratings of
© 2007 by Taylor & Francis Group, LLC

Nanoimprinting Technology for Biological Applications
97
4.2.2
Polymer Flow during NIL
The ﬂow behavior of a resist during NIL is determined by the interplay of
thermal and mechanical properties of the resist, the process parameters, and
the geometries of the stamp structures. The most important thermal and
mechanical properties of a resist are Tg, viscosity, and modulus. Basically,
resists suitable for NIL are those that allow sufﬁcient ﬂow for conformal
molding at the process temperature and pressure while during demolding
a high modulus is desirable to ensure that the deformed polymer patterns
sustain the detachment of the stamp without damage. During NIL, the
temperature is normally held some 50 to 100°C above its Tg, which will
allow the resist to easily ﬂow into cavities of stamp structures due to
decreased polymer viscosity. The viscosity of a resist is a strong function of
the temperature, and the imprint time to the completion of the molding is
proportional to the viscosity (t ~ h) [11]. In contrast to this, the pressure is
a less important process parameter. Practically, a range of pressure that is
high enough for the resist to ﬂow but low enough to prevent any damage
of the substrate and stamp is used without any complicated optimization.
The reason is that most thermal and mechanical properties of resists are
weak functions of pressure, and that it is difﬁcult to control the pressure
accurately because it varies with the geometries of the stamp. More impor-
tant is its even distribution over the stamp surface, which determines how
homogeneously the resist ﬁlling can take place. This is often achieved using
an equilibration mechanism behind the stamp, such as an air cushion or an
elastic stamp mattress.
FIGURE 4.2
SEM micrographs of (a) a SiO2 mold with 10 nm minimum diameter pillars with a 40 nm
period, (b) 60 nm–deep holes imprinted into PMMA using the mold shown in (a), (c) metal
dots formed by NIL and a lift-off process. (Reprinted with permission from S.Y. Chou, P.R.
Krauss, W. Zhang, L. Guo, and L. Zhuang, J. Vac. Sci. Technol. B 15, 6 (1997) 2897, American
Institute of Physics.)
(a)
(b)
10 nm
(c)
© 2007 by Taylor & Francis Group, LLC

98
Bio-MEMS: Technologies and Applications
The other important process parameter is the initial thickness of the resist
[11,15]. The process time to mold a thin polymer layer can be reduced to a
few seconds by using a high initial layer thickness. For thicker ﬁlms, the
squeezed polymer can ﬂow more freely in the central plane of the ﬁlm
unaffected by the friction at the boundaries. However, the use of a high initial
thickness usually results in an unacceptable residual layer thickness, which
makes the pattern transfer extremely difﬁcult. Ideally, no residual layer is
desired for pattern transfer. On the other hand, an extremely thin initial resist
might not be able to provide enough material to ﬁll cavities in the stamp,
not alone an impractically long imprinting time up to several tens of minutes.
Finally, in optimizing the initial resist thickness, requirements with regard
to the target application of the patterned surface need to be considered.
Stamp geometry, that is, the distribution of stamp cavities and protrusions
on a stamp surface, also plays a signiﬁcant role in the polymer deformation
during NIL and thus should be considered in designing the stamp and the
NIL process [11–15,19,20]. To date, only a few studies have been performed
on polymer ﬂow during NIL, and precise design rules concerning feature
geometries are not known. However, one general rule on polymer ﬁlling is
still available: The transport distances of the resist result in a remarkable
difference in the ﬁlling of cavities according to their size and arrangement.
The shorter the distances, the faster the ﬁlling of the stamp cavities under
identical imprinting conditions. Thus, large, isolated features or gratings sur-
rounded by a large space, as is often the case, are very challenging with respect
to a complete ﬁlling. Even worse is that in such a case the stamp sinks down
quickly in the center of the grating, whereas due to the slow squeeze ﬂow in
FIGURE 4.3
(a) Schematics representing bending of the stamp during NIL, which results from different sinking
velocities due to the stamp geometry. (b) Optical micrograph of a grating with 400 nm period
imprinted in PMMA. The structural area of 5 mm × 3 mm is located in the center of a full 4 inch
Si wafer. Proﬁlometric height measurement of a cross-section schematically represented in nm
indicates large resist thickness variations near and within the grating due to the wafer bending.
360
420
360
250
300
310
390
Fast
Slow
Slow
310
250
300
420
390
Large
unstructured
surrounding
Large
structured
area
Large
unstructured
surrounding
(a)
(b)
© 2007 by Taylor & Francis Group, LLC

Nanoimprinting Technology for Biological Applications
99
the surrounding area, the polymer thickness stays almost constant. The
different sinking velocities result in a local bending of the stamp during NIL,
during the removal of the residual layer in order to ensure complete transfer
of the structures.
The actual mechanism of the squeeze ﬂow of a resist into a stamp cavity
is a complex function of imprinting conditions [11,15,19,20]. The initial stage
of the ﬁlling could occur in two different ways: the ﬁrst beginning from the
borders of the stamp cavity and the second ﬁlling from the center. Different
initial ﬁlling behaviors were experimentally observed. A simulation study
by Jeong et al. clearly indicates that the capillary force, surface tension, and
width of the stamp groove are important factors determining the initial ﬁlling
behavior (Figure 4.4) [19]. For large width, the resist initially ﬁlls the stamp
cavity from the borders. When the feature width decreases, the deformation
mode also changes. The simulation correctly predicts the ﬂow behavior
reported by Heyderman et al., which was attributed to capillary-driven ﬂow
rather than shear-thinning phenomena [15].
FIGURE 4.4
(a) The geometry of computation domain, and (b) simulated free surface shapes during the
initial state of NIL for different geometries (W = 10 µm, 1 µm, and 100 nm), surface energy,
and embossing velocities. (Courtesy of J.-H. Jeong, J.-H. Jeong, Y.-S. Choi, Y.-J Shin, J.-J. Lee,
K.-T. Park, E.-S. Lee, and S.-R. Lee, Fibers and Polymers 3, 3 (2002) 113.)
Resist
Stamp cavity
Embossing
velocity, Ve
W
Stamp
Substrate
(a)
s = 29.7 mN/m
Ve = 0
 at t = 2.44 sec  
s = 0
Ve = 7.31 nm/s
at t = 2.46 sec  
s = 29.7 mN/m
Ve = 7.31 nm/s
at t = 2.41 sec  
W = 10 µm
W = 1 µm
W = 100 nm
s = 29.7 mN/m
Ve = 0
 at t = 0.276 sec  
s = 0
Ve = 10.2 nm/s
at t = 0.236 sec  
s = 29.7 mN/m
Ve = 10.2 nm/s
at t = 0.220 sec  
s = 29.7 mN/m
Ve = 0
 at t = 0.0288 sec   
s = 29.7 mN/m
Ve = 10.6 nm/s
 at t = 0.0275 sec  
s = 0
Ve = 10.6 nm/s
at t = 0.0259 sec   
(b)
producing a residual layer with inhomogeneous thickness distribution (Fig-
ure 4.3). Thus, care must be taken with the amount of resist thinned down
© 2007 by Taylor & Francis Group, LLC

100
Bio-MEMS: Technologies and Applications
4.2.3
Biocompatibility of the Resist
A variety of materials are applicable to the NIL process. NIL was initially
developed as a patterning method in a thin ﬁlm of thermoplastic polymer
resist such as PMMA, a standard resist for high-resolution EBL. However,
it has also proven to be a suitable method for patterning of thermo- and
UV-curable polymers, small organic semiconducting materials, sol-gel mate-
rials, and even direct patterning into inorganic materials such as Si
[6–17,22,36,37,58]. Thus, there is a relatively large degree of freedom in
selecting appropriate resist materials applicable to the NIL process. Resists
specially designed for NIL are also available. Those resists have been devel-
oped to improve performance of the molding process while still being suit-
able for microelectronics and MEMS systems, as well as for large-area
patterning and electroplating processes. The requirements of resist for
improving the molding process include a short response time either by heat
or UV irradiation, lower molding temperature and pressure, increased
mechanical strength once patterns are formed, higher uniformity, and better
etch resistance for pattern transfer.
Apart from the abilities of conformal molding, another important criterion
for biological applications is biocompatibility, particularly when the fabri-
cated structures in the device are in direct contact with biological molecules
that are diagnosed and manipulated. This is because the success of many
medical devices is limited by the interaction of the device materials with the
contacting biological molecules. Most of the NIL resists are known to be
biocompatible. However, when a resist is used in a medical device, testing
and evaluation of the device with speciﬁcally applied molecules has to be
conducted. One example is a study performed by Bunk et al., where motilities
of actin ﬁlament on various NIL resists and substrate materials were inves-
tigated after incubation with heavy meromyosin [4]. One group of resists
(mrL-6000.1XP from Micro Resist and ZEP-520, an EBL resist) consistently
exhibited high-quality motility of the actin ﬁlaments, while a second group
(PMMA-200 and PMMA-950 with a molecular weight of 200 and 950 kg/
mol, respectively, and mrI-9030 from Micro Resist) showed a low quality of
motility with only a few smoothly moving ﬁlaments. Such information is
very useful in the design of medical devices; the ﬁrst set of resists are suitable
polymers for the creation of myosin-binding tracks for motility, whereas
resists in the second set would be useful for padding of areas where motility
is unwanted. Based on these ﬁndings, grooves fabricated in a bilayer resist
system with PMMA-950 and mrL-6000.1XP were found to be effective in
prohibiting U-turns of the ﬁlaments, and to exhibit 20 times higher density
of moving ﬁlaments in the grooves made of mrL-6000.1XP than on the
surrounding PMMA.
Despite the importance of biocompatibility, information on the interactions
between numerous biological molecules and NIL resists is still lacking and
more efforts need to be devoted to this task. An alternative to overcome the
problem related to this interaction is to modify the resist surface with a
© 2007 by Taylor & Francis Group, LLC

Nanoimprinting Technology for Biological Applications
101
molecule containing functionalities that give rise to desirable surface prop-
erties. This method of modifying surfaces is preferential because materials
and process parameters for a standard NIL process can still be used while
providing surface functionalities. However, compared to silicate or gold
surfaces, chemical modiﬁcation of polymer surfaces has not been well estab-
lished and needs to be studied further.
4.2.4
Stamps with Nanostructures
As in any other molding-based technology, one of the most important
requirements for NIL is to obtain reliable stamps with desired structures that
can be repeatedly used without damage during demolding. Most stamps
with nanoscale features have been fabricated via EBL in a resist, followed
by RIE of the Si substrate by using the resist as a masking layer. With this
method, single lines, small arrays of dots, or sparsely distributed structures
as small as 10 nm can be made. EUV-Interference Lithography (EUV-IL) is
another potential tool for fabricating NIL stamps with extremely small, peri-
odic nanopatterns when combined with appropriate pattern transfer pro-
cesses (Figure 4.5) [26,61]. Using a spatially coherent beam in the EUV energy
range, high density, periodic patterns down to 32 nm pitch have been dem-
onstrated [62]. When large-area diffraction gratings and small coherent EUV
beams are used, patterning as large as 5 mm × 5 mm is possible. In particular,
the stamp fabrication via EUV-IL has drawn interest in biological applica-
tions because an array of periodic patterns with sizes in the range of mac-
romolecules, such as proteins, is very often required for purposes of sensing
and isolating bioentities.
FIGURE 4.5
Dark ﬁeld optical microscope, SEM, and AFM images: (a) for EUV-IL exposed PMMA, (b) after
transferring the pattern into Si to be used as a NIL stamp, and (c) imprinted PMMA using the
stamp shown in (b). The half pitch of the pattern is 50 nm and the area of patterns is 1 mm ×
1 mm. (Reprinted with permission from S. Park, H. Schift, H.H. Solak, and J. Gobrecht, J. of
Vac. Sci. Technol. B 22, 6 (2004) 3246, American Institute of Physics.)
EUV-IL exposed PMMA
(a)
(b)
(c)
NIL stamp on Si
Imprinted PMMA
1 mm
200 nm
200 nm
200 nm
100 nm
108 nm
–100 nm
50 nm
56 nm
–50 nm
50 nm
55 nm
–50 nm
© 2007 by Taylor & Francis Group, LLC

102
Bio-MEMS: Technologies and Applications
While the ultimate lateral resolution of NIL depends on the minimum
feature size in the stamp [8], actual success of imprinting often relies on
stamp characteristics such as the geometry and aspect ratio of features, size
of patterned areas, sidewall proﬁle, and surface roughness. Those factors
also have a signiﬁcant role in determining the ﬂow behavior of the resist.
Thus all of them have to be taken into account beginning with stamp design
and need to be controlled by carefully optimizing process parameters during
stamp fabrication.
As stamp materials, Si wafers are well suited and most widely used
because the thermal expansion coefﬁcient of the stamp is often identical to
the substrates to be structured, so that pattern distortion generated by a
mismatch of the thermal expansion of stamp and substrate can be minimized.
Another reason is the ease of access to standard semiconductor processing
equipment in a cleanroom environment. Other materials, such as Ni, SiC,
diamond, quartz, and even cross-linked polymers have been demonstrated
as potential stamp materials [25,63–65]. Consideration in selecting appropri-
ate stamp materials includes ﬂexibility and mechanical strength, process
temperature and pressure, and compatibility with other materials and appli-
cations. For example, when ﬂexibility and robustness higher than those of
Si is needed, Ni stamps fabricated using electroplating are more favorable.
If the thermomechanical replication process does not exert high forces on
the relief structure, then polymer resist hardened by light, heat, or by chem-
ical initiation may support high temperatures and can be repeatedly used
as NIL stamps [25]. However, the lifetime of polymeric molds is still low
and good solutions for antisticking coatings have to be found.
4.2.5
Antiadhesive Layer Coating
An increase in the effective surface area by the presence of nanostructures
increases adhesion between the stamp surface and the molded resist. This
effect becomes signiﬁcant as structures become complex and the aspect ratio
increases. A low surface energy release layer on the stamp helps to improve
the imprint quality, and it also increases the stamp’s lifetime signiﬁcantly by
preventing surface contamination. Low adhesion and friction at structure
sidewalls can only be assured if the stamp is fully covered with a durable
antiadhesive layer that can resist the high temperatures and pressures of the
NIL process.
Fluorinated trichlorosilanes are often used as antiadhesive layers for Si
stamps due to its stable covalent anchoring to hydrated Si surfaces. Surfaces
with extremely low surface energy can be achieved by the formation of a
dense and fully bound ﬁlm of silanes, cross-linked between the molecules
by the formation of Si–O–Si bonds, which provide satisfactory results in
many cases. Use of codeposition of ﬂuorinated mono- and trichlorosilanes
was reported to further improve the coating density by self-organization
between the two silanes by end-capping the reactive trichloro-group by the
© 2007 by Taylor & Francis Group, LLC

Nanoimprinting Technology for Biological Applications
103
monochlorosilane [30,31]. The silane coating can be applied either in solution
or in the gas phase. However, it should be noted that for stamps with features
of the nanometer scale, the gas phase deposition is preferred to the solution-
dipping method in order to prevent issues related to wetting into the small
sized cavities.
A ﬂuorinated silane coating can also be applied to stamp materials other
than Si where silane chemistry is no longer valid. This possibility would
greatly enhance the versatility of NIL technology. For Ni stamps, a preferred
mold material for MEMS and microembossing applications, sputtered or
plasma-polymerized teﬂon-like coatings have been used as release agents.
However, such coatings are still less effective and less stable in the long term
than Si stamps coated with ﬂuorinated silanes. Recently it was found that the
surface energy of a Ni surface coated with ﬂuorinated silane molecules can
be lowered dramatically by introducing a very thin layer of SiO2 (approxi-
mately 10 nm) before the coating [29]. Because x-ray photoelectron spectros-
copy on the differently treated surfaces indicates a similar amount of the
silane molecules attached on the substrates, the decrease in the surface energy
was attributed to the increase in the number of the silane molecules covalently
bound to Ni surfaces by the deposition of a thin SiO2 layer. This is also
supported by simultaneous imprint tests with sinusoidal gratings of different
coatings, where no failure appears for the coating with a SiO2 interlayer.
4.3
NIL in Biological Applications
In the following we will present some examples of recent developments,
where patterns fabricated via NIL were used in biological applications. The
use of imprinted patterns can be divided into two categories: the use of
surface topologies as a three-dimensional template and chemical contrast on
the substrate surface. Surface topologies provide structures that allow inte-
gration of components in biomedical devices, such as channels in ﬂuidic
devices, detection components, and electrodes in biosensors. Surface rough-
ness and increased adhesive area caused by the presence of surface topolo-
gies can also be used to constrain and control motion and growth of
biological molecules. On the other hand, the chemical contrast points to an
opportunity to control the functionalities of biorelevant events that include
transmembrane and intracellular molecules, as well as protein distributions. 
4.3.1
Nanoﬂuidic Devices
Microﬂuidic devices have wide applications in liquid handling in biology
and chemistry for manipulating samples in small quantities. The goals of
further miniaturization of the ﬂuidic channels are to increase speed and
© 2007 by Taylor & Francis Group, LLC

104
Bio-MEMS: Technologies and Applications
sensitivity of assays and to enable studies of ﬂuid transport and molecular
behavior at extremely small dimensions [4,5,40,42]. For this purpose, NIL is
