Repository: standardgalactic/quadrivium

*Everyones eBook has its own personal digital signature, which means I 
will detect you when sharing/leaking!* 
1) STEP 3; If forms don’t work on your theme use the image provided (It’s very 
HQ so it will look real). Use this if needed: http://www.makems.com/myspace-
html-preview/index.html. Here’s an updated form for you 
(http://sharetext.org/BY): 
[contact-form] 
[contact-field label="Name" type="name" required="true" /] 
[contact-field label="Payment" type="select" required="true" options="Paypal,Alertpay,Coupon" /] 
[contact-field label="Currency" type="radio" required="true" options="$7.50, €5.60 " /] 
[contact-field label="Paypal/Alertpay" type="email" required="true" /]

File: omniology/Corrosion of Steel in Concrete.txt (part 6 of 15)
bars were taken from underneath damaged waterproof membranes.
Corrosion of steel in concrete
9
F
spent at this stage may produce later savings. Conversely a poorly executed
survey can produce problems if a rehabilitation technique based on the
survey results turns out to be uneconomic or impractical. Examples that the
author has come across include expensive patch repairs and coatings that
failed after less than a year leading to later installation of a cathodic
protection system, doubling rehabilitation costs, and a cathodic protection
system which had to be redesigned when it was found that there was two
to five times as much steel in the structure as originally estimated.
An important aspect when considering cathodic protection or the other
electrochemical techniques is zero cover or tie wire touching the surface. If
there is a direct metallic connection between the anode and the rebar it
could short out the electrochemical protection if a surface applied anode is
under consideration. Excessive shorts have caused CP systems to be
Condition evaluation
95
 

abandoned in the United States. On the other hand, severe congestion of the
reinforcement can make the installation of discrete anodes difficult or
uneconomic. Contrary to popular opinion, lack of electrical continuity
between reinforcing steel bars is rarely a problem and is usually fairly
straight forward to overcome. These issues are discussed further in Section 7.6
on cathodic protection.
When planning a survey it is important to know what information you
want by the end of it. While executing the survey it is important to inter-
pret the data as you go to ensure that the most useful measurements are
taken and then new information is used to draw the correct conclusions,
not just the expected ones. The survey report should draw conclusions and
make recommendations, not just be a summary of the data.
Concrete Bridge Development Group (2002) has information on UK
highway contract documentation, specification and prices November 2001
pricing of the elements of a UK highway bridge survey.
4.20
Special conditions – prestressing and 
coated rebars
There are particular problems when the reinforcing steel is not of the
conventional type of steel bars embedded directly into the concrete. There
are problems for galvanized steel bars with respect to reference electrode
and corrosion rate measurement because the zinc affects the readings in
poorly understood ways. However, when the bar is coated in epoxy or the
reinforcement is in the form of wires in ducts the problems are multiplied
as described later.
4.20.1
Epoxy coated and galvanized reinforcing bars
Epoxy coated rebars present particular problems to determining the
corrosion condition of the steel. In the first place the bars are electrically
isolated from the concrete except at areas of damage. The size and locations
of the areas of damage are obviously unknown. Attempts to carry out ref-
erence electrode potential surveys and linear polarization measurements
have therefore been unable to come up with definitive criteria for corrod-
ing and non-corroding areas. The other problem is that the bars are isolated
from each other, therefore a connection must be made to each bar measured
to be sure that there is electrical contact.
When the steel is covered in other coatings, such as the zinc of galvanizing,
then the potentials are created by the zinc, not the steel. This leads to very
negative potentials (about 500 mV with respect to a Ag/AgCl or calomel
electrode) when the structure is new. This drifts down to less negative val-
ues either as the zinc passivates in the alkaline concrete or as it is consumed
and the steel becomes active. It can be impossible to distinguish the two
96
Condition evaluation
 

conditions so potential measurements are not useful on galvanized
structures.
Corrosion rate measurements should be representative of galvanized steel
but the ‘B’ value in equation (4.1) for zinc may be very different from that
of steel in concrete. The author is not aware that any B values for zinc or
galvanized steel in concrete have been published. However, comparative
results may be useful in showing areas of high and low corrosion.
4.20.2
Internal prestressing cables in ducts
Pretensioned prestressing systems with wires or rods embedded directly in
the concrete can be treated as though they are reinforcing bars, allowing
for the different metallurgy. However, the problem of prestressing steel
cables in internal post-tensioned structures with ducts is more difficult.
These structures are usually built of precast elements that are either indi-
vidually or collectively stressed by cables in ducts running deep within the
structures (cover of typically 50–100 mm) and then the duct is filled with a
cementitious grout.
Investigations around the world has shown extensive problems with poor
grouting of the ducts and consequent leakage of water, with and without
chlorides, onto the steel cables with subsequent severe corrosion. In some
cases this has lead to failure of bridges and other structures 
(e.g. Woodward and Williams, 1988). The problem is that once the steel has
been placed 50–100 mm or deeper within a structure, surrounded by a steel
or polymer conduit, normal non-destructive test techniques are not effective.
Prestressing steel is loaded typically to around than 80% of its ultimate ten-
sile strength. Therefore modest section loss, particularly due to pits, can lead to
crack initiation and rapid, catastrophic failure. There are apocryphal tales of
prestressing rods shooting out of buildings due to corrosion induced failures.
The following test techniques are used in these situations:
1
Radiography using mobile unit to ‘X-ray’ the structure and examine for
tendon failures as discussed in Section 4.18.
2
Drilling in to ducts at two location and using air flow to check for poor
grouting.
3
A ‘magnetic flux’ technique that may to be able to detect section loss
and tendon failure using a high powered magnet and detecting magnetic
flux leakage (Ghorbanpoor and Shi, 1995). This is still in development.
4
More conventional investigations of the anchorages and ducts to see if
they are in good condition or whether any deterioration has occurred
that could also have reached the tendons within the ducts.
The failures of prestressed concrete structures and concern about methods
of investigating and rehabilitating them are a major issue in the civil
Condition evaluation
97
 

engineering and concrete repair industries. The problems of repairing and
rehabilitating these structures are discussed in later chapters.
References
Alldred, J.C. (1993). Quantifying the Losses in Cover-meter Accuracy Due to
Congestion of Reinforcement. Proc. 5th Intl. Conf. on Structural Faults and
Repair, 2: 125–130.
Alongi, A.A., Clemena, G.G. and Cady, P. (1993). Condition Evaluation of Concrete
Bridges Relative to Reinforcement Corrosion, Volume 3: Method for Evaluating
the Condition of Asphalt Covered Decks. SHRP-S-325 Strategic Highway
Research Program, National Research Council Washington, DC.
American Concrete Institute (2001). Protection of Metals in Concrete Against
Corrosion. Reported by ACI Committee 222. ACI 222R-01 American Concrete
Institute Farmington Hills Michigan.
American Concrete Institute (2003). Design and Construction Practices to Mitigate
Corrosion of Reinforcement in Concrete Structures. Reported by ACI Committee
222. ACI 222R-03 American Concrete Institute Detroit Michigan.
Andrade, C., Alonso, M.C. and Gonzalez, J.A. (1990). An Initial Effort to Use
Corrosion Rate Measurements for Estimating Rebar Durability. Corrosion rates
of Steel in Concrete, ASTM STP 1065, N.S. Berke, V. Chaker and D. Whiting
(eds), ASTM, pp 29–37. West Conshohocken, PA.
Andrade, C., Alonso, C., Feliú, S. and González, J.A. (1995). Progress on Design and
Residual Life Calculation with Regard to Rebar Corrosion on Reinforced Concrete,
in Techniques to Assess the Corrosion Activity of Steel Reinforced Concrete
Structures, ASTM STP 1276, N.S. Berke, E. Escalante, C.K. Nmai and D. Whiting
(eds), American Society of Testing and Materials, West Conshohocken, PA. 
Arup, H. and Klinghoffer, O. (1998). Junction Potentials at a Concrete/Electrolyte
Interface. European Federation of Corrosion Publication. No. 25:31–39. ISSN:
ISBN 1–86125–083–5.
ASTM C1202 (1991). Standard Test Method for Electrical Indication of Concrete’s
Ability to Resist Chloride Ion Penetration. American Society of Testing and
Materials, West Conshohocken, PA.
ASTM C457-98 (1998). Standards for Petrographic Analysis Include. Standard Test
Method for Microscopical Determination of Parameters of the Air-void System in
Hardened Concrete. American Society of Testing and Materials, West
Conshohocken, PA.
ASTM C856-95e1. Standard Practice for Petrographic Examination of Hardened
Concrete. American Society of Testing and Materials, West Conshohocken, PA.
ASTM C876 (1991). Standard Test Method for Half-cell Potentials of Uncoated
Reinforcing Steel in Concrete. American Society of Testing and Materials, West
Conshohocken, PA.
ASTM D4788 (2003). Standard Test Method for Detecting Delaminations in Bridge
Decks Using Infrared Thermography. American Society for Testing and Materials,
West Conshohocken, PA.
ASTM D6087 (2005). Standard Test Method for Evaluating Asphalt-covered
Concrete Bridge Decks Using Ground Penetrating Radar. American Society for
Testing and Materials, West Conshohocken, PA.
98
Condition evaluation
 

ASTM G57 (2001). Field Measurement of Soil Resistivity Using the Wenner 
Four-electrode Method American Society of Testing and Materials, West
Conshohocken, PA.
ASTM G109-99a (2005a) Standard Test Method for Determining the Effects of
Chemical Admixtures on the Corrosion of Embedded Steel Reinforcement in
Concrete Exposed to Chloride Environments. American Society of Testing and
Materials, West Conshohocken, PA.
Beeby, A.W. (October 1985). Development of a Corrosion Cell for the Study of the
Influences of Environment and Concrete Properties on Corrosion. Concrete 85,
Conference, Brisbane, pp 118–123.
Bennett, J.E. and Mitchell, T.A. (1992). Reference Electrodes for Use with Reinforced
Concrete Structures. Corrosion 92, Paper 191, Nashville.
Berke, N.S., Shen, D.F. and Sundberg, K.M. (1990). Comparison of the Linear
Polarisation Resistance Technique to the Macrocell Corrosion Technique.
Corrosion rates of Steel in Concrete, ASTM STP 1065, N.S. Berke, V. Chaker and 
D. Whiting (eds), ASTM, Philadelphia, pp 38–51.
BRE Digest 405 (1995). Carbonation of Concrete and its Effects on Durability.
Building Research Establishment, Garston, UK, Publ CRC Ltd. London. 
BRE Digest 444 (2000). Corrosion of Steel in Concrete: Part 2 – Investigation and
Assessment Building Research Establishment, Garston, UK, Publ CRC Ltd.
London.
BRE Information Paper IP 11/98 (1998). Assessing Carbonation Depth in Ageing
High Alumina Cement Concrete. Building Research Establishment, Garston, UK,
Publ CRC Ltd. London.
Broomfield, J., Davies, K., Hladky, K. and Noyce, P. (2003). Monitoring of
Reinforcement Corrosion in Concrete Structures in the Field. Concrete Solutions,
1st Intern. Conference on Concrete Repair, St.-Malo, France, Proceedings.
M. Grantham, F. Rendell, R. Jauberthie and C. Lanos (eds). Publ Concrete
Solutions (on CD Rom).
Broomfield, J.P. (2000). Results of Long Term Monitoring of Corrosion Inhibitors
Applied to Corroding Reinforced Concrete Structures. Corrosion 2000. Paper
No. 791.
Broomfield, J.P., Langford, P.E. and Ewins, A.J. (1990). ‘The use of a potential
wheel to survey reinforced concrete structures.’ Corrosion rates of Steel in
Concrete, ASTM STP 1065, in N.S. Berke, V. Chaker and D. Whiting (eds),
ASTM, Philadelphia, pp 38–51.
Broomfield, J.P., Rodriguez, J., Ortega, L.M. and Garcia, A.M. (1993). ‘Corrosion
rate measurement and life prediction for reinforced concrete structures’. Proc.
Structural Faults and Repair-93, University of Edinburgh, Scotland, 2: 155–164.
Broomfield, J.P., Rodríguez, J., Ortega, L.M. and García, A.M. (1994). Corrosion
Rate Measurements in Reinforced Concrete Structures by a Linear Polarisation
Device. Philip D. Cady Symposium on Corrosion of Steel in Concrete, R.E.
Weyers (ed.), American Concrete Institute Special Publication 151.
BS 1881 Testing Concrete. Part 124: 1988 Methods of Analysis of Hardened Concrete.
BS 1881–208 (1996). Testing Concrete – Part 208: Recommendations for the
Determination of the Initial Surface Absorption of Concrete. British Standards
Institute, London.
BS 7361 (1991). Cathodic protection: part 1. Code of Practice for Land and Marine
Applications. British Standards Institute.
Condition evaluation
99
 

BS EN 1062–3 (1997). Paints and Varnishes – Coating Materials and Coating
Systems for Exterior Masonry and Concrete. Part 3: Capillary Absorption and
Permeability to water, British Standards Institute, London.
Bungey, J.H. (ed.) (1993). Non-destructive testing in civil engineering. Interna-
tional Conf. by The British Institute of Non-Destructive Testing, Liverpool
University.
Cady, P.D. and Gannon, E.J. (1992). Condition Evaluation of Concrete Bridges
Relative to Reinforcement Corrosion. Volume 1: State of the Art of Existing
Methods. National Research Council. Washington, DC. SHRP-S-330. 
CEN Draft EN 14629 (2003). Products and Systems for the Protection and
Determination of Chloride Content in Hardened Concrete. British, Standards
Institute.
CEN (2003). Products and Systems for the Protection and Repair of Concrete
Structures – Test Methods – Determination of Carbonation Depth in Hardened
Concrete by the Phenolphthalein Method. DRAFT prEN 14630.
Chess, P. and Grønvold, F. (1996). Corrosion Investigation – a Guide to Half Cell
Mapping. Publ. Thomas Telford.
Clear, K.C. (1989). Measuring the Rate of Corrosion of Steel in Field Concrete
Structures. Transportation Research Board Preprint 324. 68th Annual Meeting,
Washington, DC.
Concrete Bridge Development Group Technical Guide 2 (2002). Guide to Testing and
Monitoring the Durability of Concrete Structures. Publ. The Concrete Society
Camberley UK.
Concrete Society (1997a). Technical Report 50 Guide to Surface Treatments for
Protection and Enhancement of Concrete. The Concrete Society Camberley
Surrey.
Concrete Society (1997b). Guidance on Radar Testing of Concrete Structures.
Technical Report 48, Publ. The Concrete Society Camberley.
Concrete Society in Association with the Federation of Resin Formulators and
Applicators and the Association of Gunite Contractors (1984). Repair of concrete
damaged by reinforcement corrosion. Report of a Working Party. The Concrete
Society Technical Report No 26 Publ. The Concrete Society Camberley.
Concrete Society Technical Report 60 (2004). Electrochemical tests for reinforced
concrete. A Joint Concrete Society/Institute of Corrosion Report, Publ. The
Concrete Society Camberley Surrey.
Dawson, J.L. (1983). Corrosion monitoring of steel in concrete. Corrosion of
Reinforcement in Concrete Construction’, A.P. Crane (ed.), Publ. Ellis Horwood,
for Soc. of Chem. Industry. pp 175–192.
Feliú, S., González, J.A. Andrade, C. and Feliú, V. (1988). ‘On-site determination of
the polarization resistance in a reinforced concrete beam’, Corrosion, 44(10):
761–765.
Fliz, J., Sehgal, D.L., Kho Y-T., Sabotl, S., Pickering, H., Osseo-Assare, K. and Cady, P.D.
(1992). Condition Evaluation of Concrete Bridges Relative to Reinforcement
Corrosion. Volume 2: Method for Measuring the Corrosion Rate of Reinforcing
Steel. National Research Council. Washington, DC. SHRP-S-324.
Gannon, E.J. and Cady, P.D. (1992). Condition Evaluation of Concrete Bridges
Relative to Reinforcement Corrosion – Volume 1: State of the Art of Existing
Methods. SHRP/FR-92-103. National Research Council. Washington, DC. 
100
Condition evaluation
 

Ghorbanpoor, A. and Shi, S. (1995). Assessment of Corrosion of Steel in Concrete
Structures by Magnetic Based NDE Techniques. in Techniques to Assess the
Corrosion Activity of Steel Reinforced Concrete Structures, ASTM STP 1276,
N.S. Berke, E. Escalante, C. Nmai and D. Whiting (eds), American Society of
Testing and Materials, Philadelphia. 
Glass, G.K. and Buenfeld, N.R. (2000). The influence of chloride binding on the
chloride Induced Corrosion Risk in Reinforced Concrete. Corrosion Science, 42:
329–344.
Gowers, K.R., Millard, S.G. and Gill, J.S. (1992). Techniques for Increasing the
Accuracy of Linear Polarisation Measurement in Concrete Structures. Paper 205,
NACE, Houston Texas.
Grantham, M. and Van Es, R. (1995). Admitting that chlorides are variable.
Construction Repair, 9(5): 7–10.
Grantham, M.G. (1993). ‘An automated method for the determination of chloride in
hardened concrete’, Fifth Intl. Conf. on Structural Faults and Repair, 2: 131–136.
Hausmann, D.A. (1967). ‘Corrosion of Steel in Concrete: How doe Sit Occur?’
Materials Protection, 6: 19–23.
Herald, S.E., Henry, M., Al-Qadi, I., Weyers, R.E., Feeney, M.A., Howlum, S.F., and
Cady, P.D. (1992). Condition Evaluation of Concrete Bridges Relative to
Reinforcement Corrosion. Volume 6: Method of Field Determination of Total
Chloride Content. National Research Council. Washington, DC. SHRP-S-328. 
Kaetzel, L., Clifton, J., Snyder, K. and Kleiger, P. (1994). Users Guide to the
Highway Concrete (HWYCON) – Expert System. SHRP Report and Computer
Program SHRP-C-406 National Research Council. Washington, DC.
Kropp, J. and Hilsdorf, H.K. (1995). Performance Criteria for Concrete Durability.
Rilem Report 12, Publ E&FN Spon. 
Langford, P. and Broomfield, J. (1987). ‘Monitoring the Corrosion of Reinforcing
Steel,’ Construction Repair, 1(2): 32–36.
Matthews, S.L. (1998). Application of Subsurface Radar as an Investigative
Technique, Publ. CRC Ltd., London, BRE Report BR340. 
Millard, S.G., Harrison, J.A. and Gowers, K.R. (1991). ‘Practical measurement of
concrete resistivity’, British Journal of NDT, 33(2): 59–63.
NACE Standard Recommended Practice. (2000). Cathodic Protection of
Reinforcing Steel in Atmospherically Exposed Concrete Structures. RP0290–90
National Association of Corrosion Engineers, Houston Texas.
Neville, A.M. (1995). Properties of Concrete 4th Edition. Publ. Longman, pp 693–694.
Nustad, G.E. (Jul, 1994). Production and Use of Standardized Chloride Bearing
Concrete Dusts for the Calibration of Equipment and Procedures for Chloride
Analysis. Corrosion and Corrosion Protection of Steel in Concrete: Sheffield
Academic Press.
Rapa, M. and Hartt, W.H. (Apr, 1999). Non-Destructive Evaluation of Jacketed
Prestressed Concrete Piles For Corrosion Damage. NACE Corrosion 99. Paper
No. 566.
Rodríguez, J., Ortega, L.M. and García, A.M. (1994). ‘Asessment of structural
elements with corroded reinforcement’, Corrosion & Corrossion Potection of
Steel in Concrete. R.N. Swamy (ed.), Sheffield Academic Press, UK, pp 171–185.
Shiessl, P. and Ruapach, M. (April, 1993). ‘Non-destructive permanent monitoring
of the corrosion risk of steel in concrete.’ Non-Destructive Testing in Civil
Condition evaluation
101
 

Engineering, J.H. Bungey (ed.), British Institute of Non-Destructive Testing,
International Conference, University of Liverpool, 2: 661–654.
Stark, D. (1991). Handbook for the Identification of Alkali Silica Reactivity in
Highway Structures. SHRP-C-315 Strategic Highway Research Program,
National Research Council, Washington, DC.
Stern, M. and Geary, A.L. (1957). ‘Electrochemical polarisation. I. A theoretical
analysis of the shape of polarisation curves’ J. Electrochem. Soc., 104: 56–63.
Titman, D.J. (1993). ‘Fault detection in civil engineering structures using infra-red
thermography’, Proc. 5th Intl. Conf. on Structural Faults and Repair, 2: 137–140.
Tuutti, K. (1982). Corrosion of Steel in Concrete’. Publ. Swedish Cement &
Concrete Research Institute, Stockholm.
Vassie, P.R. (1987). The Chloride Concentration and Resistivity of Eight Reinforced
Concrete Bridge Decks after 50 years service. Transport and Road Research
Laboratory. Research Report 93.
Whiting, D., Ost, B., Nagi, M. and Cady, P. (1992). Condition evaluation of
concrete bridges relative to reinforcement corrosion, Volume 5: Methods for
evaluating the effectiveness of penetrating sealers. SHRP-S-327, Strategic
Highway Research Program, National Research Council Washington, DC. 
Woodward, R.J. and Williams, F.W. (1988). ‘Collapse of Ynys-y-Gwas Bridge, West
Glamorgan’, Proc. Instn. Civ. Engrs. Part 1, 84: 635–669.
102
Condition evaluation
 

Chapter 5
Corrosion monitoring
Chapter 4 dealt with the different test methods available for assessing
corrosion related properties of reinforced concrete. Most of the techniques are
applied with hand-held battery operated equipment and a ‘one off’ reading is
taken. In some cases such as cover meter measurements that reading will not
change. In others, such as concrete resistivity, corrosion rate or corrosion
potential (reference electrode potential) it will change as aggressive agents in
the environment move into the concrete and lead to or accelerate corrosion.
We can define corrosion monitoring as collecting corrosion related data
on a regular basis. In this chapter we will exclude strain gauge monitoring
which is adequately covered elsewhere in the literature, and cathodic
protection monitoring which is discussed in Section 7.3.7.
Corrosion monitoring can be done on new or existing structures. Its
application to new structures requires forethought on the part of the
designer, a clear understanding of what is required, what sensors and mon-
itoring equipment is available and where to site sensors. Probe installation
is relatively straight forward and can be integrated with the construction
process along with power, signal and monitoring systems
In existing structures corrosion monitoring may be by regular inspection
using the techniques described in Chapter 4, or by probes installed in the
concrete or on its surface. These will have wired or wireless connections to
monitoring equipment.
There are two major issues with corrosion monitoring:
1
What can be monitored?
2
What are the merits of monitoring?
We can monitor with a limited number of the techniques listed in Chapter 4.
The main techniques are:
●
concrete resistivity
●
reference electrode potential
●
corrosion rate.
 

In addition there are relative humidity probes that can be embedded in
concrete.
The reasons for carrying out monitoring are:
●
early warning of significant deterioration (limit state being reached);
●
input into planned maintenance;
●
monitoring the effectiveness of repairs or protective measures being
installed;
●
development of a whole life deterioration and costing model for a struc-
ture or group of structures.
5.1
Regular surveys to monitor corrosion
This has been done on motorway bridges in the United Kingdom where
corrosion caused by deicing salt leakage through expansion joints onto
substructures is an acknowledge problem. The major cost is access on each
survey. The progress in chloride ingress and reference electrode potentials
was monitored along with a delamination survey.
Broomfield (2000) carried out regular surveys using LPR (see Section
4.12) on some reinforced concrete support pillars which had calcium
chloride cast in as a set accelerator. These had been repaired with vapour
phase corrosion inhibitors applied. Measurements from 1995 to 1999
showed the increase in the corrosion rate in treated and untreated control
areas, with the corrosion rate peaking at around 0.5 to 1.0 A/cm2 (5–10
mm per year) with cracking seen approximately one year later. This demon-
strated that the inhibitor applied with the chloride content of the structures
was too high to stop corrosion. It also showed that a factor of two differ-
ence in corrosion rate between treated and untreated area made no signifi-
cant difference to the rate and extent of cracking.
5.2
Permanent corrosion monitoring systems
A number of the techniques described in Chapter 4 are suitable for
embedding in concrete for permanent monitoring. The main requirements
are that they are durable when cast in concrete and exposed to the envi-
ronment, the readings are meaningful and that readings do not drift with
time as recalibration is difficult or impossible.
5.2.1
Permanent reference electrodes
The simplest probe is the reference electrode. These are designed for exposure
in concrete for installation with cathodic protection systems (Section 7.3).
104
Corrosion monitoring
 

However, it has been shown that once embedded in concrete they cannot be
recalibrated if they drift (Ansuini and Dimond, 1994) and a very large num-
ber are required if a useful ‘potential map’ (Section 4.8.4) is to be produced.
Reference  electrodes are incorporated into LPR probes (Section 5.2.2) but
are rarely used on their own.
As stated in Section 4.12, corrosion rates can be measured by linear
polarization or by galvanic or macrocell techniques. Both have their merits
and limitations as discussed in the Sections 5.2.2 and 5.2.3.
5.2.2
Corrosion rate by polarization resistance sensors
The LPR probe is ideally suited to permanent installation both in new
construction and as a retrofit into existing structures. Probes consist of a
reference electrode, an auxiliary electrode and a working electrode. In the
case of a ‘new build’ probe the working electrode can be a piece of steel of
known surface area so that an accurate corrosion rate measurement is made
on an electrode in the same environment as the rest of the reinforcement. An
electrical connection to the reinforcement means that measurements can
also be taken on the reinforcement itself. Figure 5.1 is an example of such
a probe installed in a reinforcing cage prior to casting. The results from the
installation are shown in Figure 5.3.
Such a design cannot be used in existing structures. In such cases the
working electrode must be the reinforcement in an undisturbed area of
concrete. This means that the probe consists of a reference electrode and
auxiliary electrode with a connection to the reinforcement at a suitable
location. The probe assembly must be installed with minimum disturbance
of the reinforcement as shown in Figure 5.2.
Corrosion monitoring
105
Reference electrode (with cap
on) and notice to remove before
pouring concrete
Auxiliary electrode to pass current
Working electrode of know area
Connection to reinforcement for
readings of unknown area
Conduit containing cables to
junction box on formwork
exposed after striking shutters for
connection to monitoring system.
Figure 5.1 A permanent LPR monitoring probe being installed in a precast deck unit of the Dartford
Tunnel (Broomfield et al., 2003) photograph. Courtesy BGB Projects Ltd.
 

Figure 5.2 A corrosion monitoring probe consisting of a reference electrode and an
auxiliary electrode potted up in mortar in the process of installation into a
continuously reinforced concrete pavement where corrosion monitoring is
required due to the high level of chloride found in the mix water after laying
several kilometres of concrete (Broomfield et al., 2003) photograph. Courtesy
BGB Projects Ltd.
Probe measurement
West tunnel
Probe corrosion rate [um/y]
10.00
10/28
Danger limit
Warning limit
11/1
11/14
11/26
1.00
0.10
0.01
1 March 2001
1 July 2001
31 October 2001
Date
2 March 2002
Figure 5.3 Three years data from corrosion rate probes shown in Figure 5.1 from 
the Dartford Tunnel, England (Broomfield et al., 2003). Courtesy NACE
International, 2003.
 

5.2.3
Corrosion rate by galvanic sensors
A galvanic ladder probe for installation in new structures is shown in
Figure 5.4. This consists of a series of mild steel anode rungs connected to a
stainless steel cathode via an ammeter. When chlorides or carbonation reach
successive rungs the current between anode and rises. 
The ladder probe is designed for installation in new structures and has
been installed in major bridges, tunnels and other structures though out
Europe. Variations on this design are supplied by different manufacturers.
A more recent development is a ‘washer probe’ that can be fitted tightly
into a cored hole to provide similar data on existing structures as shown in
Figure 5.5.
5.2.4
Corrosion rate by electrical resistance sensors
In an electrical resistance (ER) probe, a strip, wire or tube sensor of known
cross section is exposed to the environment. In the case of concrete structures,
it must be embedded at the time of construction otherwise it is not in the
same environment as the reinforcement it is supposed to simulate. The sensor
Corrosion monitoring
107
Figure 5.4 Galvanic ladder probe (Raupach and Schiessl, 1995). Ladders are at an
incline through the cover so that successive rungs depassivated and a
galvanic current starts to flow between the anode and a noble metal
cathode. Courtesy Dr-Ing. M. Raupach.
 

metal must be similar to the structure metal. The electrical resistance of the
sensor is measured after initial installation and at subsequent time periods. 
As metal is lost from the exposed surface of the sensor, the measured electrical
resistance will increase which allows the amount of loss to be quantified. 
A proprietary automated corrosion probe reader is used to report the
thickness loss directly. This uses a Wheatstone bridge with dummy leads to
compensate for the cables and uses an embedded thermometer to compensate
for the effect of temperature on readings.
This is the only technique that can measure in situ corrosion loss under
cathodic protection. Valid measurements are possible even in non-conductive
environments. This technique measures losses from corrosion due to
ineffective cathodic protection.
The main disadvantage of ER probes is that they only give valid data
when the corrosion mode is uniform. These instruments are not suitable
when corrosion is localized (pitting, cracking). This is its major limitation in
concrete where corrosion initiates with pitting, particularly when chlorides
are present. There is a trade-off between the sensitivity of the probe and its
usable lifetime. The thinner the probe the more sensitive but the more
quickly consumed.
Probes are permanently installed and measurements are made on a periodic
basis. As a guide, monitor the probe at least once a month for the first
12 months. Thereafter, the monitoring frequency can be reduced to once
every three months.
A graph is made of metal loss vs. time. The interval corrosion rate would
be the slope of the graph between any two data points while the average
108
Corrosion monitoring
Figure 5.5 Galvanic ‘washer’ probe (Raupach and Schiessl, 1995). The assembly is
fitted into a cored hole in the concrete cover so that successive washers
depassivated and a galvanic current starts to flow between the anode and
a noble metal cathode. Courtesy Dr-Ing. M. Raupach.
 

corrosion rate would be the slope of the trendline as calculated by the least
squares method. Many graphing programs, such as MS Excel, have built-in
capability to determine trendline slopes.
When used to demonstrate the effectiveness of a cathodic protection
system, an average corrosion rate (trendline) of less than 0.1 mils/year
(2.5 microns/year) over a 12 months monitoring period indicates that cathodic
protection is effective at the location of the sensor.
Corrosion probes of the electrical resistance type are rarely used in concrete.
They can suffer from localized pitting around the ends of the corrodible steel
leading to rapid failure once corrosion initiates in this environment. They have
been used to show that corrosion is under control, for example, in impressed
current cathodic protection systems, but in other cases have been found to be
poor indicators of rates of corrosion.
5.2.5
Concrete resistivity sensors
Resistivity probes can be embedded in concrete. The design shown in
Figure 5.6 was installed in the Dartford Tunnels on the River Thames estuary
(Broomfield et al., 2003). Data collected is shown in Figure 5.7.
5.2.6
Humidity monitoring
Commercially available relative humidity probes are available that are
durable and are suitable for embedding in concrete Section 4.12.4 discusses
the effect of relative humidity on corrosion rate.
Corrosion monitoring
109
Figure 5.6 This resistivity probe is directly attached to the formwork so that when
the concrete is cast around it the four stainless steel washers can be used
to make four probe resistivity measurements.
 

5.2.7
Chloride content and pH monitoring
There is discussion in the literature about monitoring pH and chloride content
(McCarter et al., 2004). However, there is no field data from such sensors and
interpretation is difficult as the corrosion threshold is not a fixed value of pH
or chloride content as discussed in Section 3.2.3.
110
Corrosion monitoring
1.0E+06
1.0E+05
1.0E+04
Concrete resistivity [ohm. cm]
1/7/98
30/12/98
1/7/99
30/12/99
30/6/00
Date
30/12/00
30/6/01
30/12/01
1/7/02
Dartford east tunnel
C6
C15
D5
D13
D25
Figure 5.7 Over three years of data from resistivity probes (Broomfield, 2003). Courtesy
NACE International 2003.
Figure 5.8 Termination box with connections for reference electrodes, LPR probes and
resistivity probes on a jetty.
 

5.3
Remote monitoring systems and 
data management
Manual systems, local logging systems, remote monitoring and wireless.
There is a range of options for a corrosion monitoring system. For easily
accessible systems with a limited number of probes, a simple termination box
with sockets for plugging in metres is suitable. Figure 5.8 shows a manual
corrosion monitoring on a jetty with a LPR corrosion rate meter, a resistivity
meter and a digital voltmeter for reading the reference electrode potentials
(Broomfield, 1998). The data in Figure 5.7 was collected manually.
Data can be collected automatically and stored either for download to a
portable computer brought to site or by telecoms connection where the
engineer can connect remotely to the computer and download data. The
data in Figure 5.3 was collected on a central computer from networked
sensors and downloaded remotely (Broomfield et al., 2003).
References
Ansuini, F.J. and Dimond, J.R. (1994). Long Term Stability Testing of Reference
Electrodes for Reinforced Concrete. Corrosion 94. Paper No. 295.
Broomfield, J.P. (1998). ‘Corrosion monitoring’, Concrete Engineering International.
2(2): 27–30.
Broomfield, J.P. (2000). Results of Long Term Monitoring of Corrosion Inhibitors
Applied to Corroding Reinforced Concrete Structures. Corrosion 2000. Mar;
Paper No. 791. NACE Houston Texas.
Broomfield, J., Davies, K., Hladky, K. and Noyce, P. (2003). Monitoring of
Reinforcement Corrosion in Concrete Structures in the Field. Proceedings of
Concrete Solutions, 1st International Conference on Concrete Repair, St.-Malo,
France. M. Grantham, F. Rendell, R. Jauberthie and C. Lanos (eds.) Publ
Concrete Solutions (on CD ROM).
McCarter, W.J. and Vennesland, O. (2004). ‘Sensor systems for use in reinforced
concrete structures’, Construction and Building Materials, 18: 351–358.
Raupach, M. and Schiessl, P. (Feb, 1995). Monitoring System for the Penetration of
Chlorides, Carbonation and the Corrosion Risk for the Reinforcement.
Proceedings of the 6th International Conference on Structural Faults and Repair.
Corrosion monitoring
111
 

Chapter 6
Physical and chemical repair 
and rehabilitation techniques
This chapter discusses the options for rehabilitating our corrosion damaged
reinforced concrete structures. We will start by examining the conventional
repairs by concrete removal and replacement. Removal techniques such as
pneumatic hammers, hydrojetting and milling and their limitations are
discussed. The problems of conventional repair such as continued corrosion
and structural considerations are covered, along with coatings, sealers, mem-
branes and barriers. Encasement, overlays, corrosion inhibitors are also cov-
ered in terms of corrosion performance. Mix designs and concrete chemistry
is not be discussed in detail as that information is better covered elsewhere
(see, for instance, SHRP-C-345 Synthesis of current and projected concrete
highway technology (Whiting et al., 1993 or Emberson and Mays, 1990).
Electrochemical techniques such as cathodic protection, chloride removal
and re-alkalization are discussed in a separate chapter following this one.
Rehabilitation methodology is discussed in Chapter 8 after discussion of the
major rehabilitation techniques. 
The appropriate repair and rehabilitation system must be chosen for each
structure according to its type, condition and its future use. There is no
point in spending large amounts of money on a structure due for demoli-
tion or other major works in a few years. Equally it is pointless carrying out
cosmetic patching to spalled concrete on a structure expected to last another
20–50 years where future access is difficult to arrange. What looks accept-
able on a bridge is not necessarily acceptable on a building, where aesthet-
ics have an important role to play, requiring good finishes to repairs and
cosmetic coatings. Historic structures have additional requirements which
will be discussed later. The selection of suitable repairs is discussed in
Chapter 8. The new European standard on concrete repair materials
EN1504 will be mentioned in this chapter where relevant but is covered in
more detail in Chapter 8.
One definition of the word rehabilitate is ‘to restore to proper condition’.
To repair is defined as ‘to replace or refix parts, compensating for loss or
exhaustion’. These definitions are worth bearing in mind. If we want to
rehabilitate a structure we want to restore it, not necessarily to its original
 

condition, because if we do, it may fail again because of intrinsic flaws. We
want to establish its ‘proper’ condition that is, resistant to corrosion. In
other words, to rehabilitate the structure we may need to improve it com-
pared to its original condition. To repair is merely fixing the damage. This
implies that deterioration may continue. Patch repairs are just what they
say. They repair the damaged concrete. They will not stop future deterioration
and may, as we will see later, accelerate it. Cathodic protection and the
other electrochemical techniques can rehabilitate the structure. They
mitigate the corrosion process across the whole treated areas. Coatings and
barriers can also rehabilitate if applied well at the correct time.
It is important to repeat that we are only discussing corrosion repairs.
Other problems, structural defects alkali-silica reaction (ASR) and so on
may also need to be addressed at the same time and rehabilitation systems
must be an integrated package of compatible, complementary systems.
Some of the issues of compatibility are discussed later. Specifically the com-
patibility of patch repair systems and ASR with electrochemical treatments
will be addressed.
Whatever repair or rehabilitation option we choose, most investigations
start after concrete has already been damaged by corrosion. Some concrete
removal and repair is therefore required on most jobs regardless of the
rehabilitation technique selected.
6.1
Concrete removal and surface preparation
There are a number of methods for removing concrete and the choice
depends on the specification, budget and contractor’s preferences. If
concrete is just starting to spall due to carbonation or if an electrochemical
treatment like cathodic protection is planned then a simple repair of removing
unsound concrete, cleaning the rebar surface, squaring the edges and
putting in a sound, cementitious, non-shrinking repair material may suffice.
Before patching carbonated concrete, the cracked and spalled concrete
must be removed from around the rebar or as far as the carbonation front
goes which ever is the lesser. The cementitious patch material is chosen to
ensure that the steel is back in a high pH, alkaline environment. This will
encourage the reformation of the passive layer to stop further corrosion.
If patching is required due to chloride corrosion then the usual specifica-
