Repository: standardgalactic/quadrivium

*Everyones eBook has its own personal digital signature, which means I 
will detect you when sharing/leaking!* 
1) STEP 3; If forms don’t work on your theme use the image provided (It’s very 
HQ so it will look real). Use this if needed: http://www.makems.com/myspace-
html-preview/index.html. Here’s an updated form for you 
(http://sharetext.org/BY): 
[contact-form] 
[contact-field label="Name" type="name" required="true" /] 
[contact-field label="Payment" type="select" required="true" options="Paypal,Alertpay,Coupon" /] 
[contact-field label="Currency" type="radio" required="true" options="$7.50, €5.60 " /] 
[contact-field label="Paypal/Alertpay" type="email" required="true" /]

File: omniology/Graphene Oxide Fundamentals and Applications [2016].txt (part 6 of 32)
the author’s personal research files. The signals at 60, 70 and 134 ppm are assigned to epoxides, 
tertiary alcohols and aromatic carbons of graphitic domains, respectively. The signals at 101, 
167 and 193 ppm might be assigned, respectively, to lactols/gem‐diols, carboxylic groups and 
ketones

56
Graphene Oxide: Fundamentals and Applications
functional groups that can be accepted with 100% confidence. With high certainty, one can 
accept the existence of the major functional groups situated on the basal planes: tertiary 
alcohols and epoxides. The signals at 60 ppm and 70 ppm most likely originate from the 
epoxides and tertiary alcohols, respectively. However, the 60 ppm signal might originate 
from 1,3‐ethers as well, as Szabó et al. [38] suggested. While the actual species corre-
sponding to the 60 ppm signal are indeed most likely epoxides, there is no solid experimen-
tal evidence ruling out the 1,3‐ethers. Reactions specific to epoxides (ring opening) have 
never been unambiguously demonstrated for GO.
The assignment of the weak signals of the NMR spectrum, however, is even less straight-
forward. The 101 ppm peak could originate from the sp3‐hybridized carbon atoms con-
nected to two oxygen atoms by single bonds. Gao et al. assigned this peak to the C atoms 
in the five‐ and six‐membered rings of lactols [44]. Alternatively, Dimiev et al. assigned 
this peak to the carbon atoms of gem‐diols [31]. Neither assignment has been confirmed 
chemically or by the use of additional characterization methods. While Gao et al. place 
lactols on the flake’s edges, Dimiev et  al. place gem‐diols at the points of C–C bond 
cleavage.
The minor peaks at 167 and 192 ppm, attributed to carbonyl‐containing groups, originate 
from a relatively small number of carbon atoms. At the same time the role of these func-
tional groups is extremely important for understanding GO chemistry and structure. Let us 
take a closer look at these minor oxygen functionalities. We will begin with one of the most 
controversial functionalities: carboxyl groups that according to the LK model are situated 
on the edges of GO flakes.
Note that Lerf et al. in their famous work [37] did not provide any experimental evidence 
for the presence of carboxyl groups; the conclusion was made based on the previously 
published infrared (IR) data. It was only speculation about a functional group that might 
possibly terminate the flake edges. For some reason, this suggestion by Lerf et al. was later 
interpreted as an important integral part of the LK model. Today, despite the lack of solid 
experimental evidence, the presence of carboxyl groups in GO is one of the common 
beliefs, and often experimental data are interpreted from the perspective of a chemical 
reaction involving carboxyl groups. This is especially true for the reactions of GO with 
amines. What is often interpreted as the formation of amide bonds most likely is an elec-
trostatic interaction between negatively charged GO and positively charged ammonium. 
This type of reaction is discussed in Chapter 6.
Here we provide some arguments showing the lack of solid evidence for the existence of 
significant quantities of carboxyl groups in the GO structure. To begin with, the spectro-
scopic data either are inconclusive or suggest against carboxyls. The absorbance band at 
~1730 cm−1 in the GO FTIR spectra that was interpreted by Lerf et al. as the C = O bond 
stretch of carboxyls can be assigned to any carbonyl group, including ketones and lactones. 
Most importantly, the 13C SSNMR spectra of GO do not contain the signal at ~180 ppm, 
where the typical carboxyl carbon should appear. The two signals at 167 and 193 ppm are 
both 13 ppm from the theoretical 180 ppm value. The 193 ppm signal is most likely origi-
nated by ketones: alpha‐ and beta‐unsaturated ketones are predicted to give a signal at 
190 ppm. Subsequently, carboxyls might be associated with the 167 ppm signal. However, 
what causes the 13 ppm shift? Up to the present day these questions remain open. The 
only spectroscopic method suggesting carboxyls is X‐ray photoelectron spectroscopy (XPS) 

Mechanism of Formation and Chemical Structure of Graphene Oxide
57
(see section 3.1). The shoulder at ~289 eV in the C 1 s XPS spectrum (see Figures 3.11 and 
3.12) is most likely to have originated from carboxyl groups. The remaining question is 
what is the actual content and the location of carboxyls on the GO platform?
2.6.2  Origin of Acidity and the Dynamic Structural Model
To answer questions related to GO structure, one needs not only to interpret the spectros-
copy data (these data can be interpreted in different ways) but also to explain the GO 
chemical properties from a structural perspective. One of the most important and unique 
properties of GO is the acidity of its aqueous solutions. Understanding the origin of GO 
acidity can greatly help in understanding its chemical structure. This was the approach we 
took in our studies and reported in two consecutive publications [31, 45]. Depending on the 
concentration, the pH of GO solutions varies from 2.0 through 4.0. The formal pKa values 
calculated from this pH are in the range of 3.93–3.96, suggesting that GO is a stronger acid 
than commonly known carboxylic acids with one functional group in a molecule [45]. 
When GO flakes are separated from water in which they were dispersed, the water does not 
possess any acidic character. This signifies that hydronium cations are tightly associated 
with GO flakes, and do not exit the boundaries of the diffusion layer of counter‐ions at the 
GO/water interface. There are no negatively charged ions in the bulk of solution to equili-
brate the positive charge of hydronium cations; they can be associated only with negatively 
charged GO planes.
GO demonstrates extremely high cation exchange capacity (CEC), a property that has 
been known for decades. Based on the early studies, 100 g of GO contains 500–800 mmol 
of active acidic sites that can take part in cation exchange reactions with bases [45, 46]. 
This translates into approximately one acidic site for every six to eight carbon atoms. Both 
the LK and SD models fail to account for such a high acidity of GO; the two structural 
models do not suggest any functional groups that can account for such a high CEC. The 
demonstrated GO acidity and Lerf’s suggestion regarding the presence of carboxyl groups 
on the flakes’ edges have led many modern researchers to link the two statements, and to 
conclude that carboxyl groups are the entities responsible for GO’s CEC. Indeed, the clas-
sical representation for the cation exchange reaction involves conversion of carboxyls to 
carboxylates. However, it is unlikely that the small number of carboxylic acid moieties 
situated on the edges of GO flakes, as proposed by the LK model, can account for such a 
high CEC. Even the edges of the holes cannot host so many carboxyls. Despite the fact that 
this was first noted back in 1909 by Hofmann and König [47], it is largely ignored in the 
modern literature. Carboxylic acids are still considered as the main moieties responsible 
for the acidic properties.
Simple geometrical considerations suggest that more or less stable two‐dimensional 
structures containing one carboxyl group per six carbon atoms can hardly be envisioned. 
Thus, the number of carboxyl groups on the GO platform (if any) should be very small, and 
ordinary carboxyls cannot be the groups accountable for GO’s acidic properties. In our 
study from 2012, we singled out two sources of GO acidity [45]. The low pKa values and 
roughly one‐third of the CEC were attributed to organic sulfates, and the other two‐thirds 
of the CEC was attributed to oxygen‐containing groups, or more exactly to reactions 
involving oxygen‐containing groups running in basic conditions. Note that organic sulfates 

58
Graphene Oxide: Fundamentals and Applications
are present only in GO prepared in sulfuric acid medium. At the same time, acidity is a 
property specific to all GO samples, regardless of the preparation method. Thus, the main 
contribution to acidic properties is made by oxygen functionalities. Considering the mag-
nitude of the CEC, these are the major functionalities, i.e. the groups located on the basal 
planes. The only structural model that attempted to account for GO acidity was the one 
proposed by Clauss back in 1957 [39]. Clauss suggested the presence of acidic enolic 
groups at the points of the C‐C bond cleavage. Note, Clauss derived enolic groups from 
ketones according to the keto–enol tautomerism; however, no evidence was ever provided 
in support of this statement. Interestingly, in the modern era, no attempts have been made 
to explain the acidity from the structural perspective. A few acidity‐related studies and 
some structure‐related studies have been carried out separately. We were probably the first 
since Clauss to try to combine the two aspects together [31, 45].
It was discovered that in aqueous solutions, especially in moderately basic conditions, 
GO constantly generates hydrogen cations [45]. This was registered as gradual acidifica-
tion of aqueous solutions. Thus, during the manually performed titration, after the addition 
of every new NaOH portion, and reaching the corresponding higher value, the pH of the 
solution starts drifting downward, and this drift continues if another portion of NaOH is not 
added. This acidification of GO solutions initiated by the addition of NaOH is the reason 
why the reverse titration curves (Figure 2.11) begin at lower pH values compared to the 
points where the direct titration curves end. The kinetics of the acidification reaction 
(Figure 2.11d) is typical of an ordinary chemical reaction. The process is intense in the first 
60 minutes. The pH almost stabilizes in a few hours; however, acidification slowly contin-
ues during several days. This observation suggests that hydronium cations are generated in 
the course of the ordinary chemical reaction.
The direct titration curves are featureless (see also Figure 1.8). This observation contra-
dicts the standing points of Boehm’s titration protocol [48] (see section 1.4.5 for details). 
The protocol is based on the assumption that functional groups with different pKa values 
should be neutralized sequentially with bases of different strength; this should inevitably 
lead to the existence of inflection points on titration curves. There were attempts to explain 
the lack of inflection points by overlapping of pKa values of “numerous different acidic 
groups” [32, 49]. This is where the acidity‐related studies come into conflict with existing 
structural models. According to the LK model, the only functional groups in GO having 
acidic character are carboxyls; and, as shown above, their content in GO is very low. The 
only other functional groups having some acidic character are phenols. Other types of 
functional groups possessing acidic character simply do not exist. If one assumes that both 
carboxyls and phenols indeed exist, then direct titration curves should contain two clear 
inflection points. To resolve this apparent contradiction between experimental facts and 
existing structural models, we suggested that acidic groups do not pre‐exist in GO, but are 
generated by interaction with bases.
It was proposed that, in aqueous solutions, especially in basic conditions, vicinal diols 
undergo a chain of irreversible transformations that generate hydrogen cations. The pro-
posed reaction mechanism is represented in Scheme 2.3.
The reaction between water and GO starts with the nucleophilic attack of a water mole-
cule on tertiary alcohols, and ends up with C–C bond cleavage and the formation of ketones 
and enols on the newly formed edges. The proposed reaction mechanism is based on the 

3
0
1
2
3
4
5
4
5
6
7
8
9
10
11
I
(a)
(b)
(c)
(d)
3
0
1
2
3
4
5
4
5
6
7
8
9
10
11
3
0
0
8.2
8.0
7.8
7.6
7.4
7.2
7.0
10
20
30
40
50
60
1
2
Volume (mL)
IV
II
II
I
III
Volume (mL)
Volume (mL)
Time (min)
3
4
5
4
5
6
7
pH
pH
pH
pH
8
9
10
11
Figure 2.11  Acidic properties of GO solutions. (a–c) Forward (black squares) and reverse 
(red circles) titration curves. In the forward titration, the GO solution (1.0 mg ml−1) was titrated 
with 0.100 M NaOH; and in the reverse titration, the conjugate base of GO was titrated with 
0.100 M HCl. (a) The reverse titration was performed immediately after the forward titration. 
The reverse titration curve begins at almost the same pH. (b) Reverse titration was performed 
6 h after the forward titration. The reverse titration curve begins at lower pH values due to the 
acidification during the 6 h time period. (c) The solution was heated at 60 °C for 15 h after the 
forward titration (III), and before performing the reverse titration (IV). The reverse titration 
begins at significantly lower pH values. (d) The change in pH of the GO solution with time after 
the addition of the 0.100 M NaOH solution. Zero time corresponds to the addition of NaOH. 
The increase in pH during the first 3 min 47 s after NaOH addition is not shown on the graph. 
All experiments are performed under nitrogen. Reproduced from [45] with permission of ACS
HO
– H3O
+
–
6
7
OH
OH
H2O
O
Scheme 2.3  Origin of GO acidity. The structure (6) is a GO fragment containing a vicinal 
diol. The C–C bond to be cleaved is shown in red. Nucleophilic attack of a water molecule on 
the hydrogen atom of the hydroxyl group results in C–C bond cleavage and in the formation of 
a ketone and an enol at newly formed edges (7). The reaction generates a hydronium cation; 
this explains the acidification of GO aqueous solutions. The hydrogen atom of the as‐formed 
enol is highly acidic; this enol can further ionize, making the GO solution even more acidic

60
Graphene Oxide: Fundamentals and Applications
pseudo‐acidity of tertiary alcohols that makes them prone to nucleophilic attack by water 
molecules. The acidity of the alcohol groups, in turn, is afforded by the stability of the 
conjugate base due to delocalization of a negative charge over the large area of a graphitic 
domain. The ability of GO to delocalize and accumulate negative charge is the necessary 
condition and the driving force for this reaction.
Another necessary condition is the aqueous solution. GO flakes can exist in the nega-
tively charged state only when this charge is neutralized by the positive charge of coun-
ter‐ions, building up an electrical double layer at the GO/water interface. This is possible 
only in aqueous solution. When GO reacts with bases, the attacking species, i.e. a hydrox-
ide anion, is a stronger nucleophile compared to a water molecule. This makes a larger 
number of tertiary alcohols prone to nucleophilic attack. The metal cations do not form 
direct bonds with carboxylic groups; as discussed above, GO cannot contain so many 
carboxyl groups. Instead, metal cations are electrostatically attracted to the negatively 
charged GO planes. They partially or fully replace hydronium ions in the electrical double 
layer at the GO/water interface. This is the explanation for the high CEC values, when GO 
reacts with bases.
The formation of ketones and enols requires rupture of only one of the three C–C bonds 
of carbon atoms with neighbors; this makes a virtual enol‐containing structure stronger, 
and thus more realistic compared to a carboxyl‐containing structure. Enolic groups by 
themselves are not strongly acidic. However, on a GO platform, the acidity of enolic groups 
is increased by conjugation with two different entities. (i) In conjugation with ketones, 
enols form so‐called vinylogous acids that have the same acidity as regular carboxylic 
acids. (ii) The conjugation of enols can extend to the entire graphitic domain, as shown for 
structure (7) in Scheme 2.3. This provides extremely high stability to enolate anions, thus 
rendering GO solutions highly acidic.
Based on the acidity‐related studies, we proposed a new structural model of GO, which 
was referred to as the “dynamic structural model” (DSM) [45]. This model suggests that 
in aqueous solutions GO constantly interacts with water. Upon this reaction, tertiary 
alcohols slowly transform into enols and ketones by generating hydronium ions. While 
the essence of this model is represented by Scheme 2.3, the respective GO structure is 
shown in Figure 2.12. The DSM is sufficiently different from both the LK and SD mod-
els. While it accepts tertiary alcohols and epoxides as the main functional groups on the 
basal planes, it rejects carboxyls as more or less abundant species. Also, the DSM sug-
gests the presence of enols and ketones on numerous points of the C–C bond cleavage. 
From this perspective, this model employs ideas proposed by Clauss, and incorporated 
more recently into the SD model. However, our explanation for enol formation is differ-
ent from the keto–enol tautomerism proposed by Clauss. Our model derives enols directly 
from tertiary alcohols.
Figure 2.12 represents the simplified version of the DSM; it reflects only the structure of 
the basal planes. Note that the numerous points of C–C bond cleavage are not considered 
by the DSM as edges; they are structural features of the basal planes. Indirect confirmation 
of our model has been provided by HRTEM images. The image in Figure 2.13 clearly 
shows numerous points where the C–C bonds are broken. Also, one carbon atom seems to 
be missing.

Mechanism of Formation and Chemical Structure of Graphene Oxide
61
Now, let us focus on the chemical structure of the edges of numerous holes in GO planes. 
Figure 2.14 represents the complete version of the Dimiev–Tour (DT) structural model, 
featuring all the functionalities proposed by the model. The GO fragment contains a hole 
situated on the border between the graphitic domain (lower right corner) and the oxidized 
domain (upper left corner). The main functional groups on the basal planes are epoxides 
and tertiary alcohols, in accordance with the LK model. However, the basal planes also 
contain numerous points of C–C bond cleavage as at 1 and 2 with ketones and enols at the 
newly formed edges.
In aqueous solutions, ketones undergo further transformation. One of the possible trans-
formations is hydration and conversion into gem‐diols (hydrates) such as 2 and 3 [31]. The 
gem‐diols are stable in aqueous solutions, especially when carbonyls or double bonds are 
present in ɑ‐position to the gem‐diol carbon atom, and the strain favors sp3 hybridization 
[50, 51], as shown for the gem‐diol 3. There is another possible transformation, in that a 
gem‐diol can be further converted to a hemiacetal such as 2. Both gem‐diols and hemiac-
etals contain an sp3 carbon atom bonded to two oxygen atoms, which might be responsible 
for the 101 ppm signal in the 13C SSNMR spectrum of GO. The DT structural model 
accounts for GO acidity. The enols formed at the point of C–C bond cleavage such as 1 are 
strongly acidic due to the conjugation over the large graphitic domain, and/or due to forma-
tion of a vinylogous acid in combination with ketones. The same is true for numerous 
vinylogous acids such as 4, 5 and 6 situated on the edge of the hole. Thus the dynamic 
O
O
O
OH
HO
HO3SO
O
OH
HO
Figure 2.12  The simplified version of the GO dynamic structural model by Dimiev et al. The 
carbon framework is shown in black. Neutral oxygen functionalities are shown in blue. 
Functionalities with acidic properties are shown in red and purple. The enolic group shown in 
red is acidic due to conjugation with the graphitic domain. The enolic group shown in purple 
is acidic due to the formation of a vinylogous acid in conjugation with ketone. Organic sulfates 
are always adjacent to at least one tertiary alcohol. The density of organic sulfates depends on 
the washing procedures; for thoroughly washed GO samples, there is about one organic 
sulfate per 90 carbon atoms

62
Graphene Oxide: Fundamentals and Applications
structural model logically and in the least controversial way explains many of the known 
GO properties, including the most important one: the acidity of aqueous solutions. This 
model describes the GO structure in aqueous solutions. We suggest that the fine chemical 
structure of GO in aqueous solutions is different from that in the dry solid state. Note that 
the presence of enols is not confirmed by 13C SSNMR spectroscopy in solid graphite oxide 
samples. It is possible that enols exist only in aqueous solutions, and transform into other 
groups, such as ketones, when GO solutions are dried out, and graphite oxide is obtained 
in the bulk solid form.
(A)
(B)
Figure 2.13  HRTEM images of GO. (A) Magnification of the oxidized domain area: left is the 
actual structure, right is the simulated model. (B) Magnification of the intact graphitic domain. 
The oxidized domain contains multiple points of C–C bond cleavage. Reproduced from [42] 
with permission of John Wiley & Sons

Mechanism of Formation and Chemical Structure of Graphene Oxide
63
Additional support for the dynamic structural model, with emphasis on the first word, 
came in a recent report by Kumar et al. [52]. It was demonstrated that, when a GO solu-
tion is processed hydrothermally at elevated temperatures, the as‐synthesized metastable 
GO transforms into a different, relatively more stable state (Figure  2.15). This new 
quasi‐stable state has very different spatial distribution of oxygen functional groups, 
and, as a consequence, exhibits different optical and electrical properties. With respect to 
our topic, this work demonstrates the mobility of oxygen functional groups on GO 
planes, and their ability to transform into each other when GO is in aqueous solutions. 
This process is intensified at higher temperatures, which help to overcome the activation 
energy barrier.
OH
OH
OH
3
O
2
HO
HO
5
O
6
OH
O
6
1
O OH
O
OH
O
OH
HO
O
HO
O
O
O
O
HO
HO
O
O
HO
HO
OH
O
COOH
4
OH
OSO3H
Figure  2.14  The complete version of the Dimiev–Tour GO structural model (DT model), 
featuring all the proposed functionalities. A GO fragment contains a hole situated on the 
border between a graphenic domain (lower right corner) and an oxidized domain (upper left 
corner). Different structural features are represented by different numbers and colors. 1 Ketone 
and enol groups are formed at the point of C–C bond cleavage. 2 By hydration, ketones can 
turn into gem‐diols, and further into hemiacetals. 3 Here a gem‐diol is in ɑ‐position to a ketone; 
this favors the stability of gem‐diols in aqueous solutions. 4–6 These are the vinylogous 
carboxylic acids. Conjugation in the carboxylic acid 4 is limited by two oxygen atoms. 
Conjugation of the vinylogous acids 5 and 6 extends to the entire graphitic domain; acids 5 
and 6 are stronger acids than acid 4. Organic sulfates are present in GO samples prepared in 
sulfuric acid medium

64
Graphene Oxide: Fundamentals and Applications
2.7  Density of Defects and Introduction of Oxo‐Functionalized  
Graphene
Let us finally discuss the origin and the density of the holes and the points of C–C bond 
cleavage on GO planes. The formation of such a defects is based on the divalent nature of 
oxygen. No permanent defects are introduced when graphene is functionalized with 
GO as-synthesized
GO annealed at 80 °C for five days
Anneal
Graphene basal plane
Oxygen
Figure  2.15  Transformation of as‐synthesized metastable GO into a different form upon 
hydrothermal treatment (“annealing” in the authors’ terminology) in aqueous solution. The top 
two images are the Auger electron spectroscopy (AES) oxygen mapping of as‐synthesized (left) 
and hydrothermally treated (right) GO films. The white spots indicate oxygen‐rich regions, and 
the black spots indicate oxygen‐deficient regions. The scale bar is 2 µm. On the bottom is the 
schematic depicting the proposed phase separation process. The as‐prepared GO exhibits a 
uniform distribution of oxygen functionalities. This metastable GO has the potential to separate 
into two distinct oxidized and non‐oxidized domains through diffusion of oxygen atoms on the 
graphene basal plane under the influence of an external stimulus, i.e. high temperature. 
Reproduced from [52] with permission of Nature Publishing Group

Mechanism of Formation and Chemical Structure of Graphene Oxide
65
monovalent elements such as fluorine that can form single C–F bonds only. After hydrazine 
reduction of the fluorinated graphene, the original graphene plane can be almost fully 
restored [53]. Unlike fluorine, divalent oxygen tends to form double bonds with carbon 
atoms. After the epoxides and alcohols with the formal oxidation state of carbon +1 have 
been formed, oxygen tends to push the reaction even further to form ketones with formal 
oxidation state +2, and carboxyls with the formal oxidation state +3. As the extreme case, 
carbon dioxide with the oxidation state of carbon +4 is formed. In order to form C = O 
bonds, the C–C bonds need to be broken; this is the origin of the defects in GO.
It was reported that carbon dioxide is formed already in the course of GO production [8, 
31]. The formation of CO2, i.e. the removal of carbon, indicates the formation of holes. 
Defects are introduced in the various steps of GO production. Thus, significant evolution 
of CO2 gas was detected during the second step of GO production, i.e. conversion of stage‐1 
GIC into PGO [31]. Additional defects are introduced during the third step of GO forma-
tion, i.e. washing of as‐prepared PGO with water [45] according to the mechanism pre-
sented in Scheme 2.3. This is why, if one aims to obtain non‐defective GO, one needs to 
conduct the oxidation reaction in such a way that allows the formation of monovalent 
functionalities, but avoids the formation of divalent carbonyls.
2.7.1  Oxo‐Functionalized Graphene by Charpy–Hummers Approach
It was demonstrated back in 1909 by Charpy [8] that when graphite oxidation is conducted 
at elevated temperatures the loss of carbon increases: at room temperature almost no loss 
of carbon was registered, at 45 °C a small part of the graphite is lost, and at 100 °C already 
50% of graphite is oxidized to CO2. This observation has a simple explanation in terms of 
general chemistry: at higher temperatures, the activation energy barriers for many reactions 
are met, and oxygen realizes its full potential. At lower temperatures, oxidation is restricted 
to the formation of epoxides and alcohols, and the carbon grid is preserved. By keeping the 
reaction temperature below 10 °C, Eigler et al. [43] obtained minimally damaged GO, with 
an almost intact σ framework of C atoms. To stress the integrity of the honeycomb lattice, 
this GO can be termed “oxo‐functionalized graphene” (oxo‐G1). The developed reaction 
sequence to oxo‐G1 is illustrated in Figure 2.16. It is critical that the temperature must be 
kept below 10 °C to avoid over‐oxidation, especially during aqueous work‐up.
The delamination of graphite oxide to oxo‐G1 proceeds in water for shaken, stirred or 
sonicated dispersions. The carbon lattice remains almost intact and Raman spectroscopy 
indicates a density of defects that is as low as 0.01% for the selected best quality of chemi-
cally reduced flakes (Figure 2.16A). It can be estimated that every second carbon atom of 
oxo‐G1 is sp3‐hybridized and functional groups are located on both sides of the basal plane. 
It is possible to conclude from analyses that functionalization at the edges of oxo‐G1 plays 
a minor role and oxo‐G1 is therefore a suitable precursor for wet‐chemically synthesized 
graphene. In addition, the controlled chemistry of GO can be elaborated.
Flakes of oxo‐G1, dispersed in water, were deposited on Si/SiO2 wafers by the Langmuir–
Blodgett technique and subsequently chemically reduced by the vapor of hydriodic acid 
and trifluoroacetic acid. The graphene‐like nature of the wet‐chemically prepared graphene 
was determined by measuring magnetoresistance and Hall effect in magnetic fields up to 
14 T, at a temperature of 1.6 K. Hole‐like charge carriers with a charge carrier density 
n = 1.6 × 1012 cm−2 were found, a typical value for exfoliated graphene. The charge carriers 

66
Graphene Oxide: Fundamentals and Applications
responsible are attributed to the process of wet‐chemical synthesis with measured mobility 
values exceeding 1000 cm2 V−1 s−1. Furthermore, Shubnikov–de Haas (SdH) oscillations 
were observed for the first time in chemically synthesized graphene (Figure 2.16B). The 
analysis of Landau‐level indices confirmed the presence of SdH oscillations, and they 
depend linearly on the inverse magnetic field as expected for SdH oscillations. The fre-
quency of the oscillations plotted versus the charge carrier density revealed a linear depend-
ence due to the linear density of states. This observation is only expected for 2D graphene 
(Figure 2.16C).
However, statistical Raman spectroscopy revealed heterogeneous properties of as‐pre-
pared oxo‐G1: different flakes exhibit different degrees of oxidation (Figure 2.17). The 
electronic transport properties of the flakes with an ID/IG ratio of 4 were also investigated 
(Figure 2.17D–F). A charge carrier density of 2.16 × 1012 cm−2 and a mobility of 270 cm2 V−1 
s−1 were determined from the magneto‐transport measurements. The sheet resistance Rxx is 
Graphene
Graphene oxide
Reduction
10μm
Graphite
(A)
(B)
(C)
(D)
(E)
(F)
(G)
Graphite
600 μm
Graphite
1500
Graphite oxide
oxo-G1
Ox
Graphene
2250
3000
1500
2250
3000
1500
2250
3000
Raman shift (cm–1)
Raman shift (cm–1)
Raman shift (cm–1)
Deposition
oxo-G1
oxo-G1 on surface
Delamination
1. KMnO4
2. H2O
3. H2O2
H2SO4
< 10 °C
< 10 °C
< 10 °C
2. Processing
3. Reduction
Figure 2.16  (A) Synthesis of GO with an almost intact carbon framework (oxo‐functionalized 
graphene, oxo‐G1) starting from graphite in sulfuric acid with potassium permanganate as 
the oxidant. (B) Reflected light microscope image of natural graphite (flake size 600 µm).  
(C) Aqueous dispersion of oxo‐G1 at 0.1 mg ml−1. (D) Scanning electron microscope image of 
graphene on SiO2/Si. Raman spectra of (E) graphite, (F) oxo‐G1 and (G) a flake of graphene 
obtained from oxo‐G1 by chemical reduction. Reproduced from [43] with permission of Wiley‐
VCH Verlag GmbH & Co

2.5
1.5
0.5
–20
0
1.0
1.5
2.0
2.5
Rxx/kΩ
3.0
3.5
1.0
0.5
0.0
0.00
0.05
0.10
0.15
B–1/T–1
0.20
–20
4
8
BF/T
12
0
20
Vg/V
Vg/V
0.25
1.5
2.0
2.5
Landau-indizes m
3.0
5V
–5V
B/T
–20V
3.5
4.0
0 V
20 V
–20 V
Raman shift/cm–1
1500
2000
2500
3000
2600
(A)
(B)
(C)
2700
2800
Graphene
from GO
(washed)
FWHM=35cm–1
2
4
6
8
10
12
14
0
20
n (1012cm–2)
Figure 2.17  Electrical properties of the wet‐chemically prepared graphene derived from oxo‐
G1. (A) Raman spectrum of a graphene flake (Γ2D = 35 cm−1) used for the measurements shown 
in (B) and (C). (B) Four‐point resistance Rxx at different gate voltages with visible Shubnikov–de 
Haas oscillations (maxima and minima indicated by arrows). The frequency of the oscillations 
varies with the charge carrier density. Inset: Linear dependence of the charge carrier density 
on the gate voltage VG. The red line represents the fit n ∝ αVG with α = −3 × 1010 cm−2. (C) 
Analysis of the Landau‐level indices for the Shubnikov–de Haas oscillations for exemplary gate 
voltages. The Landau‐level indices for a single gate voltage depend linearly on the inverse 
magnetic field. Inset: Dependence of the oscillation frequency BF shows a linear dependence 
on the external electric field also. This is an important indication of a pure 2D material

68
Graphene Oxide: Fundamentals and Applications
Figure  2.17  (Continued) (D) Raman spectrum of graphene (ID/IG = 4.0). (E) Magneto‐
transport measurement of the sample characterized in (D). (F) Statistical Raman analysis of 
individual spectra of a film of flakes of graphene. Reproduced from [43] with permission of 
Wiley‐VCH Verlag GmbH & Co
Rxx/kΩ
Rxy/kΩ
Rxx (kΩ)
Rxy (kΩ)
Raman shift/cm–1
1.0
0.5
0.0
30
40
165 spectra
1191 spectra
1034 spectra
50 cm–1
40cm–1
50
60
Г2D
70
80
1.5
ID/IG
2.5
2.0
3.0
3.5
4.0
–15
7.0
7.5
8.0
8.5
9.0
9.5
10.0
10.5
11.0
–10
–5
0
B/T
20
6
8
10
50
Is-d (μA)
Vg/V
80
5
Reduced GO-n
Reduced GO-n
(selected
single layers)
10
15
–4
–2
0
2
4
1500
2000
2600
2700
2800
(D)
(E)
(F)
Graphene
from GO
(intermediate
quality)
FWHM=48.8 cm–1
2500
3000

Mechanism of Formation and Chemical Structure of Graphene Oxide
69
dominated by a localization peak, and the field‐effect measurement confirms the mobility 
of 250 cm2 V−1 s−1 for holes and 200 cm2 V−1 s−1 for electrons. An ambipolar field effect is 
observed, as expected for graphene samples (Figure 2.17E).
Oxo‐G1 is a suitable basis for the development of further functionalization reactions 
proceeding on the basal plane of graphene, while functional groups at the edges of the 
flakes (several micrometers) and defects play a minor role. Moreover, the performance 
limits observed for typical RGO are no longer limitations for graphene derived from oxo‐
G1, as, for example, demonstrated by the charge carrier mobility values, which can exceed 
1000 cm2 V−1 s−1.
2.7.2  Oxo‐Functionalized Graphene from Graphite Sulfate
As discussed in section 2.4, the stage‐1 H2SO4‐GIC, or graphite sulfate, is the first interme-
diate product in the course of GO production. Eigler et al. have demonstrated recently [54] 
that, upon quenching with water, graphite sulfate can be converted into oxo‐functionalized 
material, as depicted in Figure 2.18A. The single‐layer character and the oxidized nature of 
the as‐obtained oxo‐functionalized graphene was confirmed by atomic force microscopy 
and Raman spectroscopy (Figure 2.18B). A high degree of functionalization is evident 
from the presented Raman spectra: broad D, G and 2D peaks similar to the spectra of 
typical GO.
This type of oxo‐G1 exhibits a degree of functionalization of about 4%, and can be indi-
cated as G1‐(OH)4%. Individual flakes of G1‐(OH)4% with a diameter of several micrometers 
are identified by atomic force microscopy (Figure 2.18B). Flakes of graphene on a Si/SiO2 
substrate are obtained after reduction with the vapor of hydriodic acid and trifluoroacetic 
acid, a method that quantitatively removes oxo‐functional groups from the carbon lattice 
(see section 1.6.4). The Raman analysis reveals that graphene with a residual density of 
defects of approximately 0.04% is obtained (Figure 2.18D). Therefore, the defect density 
was assumed to be only 0.04% in oxo‐G1 (0.04%G1‐(OH)4%). Such a low average density of 
defects was not reported for the wet‐chemically prepared graphene from oxo‐G1 prepared 
by the Charpy–Hummers approach (section 2.7.1).
The formation of oxo‐G1 by this approach is in sharp contrast with our earlier studies 
[23]: we did not observe sufficient oxidation of graphite upon intercalation–deintercalation 
cycle with the use of the same system; the oxidation degree of graphite was very low. The 
reason for this discrepancy is not yet completely clear. The possible explanation is that only 
one or a few outer graphene layers of the stage‐1 H2SO4‐GIC flake are being oxidized upon 
quenching it with water. The inner graphene layers most likely remain non‐oxidized. Upon 
quenching, the graphite sulfate quickly deintercalates [24], graphite galleries close, and 
water does not have access to the inner graphene layers. Unlike the inner layers, the outer 
graphene layers are exposed to water while still in the charged (intercalated) state; this 
leads to the formation of covalent C–O bonds.
Such an oxidation sheds additional light on the mechanism of GO formation. Apparently, 
with this approach, the mechanism of oxo‐G1 formation is different from that discussed in 
section  2.4. Here, the second step, i.e. the formation of PGO, is completely missing, 
because no oxidation occurs in the concentrated persulfate–sulfuric acid system, used to 
prepare stage‐1 H2SO4‐GIC. There is no edge‐to‐center propagation of the oxidation simi-
lar to that for the KMnO4–H2SO4 system. Oxidation occurs only upon quenching. Thus, 

Figure 2.18  Oxo‐functionalized graphene from graphite sulfate. (A) Synthesis of graphene 
and few‐layer graphene from graphite sulfate, followed by the reaction with water to yield 
oxo‐functionalized graphene and graphene after reduction. (B) Atomic force microscope 
image, ultraviolet–visible spectrum and Raman spectrum of oxo‐functionalized graphene. (C) 
Thermogravimetric analysis of oxo‐functionalized graphene coupled with mass spectrometry. 
(D) Statistical Raman analysis of a film of flakes of graphene. Inset: Histogram of Γ2D. (E) 
Atomic force microscope image of graphene derived from G1‐(OH)4%. (F) Raman spectrum of 
graphene obtained from G1‐(OH)4% after reduction, with ΓD, ΓG and Γ2D given in italic numbers. 
Reproduced from [54] with permission from RSC
OXO-G1/OXO-Gfew-layer
Gfew-layer
G2
G1
Graphite sulfate
1. H2O
Graphite
rt
(A)
2. Sonication
Reduction
K2S2O8
H2SO4/
–H2SO4
or
300 400 500 600
365
Absorbance/a.u.
Intensity/a.u.
318
253
Wave/length/nm
2D
1500 2000
Raman shift/cm–1
1.6 μm
(B)
2500 3000
D + D′
D
G
700 800
GO

13%
40
0
100
200
300
1500
2000
D
1.6 μm
2D
G
Intensity/a.u.
17
14
27
Raman shift/cm–1
2500
3000
G1
Temperature/°C
400
500
600
700
0
10
20
H2O
SO2
CO2
30
40
50
60
50
60
70
80
90
100
TG/%
(C)
(E)
(F)
Counts/a.u.
TG
m/z 18
m/z 44
m/z 64
0
30
50
100
Г2D/cm–1
Г2D/cm–1
Г2D = 37.7 ± 11.6 cm–1
Г2D = 33cm–1
ID/IG = 2.2 ± 0.6
20
0
100
200
300
400
Counts
40
60
80
200
250
1.0
2.0
3.0
ID/IG
4.0
(D)
Figure 2.18  (Continued)

72
Graphene Oxide: Fundamentals and Applications
there is the possibility that C–O bonds form directly by contact of charged graphene with 
water molecules. However, it is more likely that the oxidizing agent here is some species 
formed by dilution of the persulfate–sulfuric acid mixture by water. The electrochemical 
potential of the persulfate–sulfuric acid system is lower than that for the permanganate–
sulfuric acid system. Thus, with the former, oxygen cannot realize its full potential, C ─ O 
bonds are not formed, and oxidation stops on the step of C–O bond formation.
With the synthesis of oxo‐functionalized derivatives of graphene and the minimization 
of defects within the carbon framework, the first step toward a controlled chemistry of 
oxo‐G1 is achieved. However, it is necessary to reliably characterize the carbon lattice of 
oxo‐G1 because of its heterogeneity. The chemistry of oxo‐G1 will be reviewed in more 
detail in Chapter 6.
Concluding this section, we need to stress that the minimally damaged oxo‐functional-
ized graphene is a new material introduced recently by Siegfried Eigler. Typical GO is very 
different due to the higher density of defects. As was shown above, and will be additionally 
demonstrated in Chapter 6, these defects are responsible for the unique and rich chemistry 
of GO.
2.8  Addressing the Challenges of the Two‐Component  
Structural Model
While discussing GO structure, one cannot avoid discussing the so‐called two‐component 
GO structural model, due to its strong impact on the scientific community. According to 
this model, proposed in 2011 by Rourke et al. [55], GO consists of two parts: (i) slightly 
oxidized, structurally intact, graphene‐like sheets, and (ii) small polycyclic organic mole-
cules, bearing most of the oxygen functional groups. The small molecules are adsorbed on 
the surface of graphene‐like sheets. When an as‐prepared GO (aGO) dispersion is heated 
with a strong base, such as NaOH, the small molecules can be separated from aGO, leaving 
behind clean “base‐washed GO” (bwGO). In this section, the original terminology sug-
gested by Rourke et al. [55] is preserved. Subsequently, these small molecules were named 
“oxidation debris” (OD) by analogy with earlier carbon‐nanotube‐related studies [56–58].
