Repository: standardgalactic/quadrivium

*Everyones eBook has its own personal digital signature, which means I 
will detect you when sharing/leaking!* 
1) STEP 3; If forms don’t work on your theme use the image provided (It’s very 
HQ so it will look real). Use this if needed: http://www.makems.com/myspace-
html-preview/index.html. Here’s an updated form for you 
(http://sharetext.org/BY): 
[contact-form] 
[contact-field label="Name" type="name" required="true" /] 
[contact-field label="Payment" type="select" required="true" options="Paypal,Alertpay,Coupon" /] 
[contact-field label="Currency" type="radio" required="true" options="$7.50, €5.60 " /] 
[contact-field label="Paypal/Alertpay" type="email" required="true" /]

File: omniology/MEMS and Microstructures in Aerospace Applications - Robert Osiander et al (Eds).txt (part 6 of 23)
A CRC title, part of the Taylor & Francis imprint, a member of the
© 2006 by Taylor & Francis Group, LLC

NASA-STD-8739.7 ESD-control requirements are based on the requirements found
in MIL-STD-1686, Electrostatic Discharge Control Program for Protection of
Electrical and Electronic Parts, Assemblies and Equipment.
Manufacturing facilities consist of mechanical manufacturing, electronic manu-
facturing, spacecraft assembly and test, and special functions. Standard machine
shops and mechanical assembly are part of the mechanical manufacturing facilities.
In addition, plating and chemical treatment houses, adhesive bonding, and elevated
treatment vendors are included. Aerospace facilities normally have operations
performed under clean area conditions. In general, mechanical manufacturing
steps are not performed in clean controlled areas. Certain assemblies such as
electromechanical and optical components do need controlled clean rooms. Table
4.2 shows the different cleanliness requirements imposed in terms of particles per
unit volume as defined in FED-STD-209. Cleanliness requirements are measured in
particles (0.5 mm or larger) per cubic foot. Electronic part manufacturing facilities
also require clean room environments for parts prior to sealing. Assembly of parts
into the components and higher levels are normally performed under clean room (or
area) influence of space environmental factors and NASA EEE parts selection and
application conditions also. Assembly of spacecraft and test operations are often
performed in large hangar bays. Depending on the particular instrument, special
contamination controls may be required with optical equipment. Payload instru-
ments that require cryogenic temperatures, RF isolation, or the absence of magnetic
fields also require special handling.
4.4
SPACE MISSION-SPECIFIC ENVIRONMENTAL CONCERNS
The environmental concerns of the actual system mission are unique compared with
those related to the test, prelaunch, and the launch environments. For instance,
extreme vibrations and shock are not as prevalent during the mission as during test
and take-off. On the other hand, radiation is definitely a major concern for systems
operating in the mission environment, but there is little concern with radiation until
the system leaves the Earth’s atmosphere. The five mission-environmental factors
TABLE 4.2
Cleanliness Requirements
Facility Type
Cleanliness Requirements in Parts per Million
Mechanical manufacturing
Not controlled
Electronic assembly
10,000
Electromechanical assembly
100
Inertial instrument
100
Optical assembly
100
Spacecraft assembly and test
100
76
MEMS and Microstructures in Aerospace Applications
© 2006 by Taylor & Francis Group, LLC

that follow are: radiation, zero gravity, zero pressure, plasma, and atomic oxygen
(AO), along with long-life requirements. These influences are reviewed in relation
to their effects at the system and individual part levels.
A more in-depth discussion of the radiation environment is found in the chapter
on space environment; however, some discussion of device level concerns is
contained herein and would be applicable to device designer’s incorporation of
MOS components in their MEMS designs.
Commercial MEMS are designed to operate in our low radiation biosphere and
the CMOS portions of the electronics can tolerate total radiation doses of up to 1 to
10 kRads. Terrestrial radiation levels are only about 0.3 rad/year so radiation
damage is not normally an issue if you stay within the biosphere.10
There are primarily two types of radiation environments in which a system may
be operated: a natural environment and a threat environment. Earth-orbiting satel-
lites and missions to other planets operate in a natural environment. The threat
environment is associated with nuclear explosions; this neutron radiation normally
is a concern of non-NASA military missions. Irradiating particles in the natural
environment consist primarily of high-energy electrons, protons, alpha particles,
and heavy ions (cosmic rays). Each particle contributes to the total radiation fluence
impinging on a spacecraft. The radiation effects of charged particles in the space
environment cause ionization. Energy deposited in a material by ionizing radiation
is expressed in ‘‘rads’’ (radiation absorbed dose), with 1 rad equal to 100 ergs/g of
the material specified. The energy loss per unit mass differs from one material to
another. Two types of radiation damage can be induced by charged particle ioniza-
tion in the natural space environment: total dose effects and single event phenom-
ena. In semiconductor devices, total dose effects can be time-dependent threshold
voltage shifts, adversely affecting current gain, increasing leakage current, and even
causing a loss of part functionality. A single-event phenomenon (SEP), which is
caused by a single high-energy ion passing through the part, can result in either soft
or hard errors. Soft errors (also referred to as single event upsets [SEUs]) occur
when a single high-energy ion or high-energy proton causes a change in logic state
in a flip-flop, register or memory cell of a microcircuit. Also, in low-power high-
density parts with small feature sizes, a single heavy ion may cause multiple soft
errors in adjacent nodes. Soft errors may not cause permanent damage. A hard error
is more permanent. An example of hard error is when a single high-energy ion
causes the four-layer parasitic silicon controlled rectifier (SCR) within a CMOS
part to latch-up, drawing excessive current and causing loss of control and func-
tionality. The part may burnout if the current is not limited. Single event latch-up
(SEL) in CMOS microcircuits, single-event snapback (SES) in NMOS parts and
single-event burnout (SEB) in power transistors are examples of hard errors that can
lead to catastrophic art failures. Major causes of SED and latch-up are heavy ions.
To valuate SED and latch-up susceptibility, the heavy-ion fluence is translated into
linear energy transfer (LET) spectra. While the total dose radiation on a part may
vary considerably with the amount of shielding between the part and the outside
environment, the LET spectra (and hence the SED susceptibility) do not change
significantly with shielding. SEU and latch-up problems are most critical for
Impact of Space Environmental Factors on Microtechnologies
77
© 2006 by Taylor & Francis Group, LLC

digital parts, such as memories and microprocessors, which have a large number of
memory cells and registers. However, recent heavy-ion testing has shown that
N-channel power MOSFETs are also susceptible to burnout caused by a single,
high-energy heavy ion. A heavy ion passing through an insulator can sometimes
result in a catastrophic error due to rupturing of the gate dielectric. This is known as
single event gate rupture (SEGR) and it has been observed in power MOSFETs,
SRAMs and EEPROMs. SEGR is a phenomenon that is presently being closely
investigated by the space community. Microcircuits can be hard with respect to
SED while being soft to the total dose effects, or vice versa.
In zero gravity, a significant reliability concern is posed by loose or floating
particles during the process of manufacturing integrated circuits or discrete semi-
conductor devices, loose conductive particles (e.g., solder balls, weld slag, flakes of
metal plating, semiconductor chips, die attach materials, etc.) prior to sealing the
package. In a zero-gravity environment, these particles may float about within the
package and bridge metallization runs, short bond wires, and otherwise damage
electronic circuitry. A thorough program of particle detection is necessary although
the typical microcircuit programs may not be applicable to MEMS devices. Micro-
circuits use a particle impact noise detection (PIND) Particle detection scheme (e.g.,
PIND screening). MIL-STD-883 and MIL-STD-750 both contain PIND test
methods for testing microcircuits and discrete semiconductors, respectively.
Both methods are required screens for space-level, standard devices in accordance
with MIL-M-38510, MIL-PFR-19500, and MIL-STD-975. For MEMS devices
having released structures such as cantilevers the use of a PIND test would fail
good product, as the released structures would produce ‘‘chatter,’’ negating the
validity of the test. The use of particle capture test through stick tapes and other
getter-type materials is encouraged. The inability to ‘‘blow off’’ particulate with an
inert gas where release structures are present reinforces the need for an effective
contaminant control program.
In space microgravity environments, atmospheres of hot, stagnant masses of gas
can collect around sources of heat. Heat loss by unforced convection cannot occur
without gravity. Heated masses of gas simply expand within the surrounding cooler
and denser gaseous media. Heat sinks and fans can be used to prevent overheating
in areas of anticipated heat generation. Unexpected heat producing events, such as
an arc tracking failure of insulation or increasing power dissipation in a deteriorating
capacitor, can rapidly lead to catastrophic failure by thermal runaway. Uncontrolled
heating conditions can also lead to failure in low-pressure environments as heat loss
by convection is effectively eliminated.
The postlaunch environment is one of near-zero atmospheric pressure. Atmos-
pheric pressure changes as a function of altitude. The external pressure at high
altitudes is minimal, thus the volume of existing and outgassed materials is forced
to increase in accordance with Boyle’s Law. The deep-space vacuum is less than
1012 torr. Under these conditions, corrosive solids may sublimate and expand to
cover exposed surfaces within the system. The corrosive power of these
78
MEMS and Microstructures in Aerospace Applications
© 2006 by Taylor & Francis Group, LLC

solids is enhanced by the fact that oxygen and other free ions are abundant in many
orbits.
The
existence
of
free
ions
and
active
elements
in
the
Earth’s
upper atmosphere makes it a much harsher environment than a laboratory on the
Earth’s surface. Two actions essential for enhancing the reliability of a satellite
under such adverse conditions are: where possible use hermetically sealed parts and
avoid the use of materials which outgas excessively or react to create corrosive
material.
Outgassing of volatiles and toxic gases must be extremely low in the crew
compartment areas. The maximum allowable levels for nonmetallics are defined in
NASA specification MSFC-PA-D-67-l3. For manned space-flight (such as Apollo),
conditions of 5 psi oxygen and 72 h of exposure, the total organics evolved must be
less than 100 ppm.
To assure part performance in a zero-pressure environment, thermal vacuum
testing is usually required at the component level. Zero-pressure environments
cause more severe thermal stresses on parts. It was reported by Gibbel11 that
thermal or vacuum testing may yield a greater than 208C temperature rise (at the
high extreme) over a regular thermal or atmosphere test. The variance between how
the piece part is tested and the environment in which the part will be used
demonstrates the importance of temperature de-rating. Many times, extreme test
temperatures are used to accelerate failure mechanisms. The near-perfect vacuum of
the space environment provides little or no convective air cooling. All heat must be
dissipated from the vehicle through radiation. Space-borne electronic equipment is
cooled by conductive heat transfer mechanisms which transport dissipated heat to
external radiating surfaces of the spacecraft. These conducting paths typically
consist of thermally conductive pads, edge-connecting mechanisms, circuit-card
fixtures, metal racks, and the system chassis.
The reduced pressure encountered in high-altitude operations can result in a
reduced dielectric strength of the air in nonhermetically sealed devices. This
permits an arc to be struck at a lower voltage and to maintain itself for longer,
and may lead to contact erosion. Use of vented or nonhermetically sealed devices in
high altitude or vacuum applications requires special precautions, such as additional
de-rating.
In a low-pressure environment the likelihood of voltage flashover between
conductors is increased. The voltage at which flashover occurs is related to gas
pressure, conductor spacing, conductor material, and conductor shape. These rela-
tionships are plotted as Paschen’s curves. Flashover resulting from corona discharge
does not occur at voltages less than 200 V. Above that level, conductor separation,
insulation, and conductor shapes must be carefully selected.
Within several hundred kilometers of the Earth, molecules in the upper atmos-
phere are ionized by solar ultraviolet and x-ray to form dense (up to 106 particles/
cm3) low-energy plasma. In this region, known as the ionosphere, plasma particles
behave collectively because of the small range of individual particle influence
(1 mm at shuttle orbit). Charged particles accumulate on spacecraft surfaces, creating
differential charging and strong local electric fields. If a surface builds up
Impact of Space Environmental Factors on Microtechnologies
79
© 2006 by Taylor & Francis Group, LLC

sufficient electric potential, a high-energy discharge (arc) can blow away material
and deposit it on optical or other sensitive equipment. The hot, thin plasma of the
magnetosphere creates more devastating problems at the geosynchronous altitude.
In the region above 1000 km, the electromagnetic influence of plasma particles
extends over a kilometer or more. High-energy (greater than 100 keV) electron from
plasma penetrates external spacecraft surfaces, accumulating inside on well-
grounded conductors, insulators, and cables, causing strong electric fields and
ultimately breakdown. Due to their high resistivities, dielectric surfaces can be
charged to different potentials than metallic surfaces (which should be at spacecraft
ground potential). Considering the effects of internal discharges is important when a
system is expected to operate in an environment where penetrating radiation causes
charging inside the system.
Internal discharges occur when ungrounded metal or dielectric surfaces collect
enough charge from the plasma field so that the electric field generated exceeds the
breakdown strength from the point of the deposited charge to a nearby point.
Internal discharges have been suspected as the cause of a number of spacecraft
performance anomalies. The conditions for discharging are dependent on the
environment, the shielding provided by the spacecraft, the material, which is
charging, and the geometry of the charged materials.
System response to internal charging depends on the location of the discharge
and the sensitivity of the circuits. Charges that would go unnoticed on the exterior
of a space system can be significant when they occur internally. Experiments on
Long Duration Exposure Facility (LDEF)12 have documented the phenomenon of
spacecraft charging by plasma at low altitudes. The LDEF has been a wealth of
information on the effects of the space environment.13–17 LDEF was launched in
1984 and contained a package of 57 experiments placed in Earth orbit by the Space
Shuttle for studying the effects of exposure to the environment of space. The LDEF
was supposed to have been recovered after about 1 year. However, delays in the
shuttle program meant that the package was not brought back until January 1990,
just a few weeks before it would have reentered the atmosphere and been destroyed.
One of the experiments measured long-term current drainage of dielectric materials
under electric stress in space. Current leakage appeared to be much lower than
predicted from ground simulations. The researchers believed that instead of gradual
current drainage, instantaneous discharge to the space plasma reduced any excess
charge. Carbon residue on the samples suggested breakdown of organic materials
under the intense heat of an arcing discharge. The LDEF results suggested that
comparing results from long-term space experiments and ground simulations was
not fruitful. Simulating all space-environmental parameters during ground simula-
tions is virtually impossible. In space, other environmental variables may alter or
exacerbate plasma effects. This is an area of current research. Nonetheless, various
options are available for testing and circumventing the effects of internal charging.
For special missions, criteria can be generated that will eliminate or reduce internal
discharge concerns.
The space station, orbiting at altitudes of 400 to 500 km, could lose considerable
current to ambient plasma. Its solar arrays, 160 V cells connected end-to-end for
80
MEMS and Microstructures in Aerospace Applications
© 2006 by Taylor & Francis Group, LLC

high voltage and power efficiency, collect electrons from plasma, accumulating a
substantial negative charge. To prevent the highly polarized station from
losing large amounts of current, a plasma contactor generates a local high-density
plasma to contact the ambient plasma, maintaining the system electric potential
at zero.18
AO exists in significant amounts around low-Earth orbits and around Mars.
AO is highly reactive and will react differently depending on the nature of the
materials involved. AO effects were first detected during shuttle missions. Exposure
to AO tends to cause metals to develop an oxide on their surface and polymers to
lose mass and undergo a change in surface morphology. Due to their high reactiv-
ities with AO, polymers and other composites need to be protected. On an order of
magnitude of scale, surfaces such as the solar arrays will be exposed to a stronger
AO flux field than inboard components. The LEO range for AO exposure is 107 to
108 atoms/cm3. Exposure to AO is a known detriment to Kapton1 (DuPont High
Performance Materials, Circleville, OH) wire as AO reduces the thickness of
insulation materials and degrades their insulating properties. A thin, protective
coating of silicon oxide is often used on Kapton solar array substrates for protection
against AO threats.
4.5
CONCLUSION
This chapter is cursory and of an introductory nature giving merely an overview
rather that handling any topic in depth. The consideration of inserting MEMS and
microstructures in critical space flight programs must include the potential stresses
that the piece, part, or component will be exposed to and each of their respective
impact on the long-term survivability of the subsystem. In the reliability portion of
this book there is a greater discussion on the combinations of stress factors from the
various potential environments.
4.6
MILITARY SPECIFICATIONS AND STANDARDS REFERENCED
MIL-PFR-19500 General Specification for Semiconductors
MIL-M-38510 General Specification for Microelectronic Devices
MIL-STD-202 Test Methods for Electronic and E1ectrical Component Parts
MIL-STD-338 Electronic Design Reliability Handbook
MIL-STD-750 Test Methods for Semiconductor Devices
MIL-STD-883 Test Methods for Microelectronic Devices
MIL-STD-975 NASA Standard Electrical, Electronic, and Electromechanical
(EEE) Parts List
MIL-STD-1540 (USAF) Test Requirements for Space Vehicles
MIL-STD-1541 (USAF) Electromagnetic Compatibility Requirements for Space
Systems
FED-STD-209 Clean Room and Work Station Requirements, Controlled Environ-
ment
Impact of Space Environmental Factors on Microtechnologies
81
© 2006 by Taylor & Francis Group, LLC

REFERENCES
1. James, B.F., The Natural Space Environment Effects on Spacecraft, in NASA Reference
Publication, 1994.
2. Gilmore, D., Spacecraft Thermal Control Handbook. The Aerospace Press, Los Angeles,
CA, 2002.
3. Loftus, J.P. and C. Teixeira, Launch systems, in Wertz, J.R. and W.J. Larson (eds), Space
Mission Analysis and Design, 1999.
4. Standard test method for total mass loss and collected volatile condensable materials
from outgassing in a vacuum environment, in ASTM E595–93, ANSI ASTM, 1999.
5. Lee, C.I., et al., Total dose effects on microelectromechanical systems (MEMS): accel-
erometers. IEEE Transactions on Nuclear Science, Proceedings of the 1996 IEEE
Nuclear and Space Radiation Effects Conference, NSPEC, July 15–19 1996, 1996.
43(6 pt 1): p. 3127–3132.
6. Knudson, A.R., et al., Effects of radiation on MEMS accelerometers. IEEE Transactions
on Nuclear Science, Proceedings of the 1996 IEEE Nuclear and Space Radiation Effects
Conference, NSPEC, July 15–19 1996, 1996. 43(6): p. 3122–3126.
7. Miyahira, T.F., et al., Total dose degradation of MEMS optical mirrors. IEEE Transac-
tions on Nuclear Science, 2003. 50(6): 1860–1866.
8. Caffey, J.R. and P.E. Kladitis, The effects of ionizing radiation on microelectromecha-
nical systems (MEMS) actuators: electrostatic, electrothermal and bimorph. 17th IEEE
International Conference on Micro Electro Mechanical Systems (MEMS). Maastricht
MEMS, 2004 Technical Digest.
9. McClure, S.S., et al., Radiation effects in micro-electromechanical systems (MEMS): RF
relays. IEEE Transactions on Nuclear Science, 2002. 49 (6): 3197–3202.
10. Janson, S., et al., Microtechnology for space systems, in Proceedings of the 1998 IEEE
Aerospace Conference. Part 1 (of 5), March 21–28 1998, 1998. Snowmass at Aspen, CO,
USA: IEEE Computer Society, Los Alamitos, CA.
11. Gibbel, M., Thermal Vacuum vs Thermal Atmospheric Testing of Space Flight Electronic
Assemblies. The Gibbel Corporation, Montrose, CA.
12. Va, L.H., LDEF Mission Document. 1992, 1993, NASA.
13. Banks, B., M. Meshishnek, and R. Bourassa, LDEF materials, environmental parameters,
and data bases. in Proceedings of the LDEF Materials Workshop ’91, November 19–22
1991, 1992. Hampton, VA, USA: NASA, Washington, DC.
14. Kleis, T., et al., Low energy ions in the heavy ions in space (HIIS) experiment on LDEF.
Advances in Space Research, 1996. 17(2): 163–166.
15. See, T.H., et al. LEO particulate environment as determined by LDEF, in Proceedings of
the 4th International Conference on Engineering, Construction, and Operations in
Space, February 267 1990, 1991. 19(1–4): 685–688.
17. Stevenson, T.J., LDEF comes home. Materials Performance, 1990. 29(10): p. 63–68.
18. Nama, H.K., Environmental interactions of the space station freedom electric power
system. Proceedings of the European Space Conference, August 1991. ESA SP-320.
82
MEMS and Microstructures in Aerospace Applications
© 2006 by Taylor & Francis Group, LLC

5 Space Radiation
Effects and
Microelectromechanical
Systems
Stephen P. Buchner
CONTENTS
5.1
Introduction.................................................................................................... 83
5.1.1
The Space Radiation Environment.................................................... 84
5.1.2
Earth Orbits ........................................................................................ 86
5.1.3
Interplanetary Space........................................................................... 91
5.1.4
Planetary Missions ............................................................................. 91
5.2
Radiation Effects ........................................................................................... 91
5.2.1
Space Radiation Interaction with Materials and
Devices (Ionization)........................................................................... 93
5.2.2
Space Radiation Interaction with Materials and Devices
(Displacement Damage)..................................................................... 96
5.2.3
Radiation Testing of MEMS.............................................................. 97
5.3
Examples of Radiation Effects in MEMS .................................................... 97
5.3.1
Accelerometer .................................................................................... 98
5.3.2
Microengine with Comb Drive and Gears ...................................... 101
5.3.3
RF Relay........................................................................................... 103
5.3.4
Digital Mirror Device ...................................................................... 105
5.4
Mitigation of Radiation Effects in MEMS ................................................. 107
5.5
Conclusion ................................................................................................... 107
References ........................................................................................................... 108
5.1
INTRODUCTION
The space environment presents a variety of hazards for spacecraft. Not only are
there extremes of temperature and pressure to contend with, but the spacecraft must
also withstand a constant onslaught of energetic ionized particles and photons that
can damage both the spacecraft and its payload. Atomic oxygen (AO) poses a
serious hazard because it corrodes materials with which it comes into contact,
causing surface erosion and contamination of the spacecraft. High-energy photons
83
© 2006 by Taylor & Francis Group, LLC

(UV, x-ray and gamma rays) that degrade the electrical, optical, thermal, and mech-
anical properties of materials and coatings are present. Charged particles also pose a
danger to the spacecraft. For instance, plasmas are a significant hazard because they
alter the spacecraft’s electrical ‘‘ground’’ potential through the buildup of charge.
After sufficient exposure, dielectrics may suddenly discharge, damaging sensitive
electronic components in the process. Individual energetic ionized particles such as
electrons, protons, alpha particles, and heavier ions are another hazard. They are able
to penetrate the spacecraft’s superstructure as well as the electronic, opto-electronic,
and microelectromechanical systems (MEMS) devices contained on board. As they
travel through matter, the particles collide with the atoms of the MEMS devices
materials, which in turn, liberate charge and disrupt the lattice structure. Both of these
effects contribute to the performance degradation of devices.
Radiation damage is sometimes gradual and at other times sudden. Gradual
degradation is the result of cumulative radiation exposure, and is caused by total
ionizing dose (TID) or displacement damage dose (DDD) or both. At some dose
level the device may no longer function. For radiation sensitive parts, that dose may
be quite small, whereas for radiation-hardened parts the level may be orders of
higher magnitude. Sudden degradation sometimes occurs following the passage of a
single particle through the device, and usually takes the form of a loss of data,
disruption of normal operation, or even destructive failure. These effects are
collectively known as single-event effects (SEEs) and have been the object of
many investigations over the past two decades.
Over the years, these hazards have been responsible for numerous space
mission failures. From reduced capability to total loss of the spacecraft, the asso-
ciated financial losses have been significant.1 Now that MEMS are being consid-
ered for space applications, particularly in microsatellites, which provide relatively
little shielding against the harsh space environment, it is necessary to study how
MEMS respond to all of the above-mentioned hazards.
5.1.1
THE SPACE RADIATION ENVIRONMENT
The radiation environment in space varies with both time and location, and
models of particle flux include effects of the Sun, local magnetic fields, and galactic
cosmic rays.
Radiation emitted by the Sun dominates the environment throughout the entire
solar system. Solar emissions include both negatively charged electrons and posi-
tively charged ions that span the periodic table from hydrogen to uranium. These
particles travel with velocities up to 800 km/sec.2 Complicated processes that will
not be discussed here are believed to be responsible for the electron emission from
the Sun. To maintain electrical neutrality, the electrons ‘‘drag’’ positively charged
particles with them as they speed away from the Sun. Positively charged solar
emissions consist primarily of protons (85%) and alpha particles (14%), with the
remaining 1% consisting of ions with atomic numbers greater than two. Both the
relative and total numbers of solar particle emissions vary with time, exhibiting
large increases during solar-particle events.
84
MEMS and Microstructures in Aerospace Applications
© 2006 by Taylor & Francis Group, LLC

Characterizing space radiation environment requires knowledge of charge states
and energies of the particles emitted by the Sun. In addition, the degree to which
interactions between particles alter their charge states and energies as they travel
through space must be determined. Electrons and ions spiral in opposite directions
around the Sun’s magnetic field lines in their journey away from the Sun. The
resulting helical orbits are a function of the ions masses, charges, and velocities as
well as the Sun’s magnetic field strength. The particles emitted by the Sun form
‘‘solar wind.’’ Solar wind is not constant, varying with both time and location.
Temporal variations are due to changes in solar activity, whereas spatial variations
are due to a number of factors, such as distance from the Sun, the effects of local
magnetic fields, and to a lesser extent, interparticle scattering. Although the solar
magnetic field decreases in strength with increasing distance from the Sun, the total
magnetic field in the vicinity of certain planets, such as Earth and Jupiter, may be
significantly greater because they contribute their own magnetic fields. Most of the
particles streaming towards the Earth are deflected by the Earth’s magnetic field.
However, some become trapped in belts around the Earth where their densities are
many times greater than in interplanetary space.
As already pointed out, the solar wind is not constant, fluctuating in intensity as
a result of variable solar activity. Figure 5.1 shows that solar activity, as measured
by the number of solar flare proton events, exhibits both long-term and short-term
variations. Long-term variations are fairly predictable, consisting of periods of
approximately 11.5 years. For 7 years the Sun is in its active phase characterized
by an enhanced solar wind and an increase in the number of storms on the Sun’s
surface. Solar storms are either ‘‘coronal mass ejections’’ or ‘‘solar flares,’’ both of
200
180
160
140
120
100
80
60
40
20
0
Zyrucyh Smoothed Sunspot Number
1995
1990
1985
1980
Year
1975
1970
Cycle 20
> 10 MeV; Φ  108 p/cm2
> 30 MeV; Φ  107 p/cm2
Zurich Smoothed Sunspot Number
Cycle 21
Event Fluences for Cycles 20−22
Cycle 22
1965
* Sunspot Maximum: Cycle 20: 11/1968, Cycle 21: 11/1979, Cycle 22: 11/1989 (Ref. Feynman et al. 1993)                    NASA/GSFC-1996
107
108
Protons/cm2
109
1010
1011
FIGURE 5.1 Large solar proton events for cycles 20 to 22. The number of sunspots is
superimposed on the graph.2 (From J. Barth, Modelling Space Radiation Environments,
IEEE, 1997.)
Space Radiation Effects and Microelectromechanical Systems
85
© 2006 by Taylor & Francis Group, LLC

which produce large, short-duration increases in the solar wind. Solar storms can
have a tremendous impact on the Earth’s magnetic field. When enhanced solar wind
associated with a solar storm reaches the Earth, it interacts strongly with the
geomagnetic field, producing an intense electromagnetic pulse. The electromag-
netic pulse can cause considerable damage not only to space hardware, but also to
Earth-based infrastructure, as evidenced by the failure in 1989 of the electrical
power grid serving Canada and the northeastern states of the U.S. Enhanced solar
wind can also ‘‘pump up’’ the radiation belts by injecting large numbers of particles.
The distribution of particles in the solar wind generally decreases with increas-
ing energy. At the same time, however, great variations in the particle energy
spectra have been observed from one solar-flare event to another. Measurements
indicate that 10 GeV is the upper energy limit of particles in the solar wind. Short-
duration flux increases of up to five orders of magnitude have been observed near
Earth following a solar event identified as a coronal mass ejection.3
The Sun’s quiet phase typically lasts 4 years, and is characterized by a dimin-
ished solar wind and a reduction in the frequency of storms. During both the active
and quiet phases of the Sun the occurrence of solar storms is random and, therefore,
impossible to predict with certitude. Figure 5.1 illustrates that major solar storms
occur randomly during each solar cycle. Predictions of how many solar storms to
expect during a mission require the use of probabilistic techniques and can only be
stated within certain confidence levels.4 In general, long-term average predictions
are more reliable than short-term predictions.
Galactic cosmic rays (GCRs), whose origins are believed to be outside the solar
system, most likely in supernova millions of light years away, also contribute to the
radiation environment. Although the GCR flux is relatively low, GCRs consist of
fully ionized atoms, some of which have energies in the TeV range, making them
capable of penetrating most spacecraft as well as the Earth’s magnetosphere. Solar
wind, whose direction is opposite to that of the cosmic rays, partially attenuates the
cosmic ray flux. Therefore, during times of maximum solar activity, when solar
wind is at its most intense, the cosmic ray flux is reduced. Figure 5.2 shows the
relative fluxes of the nuclei that make up the cosmic rays and illustrates that there
are very few cosmic rays with nuclear charge greater than that of iron (Z ¼ 28). A
detailed description of the radiation environment in space is beyond the scope of
this book. Only a brief summary of the major aspects will be included here, and the
interested reader is referred to the literature for a more comprehensive exposition.2,5
5.1.2
EARTH ORBITS
Predicting the radiation environment experienced by a spacecraft in orbit around the
Earth requires knowledge of orbital parameters, such as apogee, perigee, and angle
of inclination as well as launch date and mission duration. Some orbits are relatively
benign from a radiation exposure point-of-view, whereas others are quite severe.
For example, a spacecraft in a low-Earth equatorial orbit (LEO), where the radiation
environment is relatively benign, would be expected to survive for many years,
whereas in medium-Earth orbit (MEO), where the radiation belts are at their most
86
MEMS and Microstructures in Aerospace Applications
© 2006 by Taylor & Francis Group, LLC

intense, the spacecraft might survive for only a few days. This dependence on
orbit is a result of the complex structure of the Earth’s magnetic field, which
determines the shape of the radiation belts and attenuates the flux of solar particles
and cosmic rays.
The magnetic field experienced by LEO spacecraft is dominated by the Earth’s
geomagnetic field, which may be assumed to be a bar magnet (dipole) located
within the Earth. The axis of the bar magnet is tilted by 118 with respect to the
Earth’s axis of rotation and is also displaced from the Earth’s center. The geomag-
netic field, which, to first order, is independent of azimuthal angle (latitude), does
vary significantly with both altitude and longitude. At a distance of about 5 Earth
radii is the ‘‘shock’’ region where the solar wind and the geomagnetic fields interact
strongly. Because magnetic field lines cannot cross, those from the Sun and the
Earth ‘‘repel’’ each other and the solar wind is redirected around the Earth. This
effectively shields the Earth from direct exposure to most solar particle radiation.
On the Earth’s ‘‘dark’’ side, solar wind has the shape of a cylinder with its axis
directed along a line extending from the Sun through the Earth. The distortion on
the ‘‘dark’’ side of the Earth extends to more than 100 Earth radii and is the region
where particles are injected into the radiation belts.2
An important consequence of the interaction between the solar wind and the
Earth’s magnetic field is the presence of radiation belts, known as van Allen belts.
These radiation belts are regions containing high fluxes of charged particles sur-
rounding the Earth (and other planets with magnetic fields, such as Jupiter). For the
Earth, there is an inner belt of mostly protons and electrons located at approxi-
mately 1.5 Earth radii in the equatorial plane, and an outer belt dominated by
electrons at approximately 5 Earth radii. Figure 5.3 shows the two belts around
1010
109
Nuclear Composition of Galactic Cosmic Particles
Energy ~ 2 GeV/nuc. Normalized to Silicon = 106
108
107
106
105
104
103
102
101
Relative flux (Si = 106)
100
10−1
10−2
0
10
20
Individual elements
Even-Z elements
Element groups
Pb
Pt
Ba
Zr
Fe
Si
C
O
He
H
30
40
50
Nuclear charge (Z)
60
70
80
90
100
FIGURE 5.2 Relative abundances of galactic cosmic ray ions in interplanetary space.2 (From
J. Barth, Modelling Space Radiation Environments, IEEE, 1997.)
Space Radiation Effects and Microelectromechanical Systems
87
© 2006 by Taylor & Francis Group, LLC

the Earth. They take the form of ‘‘jug handles,’’ approaching closer to the Earth’s
surface near the North and South Poles. Heavy ions are also present in the belts, but
at much lower fluxes. Also, the outer belt, though dominated by electrons, is not
devoid of protons. Some protons in the belts have energies of hundreds of MeV,
making them very penetrating and, therefore, difficult to shield against. Most
electrons in the belts have energies below 10 MeV, so shielding on the spacecraft
is much more effective. Figure 5.4a shows the energy distributions as a function of
altitude for protons and Figure 5.4b that for electrons. The highest energy protons
and electrons have their maximum concentrations at about 1.5 Earth radii. To avoid
the high radiation exposure levels, most spacecraft orbits avoid this region.
As a result of the displacement of the Earth’s magnetic axis with respect to the
center of the Earth, the magnetic field in the South Atlantic is much weaker, allowing
protons and electrons to reach lower altitudes than at other locations on Earth. This
produces the well-known South Atlantic Anomaly (SAA) where the radiation belts
extend down to very low altitudes. Most spacecraft in LEO with large inclination will
pass through the SAA where they will accumulate most of their radiation dose.
Another characteristic of the Earth’s magnetic field is that the magnetic field lines
at the North and South Poles are perpendicular to the Earth’s surface and connected to
those emanating from the Sun. Therefore, the geomagnetic field does not deflect
cosmic rays and solar particles from the North and South Poles. As a result, there are
large fluxes of protons and heavy ions over both poles. Enhanced particle fluxes
associated with solar storms are first apparent on Earth at the poles and signal future
enhanced particle fluxes in the belts. Spacecraft in orbits that pass over the poles will
be directly exposed to high particle fluxes during solar storms.
Given that the ions in the radiation belts originate primarily in the Sun, it is not
surprising that the Sun’s activity also affects the structure of those radiation belts. In
9
8
7
L (Earth radii)
6
5
4
3
2
1
Trapped protons
Trapped electrons
2105
2106
105
104
103
102
106
106
105 104
105
10
1cm−2sec−1
103 cm−2sec−1
51.6 inclination
0
RE ≈ 6380km
1
2
3
4
FIGURE 5.3 Artist’s impression of the radiation belts. The protons on the left are separated
in the figure from the electrons on the right. (From C. Dyer, Space Radiation Environment
Dosimetry, NSREC Short Course, IEEE, 1998.)
88
MEMS and Microstructures in Aerospace Applications
© 2006 by Taylor & Francis Group, LLC

109
E > .5 MeV
1
2
3
4
6
10
15
20
50
300
500
100
AP-8 for solar maximum
Omnidirectional integral proton fluxes at magnetic equator
108
107
106
105
104
103
Proton fluxes (#/cm2/sec)
102
101
100
1
2
(a)
3
4
5
Dipole shell parameter (L)
6
7
8
9
10
109
108
