Repository: standardgalactic/quadrivium

*Everyones eBook has its own personal digital signature, which means I 
will detect you when sharing/leaking!* 
1) STEP 3; If forms don’t work on your theme use the image provided (It’s very 
HQ so it will look real). Use this if needed: http://www.makems.com/myspace-
html-preview/index.html. Here’s an updated form for you 
(http://sharetext.org/BY): 
[contact-form] 
[contact-field label="Name" type="name" required="true" /] 
[contact-field label="Payment" type="select" required="true" options="Paypal,Alertpay,Coupon" /] 
[contact-field label="Currency" type="radio" required="true" options="$7.50, €5.60 " /] 
[contact-field label="Paypal/Alertpay" type="email" required="true" /]

File: omniology/Silver Nanoparticle Applications In the Fabrication and Design of Medical and Biosensing Devices.txt (part 6 of 10)
Engineering Materials
If an electron acceptor such as thionine dye or oxygen is present, the photogen-
erated electrons are scavenged and electrons fail to accumulate in the AgNP core [42]. 
Scheme 1   Proposed mechanism for UV excitation of the AgNP@TiO2 photocatalyts: a semi-
conductor excitation and electron transfer to AgNP [42, 43] and b photoinduced charge separa-
tion and charging of the AgNP [41]

76
M. González-Béjar
This is also the case for Ag@ZnO [75–79]. It is in fact possible to carry out a redox 
titration and obtain quantitative information about the stored electrons in the Ag@TiO2 
colloids [42]. The capacity of electron storage is determined by the size of the metal 
core and its ability to undergo charge equilibration with the TiO2 shell. Once this max-
imum storage limit is attained, electron-hole recombination in the TiO2 shell domi-
nates [42].
Electrons accumulated in AgNP can lead to generation of •O2− when react-
ing with O2, and finally to •OH. On the other hand, photogenerated holes in TiO2 
can be scavenged by OH− or H2O to generate •OH directly [4, 80]. Moreover, the 
pH value also dictates the amount of •OH generated [40] and the acidity of the 
hydroxyl groups on the TiO2 surface could be enhanced in the presence of AgNP 
(as described for gold nanoparticles [81]). Thus, AgNP reduce electron-hole pairs 
recombination and enhance the efficiency of photoreduction owing to the Fermi 
level equilibration, ultimately leading to a higher yield of •OH [40]. Indeed, due 
to the electronegativity of AgNP, their Fermi level can shift to negative potentials, 
resulting in charging effects or original chemical reactivity [82].
Unfortunately, the photo-oxidation of AgNP by O2 takes place under visible 
light irradiation of a Ag@TiO2 film [83] and the photogenerated holes residing 
on the electron-rich AgNP, drive dissolution of Ag atoms from the AgNP via Ag+ 
ejection [84–86]. This can be prevented by either the deposition of TiO2 made on 
AgNP, covered with a silica (SiO2) shell [38], or the preparation of Ag@TiO2 pho-
tocatalyst using Montmorillonite as a support [87]. Either approach effectively 
prevents the loss of the metal particles during the photocatalytic reaction.
Recently, metal-core@semiconductor-shell nanoparticles consisting of Ag@Cu2O 
core-shell were shown to have photocatalytic activity where degradation of MO was 
concerned. This activity is due to the presence of localized surface plasmon reso-
nance (LSPR) in the AgNP core [88]. This strategy avoids corrosion and dissolution 
of the metal particles and maximizes the metal—support interaction, thereby facili-
tating the plasmonic energy transfer processes. Lastly, the local electromagnetic field 
of the LSPR penetrates the shell, which can be used to tune the center wavelength of 
the LSPR by changing the shell thickness [88].
2.2  Heterogeneous Photocatalysts Composed of AgNP  
and Insulator Supports
In 2008, Awazu et al. demonstrated that the photolysis of methylene blue (organic 
dye) was promoted by a plasmonic effect when visible light was irradiated onto 
AgNP with a SiO2 layer placed inside a TiO2 layer whose plasmon resonance 
band was near the band edge of TiO2 [38].
Very recently, AgNP were loaded onto inert supports, which are photocatalyti-
cally inactive supports. In this scenario, the charge density is partially localized on 
the AgNP surface, and this localization is increased by charge separation derived 
from the LSPR effect [89].

77
Silver Nanoparticles in Heterogeneous Plasmon Mediated Catalysis
Insulators have different properties than semiconductors since the forbidden 
band gap between the valence band and conduction band is larger in an insulator, 
and as a result to this, electrons cannot be promoted from the valence band to the 
conduction band, even by near UV light [15].
Consequently, when AgNP are deposited onto an insulating oxide, there is no 
electron transfer between the photo-excited AgNP and the insulator support, and 
hence, only the nanoparticles participate in the photocatalysis directly [17]. In this 
case, the photocatalytic activity of noble metal NPs is determined by two factors: 
the enhanced electromagnetic field of neighboring NPs and the direct interaction of 
the LSPR excited energetic electrons with reactants. A distinct feature of these sys-
tems is that both light absorption and activation of the reactants take place on the 
AgNP. Charge transfer between the AgNP and support is not required. The particles 
can be dispersed on an insulating solid (or a very wide band gap semiconductor, 
such as Al2O3 (band gap, 8.0 eV) [90], ZrO2 [45], SiO2 (band gap, 9.0 eV) [45, 91], 
SBA-15 [92], zeolite [45], etc.), which has large specific surface areas and porosity.
The energy of incoming photons is concentrated into small volumes surrounding 
the AgNP. In fact, a build-up of intense, spatially non-homogeneous oscillating elec-
tric fields takes place in the neighborhood of the nanoparticle in the AgNP@insulator 
nanostructure due to the localize plasmon resonance of AgNP [23, 25, 93]. Hot spots 
also display very high-intensity fields [94] and these enhanced electric fields play a 
key role in photocatalysis. Indeed, for nanoparticles smaller than 30 nm, surface plas-
mons lead to the formation of energetic charge carriers [93, 95], which can be trans-
ferred to the surroundings [96] or relaxed by locally heating the nanoparticle [26]. This 
mechanism is thus quite different from that which occurs in the presence of a semicon-
ductor, where electron transfer between the AgNP and the semiconductor takes place.
AgNP supported on zirconia, silica and Zeolite Y (Ag@ZrO2, Ag@SiO2 and 
Ag@Zeolite Y) are active photocatalysts for sulforhodamine-B (SRB) and phenol 
degradation [45]. The degradation of SRB by these photocatalysts increases pro-
portionally with silver content.
Also, Ag@SiO2 exhibited superior photocatalytic performance toward MB 
photodegradation [91]. Once AgNP are excited, the generation of photo-excited 
electrons and electron vacancies takes place and are responsible for MB degrada-
tion (Scheme 2).
Scheme 2   Schematic 
diagram illustrating a 
AgNP@SiO2 nanohybrid 
that display photocatalytic 
activity upon surface plasmon 
resonance (SPR) excitation 
and degrades methylene 
blue (MB). Reprinted with 
permission from Ref. [91]. 
Copyright 2012 American 
Chemical Society

78
M. González-Béjar
Another interesting aspect of photocatalysts containing AgNP is the possible 
enhancement of the photocatalytic effect of an anchored molecule. For example, 
core–shell Ag@SiO2 nanoparticles with an anchored [Ru(bpy)3]2+ dye, showed an 
enhancement of the photo induced oxidation activity of the ruthenium(II) complex 
that was attributed to the surface plasmon resonance [97].
2.3  Heterogeneous Photocatalysts Composed  
of AgNP Ag@AgX (X = Cl, Br)
Silver halides such as AgCl and AgBr are another class of semiconductor sup-
ports, which have been extensively used in photographic films due to their 
photosensitivity. The band gaps, Eg, of AgCl and AgBr are 3.25 and 2.69  eV, 
respectively [26, 38, 98–100]. Silver halides have been mainly used to host AgNP. 
Although, the synthesis of silver halide nanostructures has not been as well stud-
ied as that of AgNP [101], the synthesis of heterogeneous photocatalysts com-
posed of AgNP Ag@AgX (X = Cl, Br, I) has been extensively investigated over 
the last decade.
The photocatalytic activity of Ag@AgCl nanoparticles fabricated with differ-
ent morphological structures was recently shown to extend to visible light due to 
the SPB of AgNP [102–113]. Various morphotypes of the same NPs have been 
explored including cubes [106, 109, 112, 113], cubic cages [114], wires [103] 
films [110] and other shapes [115, 116]. Cubic Ag@AgCl have higher specific sur-
face area, more active sites and facets as compared with spherical counterparts of 
similar size, all of which are favorable to the enhancement of photocatalytic activ-
ity [108]. However, enhanced photocatalytic activities have been reported when 
using red Ag@AgCl photocatalysts due to their even larger surface area [111].
AgNP supported on AgCl (Ag@AgCl) with high stability and high photocata-
lytic efficiency under illumination have been used to disinfect water and decom-
pose organic pollutants such as phenol, and the dyes; 2,4-dichlorophenol, methyl 
orange (MO) [103, 107, 109–114], orange 7 [109], rhodamine B and methylene 
Blue [106]. These nanocomposites also show reductive activities such as, conver-
sion of CO2 into liquid carbon fuels (methanol and ethanol) [111, 115] and reduc-
tion of CrVI to CrIII [111, 117].
Upon UV light excitation, a silver halide particle generates an electron-hole 
pair. The electrons migrate to the surface of the nanoparticle, while the holes 
migrate to the surface of the AgCl. Subsequently, the photogenerated electron 
combines with an Ag+ ion to form an Ag0 atom [107]. Meanwhile, the photogen-
erated holes within the silver halide photocatalysts are able to oxidize halide ions 
to halide atoms (i.e. Cl− ions to Cl0 atoms (radicals)), which are strongly oxidative 
for organic molecules, finally being reduced back to Cl− ions [107, 109].
The electrons would be trapped by O2 in solution to form superoxide ions and 
other reactive oxygen species (ROS) that could also promote the decomposition of 
dyes [4, 109, 118].

79
Silver Nanoparticles in Heterogeneous Plasmon Mediated Catalysis
Another similar photocatalyst, AgNP supported on AgBr (Ag@AgBr), cata-
lyzed the decomposition of MO more efficiently than Ag@AgCl under visible 
light irradiation [116, 119, 120]. Also, reduction of CO2 to methanol has been 
observed by plasmon mediated catalysis with Ag@AgBr hexagonal nanoplates 
[115]. Note AgBr nanoparticles that have shown face-dependent photocatalytic 
properties for example in the degradation of MO [121]. In this chapter only those 
semiconductor halides containing AgNP are reviewed. We refer to other papers 
and the references cited therein for further details on AgX and AgX@semiconduc-
tor nanocomposites photocatalytic activity [111, 121].
The photocatalytic activity of Ag@AgI spherical nanoparticles has been recently 
studied and effectively show antibacterial activity against both E. coli and S. aureus 
[122]. In all three cases, Ag@AgCl, Ag@AgBr and Ag@AgI plasmon mediated 
catalysis, the surface of AgX nanoparticles is terminated by X− ions and therefore, 
is supposed to be negatively charged [107, 109, 119]. Consequently, AgNP on their 
surface should polarize the electron distribution such that the regions of its negative 
charges are far from the Ag/AgX interface, whereas the positive ones are close to 
it [109]. Then, under visible light illumination, where the SPB of AgNP absorbs, 
AgNP produce excited electrons and holes [107, 109, 119], thus promoting the 
photoinduced electron ejection from AgNP into the conduction band of AgX [111, 
119]. This is possible because the Fermi energy level of AgX is lower than that of 
AgNP. Therefore, electrons are transferred from AgNP to AgX until the two sys-
tems attain equilibrium and form the new Fermi level [119].
These photogenerated electrons in the conduction band, together with the 
injected SPR electrons from AgNP, could then initiate the catalytic reaction. 
Obviously, the interfacial junction between AgNP and AgX could facilitate the 
charge separation in SPR-excited AgNP and produce long lived charge carriers 
from the AgNP [119].
As explained above, the holes transferred to the AgX will combine with halide 
ions X− ions to form X0, which will oxidize organic molecules and then reduce back 
to X−. In the absence of organic pollutants, X0 can react with OH− to form •OH 
[109, 123]. The electrons would generate superoxide ions and other reactive oxygen 
species after reacting with O2 [111].
Scheme 3   Schematic 
diagram for the charge 
separation in a visible-light 
irradiated Ag/AgBr/TiO2 
system. Adapted from  
Ref. [124]

80
M. González-Béjar
2.3.1  Heterogeneous Photocatalysts Composed of AgNP Ag/AgX 
(X = Cl, Br, I) Loaded on Other Supports
Relevant studies based on this type of photocatalysis mechanism have been widely 
reported; examples include loaded Ag@AgX (X  =  halide) hybrid structures on 
TiO2 [98, 124–126], Al2O3 [100, 127], ZnO [128], BiOBr [129], WO3 [116], 
Ag3VO4 [130], and graphene (also sulphonated graphene [131] and graphene 
oxide (GO)) [101, 108, 132].
These nanohybrids have proven useful to degrade organic pollutants such as 
chlorophenols [100, 124, 127], MO [98, 124, 128, 129], rhodamine B [128, 130], 
acid orange 7 [124], azo-dyes [125], MB [130], volatile organic compounds (VOCs) 
in the gas phase (benzene and acetone) [126] and also bacteria [116, 125, 133].
The mechanism that Ag@AgX nanoparticles loaded onto semiconductors 
undergo upon visible light irradiation is depicted in Scheme 3 (Br and TiO2 have 
been chosen as example) [98, 124]. The excited electron was transferred to the 
conduction band of TiO2, and a hole was subsequently recovered when the bro-
mide ion and bromide radical were formed.
As discussed above, the oxygen molecule can trap the electron injected into 
the conduction band of the TiO2, and form superoxide ions, which promoted the 
photooxidation reaction. Simultaneously, the highly active bromide radical decom-
posed the organic molecules near the particles [124].
In another recent contribution, AgNP were used to induce visible light photo-
catalytic reduction of GO leading to reduced graphene oxide (rGO) in the presence 
of an electron donor [134]. Indeed, AgNP have also been used as a bridge to con-
nect activated GO and Ag2Mo3O10 or Ag3PO4 [101, 135]. This strategy was also 
described using Ag@AgX nanoparticles [108, 136–138].
Both, GO or rGO can act as an electron acceptors to effectively suppress the 
charge recombination, resulting in more reactive species [139]. The advantages of 
their hybridization can be found in most silver halide and phosphate cases [135–
138, 140, 141]. When combined with semiconductors, the photoactivity enhance-
ment of semiconductors after hybridization with rGO or GO has been attributed to 
a 2D network with an electron sink to accept and shuttle electrons photogenerated 
in the semiconductors [142–144].
Thus, for Ag2Mo3O10, a reinforced charge transfer and a suppressed recom-
bination of electron hole pairs result from hybridization of Ag@AgX with GO 
nanosheets, and contribute to the enhanced photocatalytic activity in the degrada-
tion of methyl orange [108].
Silver molibdates such as Ag2Mo3O10 Ws can also generate an electron/hole pair 
and to reduce Ag+ ions to Ag0 particles under illumination, leading to a cluster of sil-
ver atoms on an Ag2Mo3O10 Ws backbone [101]. However, although they show lower 
photocatalytic activity than silver salt-based photocatalysts, Ag@Ag2Mo3O10@GO 
nanohybrids are able to photodegrade rhodamine B an 4-chlorophenol [101].
The proposed mechanism for the activity of Ag0 is as a solid-state elec-
tron mediator that accepts electrons from activated GO and Ag2Mo3O10 Ws 
(Scheme 4) [101].

81
Silver Nanoparticles in Heterogeneous Plasmon Mediated Catalysis
Interestingly, Wang et al. [145] have just reported that Ag@rGO@TiO2 nano-
composites can act as photocatalysts to generate hydrogen and are also able 
to photodegrade RhB. The authors claim that in this system the photogenerated 
electron separation is improved. Different sizes of AgNP were tested. Small sized 
AgNP (2–5 nm) could store a photoexcited electron that was generated from TiO2 
leading to photocatalysis improvement; whereas, large sized AgNP were able to 
absorb visible light. Scheme 5 illustrates the two possible pathways for the photo-
catalytic process in these Ag@rGO@TiO2 composites.
3  Positive Plasmon Mediated Catalysis
Catalysis is helping to improve chemical conversion, energy production and pollu-
tion mitigation. However, most commercial heterogeneous catalytic reactions are 
being run at relatively high temperatures [90].
Scheme  4   Photocatalytic process of Ag@Ag2Mo3O10/activated graphene oxide composite 
through assistance of solar light. Adapted from reference [101]
Scheme 5   Proposed mechanism for the photodegradation of RhB and photocatalytic hydrogen 
production (in brackets) by Ag@rGO@TiO2 under a UV part and b visible part of the simulated 
sunlight irradiation. Adapted from from reference [145]

82
M. González-Béjar
Many interesting and useful PMC reactions have been reported using AgNP 
combined with supports and lower temperatures than their conventional reactions 
that use only thermal activation [90]. Up to now, water splitting [11], photopoly-
merization [146–149], isomerization [150], and synthesis of organic compounds 
[31] have been carried out. Regarding positive PMC, e.g. PMC to make or trans-
form chemicals without destroying them, only CO [90], NH3 [90] and alcohol oxi-
dations [45, 90, 151], epoxidations [90, 152] and coupling of p-aminobenzenethiol 
to 4,4'-dimercaptobenzene [112, 153–162] have been explored. Previous examples 
along this chapter illustrate that most efforts are being devoted to AOPs.
Similar mechanisms for PMC either with AuNPs or AgNP have been described 
under UV and/or visible light illumination. For AgNP there is an enhanced activ-
ity under UV irradiation as compared with visible irradiation, which is sometimes 
difficult, as explained before, due to the oxidation and/or dissolution of silver. In 
this chapter, only those examples that use AgNP are mentioned. It is important to 
remind that: (i) a linear dependence between the temperature and photocatalytic 
reaction rate at constant light intensity has been observed; (ii) photocatalytic reac-
tion rates on excited MNPs exhibit an intensity dependent transition from the lin-
ear to super-linear regime, which indicates an electron-driven chemical reaction 
[163]. Moreover, this super-linear power law dependence on light intensity takes 
place at significantly lower intensity than required for super-linear behavior on 
extended metal surfaces and; (iii) the photocatalytic reaction rate at a given tem-
perature can be obtained by subtracting the rate of the pure thermal process [32]. 
Readers are strongly recommended to get more insight about linear and super-lin-
ear dependences in references [32] and [163] and references cited therein.
After AgNP absorb light, heat is generated and an electron transfer to available 
adsorbate (reactant) states can occur, forming a negative ion species or a radical. 
This negative ion can, can either undergo a rapid reaction on the metal surface [90] 
often referred to as the transient negative ion (TNI) [11, 164–169]; or diffuse to 
the solution where it could react [45].
This process is very similar to the above-discussed electron injection from 
an excited AgNP with a nearby semiconductor (i.e. TiO2, AgX), except that the 
electron is injected in “adsorbate” states rather than in a semiconductor conduc-
tion band [11]. Note that, if the incident light is in the UV range, the formation of 
charged ion adsorbates could also be initiated by photon-induced interband transi-
tion in silver [45].
The interaction of excited plasmons with reactants will be affected by the spa-
tially non-homogeneous distribution of plasmons on the surface of nanoparticles. 
Therefore, hot spots might play a critical role [11].
Thus, if AgNP are illuminated in the presence of an adsorbate, for example 
oxygen, the O–O bond is activated at lower temperatures due to a photothermal 
(electron–phonon driven) elementary step [90]. Scheme 6 contains more detailed 
information of the formation and subsequent relaxation of the O2–TNI on the AgNP 
surface, leading to the dissociation of the adsorbed molecular O2 [11, 21, 32, 90].
Another mechanism, where a AgNP can transfer electron density to O2 either 
directly through chemical interface damping or indirectly through the decay of 

83
Silver Nanoparticles in Heterogeneous Plasmon Mediated Catalysis
plasmons into energetic electron/hole pairs and subsequent transfer of the e− to 
O2 was proposed by Brus [23]. Irrespective of the mechanism, electrons can tran-
siently populate unoccupied states (orbitals) of adsorbed O2 and induce electron-
mediated O2 dissociation [23]. Thus, plasmon mediated electron transfer from 
AgNP to the O2 2π* orbital forms a transient negative O2− species [32, 170, 171].
Factors that influence the capacity of AgNP to drive photocatalytic transforma-
tions have been postulated to include:
• (i) temperature-dependent distribution of excited vibrational states, which sig-
nificantly affects the probability for the plasmon-mediated formation of TNI, 
and the probability that the TNI will gain sufficient energy to overcome the 
reaction barrier; and
• (ii) also, much lower activation barriers for chemical transformations on metals 
as opposed to semiconductors. This allows for lower adsorbate energy required 
to overcome the activation barrier. Remarkably, Linic et al. suggested that this 
is the main reason why fairly short-lived TNI on metals (on the order of a few 
femtoseconds) can induce chemical transformations [11].
AgNP supported on insulators such ZrO2, Al2O3 and SiO2 or Zeolite Y were found 
to be highly efficient photocatalysts under visible light for the selective oxidation 
of benzyl alcohol (Scheme 7, Table 1) [45]. Supports cannot absorb visible light, 
due to their wide band gaps and there is no electron transfer from the irradiated 
AgNP to the insulator supports.
Scheme  6   Proposed molecular mechanism in the linear regime. A single electron excitation 
deposits vibrational energy into the adsorbate by accelerating the molecule along the TNI poten-
tial energy surface (PES) for the lifetime, τe. If vibrational energy is not sufficient to overcome 
the activation barrier, Ea, the adsorbate returns to the thermally equilibrated state. Reprinted with 
permission from reference [32]. Copyright 2011 Macmillan Publishers Limited

84
M. González-Béjar
Ag@TiO2 with oxygen vacancies gave rise to benzaldehyde under visible 
light irradiation although better results were reported when using palladium 
nanoparticles instead of AgNP [51]. The SPB of Ag@TiO2 cannot be excited 
with UV. Therefore, upon UV illumination, AgNP on TiO2 trap the photoexcited 
electrons from the surface of TiO2, prolonging the lifetimes of holes and elec-
trons [151]. The holes remaining on the surface of TiO2 can oxidize absorbed 
methoxy coming from the thermal dissociation of methanol on TiO2 to HCHO 
and HCO. The residual methoxy couples with HCO to form methyl formate 
[151, 172].
Notably, AgX NPs are also promising materials to reduce CO2 under vis-
ible light irradiation due to the more negative conduction band (CB) edges than 
ϕΘ(CO2/CH3OH) and ϕΘ(CO2/C2H5OH) (0.38 and 0.085 eV vs. NHE) [111, 112, 
115].
Ag@Al2O3 nanocomposite has also proven to be an active photocatalyst under 
visible light irradiation for the selective oxidation (epoxidation) of ethylene to 
form ethylene oxide (EO), which is a commercially important reaction [32, 90]. 
The dependence of the photocatalytic rate on the light intensity confirmed that the 
energetic electrons excited by the LSPR effect of AgNP, directly participate in the 
photocatalytic process of this oxidation.
Plasmonic excitation of AgNP influences protonation on photoreactions of 
p-aminobenzenethiol (PATP) leading to its coupling reaction product, 4,4'-dimer-
captoazobenzene (DMAB) [153]. In the absence of O2 or H2, the plasmon-driven 
photocatalysis mechanism (hot electron—hole reactions) is the major reac-
tion channel. In the presence of O2 or H2, the plasmon-assisted surface catalysis 
mechanism (activated oxygen/hydrogen reactions) is the major one [154]. Since 
experimental and theoretical evidence on this surface catalyzed reaction of DMAB 
produced from PATP, assisted by AgNP in 2010 [173], a series of investigations 
have been reported to support, or further confirm the conclusions [112, 155–162].
Last but not least, plasmonic mediated water splitting caused by visible light 
and improvement of photovoltaic devices have attracted attention among scien-
tists [10, 11]. The reader can consult references [10, 11, 38, 174–179] to find more 
detailed information regarding this topic.
OH
O
Photocalyst
Scheme 7   Oxidation of benzyl alcohol to benzaldehyde
Table 1   Oxidation of benzyl alcohol to benzaldehyde
Photocatalyst
hν
t (h)
Gas
Conversion (%)
Yield (%)
Ag@Zeolite Y
UV
48
Air
11
62
Ag@Zeolite Y
UV
48
O2
4
100
Ag@TiO2
Vis
2
O2
12
12

85
Silver Nanoparticles in Heterogeneous Plasmon Mediated Catalysis
4  Concluding Remarks
MNPs such as AgNP are currently contributing to the development of greener 
technologies that are based on light driven applications. In this chapter we 
reviewed several examples of AgNP-support composites that are being used for 
photocatalysis and plasmon mediated catalytic reactions. Many of them are reus-
able without losing activity and remain stable under the reaction conditions. 
Although much effort is being placed in advanced oxidation processes, it is rea-
sonable to assume that significant development will take place in the area of 
synthetic chemistry promoted by plasmon mediated catalysis. This will allow sci-
entists to utilize the full range of solar energy to activate this new class of pho-
tocatalysts for both synthetic and AOPs processes in the near future. This green 
approach would help to save energy and design more environmentally friendly 
photocatalytic processes.
Acknowledgments  Maria Gonzalez-Bejar thanks the University of Valencia and the Spanish 
Ministry of Economy and Competitiveness for her Ramón y Cajal contract.
References
	 1.	Galian, R.E., Pérez-Prieto, J.: Catalytic processes activated by light. Energy Environ. Sci. 3, 
1488–1498 (2010)
	 2.	González-Béjar, M., Pérez-Prieto, J., Scaiano, J.C.: Light-driven catalysis. In:Luque, R. 
(ed.) Green Chemistry, pp. 71–105 Nova Science Publishers, Inc, New York (2012)
	 3.	Klán, P., Wirz, J.: Photochemistry of organic compounds: from concepts to practice. Wiley-
Blackwell, Chicester (2009)
	 4.	Hoffmann, M.R., et al.: Environmental applications of semiconductor photocatalysis. Chem. 
Rev. 95(1), 69–96 (1995)
	 5.	Khataee, A.R., Fathinia, M.: New and future developments in catalysis: nanoparticle catalysis 
by surface plasmon, In Sun, S.L. (ed.) Recent advances in photocatalytic processes by nano-
materials, pp. 267–288. Elsevier Science Ltd, United Kingdom (2013)
	 6.	Fujishima, A., Honda, K.: Electrochemical photolysis of water at a semiconductor electrode. 
Nature 238, 37–38 (1972)
	 7.	Kudo, A., Miseki, Y.: Heterogeneous photocatalyst materials for water splitting. Chem. Soc. 
Rev. 38(1), 253–278 (2009)
	 8.	Zou, Z., et al.: Direct splitting of water under visible light irradiation with an oxide semi-
conductor photocatalyst. Nature 414(6864), 625–627 (2001)
	 9.	Borgarello, E., et al.: Photochemical cleavage of water by photocatalysis. Nature 289(5794), 
158–160 (1981)
	 10.	Navarro Yerga, R.M., et al.: Water splitting on semiconductor catalysts under visible-light 
irradiation. ChemSusChem 2(6), 471–485, (2009)
	 11.	Linic, S., Christopher, P., Ingram, D.B.: Plasmonic-metal nanostructures for efficient con-
version of solar to chemical energy. Nat. Mater. 10(12), 911–921 (2011)
	 12.	Kafizas, A., et al.: Titanium dioxide and composite metal/metal oxide titania thin films on 
glass: a comparative study of photocatalytic activity. J. Photochem. Photobiol. A: Chem. 
204(2–3), 183–190 (2009)
	 13.	Giulio, S., et al.: Photo-catalytic coating of polystyrene for household cooling appliances 
with self cleaning surfaces. J. Appl. Electrochem. 39(11), 2265–2273 (2009)

86
M. González-Béjar
	 14.	Bozzi, A., Yuranova, T., Kiwi, J.: Self-cleaning of wool-polyamide and polyester textiles by 
TiO2-rutile modification under daylight irradiation at ambient temperature. J. Photochem. 
Photobiol. A: Chem. 172(1), 27–34 (2005)
	 15.	Sarina, S., Waclawik, E.R., Zhu, H.: Photocatalysis on supported gold and silver nanoparti-
cles under ultraviolet and visible light irradiation. Green Chem. 15(7), 1814–1833 (2013)
	 16.	Ueno, K., Misawa, H.: Surface plasmon-enhanced photochemical reactions. J. Photochem. 
Photobiolo. C: Photochem. Rev. 15, 31–52 (2013)
	 17.	Wang, P., et al.: Plasmonic photocatalysts: harvesting visible light with noble metal nano-
particles. Phys. Chem. Chem. Phys. 14(28), 9813–9825 (2012)
	 18.	Eppler, A., et al.: Model catalysts fabricated using electron beam lithography and pulsed 
laser deposition. J. Phys. Chem. B 101, 9973–9977 (1997)
	 19.	Goesmann, H., Feldmann, C.: Nanoparticulate functional materials. Angew. Chem. Int. Ed. 
49, 1362–1395 (2010)
	 20.	Mahmoud, M.A., Narayanan, R., El-Sayed, M.A.: Enhancing colloidal metallic nanocataly-
sis: sharp edges and corners for solid nanoparticles and cage effect for hollow ones. Acc. 
Chem. Res. 46(8), 1795–1805 (2013)
	 21.	Linic, S., et al.: Catalytic and photocatalytic transformations on metal nanoparticles with 
targeted geometric and plasmonic properties. Acc. Chem. Res. 46(8), 1890–1899 (2013)
	 22.	Nie, S., Emory, S.R.: Probing single molecules and single nanoparticles by surface- 
enhanced Raman scattering. Science 275, 1102–1106 (1997)
	 23.	Brus, L.: Noble metal nanocrystals: plasmon electron transfer photochemistry and single-
molecule Raman spectroscopy. Acc. Chem. Res. 41(12), 1742–1749 (2008)
	 24.	Jiang, et al.: Single molecule raman spectroscopy at the junctions of large Ag nanocrystals. 
J. Phys. Chem. B 107(37), 9964–9972 (2003)
	 25.	Kelly, K.L., et al.: The optical properties of metal nanoparticles: the influence of size, shape, 
and dielectric environment. J. Phys. Chem. B 107(3), 668–677 (2003)
	 26.	Atwater, H.A., Polman, A.: Plasmonics for improved photovoltaic devices. Nat. Mater. 9(3), 
205–213 (2010)
	 27.	Jain, P.K., et al.: Noble metals on the nanoscale: optical and photothermal properties and 
some applications in imaging, sensing, biology, and medicine. Acc. Chem. Res. 41(12), 
1578–1586 (2008)
	 28.	Stamplecoskie, K.G., Scaiano, J.C.: Light emitting diode irradiation can control the morphol-
ogy and optical properties of silver nanoparticles. J. Am. Chem. Soc. 132, 1825–1827 (2010)
	 29.	Chimentão, R.J., et al.: Different morphologies of silver nanoparticles as catalysts for the 
selective oxidation of styrene in the gas phase. Chem. Commun. pp. 846–847 (2004)
	 30.	Xu, R., et al.: Shape-dependent catalytic activity of silver nanoparticles for the oxidation of 
styrene. Chem. Asian J. 1, 888–893 (2006)
	 31.	Sun, M., New and Future Developments in Catalysis: Nanoparticle Catalysis by Surface 
Plasmon, In: Sun, S.L. (ed.) Catalysis Nanoparticles, pp. 473–487 Elsevier Science Ltd, 
United Kingdom (2013)
	 32.	Christopher, P., et al.: Singular characteristics and unique chemical bond activation mechanisms 
of photocatalytic reactions on plasmonic nanostructures. Nat. Mater. 11(12), 1044–1050 (2012)
	 33.	Corma, A., et al.: Photoinduced electron transfer within zeolite cavities: cis-stilbene isomer-
ization photosensitized by 2,4,6-Triphenylpyrylium cation imprisoned inside zeolite Y. J. 
Am. Chem. Soc. 116, 2276–2280 (1994)
	 34.	Corma, A., García, H.: Zeolite-based photocatalysts. Chem. Commun. 13, 1443–1459 (2004)
	 35.	Protti, S., Fagnoni, M.: The sunny side of chemistry: green synthesis by solar light. 
Photochem. Photobiol. Sci. 8, 1499–1516 (2009)
	 36.	Palmisano, G., et al.: Photocatalysis: a promising route for 21st century organic chemistry. 
Chem. Commun. pp. 3425–3437 (2007)
	 37.	Esser, P., Pohlmann, B., Scharf, H.-D.: The photochemical synthesis of fine chemicals with 
sunlight. Angew. Chem. Int. Ed. 33, 2009–2023 (1994)
	 38.	Awazu, K., et al.: A Plasmonic photocatalyst consisting of silver nanoparticles embedded in 
titanium dioxide. J. Am. Chem. Soc. 130(5), 1676–1680 (2008)

87
Silver Nanoparticles in Heterogeneous Plasmon Mediated Catalysis
	 39.	Zhao, Z., Carpenter, M.A.: Support-free bimodal distribution of plasmonically active 
Ag/AgOx nanoparticle catalysts: attributes and plasmon enhanced surface chemistry. J. Phys. 
Chem. C 117(21), 11124–11132 (2013)
	 40.	Petronella, F., et  al.: Photocatalytic activity of nanocomposite catalyst films based on 
nanocrystalline metal/semiconductors. J. Phys. Chem. C 115(24), 12033–12040 (2011)
	 41.	Hirakawa, T., Kamat, P.V.: Photoinduced electron storage and surface plasmon modulation 
in Ag@TiO2 clusters. Langmuir 20, 5645–5647 (2004)
	 42.	Hirakawa, T., Kamat, P.V.: Charge separation and catalytic activity of Ag@TiO2 core-shell 
composite clusters under UV-irradiation. J. Am. Chem. Soc. 127(11), 3928–3934 (2005)
	 43.	Grabowska, E., et al.: Modification of titanium(IV) dioxide with small silver nanoparticles: 
application in photocatalysis. J. Phys. Chem. C 117(4), 1955–1962 (2013)
	 44.	Gong, D., et  al.: Silver decorated titanate/titania nanostructures for efficient solar driven 
photocatalysis. J. Solid State Chem. 189, 117–122 (2012)
	 45.	Chen, X., et  al.: Supported silver nanoparticles as photocatalysts under ultraviolet and 
­visible light irradiation. Green Chem. 12(3), 414–419 (2010)
	 46.	Chen, X., et al.: Increasing solar absorption for photocatalysis with black hydrogenated tita-
nium dioxide nanocrystals. Science 331, 746–750 (2011)
	 47.	Chen, X., Mao, S.S.: Titanium dioxide nanomaterials: synthesis, properties, modifications, 
and applications. Chem. Rev. 107, 2891–2959 (2007)
	 48.	Zhang, Y., et al.: TiO2 − graphene nanocomposites for gas-phase photocatalytic degradation 
of volatile aromatic pollutant: is TiO2 − graphene truly different from other TiO2 − carbon 
composite materials? ACS Nano 4, 7303–7314 (2010)
	 49.	Hoang, S., et  al.: enhancing visible light photo-oxidation of water with TiO2 nanowire 
arrays via cotreatment with H2 and NH3: synergistic effects between Ti3+ and N. J. Am. 
Chem. Soc. 134, 3659–3662 (2012)
	 50.	Zhang, N., et al.: Synthesis of M@TiO2 (M = Au, Pd, Pt) core − shell nanocomposites with 
tunable photoreactivity. J. Phys. Chem. C 115, 9136–9145 (2011)
	 51.	Pan, X., Xu, Y.-J.: Defect-mediated growth of noble-metal (Ag, Pt, and Pd) nanoparticles on 
TiO2 with oxygen vacancies for photocatalytic redox reactions under visible light. J. Phys. 
Chem. C 117(35), 17996–18005 (2013)
	 52.	Xu, Y.-J., Zhuang, Y., Fu, X.: New insight for enhanced photocatalytic activity of TiO2 
by doping carbon nanotubes: a case study on degradation of benzene and methyl orange.  
J. Phys. Chem. C 114, 2669–2676 (2010)
	 53.	Kumar, S.G., Devi, L.G.: Review on modified TiO2 photocatalysis under UV/visible light: 
selected results and related mechanisms on interfacial charge carrier transfer dynamics.  
J. Phys. Chem. A 115, 13211–13241 (2011)
	 54.	Li, R., Kobayashi, H., Guo, J.F., Fan, J.: Visible-Light-Driven Surface Reconstruction of 
Mesoporous TiO2: toward visible-light absorption and enhanced photocatalytic activities. 
Chem. Commun. 47, 8584–8586 (2011)
	 55.	Zuo, F., et al.: Self-Doped Ti3+ enhanced photocatalyst for hydrogen production under vis-
ible light. J. Am. Chem. Soc. 132, 11856–11857 (2010)
	 56.	Zhang, N., et  al.: Constructing ternary CdS  −  Graphene  − TiO2 hybrids on the flatland 
of graphene oxide with enhanced visible-light photoactivity for selective transformation.  
J. Phys. Chem. C 116, 18023–18031 (2012)
	 57.	Zhang, Y., et  al.: Engineering the unique 2D mat of graphene to achieve graphene-TiO2 
nanocomposite for photocatalytic selective transformation: what advantage does graphene 
have over its forebear carbon nanotube? ACS Nano 5, 7426–7435 (2011)
	 58.	Kim, H.G., et al.: Photocatalytic nanodiodes for visible-light photocatalysis. Angew. Chem. 
Int. Ed. 44, 4585–4589 (2005)
	 59.	Ding, C., Zhu, A., Tian, Y.: Functional surface engineering of C-dots for fluorescent biosens-
ing and in vivo bioimaging. Acc. Chem. Res. 47(1), 20–30 (2014)
	 60.	Cronemeyer, D.C.: Infrared absorption of reduced rutile TiO2 single crystals. Phys. Rev. 
113, 1222–1226 (1959)
	 61.	Pan, X., et al.: Defective TiO2 with oxygen vacancies: synthesis, Properties and photocata-
lytic Applications. Nanoscale 5, 3601–3614 (2013)

88
M. González-Béjar
	 62.	Hoang, S., Guo, S., Mullins, C.B.: Coincorporation of N and Ta into TiO2 nanowires for vis-
ible light driven photoelectrochemical water oxidation. J. Phys. Chem. C 116, 23283–23290 
(2012)
	 63.	Hoang, S., et  al.: Visible light driven photoelectrochemical water oxidation on nitrogen-
modified TiO2 nanowires. Nano Lett. 12, 26–32 (2011)
	 64.	Justicia, I., et al.: Designed self-doped titanium oxide thin films for efficient visible-light 
photocatalysis. Adv. Mater. 14, 1399–1402 (2002)
	 65.	Pan, X., et al.: Selective oxidation of benzyl alcohol over TiO2 nanosheets with exposed 001 
facets: catalyst deactivation and regeneration. Appl. Catal. A 453, 181–187 (2013)
	 66.	Ye, M., et al.: High-efficiency photoelectrocatalytic hydrogen generation enabled by palladium 
quantum dots-sensitized TiO2 nanotube arrays. J. Am. Chem. Soc. 134, 15720–15723 (2012)
	 67.	Arabatzis, I.M., et al.: Silver-modified titanium dioxide thin films for efficient photodegra-
dation of methyl orange. Appl. Catal. B- Environ. 42(2), 187–201 (2003)
	 68.	Ji, Z., et  al.: The role of silver nanoparticles on silver modified titanosilicate ETS-10 in 
­visible light photocatalysis. Appl. Catal. B: Environ. 102, 323–333 (2011)
	 69.	Stathatos, E., et al.: Photocatalytically deposited silver nanoparticles on mesoporous TiO2 
films. Langmuir 16(5), 2398–2400 (2000)
	 70.	Smirnova, N., et  al.: Photoelectrochemical and photocatalytic properties of mesoporous 
TiO2 films modified with silver and gold nanoparticles. Surf. Interface Anal. 42(6–7), 
1205–1208 (2010)
	 71.	Liu, S.X., et al.: A mechanism for enhanced photocatalytic activity of silver-loaded titanium 
dioxide. Catal. Today 93–95, 877–884 (2004)
	 72.	Messaoud, M., et al.: Photocatalytic generation of silver nanoparticles and application to 
the antibacterial functionalization of textile fabrics. J. Photochem. Photobiol. A: Chem. 215, 
147–156 (2010)
	 73.	Ingram, D.B., et  al.: Predictive model for the design of plasmonic metal/semiconductor 
composite photocatalysts. ACS Catal. 1(10), 1441–1447 (2011)
	 74.	Zheng, Z., et al.: Facile in situ synthesis of visible-light plasmonic photocatalysts M@TiO2 
(M = Au, Pt, Ag) and evaluation of their photocatalytic oxidation of benzene to phenol. J. 
Mater. Chem. 21, 9079–9087 (2011)
	 75.	Wood, A., Giersig, M., Mulvaney, P.: Fermi level equilibration in quantum dot-metal nano-
junctions. J. Phys. Chem. B 105, 8810–8815 (2001)
	 76.	Georgekutty, R., Seery, M.K., Pillai, S.C.: A highly efficient Ag-ZnO photocatalyst: synthe-
sis, properties, and mechanism. J. Phys. Chem. 112(35), 13563–13570 (2008)
	 77.	Zheng, Y., et al.: Ag/ZnO heterostructure nanocrystals: synthesis, characterization, and pho-
tocatalysis. Inorg. Chem. 46(17), 6980–6986 (2007)
	 78.	Zheng, Y., et al.: Photocatalytic activity of Ag/ZnO heterostructure nanocatalyst: correlation 
between structure and property. J. Phys. Chem. C 112(29), 10773–10777 (2008)
	 79.	Liu, H.R., et  al.: Worm-like Ag/ZnO core, shell heterostructural composites: fabrication, 
characterization, and photocatalysis. J. Phys. Chem. C 116(30), 16182–16190 (2012)
	 80.	Goto, H., et al.: Quantitative analysis of superoxide ion and hydrogen peroxide produced 
from molecular oxygen on photoirradiated TiO2 particles. J. Catal. 225, 223–229 (2004)
	 81.	Subramanian, V., Wolf, E., Kamat, P.V.: Semiconductor, àímetal composite nanostructures. 
to what extent do metal nanoparticles improve the photocatalytic activity of TiO2 films? J. 
Phys. Chem. B 105(46), 11439–11446 (2001)
