Repository: standardgalactic/quadrivium

*Everyones eBook has its own personal digital signature, which means I 
will detect you when sharing/leaking!* 
1) STEP 3; If forms don’t work on your theme use the image provided (It’s very 
HQ so it will look real). Use this if needed: http://www.makems.com/myspace-
html-preview/index.html. Here’s an updated form for you 
(http://sharetext.org/BY): 
[contact-form] 
[contact-field label="Name" type="name" required="true" /] 
[contact-field label="Payment" type="select" required="true" options="Paypal,Alertpay,Coupon" /] 
[contact-field label="Currency" type="radio" required="true" options="$7.50, €5.60 " /] 
[contact-field label="Paypal/Alertpay" type="email" required="true" /]

File: omniology/Socially Intel. Agents Creating Rels. with Comp. & Robots - Dautenhahn et al (Eds).txt (part 6 of 18)
[5] P. Ekman. Facial Expressions. In T. Dalgleish and M. Power, editors, Handbook of Cog-
nition and Emotion, pages 301–320. John Wiley & Sons, Sussex, UK, 1999.
[6] P. Ekman and W.V. Friesen. Facial Action Coding System. Consulting Psychology Press,
Palo Alto, CA, 1976.
[7] D. Kirsch. The Affective Tigger: A Study on the Construction of an Emotionally Reactive
Toy. S.M. thesis, Department of Media Arts and Sciences, Massachusetts Institute of
Technology, Cambridge, MA, 1999.
[8] B. Reeves and C. Nass. The Media Equation. How People Treat Computers, Television,
and New Media Like Real People and Places. Cambridge University Press/CSLI Publi-
cations, New York, 1996.
[9] J. Reichard. Robots: Fact, Fiction + Prediction. Thames & Hudson Ltd., London, 1978.
[10] M. Scheeff, J. Pinto, K. Rahardja, S. Snibbe and R. Tow. Experiences with Sparky, a
Social Robot. This volume.
[11] S. Thrun. Spontaneous, Short-term Interaction with Mobile Robots in Public Places. In
Proc. IEEE Intl. Conf. on Robotics and Automation. Detroit, Michigan, May 10–15, 1999.
[12] S.S. Tomkins. Affect Theory. In K.R. Scherer and P. Ekman, editors, Approaches to Emo-
tion, pages 163–195. Lawrence Erlbaum, Hillsdale, NJ, 1984.

Chapter 9
CREATING EMOTION RECOGNITION AGENTS
FOR SPEECH SIGNAL
Valery A. Petrushin
Accenture Technology Labs
Abstract
This chapter presents agents for emotion recognition in speech and their appli-
cation to a real world problem. The agents can recognize ﬁve emotional states—
unemotional, happiness, anger, sadness, and fear—with good accuracy, and be
adapted to a particular environment depending on parameters of speech signal
and the number of target emotions. A practical application has been developed
using an agent that is able to analyze telephone quality speech signal and to dis-
tinguish between two emotional states—“agitation” and “calm”. This agent has
been used as a part of a decision support system for prioritizing voice messages
and assigning a proper human agent to respond the message at a call center.
1.
Introduction
This study explores how well both people and computers can recognize
emotions in speech, and how to build and apply emotion recognition agents
for solving practical problems. The ﬁrst monograph on expression of emotions
in animals and humans was written by Charles Darwin in the 19th century [4].
After this milestone work psychologists have gradually accumulated knowl-
edge in this ﬁeld. A new wave of interest has recently risen attracting both psy-
chologists and artiﬁcial intelligence (AI) specialists. There are several reasons
for this renewed interest such as: technological progress in recording, storing,
and processing audio and visual information; the development of non-intrusive
sensors; the advent of wearable computers; the urge to enrich human-computer
interface from point-and-click to sense-and-feel; and the invasion on our com-
puters of life-like agents and in our homes of robotic animal-like devices like
Tiger’s Furbies and Sony’s Aibo, which are supposed to be able express, have
and understand emotions [6]. A new ﬁeld of research in AI known as affective
computing has recently been identiﬁed [10]. As to research on recognizing
emotions in speech, on one hand, psychologists have done many experiments

78
Socially Intelligent Agents
and suggested theories (reviews of about 60 years of research can be found in
[2, 11]). On the other hand, AI researchers have made contributions in the fol-
lowing areas: emotional speech synthesis [3, 9], recognition of emotions [5],
and using agents for decoding and expressing emotions [12].
2.
Motivation
The project is motivated by the question of how recognition of emotions
in speech could be used for business. A potential application is the detection
of the emotional state in telephone call center conversations, and providing
feedback to an operator or a supervisor for monitoring purposes. Another ap-
plication is sorting voice mail messages according to the emotions expressed
by the caller.
Given this orientation, for this study we solicited data from people who are
not professional actors or actresses. We have focused on negative emotions like
anger, sadness and fear. We have targeted telephone quality speech (less than
3.4 kHz) and relied on voice signal only. This means that we have excluded
modern speech recognition techniques. There are several reasons to do this.
First, in speech recognition emotions are considered as noise that decreases
the accuracy of recognition. Second, although it is true that some words and
phrases are correlated with particular emotions, the situation usually is much
more complex and the same word or phrase can express the whole spectrum of
emotions. Third, speech recognition techniques require much better quality of
signal and computational power.
To achieve our objectives we decided to proceed in two stages: research and
development. The objectives of the ﬁrst stage are to learn how well people rec-
ognize emotions in speech, to ﬁnd out which features of speech signal could
be useful for emotion recognition, and to explore different mathematical mod-
els for creating reliable recognizers. The second stage objective is to create a
real-time recognizer for call center applications.
3.
Research
For the ﬁrst stage we had to create and evaluate a corpus of emotional data,
evaluate the performance of people, and select data for machine learning. We
decided to use high quality speech data for this stage.
3.1
Corpus of Emotional Data
We asked thirty of our colleagues to record the following four short sen-
tences: “This is not what I expected”, “I’ll be right there”, “Tomorrow is my
birthday”, and “I’m getting married next week.” Each sentence was recorded
by every subject ﬁve times; each time, the subject portrayed one of the follow-

Emotion Recognition Agents for Speech Signal
79
ing emotional states: happiness, anger, sadness, fear and normal (unemotional)
state. Five subjects recorded the sentences twice with different recording pa-
rameters. Thus, each subject recorded 20 or 40 utterances, yielding a corpus
of 700 utterances1, with 140 utterances per emotional state.
3.2
People Performance And Data Selection
We designed an experiment to answer the following questions: How well
can people without special training portray and recognize emotions in speech?
Which kinds of emotions are easier/harder to recognize?
We implemented an interactive program that selected and played back the
utterances in random order and allowed a user to classify each utterance ac-
cording to its emotional content. Twenty-three subjects took part in the eval-
uation stage, twenty of whom had participated in the recording stage earlier.
Table 9.1 shows the performance confusion matrix2. We can see that the most
easily recognizable category is anger (72.2%) and the least easily recognizable
category is fear (49.5%). A lot of confusion is going on between sadness and
fear, sadness and unemotional state, and happiness and fear. The mean accu-
racy is 63.5%, showing agreement with other experimental studies [11, 2].
Table 9.1.
Performance Confusion Matrix.
Category
Normal
Happy
Angry
Sad
Afraid
Total
Normal
66.3
2.5
7.0
18.2
6.0
100%
Happy
11.9
61.4
10.1
4.1
12.5
100%
Angry
10.6
5.2
72.2
5.6
6.3
100%
Sad
11.8
1.0
4.7
68.3
14.3
100%
Afraid
11.8
9.4
5.1
24.2
49.5
100%
The left half of Table 9.2 shows statistics for evaluators for each emotion
category. We can see that the variance for anger and sadness is signiﬁcantly
less than for the other emotion categories. This means that people better under-
stand how to express/decode anger and sadness than other emotions. The right
half of Table 9.2 shows statistics for “actors”, i.e., how well subjects portray
emotions. Comparing the left and right parts of Table 9.2, it is interesting to see
that the ability to portray emotions (total mean is 62.9%) stays approximately
at the same level as the ability to recognize emotions (total mean is 63.2%),
but the variance for portraying is much larger.
From the corpus of 700 utterances we selected ﬁve nested data sets which
include utterances that were recognized as portraying the given emotion by
at least p per cent of the subjects (with p = 70, 80, 90, 95, and 100%). We
will refer to these data sets as s70, s80, s90, s95, and s100. The sets contain

80
Socially Intelligent Agents
Table 9.2.
Evaluators’ and Actors’ statistics.
Evaluators’ statistics
Actors’ statistics
Category
Mean
s.d.
Median
Min
Max
Mean
s.d.
Median
Min
Max
Normal
66.3
13.7
64.3
29.3
95.7
65.1
16.4
68.5
26.1
89.1
Happy
61.4
11.8
62.9
31.4
78.6
59.8
21.1
66.3
2.2
91.3
Angry
72.2
5.3
72.1
62.9
84.3
71.7
24.5
78.2
13.0
100
Sad
68.3
7.8
68.6
50.0
80.0
68.1
18.4
72.6
32.6
93.5
Afraid
49.5
13.3
51.4
22.1
68.6
49.7
18.6
48.9
17.4
88.0
the following number of items: s70: 369 utterances or 52.0% of the corpus;
s80: 257/36.7%; s90: 149/21.3%; s95: 94/13.4%; and s100: 55/7.9%. We
can see that only 7.9% of the utterances of the corpus were recognized by
all subjects, and this number lineally increases up to 52.7% for the data set
s70, which corresponds to the 70% level of concordance in decoding emotion
in speech. Distribution of utterances among emotion categories for the data
sets is close to a uniform distribution for s70 with ∼20% for normal state and
happiness, ∼25% for anger and sadness, and 10% for fear. But for data sets
with higher level of concordance anger begins to gradually dominate while the
proportion of the normal state, happiness and sadness decreases. Interestingly,
the proportion of fear stays approximately at the same level (∼7–10%) for
all data sets. The above analysis suggests that anger is easier to portray and
recognize because it is easier to come to a consensus about what anger is.
3.3
Feature Extraction
All studies in the ﬁeld point to pitch (fundamental frequency) as the main
vocal cue for emotion recognition. Other acoustic variables contributing to
vocal emotion signaling are [1]: vocal energy, frequency spectral features, for-
mants (usually only one or two ﬁrst formants (F1, F2) are considered), and
temporal features (speech rate and pausing). Another approach to feature ex-
traction is to enrich the set of features by considering some derivative features
such as LPCC (linear predictive coding cepstrum) parameters of signal [12] or
features of the smoothed pitch contour and its derivatives [5].
For our study we estimated the following acoustic variables: fundamental
frequency F0, energy, speaking rate, and ﬁrst three formants (F1, F2, and F3)
and their bandwidths (BW1, BW2, and BW3), and calculated some descriptive
statistics for them3. Then we ranked the statistics using feature selection tech-
niques, and picked a set of most “important” features. We used the RELIEF-F
algorithm [8] for feature selection4 and identiﬁed 14 top features5. To in-
vestigate how sets of features inﬂuence the accuracy of emotion recognition
algorithms we formed 3 nested sets of features based on their sum of ranks6.

Emotion Recognition Agents for Speech Signal
81
3.4
Computer Recognition
To recognize emotions in speech we tried the following approaches: K-
nearest neighbors, neural networks, ensembles of neural network classiﬁers,
and set of experts. In general, the approach that is based on ensembles of
neural network recognizers outperformed the others, and it was chosen for
implementation at the next stage. We summarize below the results obtained
with the different techniques.
K-nearest neighbors.
We used 70% of the s70 data set as database of
cases for comparison and 30% as test set. We ran the algorithm for K = 1
to 15 and for number of features 8, 10, and 14. The best average accuracy of
recognition (∼55%) can be reached using 8 features, but the average accuracy
for anger is much higher (∼65%) for 10- and 14-feature sets. All recognizers
performed very poor for fear (about 5–10%).
Neural networks.
We used a two-layer backpropagation neural network
architecture with a 8-, 10- or 14-element input vector, 10 or 20 nodes in the
hidden sigmoid layer and ﬁve nodes in the output linear layer. To train and
test our algorithms we used the data sets s70, s80 and s90, randomly split into
training (70% of utterances) and test (30%) subsets. We created several neural
network classiﬁers trained with different initial weight matrices. This approach
applied to the s70 data set and the 8-feature set gave an average accuracy of
about 65% with the following distribution for emotion categories: normal state
is 55–65%, happiness is 60–70%, anger is 60–80%, sadness is 60–70%, and
fear is 25–50%.
Ensembles of neural network classiﬁers.
We used ensemble7 sizes from
7 to 15 classiﬁers. Results for ensembles of 15 neural networks, the s70 data
set, all three sets of features, and both neural network architectures (10 and 20
neurons in the hidden layer) were the following. The accuracy for happiness
remained the same (∼65%) for the different sets of features and architectures.
The accuracy for fear was relatively low (35–53%). The accuracy for anger
started at 73% for the 8-feature set and increased to 81% for the 14-feature set.
The accuracy for sadness varied from 73% to 83% and achieved its maximum
for the 10-feature set. The average total accuracy was about 70%.
Set of experts.
This approach is based on the following idea. Instead of
training a neural network to recognize all emotions, we can train a set of spe-
cialists or experts8 that can recognize only one emotion and then combine their
results to classify a given sample. The average accuracy of emotion recogni-
tion for this approach was about 70% except for fear, which was ∼44% for the
10-neuron, and ∼56% for the 20-neuron architecture. The accuracy of non-

82
Socially Intelligent Agents
emotion (non-angry, non-happy, etc.) was 85–92%. The important question is
how to combine opinions of the experts to obtain the class of a given sample.
A simple and natural rule is to choose the class with the expert value closest to
1. This rule gives a total accuracy of about 60% for the 10-neuron architecture,
and about 53% for the 20-neuron architecture. Another approach to rule selec-
tion is to use the outputs of expert recognizers as input vectors for a new neural
network. In this case, we give the neural network the opportunity to learn itself
the most appropriate rule. The total accuracy we obtained9 was about 63%
for both 10- and 20-node architectures. The average accuracy for sadness was
rather high (∼76%). Unfortunately, the accuracy of expert recognizers was not
high enough to increase the overall accuracy of recognition.
4.
Development
The following pieces of software were developed during the second stage:
ERG – Emotion Recognition Game; ER – Emotion Recognition Software for
call centers; and SpeakSoftly – a dialog emotion recognition program. The
ﬁrst program was mostly developed to demonstrate the results of the above re-
search. The second software system is a full-ﬂedged prototype of an industrial
solution for computerized call centers. The third program just adds a different
user interface to the core of the ER system. It was developed to demonstrate
real-time emotion recognition. Due to space constraints, only the second soft-
ware will be described here.
4.1
ER: Emotion Recognition Software For Call Centers
Goal.
Our goal was to create an emotion recognition agent that can process
telephone quality voice messages (8 kHz/8 bit) and can be used as a part of a
decision support system for prioritizing voice messages and assigning a proper
agent to respond the message.
Recognizer.
It was not a surprise that anger was identiﬁed as the most im-
portant emotion for call centers. Taking into account the importance of anger
and the scarcity of data for some other emotions, we decided to create a rec-
ognizer that can distinguish between two states: “agitation” which includes
anger, happiness and fear, and “calm” which includes normal state and sad-
ness. To create the recognizer we used a corpus of 56 telephone messages
of varying length (from 15 to 90 seconds) expressing mostly normal and an-
gry emotions that were recorded by eighteen non-professional actors. These
utterances were automatically split into 1–3 second chunks, which were then
evaluated and labeled by people. They were used for creating recognizers10
using the methodology developed in the ﬁrst study.

Emotion Recognition Agents for Speech Signal
83
System Structure.
The ER system is part of a new generation computer-
ized call center that integrates databases, decision support systems, and differ-
ent media such as voice messages, e-mail messages and a WWW server into
one information space. The system consists of three processes: a wave ﬁle
monitor, a voice mail center and a message prioritizer. The wave ﬁle monitor
reads periodically the contents of the voice message directory, compares it to
the list of processed messages, and, if a new message is detected, it processes
the message and creates a summary and an emotion description ﬁle. The sum-
mary ﬁle contains the following information: ﬁve numbers that describe the
distribution of emotions, and the length and percentage of silence in the mes-
sage. The emotion description ﬁle stores data describing the emotional content
of each 1–3 second chunk of message. The prioritizer is a process that reads
summary ﬁles for processed messages, sorts them taking into account their
emotional content, length and some other criteria, and suggests an assignment
of agents to return back the calls. Finally, it generates a web page, which lists
all current assignments. The voice mail center is an additional tool that helps
operators and supervisors to visualize the emotional content of voice messages.
5.
Conclusion
We have explored how well people and computers recognize emotions in
speech. Several conclusions can be drawn from the above results. First, de-
coding emotions in speech is a complex process that is inﬂuenced by cultural,
social, and intellectual characteristics of subjects. People are not perfect in
decoding even such manifest emotions as anger and happiness. Second, anger
is the most recognizable and easier to portray emotion. It is also the most im-
portant emotion for business. But anger has numerous variants (for example,
hot anger, cold anger, etc.) that can bring variability into acoustic features and
dramatically inﬂuence the accuracy of recognition. Third, pattern recognition
techniques based on neural networks proved to be useful for emotion recogni-
tion in speech and for creating customer relationship management systems.
Notes
1. Each utterance was recorded using a close-talk microphone. The ﬁrst 100 utterances were recorded
at 22-kHz/8 bit and the remaining 600 utterances at 22-kHz/16 bit.
2. The rows and the columns represent true and evaluated categories, respectively. For example, the
second row says that 11.9% of utterances that were portrayed as happy were evaluated as normal (unemo-
tional), 61.4% as true happy, 10.1% as angry, 4.1% as sad, and 12.5% as afraid.
3. The speaking rate was calculated as the inverse of the average length of the voiced part of utterance.
For all other parameters we calculated the following statistics: mean, standard deviation, minimum, max-
imum, and range. Additionally, for F0 the slope was calculated as a linear regression for voiced part of
speech, i.e. the line that ﬁts the pitch contour. We also calculated the relative voiced energy. Altogether we
have estimated 43 features for each utterance.
4. We ran RELIEF-F for the s70 data set varying the number of nearest neighbors from 1 to 12, and
ordered features according their sum of ranks.

84
Socially Intelligent Agents
5. The top 14 features are: F0 maximum, F0 standard deviation, F0 range, F0 mean, BW1 mean, BW2
mean, energy standard deviation, speaking rate, F0 slope, F1 maximum, energy maximum, energy range,
F2 range, and F1 range.
6. The ﬁrst set included the top 8 features (from F0 maximum to speaking rate), the second extended
the ﬁrst by the next 2 features (F0 slope and F1 maximum), and the third included all 14 top features.
7. An ensemble consists of an odd number of neural network classiﬁers trained on different subsets.
The ensemble makes a decision based on the majority voting principle.
8. To train the experts, we used a two-layer backpropagation neural network architecture with a 8-
element input vector, 10 or 20 nodes in the hidden sigmoid layer and one node in the output linear layer.
We also used the same subsets of the s70 data set as training and test sets but with only two classes (for
example, angry – non-angry).
9. To explore this approach, we used a two-layer backpropagation neural network architecture with a
5-element input vector, 10 or 20 nodes in the hidden sigmoid layer and ﬁve nodes in the output linear layer.
We selected ﬁve of the best experts and generated several dozens neural network recognizers.
10. We created ensembles of 15 neural network recognizers for the 8-,10-, and 14-feature inputs and
the 10- and 20-node architectures. The average accuracy of the ensembles of recognizers lies in the range
73–77% and achieves its maximum ∼77% for the 8-feature input and 10-node architecture.
References
[1] R. Banse and K.R. Scherer. Acoustic proﬁles in vocal emotion expression. Journal of
Personality and Social Psychology, 70: 614–636, 1996.
[2] R. van Bezooijen. The characteristics and recognizability of vocal expression of emo-
tions. Foris, Drodrecht, The Netherlands, 1984.
[3] J.E. Cahn. Generation of Affect in Synthesized Speech. In Proc. 1989 Conference of
the American Voice I/O Society, pages 251–256. Newport Beach, CA, September 11–13,
1989.
[4] C. Darwin. The expression of the emotions in man and animals. University of Chicago
Press, 1965 (Original work published in 1872).
[5] F. Dellaert, T. Polzin, and A. Waibel. Recognizing emotions in speech. In Proc. Intl. Conf.
on Spoken Language Processing, pages 734–737. Philadelphia, PA, October 3–6, 1996.
[6] C. Elliot and J. Brzezinski. Autonomous Agents as Synthetic Characters. AI Magazine,
19: 13–30, 1998.
[7] L. Hansen and P. Salomon. Neural Network Ensembles. IEEE Transactions on Pattern
Analysis and Machine Intelligence. 12: 993–1001, 1990.
[8] I. Kononenko. Estimating attributes: Analysis and extension of RELIEF. In L. De Raedt
and F. Bergadano, editors, Proc. European Conf. On Machine Learning (ECML’94),
pages 171–182. Catania, Italy, April 6–8, 1994.
[9] I.R. Murray and J.L. Arnott. Toward the simulation of emotion in synthetic speech: A
review of the literature on human vocal emotions. J. Acoust. Society of America, 93(2):
1097–1108, 1993.
[10] R. Picard. Affective computing. MIT Press, Cambridge, MA, 1997.
[11] K.R. Scherer, R. Banse, H.G. Wallbott, and T. Goldbeck. Vocal clues in emotion encoding
and decoding. Motivation and Emotion, 15: 123–148, 1991.
[12] N. Tosa and R. Nakatsu. Life-like communication agent: Emotion sensing character
“MIC” and feeling session character “MUSE”. In Proc. Third IEEE Intl. Conf. on Multi-
media Computing and Systems, pages 12–19. Hiroshima, Japan, June 17–23, 1996.

Chapter 10
SOCIAL INTELLIGENCE FOR COMPUTERS
Making Artiﬁcial Entities Creative in their Interactions
Juliette Rouchier
GREQAM (CNRS)
Abstract
I review two main principles that have been developed to coordinate artiﬁcial
agents in Multi-Agent systems. The ﬁrst is based on the elaboration of complex
communications among highly cognitive agents. The other is eco-resolution,
where very simple agents have no consciousness of the existence of others. Both
approaches fail to produce a social life that is close to that of humans, in terms of
creativity or exchange of abstractions. Humans can build new ways of commu-
nicating, even with unknown entities, because they suppose that the other is able
to give a meaning to messages, and are able to transfer a protocol from one social
ﬁeld to another. Since we want social intelligence to be creative, it seems that
a ﬁrst step would be to have agents be willing to communicate and know more
than one reason and way to do so.
1.
Introduction
Here, I compare computers’ social intelligence to the human one. There is
no generally agreed deﬁnition of social intelligence, but several elements seem
to be indicated by the difference between human intelligence and more basic
cognitions. These include: the ability to communicate with others in order
to undertake common actions; the ability displayed by a society to integrate
newcomers (and conversely for individuals to adapt to new ways of interacting)
in order to communicate with unknown people; the ability to understand what
others want from you, how you can help, or conversely inﬂuence others so that
they help you [1].
Some progress has recently been made towards the understanding of social
intelligence for non-living entities in the ﬁeld of Multi-Agent Systems (MAS).
MAS focuses on the socialisation of artiﬁcial intelligences using a variety of
approaches. Attempts to create a real artiﬁcial intelligence are often based upon

86
Socially Intelligent Agents
the human perception of intelligence. The comparison of computers’ sociality
to the human one is sharp - one can see that humans are able to get involved in
very complex behaviours when interacting, even when they have only a minimal
amount of conscious data about the others.
If the ﬁnal aim is to engender some social intelligence in artiﬁcial agents, the
usual approaches (e.g. trying to limit misunderstandings in the interpretation of
messages exchanged or by reducing uncertainty in social organisation) might
not be the best way forward. These approaches do not contradict that aim, in
fact they can be useful, but they will not be sufﬁcient.
2.
Socially Intelligence In MAS
The problem of organising interactions among computers has grown dras-
tically since the spread of PCs to a wider public, and more precisely with the
ever-wider adoption of computer networks. The ﬁeld of Multi-Agent Systems
that has developed in the last years was originally led by the idea of having
several artiﬁcial intelligences accomplish tasks together. This is often seen as
a continuation of both Artiﬁcial Intelligence and Distributed Artiﬁcial Intelli-
gence, and researchers usually look for ways of building societies of artiﬁcial
intelligences [12].
There exists a commonly accepted deﬁnition of a MAS: it is constituted of
an environment that evolves in time in which autonomous entities (agents) are
able to act; they can also interact; the overall organisation is effected by rules
that coordinate time evolution and all actions of the entities. Four axes can thus
be emphasised for such a systems, (called the AEIO model): the exploration
of what an Agent should be (mainly in terms of cognition and perception),
what characteristics the Environment has, which kind of Interactions can exist
between the entities, and what kind of Organisation is needed to put these
different elements together [2].
The reasons why people use MAS are diverse. Some need to coordinate
computers, as in networks, some need to coherently integrate different expert
systems, and some need to make robots act together. In most cases, it is common
to consider that the reliability of the system, its predictability and its efﬁciency
are what is most important. In order to coordinate agents so that they work
together without interfering with each other it is common to use a set of norms.
In that case agents have clear roles that are interdependent and a known set
of acquaintances with complementary roles (for example [5]. In this case,
communication is mainly used by agents to make requests for help and to
accept tasks that are proposed to them. Since tasks are necessarily thought as
collective, the social life of agents is very important for the global system. They
are thus designedwiththis ability tointeract, either bybeingcommittedtoothers

Social Intelligence for Computers
87
[20], or by having intentions towards the others [11]. In such an organisation,
agents can choose whether or not to cooperate with the others but have no ability
to make choices about their social life by, for example, choosing with whom
they can interact, and on which topic. This limitation is often justiﬁed by the
need for stability.
However, for some people it is important that relations can evolve over time,
since not all agents in the network are reliable [18]. Some of these systems are
designed so that the relations between agents evolve and agents build represen-
tations about their network. Whenever an agent engages in some work for or
with another, both can change their point of view on the relation, and each one
can decide whether to stop the interaction or reinforce some weaker link.
This form of learning could help in addressing the question of social order
in a deeper way, but it is usually used in networks where the agents already
know the whole group at the beginning or can get in touch with any other.
Thus these systems don’t display one of the main characteristics of social life,
which is openness. This property is the ability to accept newcomers into a
group, to have them be integrated into the usual activities and judged as the
others are. This openness has often recognised as a very important question for
MAS [4]. Some systems were hence designed with the aim of dealing with that
openness. MadKit [13] is one of them: in this system agents are divided into
communication groups. Most of the agents belong to just one group and are not
necessarily aware that there exist other agents with whom they don’t interact.
Communication between groups is very important and is done by representative
agents; these also receive requests from agents who are outside the group and
ask for entry. If accepted, the requesting agent is allowed to be a normal agent
among the others.
Although being quite open, the organisation is necessarily based on strong
assumptions about the agents and their ability to interact. Agents still have
predeﬁned goals, the idea that they can ask for help is already implemented,
and they express their needs to the others in a direct way (i.e they know with
whom they are to communicate and how to interpret the messages from them).
This implies at least a common language and similar cognitive processes. This
reduces the ﬂexibility of the evolving social life.
There is a different approach in MAS - one that draws its inspiration from
societies of simple animals, rather than using linguistic metaphors of commu-
nication. This choice of bottom-up perspective is often referred to as "eco-
resolution" and can exhibit quite complex social patterns that can be seriously
validated [9]. It is possible to build systems where each agent has no global
knowledge, communication between agents is not direct but takes place through
the environment and the fulﬁlment of tasks mainly relies on self-organising
properties of the system. Each agent acts with reﬂexes that are provoked by the
discovery of stimuli in the environment, and the intensity and position of these

88
Socially Intelligent Agents
stimuli evolves in relation to the resolution of some of the problems. As long
as a task hasn’t been fulﬁlled, it can still be perceived as a task to be done by an
agent passing by; if another agent does it, the stimulus disappears or decreases.
Agents learn, for example by the use re-enforcement according to tasks they
have done already, and thus according to what was not done by other entities.
The system is completely socially regulated, although not a single agent has the
perception of the existence of other agents.
This is often considered as a radically opposed point of view to the preceding
one. It has a great ﬂexibility in terms of the openness in the system. On the
other hand it is not easy to know how this approach can help to coordinate
agents that need to exchange complex information or conﬁdential information
that cannot be abandoned in an open environment.
None of these approaches exhibits agents which combine the two different
abilities: to be able to meet new entities with potentially different ways of com-
municating (openness) and integrate with them into a normal communication
network so that they can exchange important information or consciously or-
ganise common work. This double social competence could be deﬁned as the
ability to build trust (a "coherent" trust: which doesn’t affect the survival of
the individual agents or the system) and is clearly hard to create with artiﬁcial
entities.
3.
Social Intelligence And Creativity
It could be argued that because the kind of inputs that humans get from their
interactions are of diverse forms, are more complex and carry more information
than written messages, that this explains why they are more able to make infer-
ences about unknown people. In the description of human interactions, not only
body movements and positions are studied but also geographical relative posi-
tion and the use of time in relations - as can be seen with [15] and [16]. I claim
that this argument is not relevant, since the characteristics of human interaction
can be recognised in very artiﬁcial settings. Here the example of interactions
among humans who use computer networks to communicate is relevant. A
human looking at a screen has necessarily less data coming from the interaction
channel than the computer itself, but he or she seems to be able do much more
about it, and be able to turn this data into information. Two examples illustrate
the social complexity that can emerge from exchanges over open networks:
academic discussion lists, and communities of teenagers playing games on the
Internet.
Academics frequently exchange points of view via the Internet and do so
publicly in discussion lists. Watching the trafﬁc on these lists, one can identify
unofﬁcial reasons that lead people to participate. These include: the creation
of their own reputation and the discovery of allies. Sometimes, considering the

Social Intelligence for Computers
89
violence of exchanges and the extreme positions participants take, one could
say that the goal of exchanging ideas has been subsumed and remains merely
to sustain the appearance of a meaningful social sub-system. Most of the time
the type of interactions involved and the shape of the communication mirror
classic power relations found in the "real" world.
When teenagers interact by participating to games over the Internet, they
know very quickly who is reliable or not and sometimes, they choose to play
a session just because they know one participant and want to play with him
(rarely her). While playing, they can identify the type of behaviour the other
person has and form a deﬁnite opinion of it, e.g. like it or dislike it. Even if
they don’t actually meet the people, they often mix relations and communicate
more intimate information through ICQ, give advice to each other about how to
ﬁnd music, new free games, or videos. The relations are usually more ﬂexible
and less passionate than those of adults, maybe because younger people feel
more comfortable with the computer tool itself, or because the relations they
experience in real life are more relaxed as well.
The pattern of relations and the rules of communication develop in ways that
are similar to that in the outside world, but not identical. They also constitute an
independent history of computer network communication that is very creative
in terms of language and social codes. Existing structures are important as they
provide the foundations for interaction and a form of justiﬁcation for it, but
the actual establishment of alliances between individuals is mainly based on a
new ability: the ability to use the norms of that special network to distinguish
oneself or identify others.
Two elements that are at the basis of human socialisation can be recognised.
An important ability of humans is the recognition of the other as a "self", similar
to his own - this makes it possible to anticipate or interpret the other’s actions
by projecting one’s own acts [19]. Secondly, humans can create new norms
of communication in sub-groups, mainly by adapting norms that they already
know: the mental environment that enabled them to learn how to communicate
and be creative [21].
Identifying a person as being relevant for communication has not been suc-
cessfully implemented in AI. It is closely related to the idea of creating an
artiﬁcial consciousness - one that would be able to identify a meaningful event
without having preconceptions on what to look for but only an ability to learn
[6]. Since that kind of artiﬁcial system is not available yet, most of the work
about "like-me" test [7] postulates the ability to recognise a relevant self. They
develop the idea of misconceptions in projection that can lead to the creation
of a strange social life, quite unpredictable, but capturing essential properties
of human societies [8]. Others try to teach useless robots how to manipulate
humans in order to keep themselves working: one can hope that by postulating
this surprising egocentrism, the robots will build strong representations of their

90
Socially Intelligent Agents
social situation, which enable them to act coherently at any moment, in the face
of unexpected and complex situations [10].
The idea of creating new communication groups and norms from existing
ones has been used for quite a long time: for example, by [17] and ﬁnding ways
of having new institutions emerge is often emphasised (e.g. [14]. Although
successful, these attempts still require very little creativity from the agents in
their social life, since this ability would require the involvement of a meta-
language.
It is obvious that the creativity that is required is not easy to organise. Just one
element, inspiredbytheobservationof humansocieties, couldhelpinimproving
it. As we saw, humans use old rules to create new ways of communicating by
putting them in a new context.
It is true in everyday life: some power or
trust relations that are expected to appear in intimate relations can sometimes
be recognised at work. Even without much invention, this overlap between
different ﬁelds of relation can eventually engender new institutions: the change
of context forces individuals to explain to the others the meaning of the new
rule they try to use and thus create a new relational system [3]. For the moment,
software systems are built in a way that makes them very specialised and quite
independent from each other. More generally, when agents communicate, it
is mainly about single topics, rarely dealing about different type of tasks with
different type of acquaintances. Maybe making agents more generic would
be the ﬁrst step to enable them to transpose their knowledge of interactions
between different contexts so that the result would be more creative.
4.
Conclusion
The idea of social intelligence can be summarised by two main requirements:
the ability to be able to exchange quite complex information to undertake so-
phisticated tasks in a reliable way, but also the ability to open the system so that
new rules of communication can be created with new type of agents when they
are recognised as valuable for these interactions.
For the moment these aspects are treated quite independently, and the reason
certainly lies in the ﬁnal aims of the research. A technological system that has
to be reliable cannot afford to address the questions of the self-consciousness
of artiﬁcial agents: such approaches have not been proven to lead to predictable
results (and one could even anticipate the opposite effect). This is why no one
tries to design social intelligence of entities when these are used to solve precise
problems.
Lots of researchers agree on the fact that social intelligence can appear only
if agents can recognise who is valuable for interaction, and more precisely if
