Repository: standardgalactic/quadrivium

*Everyones eBook has its own personal digital signature, which means I 
will detect you when sharing/leaking!* 
1) STEP 3; If forms don’t work on your theme use the image provided (It’s very 
HQ so it will look real). Use this if needed: http://www.makems.com/myspace-
html-preview/index.html. Here’s an updated form for you 
(http://sharetext.org/BY): 
[contact-form] 
[contact-field label="Name" type="name" required="true" /] 
[contact-field label="Payment" type="select" required="true" options="Paypal,Alertpay,Coupon" /] 
[contact-field label="Currency" type="radio" required="true" options="$7.50, €5.60 " /] 
[contact-field label="Paypal/Alertpay" type="email" required="true" /]

File: omniology/04. The Chemistry and Technology of Cellulosic Copolymers (1981).txt (part 7 of 24)
Nature of Substrate . 
Grafting Reactions. . 
Mechanism of Free Radical Formation on Cellulose 
Chain Transfer ............... . 
40-41 months 
7.2 
6.7 
5.2 
Specific viscosity 
3- 4 months 
26 
3.9 
0.98 
40-41 months 
17 
2.9 
0.82 
Reducing groups, mmoljg 
3- 4 months 
om 
0,06 
0.29 
40-41 months 
0.02 
0.09 
0.29 
Acid groups, mmol/g 
3- 4 months 
0.004 
0.007 
0.022 
40-41 months 
0.003 
0.006 
0.018 
Nitrogen irradiation atmosphere 
Pressley index, Ib/mg 
3- 4 months 
7.8 
7.1 
5.8 
40-41 months 
7.5 
6.7 
5.4 
Specific viscosity 
3- 4 months 
27 
4.4 
1.1 
40-41 months 
19 
3.6 
0.95 
Reducing groups, mmolfg 
3- 4 months 
0.01 
0.05 
0.22 
40-41 months 
0.01 
0.07 
0.26 
Acid groups, mmol/g 
3- 4 months 
0.002 
0.005 
0.015 
40-41 months 
0.004 
0.007 
0.017 
* Dose rate: 3 to 6x l(t r/hr; samples contained about 6.8% moisture. 
drops to three-quarters of the initial value after irradiation of I Mrad and 
storing for 2 months. It has also been reported that the number of scissions 
of chemical bonds of cellulose molecule is not only independent of the radiation 
dose, but also independent of the degree of polymerization and of the micro-
structure of the initial cellulosic fibre. 
3.2.3.4. Location of the Free Radicals in the Cellulose Structure 
after Irradiation 
Evidence from various sources has shown that the radicals formed on cellulosics 
by radiation are located in both the accessible and inaccessible regions. In 
terms of secondary reactions, however, it is those radicals which are present 
in the accessible regions which are the more significant. The main sources of 
support for this view are (i) the dramatic effect of water on grafting reactions, 
(ii) localization of the grafted polymer in the accessible regions, (iii) conductivity 
measurements, (iv) dielectric constants, and (v) e.s.r. studies. 
87 

3. Radiation-Induced Grafting onto Cellulosics 
Table 12. The effects of electron irradiation on some properties of 
cotton cellulose*. Adapted from Ref.9\), p. 734, by courtesy of 
Textile Research Institute 
Post-irradiation time, days 
Pressley index, Specific 
lb/mg 
viscosity 
Dosage: 2.3 x 106 r 
14 
7.3 
2.1 
21 
6.7 
2.1 
28 
7.1 
2.1 
42 
7.0 
2.1 
70 
7.0 
2.0 
133 
6.7 
2.0 
197 
6.6 
2.0 
Dosage: 4.9 x 106 r 
14 
6.4 
l.l 
21 
6.0 
l.l 
28 
6.5 
l.l 
42 
6.3 
1.1 
70 
6.1 
l.l 
133 
6.1 
l.l 
197 
5.9 
1.0 
* 7-MeV linear accelerator for electrons; dose rate: about 280 x 
x 106 r /hr; samples contained about 6.8 % moisture and were 
irradiated in air. 
Reducing groups (mmol/g) and acid groups (mmol/g) at 2.3 x 106 r 
were respectively 14 days, 0.11 and 0.008; 197 days, 0.12 and 
0.010. At 4.9 x 106 r, the values were 14 days, 0.22 and 0.016; 
197 days, 0.26 and 0.016 
It is known that cellulose can absorb large amounts of water vapor on its 
internal surface (8 % (w/w) of water under atmospheric conditions and at room 
temperature. Adsorption is ascribed to the hydrogen bonding of water molecules 
by the available cellulose hydroxyl groups in the accessible regions. In addition, 
there is the possibility of a small contribution from the fringes of the more 
ordered zones93 ). The highly ordered regions are not penetrated by water 
vapor94 - 96). From infra-red data, a direct relationship has been found between 
the extent of water adsorbtion and the size of the non-ordered fraction. Hence, 
only those cellulose hydroxyl groups which are not hydrogen-bonded in a 
regular, ordered manner are available as adsorption sites for water molecules. 
As has already been pointed out, grafting occurs exclusively in the accessible 
regions of cellulose. The presence of water also has a dramatic effect on irra-
diation grafting. The influence of water on trapped radical formation in irra-
diated celluloses is shown in Table 13. The conductivity data (Tables 14 and 15) 
are of a significantly greater magnitude for non-dry celluloses, irradiated 
under three different conditions, namely, in air, under vacuum, and in potassium 
iodide solution. This observation holds true, even on increasing the total 
absorbed dose leveI97 ). However, depending on the particular monomer, the 
copolymerization medium, and the nature of the substrate, there arises the 
88 

3.2. Grafting by High Energy Radiation 
Table 13. ESR spin concentrations for irradiated ceJluloses. Reprinted from Ref.97), p. 108, by 
courtesy of John Wiley and Sons, Inc. 
Irradiation Conditions 
Air 
Vacuum 
KI solution 
'Non-Dry' 
106 rads 
5.14x 1015 
8.87 X 1015 
4.63 X 1015 
'Dry' 
108 rads 
106 rads 
4.53 x 1015 
5.23 X 1015 
8.18x1016 
9.02 X J015 
9.99 X 1015 
4.31 X 1015 
Table 14. Conductivities of cellulose samples (NO)" Reprinted from Ref.97), 
p. 109, by courtesy of John Wiley and Sons, Inc. 
Irradiation Dose 
l(f rads 
106 rads 
108 rads 
Cellulose 
Conductivity (ohm- 1 em-I) 
Irradiated 
Irradiated 
Irradiated 
in Air 
under Vacuum in KI Solution 
3.l7x 10- 16 
6.93x 10- 16 
2.24 x 10- 14 
2.48 X 10- 16 
3.00 X 10- 16 
7.IOx 10- 16 
2.60 x 10- 14 
2.30 X 10-16 
6.00 x 10- 16 
8.87x 10- 15 
a Measured with gold guard electrode. 
ND = non-dry 
Table 15. Conductivities of cellulose samples (D)" Reprinted from Ref.97 ), 
p. 109, by courtesy of John Wiley and Sons, Inc. 
Irradiation Dose 
IW rads 
106 rads 
108 rads 
Cellulose 
Conductivity (ohm -1 em -1) 
Irradiated 
in Air 
2.29 x 10- 16 
2.39 x 10- 16 
S.12x 10- 16 
2.17xlO- 16 
Irradiated 
Irradiated 
under Vacuum in KI Solution 
2.07 X 10- 16 
2.11 X 10- 16 
5.08 X 10- 16 
2.40 X 10- 16 
2.28 X 10- 16 
3.46 X 10- 16 
a Measured with gold guard electrode. 
D = Dry 
108 rads 
4.75 X 1016 
8.73 X 1016 
1.18 X 1016 
possibility that grafting may enhance the availability of accessible sites by opening 
up the internal structure of the substrate. This allows access to otherwise in-
accessible zones. For most systems, however, grafting in such zones will always 
be a minor component of total grafting. 
The conductivity data have been taken as further evidence that radiation 
grafting in cellulose occurs exclusively in the accessible regions. Furthermore, 
89 

3. Radiation-Induced Grafting onto Cellulosics 
conductivities for non-dry samples, irradiated in air and under vacuum, were 
similar for a particular radiation dose, but the conductivities of samples 
irradiated in KI solution were lower. The decrease in values for the KI samples are 
in agreement with the e.s.r. measurements of unpaired spin concentrations. Thus, 
it does appear that the conductivity may be determined, at least in part, by the 
concentrations of alkoxy radicals, since potassium iodide inhibits the formation 
of alkoxy radicals9B), resulting in a lower number of unpaired spins as found by 
e.s.r.97). 
That grafting occurs essentially in the accessible regions of cellulose has been 
indicated by dielectric constant measurements97). The data of Table 16 reveal 
that the higher dielectric constants for "nondry" cell uloses, under all irradiation 
conditions, are consistent with Rosenberg's theory99) in which the dependence of 
dielectric constant on adsorbed water is represented by the equation 
K' = Kj(1 -
Kxm) , 
whre K is the static dielectric constant, K' is the effective dielectric constant, 
m is the amount of adsorbate, and x is a constant. 
Additionally, it has been found that variations in dielectric constant of various 
celluloses are in agreement100-101) with X-ray determinations of the degree of 
order in similar celluloses; thus, an increase in dielectric constant is associated 
with decreasing order. In Table 16, though slight differences were found between 
values in the non-dry and dry series, the dielectric constants within each 
series were essentially the same. It follows from this that the degree of crystallinity 
in cellulose is not markedly affected by radiation up to lOB rads. This conclusion 
is consistent with X-ray and infra-red measurements59•61,102). 
E.s.r. spectra generated by predried irradiated cellulose I and predried irradiated 
cellulose II showed only small differences in the trapped radical spectra103). 
Most of the free radicals formed in the irradiated celluloses are apparently trapped 
in the amorphous, or less ordered, regions of the cellulosic structure104). About 
70 % of the radicals formed in irradiated cellulose I and about 90 % of the radicals 
Table 16. Dielectric constants for cellulose and irradiated 
cellulose samples. Reprinted from Ref.97), p. Ill, by cour-
tesy of John Wiley and Sons, Inc. 
Sample 
Cellulose 
l(f rads (air) 
l(f rads (vacuum) 
l(f rads (KI) 
l(f rads (air) 
l(f rads (vacuum) 
l(f rads (KI) 
lOS rads (air) 
lOS rads (vacuum) 
lOS rads (KI) 
90 
Dielectric Constant 
'Non-dry' 
'Dry' 
2.21 
2.19 
2.20 
2.17 
2.15 
2.16 
2.16 
2.13 
2.15 
2.14 
2.00 
1.99 
1.97 
1.99 
1.95 
1.98 
1.96 
1.94 
1.93 
1.95 

3.2. Grafting by High Energy Radiation 
formed in cellulose II are scavenged by contacting the sample with water. The 
spectra of the free radicals scavenged by water are almost indentical for both 
irradiated celluloses. Contact of the irradiated celluloses with ammonia (liquid) 
scavenged most of the trapped free radicals104). 
It is accepted that e.s.f. investigations are closely dependent on the conditions 
of measurement and sample environme'1t. Hence, the relatively simple picture 
given above should be examined in hlore detail, expecially with regard to 
radical type and location. 
It has recently been shown lOS) that the extent of copolymerization of cellulose 
I and II with ethyl acrylate from methanol-water solution by y-radiation was 
directly related to the initial concentration of free radicals in the irradiated 
cellulose. However, a fraction of the radicals, about 10 % of the maximum con-
centration in cellulose obtained at a dosage of 5.2 x 1019 eVjg, was apparently in 
the highly ordered regions of the cellulosic structure. These radicals were not 
scavenged and did not initiate copolymerization reactions. 
3.2.3.5. Mechanisms of Radiation-Induced Reactions in Cellulose 
Studies on the e.s.r. of irradiated crystalline sugars related to cellulose suggested 
that, on the basis of the chemical structure of glucose, the most reasonable 
positions for formation of stable radicals would be the C1 and Cs positions. The 
spectra obtained on irradiated glucose three months after irradiation were inter-
preted to indicate the presence of two radical species, one of which was attributed 
to a radical at the C1 position and the other to a radical at either the Cs or C6 
position106). However, other studies on the irradiation of crystalline sugars 
suggested involvement of the C1, C2, and C6 positions in stable free radical 
formation107 -110). 
In proposing mechanisms of interaction of high energy radiation with cellulose, 
the interaction of radiation with each carbon atom in the anhydroglucose unit 
of the cellulose molecule will be considered independently. For example, the 
mechanism involved in the formation of a reducing group at the C1 position would 
not be that involved in the formation of the same group at the C6 position. 
The C1 position is potentially an aldehyde group, while the C6 position is a 
primary hydroxyl group. The proposed mechanism will be concerned with the 
method of activation of each particular carbon atom, each atom being activated 
by the ionization of the carbon atom itself or by the ionization of one of the 
atoms or groups bound to it. Since the energy of incident radiation would be 
sufficient to activate any carbon, oxygen or hydrogen atom with which it 
interacts, the activity reactions should be chemically non-specific and random in 
nature. The secondary reactions, initiated by the activation, will probably be 
chemically specific in nature61). 
At massive dosages, when the radiation interacts with the C1 carbon, chain 
cleavage results with the formation of 2-ketogluconic acid on the reducing end 
of the chain utilizing one mol of oxygen in the formation of the acid and leaving 
an unaltered glucose unit on the non-reducing end of the other chain. Inter-
action with the C4 carbon results in a chain cleavage, with the reducing end of the 
chain being liberated as an unaltered glucose unit and the production of a ketone 
group in the C4 position of the nonreducing end of the other chain, using half 
91 

3. Radiation-Induced Grafting onto Cellulosics 
a mol of oxygen. On the other hand, interaction of radiation with the 
C2, C3 , Cs, and C6 carbons results in reducing group formation with evolution 
of hydrogen and without chain cleavage. The distribution of reducing groups in 
the various fractions of the irradiated cellulose indicated that these groups were 
equally distributed along the cellulosic chain, suggesting involvement of the 
C2, C3, Cs' and C6 carbons in the interaction47 ). 
When available, considerable quantities of oxygen were consumed47 ). The 
oxygen consumed in the reaction could go into formation of acid groups or into 
formation of carbon dioxide, but this would account for only a small 
fraction of the oxygen. Peroxide groups could be formed in the cellulose, 
consuming oxygen, or oxygen could react with hydrogen, liberated in the 
formation of reducing groups, to form water. Apparently, the predominant 
reaction on irradiation of cellulose is dehydrogenation with the production of 
reducing groups, which could be either ketones or aldehydes. It is interesting to 
point out here that the carbon monoxide and carbon dioxide evolved in the 
irradiation are considered to be secondary degradation products formed by ce-
composition of aldehydes and/or ketones in the case of carbon monoxide and in the 
case of carbon dioxide, by decarboxylation of carboxyl groups. Irradiation pro-
duced a much greater quantity of reducing groups than acid groups; thus, a greater 
yield of carbon monoxide than carbon dioxide is formed. 
A comparison of the e.s.r. spectra of cellulose I and II irradiated in air, nitrogen, 
and oxygen atmospheres is shown in Table 1711 1). Irradiated cellulose I had a 
three-line spectrum in each case. Equal interaction of two hydrogen nuclear spins 
with the free radical would be required to give the three-line spectrum. Due to the 
Table 17. A comparison of the e.s.r. spectra of gamma-irradiated cellulose I and II. Adapted from 
RefYI), p. 634, by courtesy of Textile Research Institute 
Property 
Atmospheric Conditions of Irradiation 
Air* 
Spectrum, lines 
Cellulose I 
3 
Cellulose II 
5 
Line width, gauss Cellulose I 
major peak 
13 
minor peak 
46 
Cellulose II 
major peak 
II 
Nearest to 
major peak 
38 
Other peak 
56 
Relative Signal Strength 
Cellulose I 
56: 100:56 
Cellulose II 
39:63:75:63:39 
* Radiation dosage 2.1 x 1020 eVjg 
** Radiation Dosage l.Ox 1019 eVjg 
*** Estimated from one-half of spectra 
92 
Nitrogen** 
3 
5 
19 
(48)*** 
21 
(38)*** 
(57)*** 
100 
(major) 
49 
(major) 
Oxygen** 
3 
5 
18 
(48)*** 
20 
(38)*** 
(57)*** 
67 
(major) 
48 
(major) 

3.2. Grafting by High Energy Radiation 
delocalizing energy available from the oxygen atoms, the formation of radicals 
at Cs' C1 or C4 by dehydrogenation would be possibilities. Dehydrogenation 
at Cs would give the radical 
0, 
which, due to interaction with the equivalent hydrogen atoms on C6 , would give 
a three-line spectrum in the ratio of about 1: 2: 1. This is approximately the 
experimentally determined ratio of the relative signal strength of the three lines 
in the spectrum obtained (56: 100: 56), I: 1.8: 1. 
Two other possible radicals which would give a three-line spectrum would 
be: 
0, 
'0 
0, 
The H or OH on C6 would be cleaved by gamma radiation. However, due to the 
lower delocalizing energy available at C6 , compared with that at Cs• after inter-
molecular energy transfer, the formation of a radical at Cs would be more likely 
to occur in cellulose I. 
The e.s.r. spectrum of irradiated cellulose II consisted of five lines. This could 
occur by the formation of two free radicals which individually yield three lines. 
The principal lines of the spectra of these radicals would occur at about the same 
value, and the less intense lines, due to equivalent hydrogen interactions of each 
spectrum, would occur at different line widths. One radical would likely form at 
Cs' as described for cellulose I, and the second radical at C6 on the same 
anhydroglucose unit cell by either H atom or OH group cleavage. The formation 
of this second radical in cellulose II, compared with one radical in cellulose I, 
is further evidence of difference in the internal forces in the unit cell on 
changing the lattice type from I to II. The formation of the free radical at C6 in 
cellulose II would indicate an increase in delocalizing energy at C6, probably result-
ing from rearrangement in hydrogen bonding at C6 in the unit cell of cellulose II. 
In an e.s.r. study of the post-irradiation reactions of cellulose and acrylonitrile, 
Baugh et a1.74) followed the effects of atmosphere, moisture content, and solutions 
93 

3. Radiation-Induced Grafting onto Cellulosics 
of acrylonitrile on the yield and stability of free radical sites in irradiated 
cellulose. Evidence is given supporting the formation of long-lived radicals within 
the molecular lattice. In addition, short-lived radicals are formed from chain cleav-
age, giving singlet spectra which were readily accessible to interaction with water. 
However, other free-radical sites were formed in the inaccessible areas. These were 
unaffected by exposure of the irradiated cellulose to moisture or aqueous solutions, 
even after contact times as long as three days. The suggestion has been made that 
the long-lived radical sites in cellulose I (containing regain moisture) result from 
dehydrogenation at Cs of the anhydroglucose unit. The long-lived radical sites in 
cellulose II (containing regain moisture) are thought to arise from dehydrogena-
tion at Cs' together with dehydrogenation of the -OH group or dehydroxylation 
at C6 • Baugh et al. also observed that contact of irradiated cellulose with solutions 
of acrylonitrile in 75 % aqueous ZnCl2 produced a decrease in the signal strength 
with an increase in the contact time. A residual signal providing an ill-defined 
spectrum was assigned to the inaccessible radicals located within the cellulose 
matrix. 
Other observations regarding the location of radical sites on the anhydro-
glucose unit have been made. Together with radicals produced as a consequence 
of main chain cleavage, such sites have been the subject of considerable interest. 
94 
Vacuum 
f----I 
25 Gauss 
Fig. 19. E.s.r. spectrum of cellulose, irradiated under 
vacuum. Reprinted from Ref.30l, p. 214, by courtesy of 
John Wiley and Sons, Inc. 
Fig. 20. E.s.r. spectrum of cellulose, irradiated in air. Re-
printed from Ref. 30l, p. 214, by courtesy of John Wiley and 
Sons, Inc. 

3.2. Grafting by High Energy Radiation 
Figures 19 and 20 represent data obtained by Guthrie et al. in their examina-
tion of regenerated cellulose films, irradiated under high vacuum and air 
respectively, using e.s.r. spectroscopy35). Samples irradiated under vacuum gave 
rise to an asymmetric doublet, while those irradiated in air exhibit a four-line 
signal. On exposure of vacuum-irradiated cellulose to the atmosphere, a spectral 
change was observed indicating a gradual conversion to the four-line signal 
previously referred to (Fig. 20). The doublet obtained with vacuum-irradiated 
cellulose may be satisfactorily explained by the formation of a radical at C1 of 
the anhydroglucose unit through hydrogen abstraction: 
The doublet arises through interaction between the unpaired electron on C1 and 
the proton bonded to C2. Deformation in the anhydroglucose unit, relative to the 
undamaged glucose moleculeI12), is taken as supporting the occurrence of coupling 
between the unpaired electron on C1 and the proton on C2. The formation of a 
quartet on irradiating cellulose in air or on exposing vacuum-irradiated samples 
to the atmosphere does not concur with most e.s.r. investigations of irradiated 
cellulose II. One explanation involves scission of the main chain to produce two 
species, a singlet and a quartet. However, the overall spectrum emerges as a 
quartet because of overlapping of the singlet. A radical on the bridging 
oxygen atom would give rise to a singlet spectrum, while a radical at C1, due 
to scission of the C1-O bond, would lead to a quartet being observed. The 
overall spectrum emerges as a quartet. The change from a doublet to a quartet 
signal indicates the possibility that main chain cleavage is closely associated with 
secondary reactions arising from contact of the primary radical sites with air and 
moisture. It. would appear that such a scission is not a significant factor in the 
irradiation of cellulose under vacuum until exposure to external agencies takes 
place. From this work, Guthrie et a1.30) obtained a G (radical) value of 2.9 for 
vacuum-irradiated cellulose, which is in good agreement with that of other wor-
kers83). However, their value of 1.6, observed for cellulose irradiated in air, is high 
when compared to other observations of similar systems, namely 0.5285) and 
1.231 ,44,59,74,113), but using cellulose I. 
Dilli et a1.98) have carried out a comprehensive program of cellulose irradiation 
and have arrived at various important conclusions from a qualitative examination 
of the e.s.r. spectra they obtained. Thus, irradiation in air favors alkoxyl radical 
formation (relative to triplet species) to a greater extent than does irradiation 
in vacuum. Also, decay appears to involve the preferential disappearance of the 
'triplet' relative to the singlet species. Dilli et a1.98) concluded from their work 
that substantially the same types of radiolytic processes operate in air as in 
vacuum, but at different rates. In addition, they observed that water accelerates 
the relative decay of the triplet, while potassium iodide inhibits alkoxyl radical 
formation. Such observations are consistent with the general picture formed 
95 

3. Radiation-Induced Grafting onto Cellulosics 
regarding primary and seondary reactions of irradiated celluloses; the main 
impression is that of the complex nature of the system. 
Various groups have attempted kinetic analyses of the reaction profiles obtained 
from studies of radical yields and decay. Kesting and Stannett33) reported that 
the radical yield build-up in cellulose in the range 0 to 4.5 Mrad could be 
described by a steady-rate equation of type 
a- 1 tanh-1 (Bla) = t + c, 
where B is the concentration of radicals which decay to non-radical products; 
a and c are constants with a = k1lk2 ; kl is the rate constant for the formation 
of radicals, B, at a given radiation intensity; and k2 is the rate of their 
decay. This decay is usually assumed to be second order in character. Experimental 
data98) provided by Dilli et al. are consistent with this steady state expression 
if a more complex structure is taken of the model for the cellulose used in 
their experiments. Such a model must make allowances for the existence of 
long-lived radical species. 
In concluding this section on radical type, yield, and location, we must 
add a cautionary note regarding the concept of G (radical) values. It is 
possible to make comparisons between G (radical) values from e.s.r. measUre-
ments and G (chemical products) as derived from monitoring secondary chemical 
reactions which arise from exposure to radiation. Such secondary reactions in-
clude chain scission and graft copolymerization. It is generally accepted that 
G (radicals) is lower by an order of magnitude than G (chemical products) in 
cellulose irradiation, especially if attention is focused on chain scission events. 
However, it is misleading to seek quantitative relationships between these two 
types of G value, since chemical yields are determined by methods which convert 
some of the radicals into measurable chemical products. Nonetheless, as will 
be seen later, each type of G value is useful in its own right. 
3.2.4. High Energy Radiatjon-Induced Grafting of Cellulosics 
Gamma radiation, X-rays, alpha particles, and protons have been applied to a 
very large number of polymer-monomer systems for a wide variety of 
reasons112-146). These cited references give a reasonable indication as to the 
manner in which grafting technology has developed. Early applications to cellulose 
were not very successful because, although appreciable grafting was achieved 
in certain instances, this occurred only at the cost of excessive degradation 
which led to deterioration in the physical properties of the cellulosic substrate. 
As described earlier, such degradation can be reduced by partial radiation 
protection and by ensuring that the cellulose is in a highly swollen state (more 
accessible to monomer) before commencement of irradiation. This second point 
ensures that the conditions most conducive to grafting are achieved. Again, as 
more information became available regarding effective radical yields, it became 
possible to predict that grafting, rather than involuntary homopolymerization, 
would be the prevalent process. Hence, the more efficient processes are those 
in which the G (radical) value of the substrate is considerably in excess of that 
96 

3.2. Grafting by High Energy Radiation 
of the monomer. One example of such a system is provided by the cellulose-
styrene composition which has the G (radical) values of2.88 and 0.69 respectively. 
With all types of high energy irradiation, the primary event consists of the 
formation of ions resulting from the scission of C-C or C-H bonds belonging 
to either the cellulose, the monomer, or the solvent. The ions are rapidly converted 
into free radicals and in nearly every known case of irradiation polymerization 
or irradiation grafting, a radical mechanism, rather than an ionic mechanism, 
accounts for the initiation and growth steps147). Thus, the reactions of cellulose 
with vinyl monomers are apparently initiated at free radical sites, which are 
formed on the cellulose by interaction and localization of the energy of the ioniz-
ing radiation. 
Judging from what is known of the effect, discussed earlier, of high energy 
irradiation on cellulose it is possible to assume that hydrogen atoms are abstracted 
from the cellulose. If this takes place in the presence of the monomer, grafting 
can occur immediately. Although direct hydrogen abstraction is a likely process, 
it must still be considered a hypothesis, and it is almost certain that, in the 
presence of water, hydroxyl radicals playa prominent part148). Leavitt66) has 
observed crosslinking of cellulose derivatives in aqueous solutions when exposed 
to gamma irradiation and formulated the hypothesis that the first step in this 
process is the production of the 'OH radicals from water. It is believed that 
these 'OH radicals subsequently abstract hydrogen atoms from the cellulosic 
macromolecules. 
If significant graft polymerization of monomer or polymers on to cellulose 
is to be initiated by high energy radiation and, at the same time, the relative 
high molecular mass and fibrous structure of the cellulose are to be retained, 
several important factors are worthy of consideration. These include the radio-
chemical yields of cellulose reactions, the radiochemical yields of graft copoly-
merization reactions, and those experimental conditions needed to increase the 
accessibility of activated sites in the cellulose to monomers. 
3.2.4.1. Radiochemical Yields of Irradiated Cellulose 
The radiochemical yields of the major molecular changes in cotton cellulose in an 
oxygen atmosphere are about 14 electron volts of energy per chain cleavage, 
1.4 per reducing group formed, and 12 per acid group formed. These relatively 
high values indicate that, at least in the case of cleavage and acid groups, chain 
reactions were not initiated in the cellulose molecule by radiation. Irradiated 
cellulose depolymerized on standing and had a small, but measurable, increase in 
acid groups; however, these changes did not significantly increase the radio-
chemical yields. In a nitrogen atmosphere, the energy required per molecular 
change was slightly higher than in an oxygen atmosphere61 ). 
At dosages of5.2 x 1019 electron volts per gram of cellulose (about 106 roentgens 
of Co-60 gamma radiation) or less, little or no visible change in the fibrous struc-
ture of cellulose occurred. The number of chain cleavages per molecule was less 
than five reducing the average molecular mass from about 700,000 to 130,000. 
At this molecular mass the physical properties of fibrous cotton cellulose were 
only slightly changed, as compared with those of unirradiated cellulose54). 
97 

3. Radiation-Induced Grafting onto Cellulosics 
3.2.4.2. Radiochemical Yield of Irradiation Grafting 
Some of the most important factors influencing the radiochemical yield of 
graft polymerization reactions of various monomers onto cellulose and its deri-
vatives are (i) the concentration of monomer in the treating solution; (ii) the 
solvent; (iii) the ratio of the monomer concentration to cellulose concentration; 
(iv) the ratio of the monomer concentration to the solvent concentration; 
(v) prior chemical modification of the cellulose, and (vi) the absence of oxygen 
and other quenchers, particularly in post-irradiation reactions. 
These factors have led to the utilization of several different approaches for 
developing practical techniques in grafting reactions. The indirect effects of the 
solvent used to disperse the monomer (and the monomer concentration), on the 
interaction of acrylonitrile or styrene with irradiated cellulose, have been 
clearly demonstratedl26, 136, 146). For example, the radiochemical yield of 
acrylonitrile grafted to cellulose (expressed by the authors as molecules of 
monomer per hundred electron volts) was 82 using a medium containing 65 % 
(w/w) of zinc chloride, 1400 using 75% (w/w), and 8100 using 81 % (w/w) of zinc 
chloride. The yield of styrene grafted to cellulose was zero using pure monomer. 
However, for mixtures of styrene and methanol the radical yield values were 
99-1, 440; 98-2, 5100; and 70-30, 4300. The indirect effects of the solvent on the 
radiochemical yield were probably due for the most part, to the interaction of the 
solvent with both the monomer and the activated cellulose through increasing 
18 
·10 
] 
16 
~12 
c 
.2 
U 
c 
::;10 
'"5 
u 
.!!l 
'" 
~ 8 
'0 
:g} 
>-
~ 6 
E 
cu 
.t:: 
U 
'" 
'6 
c 
"'" 
98 
o 
/ 
V 
/1 
/ 
! 
! 
I./t. 
/ / 
I 
I 
/t'j ~ V·I 
/ /! L.---~/ 
I 
6P 
.... 
10 
20 
30 
40 
50 
Time (h) 
60 
Fig. 21. Effect of dosage on the radio-
chemical yield of acrylonitrile-cellu-
lose copolymer (post-irradiation pro-
cedures; about 25 DC; 32 % acrylo-
nitrile in 80% ZnCI2); (0), 5.2 x JOl9 
e.V.(gcellulose;(.6), 12x 101g e.V.(g; 
(e) 32'x 1019 e.V.(g. Reprinted from 
Ref. 136', p. 2820, by courtesy of John 
Wiley and Sons, Inc. 

3.2. Grafting by High Energy Radiation 
the accessibility of the activated sites to the monomer. In addition, account must 
be taken of the radiolysis products obtained from irradiating methanol, since 
these have the potential of acting as secondary initiators. With the methanol-
styrene system, the increased activation of the styrene is important since it 
leads to involuntary homopolymerization, a process which is wasteful of mono-
mer. Such homopolymerization provides problems in subsequent graft copolymer 
characterization (Chapter 7), 
Irradiation of a solution of styrene-methanol, in which cotton cellulose is 
immersed, yields an initial rate of polymerization which is about three times the 
rate obtained in the absence of cellulose. Apparently, the presence of radiation-
activated cellulose increases the rate of effective activation of styrene and, conse-
quently, the rate of styrene homopolymerization. This has been termed an 
indirect effect of cellulose136). Prior chemical modification of cellulose by 
cyanoethylation also increases the radiochemical yield of the reaction between 
acrylonitrile and cellulose. At a degree of cyanoethylation of zero, the yield 
was 8'100; at OJ, 12,000; at 0.7, 14,000; at 1.0, 18,000; and at 1.3 it was 
.30,000136). 
As shown in Figure 21, irradiation of cotton cellulose under nitrogen and post-
irradiation reaction of the activated cellulose with solutions of acrylonitrile in 
the absence of oxygen gave graft polymers of acrylonitrile and cellulose with high 
:> 
QJ 
Cl 
Cl 
3 
40 
·10 
36 
32 
:::: 28 
QJ 
Cl-
--0 
.-~, 16 
-a 
u ·e 
.2! 12 
u o 
'i5 
o 
"" 8 
4 
o 
I 
-+-
I 
/ 
/ 
/ 
I 
/' 
I I __ 
e y 
.P-
rr-
~ 
:::-
.(c> 
10 
20 
30 
40 
Time (h) 
e 
---
50 
60 
Fig. 22. Effect of composition of 
solvent-monomer mixture on radio-
chemical yield on acrylonitrile-cellu-
lose copolymer (post-irradiation pro-
cedure; about 25 DC; cellulose-irra-
diated dry in nitrogen to 12 x 1019 
e.V.jg: (0) 16% acrylonitrile in 75 % 
ZnCI2 ; (.6.) 16 % acrylonitrile in 80 % 
ZnCI2 ; (.) 32 % acrylonitrile in 80 % 
ZnC~. Reprinted from Ref. 136), 
p. 2821, by courtesy of John Wiley 
and Sons, Inc. 
99 

3. Radiation-Induced Grafting onto Cellulosics 
radiochemical yields136). The composition of the solvent-monomer mixture is 
an important factor in achieving a high radiochemical yield136). Figure 22 shows 
that high radiochemical yields of graft copolymers were obtained when aqueous 
ZnCl2 was used as the solvent. Water and N,N'-dimethylformamide as solvents 
gave low yields. This, then, sets the scene for examining the techniques used in 
radiation-induced grafting reactions137). 
3.2.4.3. Techniques of Radiation-Induced Grafting 
Generally, the experimental procedures designed to give maximum yields in 
graft copolymerization reactions can be classified Into two types: 
A. Mutual Irradiation Grafting. Here the monomer and the substrate are irradiated 
together. This technique, usually referred to as the simultaneous technique, has 
the apparent advantage of making use of both the short-lived and long-lived 
active sites. However, as mentioned before, the formation of homopolymer may 
cause problems. 
B. Post-Irradiation Grafting. This term is used to define the approach in which 
the substrate is irradiated first and exposed to the monomer at a later stage. The 
time lapse between irradiation and exposure is one of the important features of 
this technique, which has the advantage of minimizing homopolymer formation. 
However, because of the time lapse, the long-lived radical sites are a major 
factor in the initiation of graft polymerization. 
Obviously, the radiolyses of all components of the grafting system i.e., cellu-
lose, monomer and solvent, are factors in initiating graft polymerization when the 
simultaneous procedure is used. In both procedures, the initiation of grafting by 
activated sites trapped in the cellulose molecule is important. It follows from 
this that, regardless of the technique employed, the accessibility of the trapped 
activated sites to the vinyl monomer can determine the radiochemical yields of 
given reactions. The use of selected solvents for the monomers which can pene-
trate the more ordered regions of cellulose would also be advantageous in increas-
ing radiochemical yields, as was indicated earlier. We shall now deal with each 
class in some detail. 
A. Mutual Irradiation Grafting 
When cellulose is immersed directly in the monomer and then exposed to high 
energy radiation, such as high energy electrons or gamma radiation from a 
cobalt 60 source, only a small amount of graft copolymerization usually takes 
place. This is because cellulose is a highly hydrogen-bonded polymer, and most 
vinyl and acrylic monomers are unable to penetrate beyond the surface of the 
cellulose substrate. Obviously, the significance of this problem varies with modi-
fied celluloses in a way which depends on the particular modification, as well 
as the monomer used. There are two ways to make cellulose accessible for 
grafting: use of a swelling agent for the cellulose in the reaction mixture, and 
introduction of the monomer throughout the substrate via the inclusion technique. 
The former approach is that adopted by most workers114.216) irrespective of the 
substrate form, the monomer used, or the physical modification required from the 
grafting program. In the latter approach, the cellulose is first swollen in water 
or a similarly good swelling agent. The water is then replaced by methanol; the 
100 

3.2. Grafting by High Energy Radiation 
methanol is exchanged with a liquid having similar characteristics to the 
monomer, e.g., benzene if styrene is to be used, or pyridine for vinyl pyridine; 
and this liquid is finally replaced by the monomerl7). In this way the monomer 
is introduced throughout the substrate at a high internal concentration and made 
available for grafting as soon as the cellulose is activated. Although this approach 
is less wasteful of the monomer than that involving a swelling agent directly, 
the multiple stages make the process cumbersome and inconvenient. However, 
in certain instances, e.g., timber modification or pad-batch textile processing, 
the inclusion technique is viable. 
Role of Solvents in Mutual Irradiation Grafting 
A number of investigators have shown that irradiation of cellulose, together with 
monomer and solvent, brings about a substantially increased grafting level when 
compared with irradiation of cellulose and monomer alone97,114,213). Okamura 
et al.l14) irradiated cellulose, that was preswollen in 5-10% formamide in methanol 
solution, with gamma rays in the presence of a methanol solution of styrene. Poly-
merization on the fiber reached several hundred percent. The concentration of 
formamide in methanol affected the amount of grafting (on viscose rayon). The 
maximum weight increase of the fiber was found at 70 % styrene concentration 
in methanol. 
Sakurada et al.115 -119) employed gamma irradiation in inducing graft copoly-
merization of vinyl monomers onto poly(vinyl alcohol) and cellulose. When the 
dry substrate was suspended in a large excess of the monomer, no grafting occur-
red and only homopolymer was formed. Grafting proceeded smoothly only when 
the substrate contained more than 5 % water. They attributed this to the enhanced 
diffusion of monomer into the polymer substrate and also postulated the increased 
formation of polymer radicals by secondary abstraction by R' or OR' radicals 
produced in the radiolysis of water. 
A Canadian patent by Hendricks125) describes the effect of water and other 
aqueous swelling agents in the direct radiation grafting of vinyl monomers onto 
cellulose. The patent refers to a substantial improvement in grafting brought 
about by swelling the substrate in various liquids. Chapiro and Stannett120) 
report that grafting of poly(vinyl alcohol), cellophane, and cotton with vinyl 
monomers by irradiation in the absence of any swelling agents leads only to 
surface grafting, whereas considerable depth of grafting is achieved in the 
presence of water. Kenaga et aU45 ) impregnated wood cross-sections with water-
saturated dioxane solutions of styrene and irradiated with cobalt-60 gamma rays; 
they noted that the percent of polymer retention decreased with increasing dose 
rate, thereby showing the importance of monomer diffusion to free radical sites 
in determining the rate of polymerization. 
Huang and Rapsonl44) studied the effect of different swelling agents, both 
miscible and immiscible, on the direct radiation graft copolymerization of 
styrene onto cotton cellulose and rayon by gamma-ray irradiation from 
Cobalt-60. They stated that direct radiation grafting onto cellulose is a hetero-
geneous reaction in which the diffusion of the styrene monomer into the 
cellulose plays a key role. No grafting was obtained when unconditioned cellulose
