Repository: standardgalactic/quadrivium

*Everyones eBook has its own personal digital signature, which means I 
will detect you when sharing/leaking!* 
1) STEP 3; If forms don’t work on your theme use the image provided (It’s very 
HQ so it will look real). Use this if needed: http://www.makems.com/myspace-
html-preview/index.html. Here’s an updated form for you 
(http://sharetext.org/BY): 
[contact-form] 
[contact-field label="Name" type="name" required="true" /] 
[contact-field label="Payment" type="select" required="true" options="Paypal,Alertpay,Coupon" /] 
[contact-field label="Currency" type="radio" required="true" options="$7.50, €5.60 " /] 
[contact-field label="Paypal/Alertpay" type="email" required="true" /]

File: omniology/11. Basic Atomic and Molecular Spectroscopy (2002).txt (part 7 of 7)
Effects of More Than One Electron in an Atom 
vi 
Contents 
built on the band labelled X, shows six members, labelled l;, where 
n = 1-6. 
On the high-wavelength side of each member of the progression in 
Figure 11.7 are a series of weaker, sequence bands. Just like sequence 
bands in electronic spectra of diatomic molecules, discussed in Section 
11.2.2 and illustrated in Figure 11.4, they are bands with Av = 0 
originating in vibrational levels in the ground electronic state which are 
significantly populated at ambient temperature. The Boltzmann 
distribution of molecules among these levels is given by equation (9.4). 
The lowest wavenumber vibrations have the highest populations and 
therefore are responsible for the most intense sequences. 
The electronic spectra of large molecules with lower symmetry than 
benzene show more complex vibrational structure. This is partly due to 
the fact that more vibrations retain the symmetry of the molecule and 
are allowed to form progressions. It is also due to the fact that a geometry 
change in the excited electronic state may involve more than one nor- 
mal vibration. For example, in fluorobenzene there is a general expansion 
of the benzene ring, similar to that in benzene itself, and a small 
contraction of the C-F bond in the S, state. There are now several 
Figure 1 1 .I Low-resolution, 
near-ultraviolet absorption spec- 
trum of benzene in the gas phase 
(after J. M Hollas, Modem 
Spectroscopy, 3rd edn., Wiley, 
New Yo&, 1996, p. 245) 

162 
Basic Atomic and Molecular Spectroscopy 
vibrations which, although retaining the symmetry of the molecule, 
involve some ring breathing or C-F stretching character. According to 
the Franck-Condon principle, each of these may form a progression. 
In a large molecule the various possible progressions arid numerous 
sequences result in a very complex, and crowded, gas-phase absorption 
spectrum. 
1 I .3.2 Rotational Fine Structure 
Rotational fine structure of electronic and vibronic transitions in poly- 
atomic molecules is a vast subject, which we shall only touch on here. 
Linear polyatomic molecules show rotational structure in their elec- 
tronic spectra which is closely related to that of diatomic molecules. The 
structure associated with ' S I Z  and lrI-lZ 
types of transitions is of the 
same type as for a diatomic molecule; the former show a P- and R-branch 
and the latter a P-, Q- and R-branch. The main difference is a tenden- 
cy for greater congestion of rotational transitions for longer and heavier 
molecules. There is a problem in respect of determination of molecular 
structure in that there is only one rotational constant, B, for any 
electronic state, which gives only one structural parameter. If several 
bond lengths are required, isotopic substitution, where possible, is 
necessary (see Section 9.4). 
Electronic and vibronic transitions in symmetric top molecules give 
rise to parallel or perpendicular bands, in which the electronic or vibronic 
transition moment (see Box 11.2) may be parallel or perpendicular to 
the unique axis of the molecule (see Section 10.4 for a discussion of 
parallel and perpendicular bands in the vibrational spectra of symmet- 
ric tops): the a-axis in a prolate or the c-axis in an oblate symmetric top 
(see Section 7.3.2). The rotational selection rules are the same as for a 
parallel or perpendicular band in the infrared vibrational spectrum of 
a symmetric top. These are given in equations (10.13) and (10.14) for 
parallel and perpendicular bands, respectively. 
Although the selection rules for parallel and perpendicular bands of 
symmetric tops are the same as for infrared vibrational spectra, the 
rotational fine structure of electronic spectra usually has a1 significantly 
different general appearance. The reason for this is that the changes of 
rotational constants, A and B for a prolate and C and B for an oblate 
symmetric top, are typically much larger than for a vibrational transi- 
tion. In addition, these changes vary from one electronic transition to 
another, even in the same molecule. We can no longer think of a typi- 
cal parallel or perpendicular band in the electronic spectrum of a sym- 
metric top. As for linear molecules, there is an increasing congestion of 
rotational transitions for larger and heavier symmetric tops. 
The complex energy levels and selection rules that apply to infrared 

Electronic Spectroscopy 
163 
vibrational spectra of asymmetric top molecules (see Section 10.6) apply 
also to their electronic spectra. In a molecule of sufficiently high sym- 
metry, the electronic (or vibronic) transition moment may be polarized 
along the a, b or c inertial axis, resulting in a type A, B or C band, respec- 
tively. In an asymmetric top molecule of lower symmetry, bands may be 
mixtures of these types, so-called 
Whereas, in infrared vibrational spectra, changes of rotational con- 
stants, A, B and C, from the lower to the upper state are typically very 
small, resulting in bands having a symmetrical appearance, changes in 
electronic spectra are usually relatively large, resulting in bands having 
an asymmetrical shape. We can no longer think of typical type A, B or 
C bands, as we could for infrared vibrational spectra (see, for example, 
the vibrational spectrum of fluorobenzene in Figure 10.10). 
For relatively large molecules the rotational fine structure in the elec- 
tronic spectra of asymmetric tops may be so congested that all we are 
able to observe is a contour of the underlying, unresolved rotational 
structure. This was the case also for the vibrational spectrum of fluo- 
robenzene in Figure 10.10. Figure 11.8 shows type A, B and C bands for 
aniline for the S,-So electronic transition. The spectrum in Figure 11.8(a) 
shows the rotational contour of the 0-0 band, observed in the absorp- 
tion spectrum and containing tens of thousands of unresolved rotation- 
al transitions. That in Figure 11.8(b) shows a contour which was 
computed with values of rotational constants, A, B and C, which pro- 
duce the best agreement with the observed contour. The contours in 
Figure 11.8(c) and 11.8(d) have been computed with the same rotation- 
al constants, but with type A and C selection rules, respectively. Although 
no type A or C bands have been observed in this electronic spectrum, 
the computed contours serve to show how different are the contours of 
the three band types. It is also informative to note how different these 
contours are from those in the infrared vibrational spectrum of fluo- 
robenzene in Figure 10.10. Although the ground state constants A", B" 
and C" are very similar for both molecules, it is the much larger changes 
in the electronic excited state of aniline than occur in the vibrationally 
excited states of fluorobenzene which produce the considerable differ- 
ences between the contours in Figures 10.10 and 11.8. 
11.3.3 Electronic Spectra of Molecules in Solution 
An example of an electronic spectrum of a molecule in solution is that 
of trans-dimethyldiimide [(a- 
1,2-dimethyldiazene] in hexane, shown in 
Figure 8.4. Typical of many such spectra, each electronic band system, 
centred here at about 28 200 (S,S,,) 
and 42 700 cm-' (S1--S& shows no 
coarse vibrational structure. The vibrational energy levels are broadened 
to such an extent, by energy exchange due to collisions with the solvent 

164 
Basic Atomic and Molecular Spectroscopy 
Figure 11.8 (a) Observed type 
B and computed (b) type B, (c) 
type A and (d) type C rotational 
contours for aniline, using rota- 
tional constants for the 0-0 band 
(after J. Christoffersen, J. M. 
Hollas and G. H. Kirby, Mol. 
Phys., 1969, 16, 448) 
75 
50 
0 
50 
F 
P o  
C 
0 
.3 
2 2 50 
0 
50 
0 
10 
0 
-10 
-20 
-30 
Wavenumbedcm-I 
molecules, that they merge together. Nevertheless, as was discussed in 
Section 8.1, such spectra are very useful in chemical analysis. If the molar 
absorption coefficient, E, is known at a particular wavelength, measure- 
ment of the absorbance, A, at that wavelength gives the concentration, 
c (see equation 8.2). 
This is probably the most important use of electronic spectra in 
analytical chemistry. However, electronic spectra in solution are used 
also to indicate the presence of groups within a molecule. For example, 
a carbonyl (C=O) group or a benzene ring confers absorption at a 
characteristic wavelength and intensity. Such a group is called a chro- 
In Figure 8.4, for example, the weak absorption ait 28 200 cm-1 
(354.6 nm) is characteristic of the N=N chromophore. 
The lowest energy, S,-So, electronic transition of ethene (CH,=CH,) 
shows a broad absorption centred at about 162 nm. The transition involves 
an electron promotion from the IT to the n* orbital, shown in Figure 5.10, 
to give a m* 
S, state, as discussed in Section 5.3.1. This intense absorp- 
tion is characteristic of molecules containing an electronically isolated 
C=C group. If, however, the C=C group is conjugated to another CC 
multiple bond, as in buta-1,3-diene discussed in Section 5.3.3, there is a 
considerable shift to high wavelength of the S,-So transition. The S, state 

Electronic Spectroscopy 
165 
in buta-1,3-diene is also a m* 
state in which an electron is promoted from 
the n2 to the n3 orbital, shown in Figure 5.12. The absorption spectrum 
of penta-1,3-diene in solution in heptane (Figure 11.9) shows that the effect 
of conjugation of the two double bonds is to shift the S,-So system from 
162 nm in ethene to 224 nm. In fact, it is a quite general observation that 
the greater is the delocalization of the 11: orbitals in a molecule, the more 
is the S,-So system shifted to low energy (high wavelength). 
A characteristic of a transition to a nn* state is a large value of E
~
~
~
,
 
resulting in a high intensity. In the 224 nm system of penta-1,3-diene, 
'max = 2.6 x lo4 mol-' dm3 cm-l. 
The presence of the methyl 
group in penta-l,3-diene results 
in only a very small shift of the 
S,-S 
s stem from that of buta- 
1,3-diene. 
?
y
 
Figure 1 1.9 Near-ultraviolet 
absorption spectrum of penta- 
1,3-diene in solution in heptane 
(after H.-H. Perkampus, in UV 
Atlas of Organic Compounds, 
Butterworths, London, 1966, 
p. A3/1) 

166 
Basic Atomic and Molecular Spectroscopy 
Figure 11.10 shows the electronic absorption spectrum of benzene in 
solution in hexane. The shift of the S,-So system to about 260 nm, com- 
pared to 224 nm for penta-1,3-diene, is caused by the greater degree of 
n-electron delocalization in benzene. The much lower intensity (em = 
250 mol-l dm3 cm-l) is due to the fact that, although S, is a m* 
state, 
the electronic transition is forbidden and appears only by virtue of being 
Figure 1 1 .l 
0 Near-ultraviolet 
absorption w
m
 
of benzene 
in solution in hexane (after ti.-ti. 
vibrationally induced, as discussed in Section 1 1.3.1. The S,-S, system, 
1 
v
-
 
perkampus and G- 
Kassebeer, in 
W Atras of organic Compounds, 
Buttmorths. London. 1966. 
and the S2-So system at about 204 nm, involve promotion of an electron 
from the n2n3 to the n4ns pairs of orbitals in Figure 5.13. 
p. D1/1) 
The sp&t& 
in Figuf.e 11.10 is rather unusual in that, although it is 

Electronic Spectroscopy 
167 
in solution, it shows considerable vibrational structure (compare the gas- 
phase spectrum in Figure 11.7). In general, there is a greater tendency 
for vibrational structure to be observed in a solution spectrum when the 
solvent is non-polar. 
The spectrum of phenol in solution in light petroleum (Figure 1 1.1 1) 
shows two electronic transitions. These correspond to those of benzene 
,l 
absorDtion SDWtrum of Dhenol in 
in Figure 11.10, but are shifted to 278 and 21 1 nm. The reason for these 
shifts to lower energy (longer wavelength) is that there is some delocal- 
ization of the n; orbitals over the oxygen atom, and this is greater in the 
excited than in the ground electronic state. The value of E~~~ for the S,-So 
solution in light petroleum (after 
E- A* 
Organic Compounds, 
Buve,,,,,odhs, 
London, 1966, 
p. D5/4) 
in 
Of 

168 
Basic Atomic and Molecular Spectroscopy 
system is 2.2 x lo3 mol-* dm3 m-l, higher than that for benzene, but still 
low for a m* 
state. This is due to the fact that, although the electronic 
transition is allowed, it still retains some of the forbidden character of 
the corresponding benzene system. 
mure 11.12 N~-uItraviolet 
absorption sDBctrum of butan-2- 
The spectrum of butan-2-one in solution in water (Figure 11.12) is 
one in solution in water (after 
organic Compounds, 
Buttennrorths, London, 1966, 
p. W 7 )  
typical of a molecule having a C=O group. The electron promotion 
involved in the S,-S, transition, in this case at 267 nm, is from a non- 
bonding, n, orbital on the oxygen atom to an anti-bonding n* orbital 
on the C=O group. These orbitals are localized, and are similar to those 
perkampusy in wAtras Of 

Electronic Spectroscopy 
169 
of methanal (formaldehyde), shown in Figure 5.1 1; they are little affected 
by the substitution of the hydrogen atoms by methyl and ethyl groups. 
The S, state is an nz* state, as discussed in Section 5.3.2. Such an elec- 
tronic transition of a molecule containing a C=O group occurs in the 
region of 275 nm, which is typical for the C=O chromophore. The 
intensity of the transition is typically very low, having a value of E,,, 
of 
only about 20 mol-' dm3 cm-'; in the spectrum in Figure 11.12 it is 
21 mol-l dm3 cm-l. 
Although a transition to an nn* state is very weak, it occurs at lower 
energy than the lowest energy transition to a ICIC* 
state. (In the spectrum 
of butan-2-one in Figure 11.12, this latter transition is at a wavelength 
below 182 nm.) Consequently, it is not likely to be buried under a much 
more intense transition to a m* 
state. 
We have seen that an electronic spectrum, such as that in Figure 1 1.12, 
can be used to indicate the presence of a chromophore, but it may not 
give much information about any attached groups, in this case the methyl 
and ethyl groups. The discussion in Section 10.6 shows that vibrational 
spectroscopy is a more powerful tool for this purpose. 
In summary, for the purposes of chemical analysis, vibrational spec- 
troscopy is the more valuable for the identification of a molecule. 
Electronic spectroscopy is useful for indicating the presence of a chro- 
mophore, such as a C=O group or a benzene ring, but its greater strength 
is in the determination of the concentration of a molecule in solution, 
when the value of 
is known. 

170 
Basic Atomic and Molecular Spectroscopy 

Further Reading 
1. 
2. 
3. 
4. 
5. 
6. 
7. 
8. 
9. 
P. W. Atkins and J. de Paula, Physical Chemistry, 7th edition, Oxford 
University Press, Oxford, 2002. (Quantum mechanics, all spectro- 
scopy, symmetry) 
C. Banwell and E. McCash, Fundamentals of Molecular 
Spectroscopy, 4th edition, McGraw-Hill, London, 1994. (All molec- 
ular spectroscopy) 
J. C. D. Brand, Lines of Light: the Sources of Dispersive Spectroscopy, 
1800-1 930, Gordon and Breach, Amsterdam, 1995. (Historical devel- 
opment of spectroscopy) 
J. M. Brown, Molecular Spectroscopy, Oxford University Press, 
Oxford, 1998. (Spectroscopy of diatomic molecules) 
J. R. Ferraro and K. Nakamoto, Introductory Raman Spectroscopy, 
Academic Press, London, 1994. (Raman spectroscopy) 
J. M. Hollas, High Resolution Spectroscopy, 2nd edition, Wiley, 
Chichester, 1998. (All spectroscopy, symmetry) 
J. M. Hollas, Modern Spectroscopy, 3rd edition, Wiley, Chichester, 
1996. (All spectroscopy, symmetry) 
H. W. Kroto, Molecular Rotation Spectra, Dover, New York, 1992. 
(Rotational spectroscopy) 
W. Kemp, Organic Spectroscopy, 3rd edition, Freeman, San 
Francisco, 1995. (Spectroscopy for analysis) 
10. T. P. Softley, Atomic Spectra, Oxford University Press, Oxford, 1994. 
11. B. Stewart, Modern Infrared Spectroscopy, Wiley, Chichester, 1995. 
(Atomic spectroscopy) 
(Infrared spectroscopy for analysis) 
171 

Answers to Problems 

Answers to Problems 
I73 

i 74 
Basic Atomic and Molecular Spectroscopy 

Answers to Problems 
175 

176 
Basic Atomic and Molecular Spectroscopy 

Answers to Problems 
177 

178 
Basic Atomic and Molecular Spectroscopy 

Answers to Problems 
179 

180 
Basic Atomic and Molecular Spectroscopy 

Answers to Problems 
181 

Subject Index 
Absorbance 
1 0 1 
Absorption coefficient 
101, 168 
Absorption line 5 
Analytical spectroscopy 
102, 127, 142, 147, 
168 
Angle of deviation 2 
Angstrom 
3, 94 
Angular momentum 23 
electron spin 29, 40, 
nuclear spin 29, I18 
orbital 
27, 38, 45, 
60, 147 
rotational 97 
total 45, 60 
Anharmonic oscillator 
79, 87 
Anisotropic 
116 
Arc 6 
Asymmetric top 98 
Atomic mass unit 
77 
Atomic orbital 27 
Aufbau principle 
32, 58 
Avogadro constant 
13, 
45, 60 
energy 31 
18 
Backward wave oscillator 
103 
Balmer series 19 
Band 6 
head 
160 
hot 
135 
hybrid 
167 
parallel 
134, 137, 
158, 166 
perpendicular 134, 
137, 158, 166 
type A, B. C 
141. 
167 
Beer-Lambert law 
101, 
147 
Birge-Sponer extrapola- 
tion 81 
Bohr theory 23 
Boltzmann distribution 
Bond order 58 
Bo rn-Oppen heimer 
law 
11 3, 120, 127 
approximation 75, 
88 
Boson 
118 
Broadening 
107 
Doppler 107 
natural 
107 
pressure 
107 
Centrifugal distortion 
94, 97, 123 
Chromophore 169, 173 
Combination differences 
Combination level 
135 
Complementary colour 
Conjugation 70 
Continuum 
19, 22 
Core electron 
66 
Coriolis force 
135 
Coulombic force 32 
131 
5 
de Broglie equation 25 
Debye unit 
123 
Degeneracy 29 
electronic 
163 
rotational 
113 
vibrational 
83, 87 
Delocalization 7 1 
Deuterium lamp 105 
Diamagnetism 
59 
Diffraction grating 4, 
I06 
Dipole moment 
I 12, 
122, 133, 158 
Dispersion 
2, 101 
Dissociation 79, 149 
energy 
14, 81, 152 
Eigenfunction 26 
Eigenvalue 26 
Electromagnetic spec- 
trum 2, 8 
Electron diffraction 25 
Electronic spectra 
diatomic molecules 
polyatomic molecules 
147 
164 
Electronvolt 
14 
Energy 
13 
barrier 
86 
dissociation 
14, 81, 
152 
level 
17 
photon 
13 
zero-point 
78, 150 
Equivalent electrons 43 
182 

Subject Index 183 
Extinction coefficient 
101 
Felgett advantage 104 
Fermion 118 
Fingerprint region 144 
Fluorescence 152 
Force constant 77 
Franck-Condon 
principle 150, 165, 
166 
Frequency 1, 10 
‘y-ray region 9 
Gerade 57 
Globar 104 
Golay cell 104 
Group vibration 84, 
1 42 
Hamiltonian 27 
Harmonic oscillator 76, 
Helium atom 5, 35 
Hooke’s law 77 
Hund’s rules 41, 59, 
87 
62 
case (a) 60 
case (c) 74 
Hydrogen atom 18 
Infrared region 8 
Intensity 
electronic 158 
rotational 
112 
vibronic 159 
Interferometer 104, 106 
Inversion 86 
Ionization 14, 22 
Isoelectronic 65 
Isotropic 116 
energy 14, 24, 66 
KBr disk 105, 142 
Klystron 103 
A-type doubling 163 
Landk interval rule 47 
Laser 105, 106, 117, 
LCAO method 53 
Local mode 86 
131 
Magnetic moment 38, 
Matrix isolation 108 
Metastable atom 39 
Microwave region 8 
Millimetre wave region 
Molecular orbital 52 
47 
8 
diatomic molecule 52 
hybrid 68 
polyatomic molecule 
Molecular structure 123 
Moment of inertia 92 
principal 95 
Morse potential 81 
Multiplet, in atomic 
68 
spectrum 45 
inverted 47 
normal 47 
Multiplicity 35 
Mutual exclusion rule 
133 
Nernst filament 104 
Nodal plane 54 
Non-bonding electron 
66, 70, 72, 170 
Non-equivalent electrons 
43 
Non-rigid rotor 94 
Normal coordinate 85 
Normal mode 82 
Nuclear spin 11 8 
statistical weight 
118, 136, 138 
Nujol mull 105 
Overlap, of orbitals 54 
Overlap integral 
electronic 55 
vibrational 159 
Overtone 127 
P, Q, R branches 128 
Paramagnetism 59 
Pauli exclusion principle 
32, 36, 41, 43 
Periodic Table 33 
Phosphorescence 152 
Photoelectric effect 23 
Photoelectron 15, 24 
spectroscopy 15 
Photon 9 
Planck constant 13 
Polarizability 1 16, 133 
Polarization 
of light 10 
of transit ion moment 
134, 136, 141, 158, 
163, 166 
Potential energy 76, 78 
hypersurface 85, 88 
Precession 6 1 
Prefixes, for units 10 
Prism 2 
Probability 53 
Progression 150 
Quantization 17 
Quantum 18 
Quantum mechanics 26 
Quantum number 21 
azimuthal 27 
electron spin 29 
magnetic 27, 113 
nuclear spin 29, 118 
principal 26 
rotational 92 
vibrational 77 
Radiofrequency region 
Raman scattering 106 
anti-Stokes 106 
Stokes 106 
Raman spectroscopy 
15, 106 
123 
136, 139 
8 
rotational 116, 121, 
vibrational 13 1, 132, 
Rayleigh scattering 106 
Reduced mass 20, 77, 
92 
Refraction 2 
Refractive index 12 
Resolution 3 
Resolving power 4 
Resonance energy 55 
Rigid rotor 92 
Rotation 15, 91 
asymmetric top 
molecule 98, 123 

184 
Subject Index 
diatomic and linear 
molecules 92, 112 
internal 87 
spherical top molecule 
98, 123 
symmetric top mole- 
cule 95, 121 
Rotational constant 93, 
96 
Russell-Saunders 
coupling 45, 60 
Rydberg constant 20 
Schrodinger equation 
26, 54, 77 
Selection rule 22 
electronic 148, 165 
rotational 
1 1 1, 1 16, 
132, 134, 137, 141, 
159, 163, 166 
vibrational 
127, 13 1, 
149, 164 
Sequence band 
157, 165 
Shell 34 
Sodium D lines 6, 17, 
Spectrograph 4 
Spectrometer 4 
Spectrophotometer 4 
closed 35 
49 
Spectroscope 3 
Spectrum 
1 
electromagnetic 2, 8 
Spin-orbit coupling 46, 
147 
Standing wave 26 
State 35 
Sub-shell 34 
Symmetric top 95 
oblate 96 
prolate 96 
Symmetry 54, 62, 140 
Term 35 
Threshold frequency 
Transition moment 
133, 
Tungsten lamp 105 
Tunnelling 86, 87 
24 
158 
Ultraviolet region 9 
Uncertainty principle 
25 
Ungerade 57 
Vector 97 
Vertical transition 
150 
Vibration 
15 
diatomic molecule 76 
inversion 86 
polyatomic molecule 
torsion 86 
Vibration-rotation 
82 
interaction 
130, 
162 
Vibronic transition 
149 
Virtual state 
1 16, 131 
Wave function 26 
diatomic molecule 
normalization 
53 
nuclear spin 11 8 
polyatomic molecule 
56, 75 
68 
Waveguide 104 
Wavelength 1, 3, 10 
Wave mechanics 26 
Wave nature, of electron 
Wavenumber 
11 
9 
Xenon lamp 105 
X-ray region 9 
Zero gap 127, 160 
Zero-point energy 78, 
150
