Repository: standardgalactic/quadrivium

*Everyones eBook has its own personal digital signature, which means I 
will detect you when sharing/leaking!* 
1) STEP 3; If forms don’t work on your theme use the image provided (It’s very 
HQ so it will look real). Use this if needed: http://www.makems.com/myspace-
html-preview/index.html. Here’s an updated form for you 
(http://sharetext.org/BY): 
[contact-form] 
[contact-field label="Name" type="name" required="true" /] 
[contact-field label="Payment" type="select" required="true" options="Paypal,Alertpay,Coupon" /] 
[contact-field label="Currency" type="radio" required="true" options="$7.50, €5.60 " /] 
[contact-field label="Paypal/Alertpay" type="email" required="true" /]

File: omniology/Bio-MEMS Technologies and Applications - Wang and Soper (Eds).txt (part 7 of 28)
CRC Press is an imprint of the
a ready method of deﬁning ﬂuidic channels of the micro- and nanoscales at
low cost. Apart from the formation of channels, there are also other aspects
that need to be considered in designing a nanoﬂuidic device, which include
modifying surface functionalities, sealing of the channels, integration with
other microstructures for feeding and detection of ﬂuids, and so forth. 
Modifying surface functionalities in the channels is an essential process in
the realization of functioning micro- and nanoﬂuidic devices. For example, in
order to transport biological molecules within a device, it is necessary to conﬁne
their motion along the channel while the molecule should not be adsorbed by
the channel walls or escape from the channels. In this regard, it is sometimes
necessary to have surface functionalities of the channel walls be different from
those on the channel track. Recently, Cheng et al. developed an effective method
of achieving highly efﬁcient guiding of microtubules transported by kinesin
motors that are immobilized within polymer nanotracks created by NIL [41].
The nanoscale protein tracks constrained by polymer barriers made of a
cyclized perﬂuoropolymer called CYTOP, prevent the gliding microtubules
from swaying and compel them to approach the track edge at glancing angles,
thus restraining them from moving out of the track. Furthermore, the surface
of the CYTOP barriers are chemically modiﬁed to have protein-nonadhesive
properties, which effectively prevent microtubules from either climbing up the
barriers or randomly gliding over the top surface of the barriers.
The fabrication of nanoﬂuidic channels is completed by sealing of the
channel using either rigid or soft materials following NIL to produce high-
resolution nanoscale templates. Despite the relative ease of constructing
nanoscale structures via NIL, the sealing of these structures into functional
nanoﬂuidic devices presents great technical challenges. Taking advantage of
the ﬁlling behavior of resist during NIL, Guo et al. developed a simple
method of fabricating enclosed nanoﬂuidic channels [10,40]. If a very thin
polymer layer is used during imprinting, the displaced polymer will not be
able to ﬁll the trenches on the mold completely, therefore creating enclosed
controlled to give a predictable channel width and height. The channel width
is determined by the feature sizes on the channel template used for imprint-
ing. The channel height can be controlled by the depth of the template and
the initial thickness of the polymer layer, as well as by adjusting the ratio of
the ridge width to the trench width on the channel template. One of the
biological applications has been illustrated by stretching genomic DNA in
such nanochannel arrays. Over 90% stretching has been observed in
nanochannels with a cross-section size of approximately 120 nm × 75 nm
as well as the dynamic behavior of DNA molecules in conﬁned geometries. 
Nanoﬂuidics reduces the size of ﬂuidic systems dramatically. However, it
is not simply a matter of shrinking components. Another challenge is how
to integrate those nanostructures with other components of micro- or even
nanochannel features (Figure 4.6). The fabrication process can also be well
(Figure 4.7). Thus, nanoﬂuidic channels could be used for studying the static
© 2007 by Taylor & Francis Group, LLC

Nanoimprinting Technology for Biological Applications
105
macroscales that operate functions such as mixing, valving, reagent storage
and reconstitution, thermal processing, and so forth. Although NIL has
proven to be very successful in nanopatterning, especially in replicating
periodic nanoscale features with uniform sizes, it still has limitations in
producing both large and small features in various combinations and distri-
butions, which is attributed to the rheological behavior of resists during NIL
[10,11,13,15]. Several strategies have been developed to overcome this prob-
lem, such as an addition of auxiliary structures around the important pat-
terns, lowering the process temperature and pressure, and combining NIL
with photolithography [10,13,15]. However, due to the complexity of the
rheological behavior during NIL, an individual strategy needs to be found
depending on the geometries of the applied patterns and applications. 
4.3.2
Engineering Nanopores
High-volume fabrication of perforated membranes has potential for any
applications that require templates with nanoscale openings accessible from
both sides. By placing biomembranes onto the artiﬁcial pores, actions such
as separation, sensing, and drug delivery can be performed. Such membrane
FIGURE 4.6
SEM micrographs of imprinted nanoﬂuidic channels of various cross-sections. (a) 300 nm
(width) × 500 nm (height) channels; inset shows a close-up view. (b) 300 nm × 140 nm channels.
(c) 75 nm × 120 nm channels. (Reprinted with permission from L.J. Guo, X. Cheng, and C.-F.
Chou, Nano Letters 4, 1 (2004) 69, American Chemical Society.)
PMMA
Template
(a)
(b)
(c)
100 nm
© 2007 by Taylor & Francis Group, LLC

106
Bio-MEMS: Technologies and Applications
structures can be found everywhere in nature, in particular in biological
systems, as can be exempliﬁed in transmembrane proteins. 
A schematic diagram of the fabrication procedure for nanopore mem-
in PMMA spin-coated on a Si3N4/Si/Si3N4/Cr substrate. The Si3N4 on the
reverse side of the substrate is prestructured with a square opening to be
used as a mask for the ﬁnal membrane production step. The Si3N4 on the
front side of the substrate includes alignment marks to align the NIL stamps,
so that the nanopores coincide with the membranes. Following imprinting,
FIGURE 4.7
Fluorescent images showing the stretching of 103 kb–long T5 phage DNA in the imprinted
nanoﬂuidic channels. (a) In 300 nm wide and 700 nm height channels, DNA is stretched but
to a lesser degree (approximately 15%). (b) In 300 nm × 500 nm channels, DNA is more stretched
(30%). In 75 nm × 120 nm channels, DNA stretching reaches about 95%. The scale bar is 20 µm
in (a) and (b), 50 µm in (c). (Reprinted with permission from L.J. Guo, X. Cheng, and C.-F.
Chou, Nano Letters 4, 1 (2004) 69, American Chemical Society.)
(a)
(b)
(c)
branes is given in Figure 4.8a [53]. First, the nanopores are replicated by NIL
© 2007 by Taylor & Francis Group, LLC

Nanoimprinting Technology for Biological Applications
107
the PMMA residual layer is removed using an O2 RIE and the pores transferred
into the Cr layer, which is again transferred into the Si3N4 using a CHF3/O2
plasma. The Si is etched in a KOH bath to reveal the Si3N4 membranes. Figures
4.8b and 4.8c show the NIL stamps and the fabricated nanopore membrane
structures, respectively. Pores with diameters down to approximately 140 nm
were achieved with this method. The pore diameter is basically deﬁned by the
size of the nanopillars in the stamp, which were generated using EBL. The
slight difference in diameter between the stamp pillars and the resulting nan-
opores is in the range of 35 to 50 nm. This is surprisingly low considering any
lateral movement during imprinting and any widening of the nanopores during
the postprocesses. The wall slope can be changed from perpendicular to neg-
ative by changing the etch parameters, so allowing tailoring of the pore proﬁle.
The membranes were found to be stable. However, more work must be done
before implementing those nanopore membrane structures in biological appli-
cations, such as load tests, liquid compatibility, biocompatibility, and function-
alization of surfaces. For separation processes, it is also important to study the
permeation rate and investigate methods for creating force gradients, such as
pressure, concentration, electrical potential, and temperature differences.
4.3.3
Chemical Nanopatterning
In addition to the application of topological patterns, NIL may also play an
important role in spatially controlling chemical functionality on a surface,
FIGURE 4.8
(a) Process scheme for the fabrication of Si3N4 nanopores using NIL. SEM micrographs (b) of
the NIL stamps used for the nanopore fabrication and (c) of the corresponding nanopores.
(Reprinted from L.J. Heyderman, B. Ketterer, D. Bächle, F. Glaus, B. Haas, H. Schift, K. Vogel-
sang, J. Gobrecht L. Tiefenauer, O. Dubochet, P. Surbled, and T. Hessler, Microelectron. Eng. 67–68
(2003) 208, with permission from Elsevier.) 
NIL stamp
PMMA
Cr
Si3N4
Si
Si3N4
1 µm
5 µm
(a)
(b)
(c)
© 2007 by Taylor & Francis Group, LLC

108
Bio-MEMS: Technologies and Applications
which has become a major challenge for electronic, optoelectronic, biological,
and sensing applications [1–4,51,52]. In general, local modiﬁcation of surface
chemistry requires the process sequence of nanofabrication via a suitable
patterning method, followed by selective localization of a molecule using
chemistry known for its immobilization.
A simple method of fabricating chemical nanopatterns using NIL is based
on its pattern transfer ability, which has shown sub–10 nm resolution in the
generation of metal lift-off [59]. The process is schematically shown in Figure
4.9a. After the window opening by O2 RIE, selective chemical modiﬁcation
of the substrate surface is achieved by deposition of a molecule with certain
functionalities that need to be imposed on the local substrate surface areas.
Finally, the chemical patterning will be completed by lift-off of the remaining
resist using a solvent. The chemical modiﬁcation can be performed either in
the gas phase or by dipping in the solution. Figure 4.9b shows atomic/lateral
force microscopy (AFM/LFM) images for chemical patterns with a mixture
of ﬂuorinated mono- and trichlorosilanes fabricated by the method described
in Figure 4.9a. Periodic contrasts in topology, as well as friction force between
areas of the silane molecules and the background, are clearly distinguished
in the images. The smallest width for SiO2 lines was 15 nm. The results clearly
demonstrate the capability of NIL as a tool for the local modiﬁcation of
chemical functionalities on a surface in an unprecedented lateral resolution
by combining with an appropriate surface chemistry. 
FIGURE 4.9
(a) Process schemes of fabricating chemical patterns via NIL and (b) AFM/LFM images for
chemically patterned surfaces modiﬁed with a mixture of ﬂuorinated mono- and trichlorosi-
lanes.
Stamp
(a)
(b)
PMMA
Deposit
Deposit
HP = 25 nm
100 nm
100 nm
0 nm
0 nm
3 nm
0.15 V
0.15 V
0 V
0 V
3 nm
Fluorinated silane
– 35 nm
Fluorinated silane
– 50 nm
SiO2 –20 nm
SiO –15 nm
Surface
modiﬁcation
Lift-oﬀ
RIE etching
Demolding
Imprinting
SiO2
Si or SiO2
AFM
LFM
HP = 35.5 nm
© 2007 by Taylor & Francis Group, LLC

Nanoimprinting Technology for Biological Applications
109
Integrated biological applications often require a sequence of additional
chemical bindings to the modiﬁed local surface functionalities. In such cases,
a small amount of contamination could seriously damage the following pro-
cess, and thus pure chemical contrast needs to be achieved to implement
chemical nanopatterns in integrated devices. In order to reduce the level of
impurities and inhomogeneities, care should be taken for each process
involved. As the pattern size becomes smaller, and thus a smaller resist height
is used, it is more difﬁcult to achieve homogeneous thinning of the patterned
resist for the window opening process due to inhomogeneous distribution of
the residual layer thickness over the patterned areas. In addition, the possible
diffusion of the molecules used for the surface modiﬁcation into the resist
necessitates additional topological contrast. Thus, in order to ensure homo-
geneous window opening and selective surface modiﬁcation, the aspect ratio
for the patterns has to be increased. In addition, a complete removal of resist
during the lift-off, which is required to achieve clean chemical contrast, is not
an easy task [7]. All the problems mentioned must be solved in order to
implement NIL as a practical fabrication technology for high-resolution chem-
ical patterns for various applications.
4.3.4
Protein Nanopatterning
For the development of integrated biodevices, such as biosensors and biochips,
it is crucial to be capable of organizing bioactive materials on glass or semicon-
ductor surfaces with micro- and nanometer resolution [1,2]. In particular, pat-
terning of protein layers has been extensively investigated because integrated
biodevices rely on the selectivity and sensitivity of receptor molecules, which
bind selected analytes. The strategy of improving sensitivity goes toward min-
iaturization of the pattern size because it will help to improve the detection limits
in those devices by increasing the density of the receptor elements [2].
be used to create nanoscale patterns of various biological molecules. How-
ever, deﬁning patterns of such molecules on surfaces is not a simple task
considering the complex and fragile nature of those molecules. A critical
requirement is the ability to avoid nonspeciﬁc bindings of proteins (or bio-
molecules in general). The uncontrolled presence of proteins on an array will
most likely affect the outcome of the assay and thus bias the results. There-
fore, the noninteractive areas of the pattern require special attention through
designed surface chemistry in order to ensure a very low background signal. 
Recently, two independent studies have demonstrated the patterning of
bioactive proteins with nanoscale resolutions via NIL and local chemical
modiﬁcation using different methods of suppressing nonspeciﬁc protein
bindings. The method exploited by Falconnet et al. combines NIL and
molecular assembly patterning by lift-off (MAPL) [56]. The MAPL process
was recently introduced as a technique for producing micropatterns via
conventional photolithography and assembly of biofunctional PEG-graft
The process of chemical patterning based on NIL (Figure 4.9a) can directly
© 2007 by Taylor & Francis Group, LLC

110
Bio-MEMS: Technologies and Applications
polyelectrolyte copolymers, such as cationic poly(L-lysine)-graft-poly(ethyl-
ene glycol) (PLL-g-PEG) on transparent negatively charged niobium oxide
(Nb2O5)–coated glass slides. After achieving chemical contrast of PLL-g-
PEG/PEG-biotin and Nb2O5, the Nb2O5 areas were rendered nonfouling by
spontaneous adsorption of the nonfunctionalized PLL-g-PEG from an aque-
ous solution to inhibit nonspeciﬁc protein adsorption in the background
(Figure 4.10a). In the ﬁnal step, ﬂuorescence-labeled alexa-488-conjugated
streptavidin was adsorbed onto the biotin functionalized patterned surfaces.
Scanning near-ﬁeld optical microscopy (SNOM) was used to image the pro-
tein adsorption onto the 100 nm PLL-g-PEG/PEG-biotin stripes. Even
though the ﬂuorescent-labeled lines appear broader than the actual line
width of the PLL-g-PEG/PEG-biotin stripes due to the resolution limit of
SNOM of approximately 100 nm, the regular line pattern of 400 nm–period-
icity is clearly recognized, verifying selective adsorption of the streptavidin.
The second approach developed by Guo et al. consists of nanoscale pat-
terning via NIL and a ﬂuoropolymer surface passivation [10,40]. In contrast
to prevent nonspeciﬁc adsorption of biological molecules was done using
CHF3 RIE immediately after the window-opening step. In their study, pat-
terns of selectively passivated Si surfaces are created using NIL, O2 RIE, and
deposition of a passivating (CFx)n polymer, which prevents nonspeciﬁc
adsorption of the biological molecules in the unpatterned regions. The tem-
plate surface was then processed with a sequence of chemical modiﬁcation
steps, and an aminosilane monolayer, biotin, streptavidin, and ultimately a
FIGURE 4.10
(a) AFM image for the chemical pattern of PLL-g-PEG/PEG-biotin after backﬁlling with PLL-
g-PEG. (b) Scanning near-ﬁeld optical microscope (SNOM) image after adsorption of a ﬂuores-
cent labeled protein, alexa-488-streptavidin on the chemical pattern shown in (a). (Modiﬁed
from D. Falconnet, D. Pasqui, S. Park, R. Eckert, H. Schift, J. Gobrecht, R. Barbucci, and Marcus
Textor, Nano Letters 4, 19 (2004) 1909.)
AFM
5 nm
0 nm
400 nm
400 nm
PLL-g-PEG
PLL-g-PEG/PEG-biotin
SNOM
Adsorption of
alexa-488-
streptavidin
PLL-g-PEG/PEG-biotin
alexa-4BB-streptavidin
PLL-g-PEG
to the chemical patterning process shown in Figure 4.9a, the local passivation
© 2007 by Taylor & Francis Group, LLC

Nanoimprinting Technology for Biological Applications
111
protein target were bound subsequently. This technique results in a highly
speciﬁc immobilization of a monolayer of biofunctional target protein in
patterned areas, and less than 0.1% of a monolayer in surrounding regions.
Successful patterning at the nanometer scale was veriﬁed using epiﬂuores-
cence microscopy. In addition, the nanopatterned proteins processed using
this method retained their biological functionality, as demonstrated by sub-
sequent antigen binding on patterned antibodies.
4.4
Outlook
In many biological applications, surface patterns with topological or chemical
contrast are required, and combinations thereof. Topological structures are
fabricated in the form of channels, pillars, and pores for micro- and nanoﬂuidic
devices and nanoarrays. Biological active surface structures can be generated
by chemical patterning. The patterning of nanostructures on a hard substrate
material can be realized using NIL with relative ease, by using the imprinted
polymer as a masking layer for pattern transfer. The direct chemical patterning
of polymers, however, is more challenging because materials have to be found
that allow both good processability and a stable binding of biofunctional
molecules. Furthermore, the integration of the nanostructures into other larger-
sized components remains to be solved. In microﬂuidic devices, for example,
the integration of a sieve made from nanopillars into a ﬂuidic microchannel
requires a high-aspect-ratio nanostructuring capability. For this, several pro-
cess aspects have to be improved—the ability to fabricate high-aspect ratio
structures requires optimization of each process step including fabrication of
high-quality stamps, improving antisticking layer coatings, controlled
demolding, and so forth. Another challenge lies in in-plane alignment, which
is practically limited to approximately 1 µm with commercially available NIL
equipment. For example, in a sieve structure, a slight misalignment of the
nanopillar pattern with respect to the microchannel could damage the overall
device functioning dramatically. For that, efforts are needed to improve the
alignment resolution as well as to ﬁnd alternatives to conventional stamp
fabrication, such as using nanoparticles and block copolymers as templates.
The driving force for new nanopatterning methods is the huge demand
for low-cost disposable devices and fast prototyping of a large variety of
assays. The NIL technology provides a ﬂexible, low-cost, and biocompatible
method for fabricating nanostructures and is still evolving very quickly. Its
capability to pattern substrates by molding, without changing the chemical
properties of the polymer, makes it possible to use a wide range of new
materials with tailored chemical and biological properties. Even though there
are still many key issues to be solved, NIL technology will play an important
role in any biological applications that require topological and chemical
patterns at the micro- and nanometer scale. 
© 2007 by Taylor & Francis Group, LLC

112
Bio-MEMS: Technologies and Applications
Acknowledgment
It is our great pleasure to thank many colleagues at the Paul Scherrer Institut
(PSI) and Swiss Federal Institute of Technology (ETHZ) for their intensive
collaboration and contribution to the results presented here. Particularly,
thanks go to C. Padeste, H.H. Solak, L.J. Heyderman, K. Vogelsang, Professor
J. Gobrecht (PSI), D. Falconnet, D. Pasqui, and Professor M. Textor (ETHZ).
We would also like to thank Professor S.Y. Chou (Princeton University),
Professor L.J. Guo (University of Michigan, Ann Harbor) and Dr. J.-H. Jeong
(Korea Institute of Machinery & Materials) for allowing us to use their results
for this chapter. 
References
[1] C.M. Niemeyer and C.A. Mirkin, Eds., Nanobiotechnology—Concepts, Applica-
tions and Perspectives, Wiley-VCH Verlag GmbH & Co., Weinheim, 2004.
[2] A.S. Blawas and W.M. Reichert, Protein patterning, Biomaterials 19 (1998) 595.
[3] K.B. Lee, S.J. Park, C.A. Mirkin, J.C. Smith, and M. Mrksich, Protein nanoarrays
generated by dip-pen nanolithography, Science 295 (2002) 1702.
[4] R. Bunk, J. Klinth, L. Montelius, I.A. Nicholls, R. Omling, S. Tagerud, and A.
Mansson, Actomyosin motility on nanostructured surfaces, Biochem. and Bio-
phys. Res. Comm. 301 (2003) 783.
[5] J.O. Tegenfeldt, C. Prinz, H. Cao, R.L. Huang, R.H. Austin, S.Y. Chou, E.C. Cox,
and J. C. Sturm, Micro- and nanoﬂuidics for DNA analysis, Anal. Bioanal. Chem.
378 (2004) 1678.
[6] S.Y. Chou, P.R. Krauss, and P.J. Renstrom, Imprint of sub-25 nm vias and
trenches in polymers, Appl. Phys. Lett. 67, 21, (1995) 3114.
[7] S.Y. Chou, P.R. Krauss, and P.J. Renstrom, Imprint lithography with 25-nanom-
eter resolution, Science 272 (1996) 85.
[8] C.M. Sotomayor Torres, S. Zankovych, J. Seekamp, A.P. Kam, C. Clavijo Cede-
no, T. Hoffmann, J. Ahopelto, F. Reuther, K. Pfeiffer, G. Bleidiessel, G. Gruetzner,
M.V. Maximov, and B. Heidari, Nanoimprint lithography: an alternative nano-
fabrication approach, Mater. Sci. and Eng. C23 (2003) 23.
[9] S. Zankovych, T. Hoffmann, J. Seekamp, J.-U. Bruch, and C.M. Sotomayor
Torres, Nanoimprint lithography: challenges and prospects, Nanotechnology 12
(2001) 91.
[10] L.J. Guo, Recent progress in nanoimprint technology and its applications, J.
Phys. D: Appl. Phys. 37 (2004) R123.
[11] C.M. Sotomayor Torres, Ed., Alternative Lithography: Unleashing the Potentials of
Nanotechnology, Kluwer, Boston, MA, 2003.
[12] H. Schift, L.J. Heyderman, and J. Gobrecht, Efﬁcient replication of nanostruc-
tured surfaces, Chimia 56 (2002) 543.
[13] H. Schift, S. Park, and J. Gobrecht, Nano-imprint—molding resists for lithog-
raphy, J. Photopolym. Sci. Technol. 16, 3 (2003) 435.
© 2007 by Taylor & Francis Group, LLC

Nanoimprinting Technology for Biological Applications
113
[14] H. Schift, L .J. Heyderman, M. Auf der Maur, and J. Gobrecht, Pattern formation
in hot embossing of thin polymer ﬁlms, Nanotechnology 12 (2001) 173.
[15] L. J. Heyderman, H. Schift, C. David, J. Gobrecht, and T. Schweizer, Flow
behaviour of thin polymer ﬁlms used for hot embossing lithography, Micro-
electron. Eng. 54 (2000) 229.
[16] H. Schift, C. David, M. Gabriel, J. Gobrecht, L.J. Heyderman, W. Kaiser, S.
Köppel, and L. Scandella, Nanoreplication in polymers using hot embossing
and injection molding, Microelectron. Eng. 53 (2000) 171.
[17] H. Schift, C. David, J. Gobrecht, A. D’Amore, D. Simoneta, W. Kaiser, and M.
Gabriel, Quantitative analysis of the molding of nanostructures, J. Vac. Sci.
Technol. B 18 (2000) 3564.
[18] H.-C. Scheer and H. Schulz, A contribution to the ﬂow behaviour of thin
polymer ﬁlms during hot embossing lithography, Microelectron. Eng. 56 (2001)
311–332.
[19] J.-H. Jeong, Y.-S. Choi, Y.-J Shin, J.-J. Lee, K.-T. Park, E.-S. Lee, and S.-R. Lee,
Flow behavior at the embossing stage of nanoimprint lithography, Fibers and
Polymers 3, 3 (2002) 113.
[20] H.D. Rowland and W.P. King, Polymer deformation and ﬁlling modes during
microembossing, J. Micromech. Microeng. 14 (2004) 1625.
[21] K. Pfeiffer, G. Bleidiessel, G. Gruetzner, H. Schulz, T. Hoffmann, H.-C. Scheer,
C. M. Sotomayor Torres, and J. Ahopelto, Suitability of new polymer materials
with adjustable glass temperature for nano-imprinting, Microelectron. Eng. 46
(1999) 431.
[22] K. Pfeiffer, F. Reuther, M. Fink, G. Gruetzner, P. Carlberg, I. Maximov, L.
Montelius, J. Seekamp, S. Zankovych, C. M. Sotomayor-Torres, H. Schulz, and
H.-C. Scheer, A comparison of thermally and photochemically cross-linked
polymers for nanoimprinting, Microelectron. Eng. 67–68 (2003) 266.
[23] W. Zhang and S.Y. Chou, Multilevel nanoimprint lithography with submicron
alignment over 4 in. Si wafers, Appl. Phys. Lett. 79, 6 (2001) 845.
[24] A. Lebib, Y. Chen, J. Bourneix, F. Carcenac, E. Cambril, L. Couraud, and H.
Launois, Nanoimprint lithography for a large area pattern replication, Micro-
electron. Eng. 46 (1999) 431. 
[25] K. Pfeiffer, M. Fink, G. Ahrens, G. Gruetzner, F. Reuther, J. Seekamp, S. Zank-
ovych, C. M. Sotomayor Torres, I. Maximov, M. Beck, M. Graczyk, L. Montelius,
H. Schulz, H. -C. Scheer, and F. Steingrueber, Polymer stamps for nanoimprint-
ing, Microelectron. Eng. 61–62 (2002) 393.
[26] S. Park, H. Schift, H.H. Solak, and J. Gobrecht, Stamps for nanoimprint lithog-
raphy by EUV interference lithography, J. of Vac. Sci. Technol. B 22, 6 (2004) 3246.
[27] Z. Yu and S.Y. Chou, Triangular proﬁle imprint molds in nanograting fabrica-
tion, Nano Letters 4, 2 (2004) 341.
[28] Z. Yu, L. Chen, W. Wu, H. Ge, and S.Y. Chou, Fabrication of nanoscale gratings
with reduced line edge roughness using nanoimprint lithography, J. Vac. Sci.
Technol. B 21, 5 (2003) 2089.
[29] S. Park, H. Schift, C. Padeste, B. Schnyder, R. Kötz, and J. Gobrecht, Anti-
adhesive layers on nickel stamps for nanoimprint lithography, Microelectron.
Eng. 73–74 (2004) 196.
[30] S. Park, H. Schift, C. Padeste, A. Scheybal, T. Jung, B. Schnyder, R. Kötz, and
J. Gobrecht, Improved anti-adhesive coating for nanoimprint lithography by
co-evaporation of tri- and monochlorosilanes, Mat. Res. Soc. Proc. EXS-2
(2004) 37.
© 2007 by Taylor & Francis Group, LLC

114
Bio-MEMS: Technologies and Applications
[31] H. Schift, S. Saxer, S. Park, C. Padeste, U. Pieles, and J. Gobrecht, Controlled
co-evaporation of silanes for nanoimprint stamps, Nanotechnology 16 (2005)
S171–175.
[32] W. Wu, B. Cui, X. Sun, W. Zhang, L. Zhuang, L. Kong, and S.Y. Chou, Large
area high density quantized magnetic disks fabricated using nanoimprint li-
thography, J. Vac. Sci. Technol. B 16, 6 (1998) 3825.
[33] J. Wang, S. Schablitsky, Z. Yu, W. Wu, and S.Y. Chou, Fabrication of a new
broadband waveguide polarizer with a double-layer 190 nm period metal-
gratings using nanoimprint lithography, J. Vac. Sci. Technol. B 17, 6 (1999) 2957.
[34] Z. Yu, S.J. Schablitsky, and S.Y. Chou, Nanoscale GaAs metal-semiconductor-
metal photodetectors fabricated using nanoimprint lithography, Appl. Phys.
Lett. 74, 16 (1999) 2381.
[35] L. Guo, P.R. Krauss, and S.Y. Chou, Nanoscale silicon ﬁeld effect transistors
fabricated using imprint lithography, Appl. Phys. Lett. 71, 13 (1997) 1881.
[36] J. Wang, X. Sun, L. Chen, and S.Y. Chou, Direct nanoimprint of submicron
organic light-emitting structures, Appl. Phys. Lett. 75, 18 (1999) 2767.
[37] M.D. Austin and S.Y. Chou, Fabrication of 70 nm channel length polymer
organic thin-ﬁlm transistors using nanoimprint lithography, Appl. Phys. Lett.
81, 23 (2002) 4431.
[38] C. Chao and L.J. Guo, Polymer microring resonators fabricated by nanoimprint
technique, J. Vac. Sci. Technol. B 20, 6 (2002) 2862.
[39] J.D. Hoff, L.-J. Cheng, E. Meyhofer, L.J. Guo, and A.J. Hunt, Nanoscale protein
patterning by imprint lithography, Nano Letters 4, 5 (2004) 853.
[40] L.J. Guo, X. Cheng, and C.-F. Chou, Fabrication of size-controllable nanoﬂuidic
channels by nanoimprinting and its application for DNA stretching, Nano
Letters 4, 1 (2004) 69.
[41] L.-J. Cheng, M.-T. Kao, E. Meyhofer, and L.J. Guo, Highly efﬁcient guiding of
microtubule transport with imprinted CYTOP nanotracks, Small 1, 4 (2005) 409.
[42] J.O. Tegenfeldt, C. Prinz, H. Cao, R.L. Huang, R.H. Austin, S.Y. Chou, E.C. Cox,
and J.C. Sturm, Micro- and nanoﬂuidics for DNA analysis, Anal. Bioanal. Chem.
378 (2004) 1678.
[43] T. Martensson, P. Carlberg, M. Borgstrom, L. Montelius, W. Seifert, and L.
Samuelson, Nanowire arrays deﬁned by nanoimprint lithography, Nano Letters
4, 4 (2004) 699.
[44] M. Behl, J. Seekamp, S. Zankovych, C.M. Sotomayor Torres, R. Zentel, and J.
Ahopelto, Towards plastic electronics: patterning semiconducting polymers by
nanoimprint lithography, Adv. Mater. 14, 8 (2002) 588.
[45] I. Martini, J. Dechow, M. Kamp, A. Forchel, and J. Koeth, GaAs ﬁeld effect tran-
sistors fabricated by imprint lithography, Microelectron. Eng. 60, 3–4 (2002) 451.
[46] A. P. Kam, J. Seekamp, V. Solovyev, C. Clavijo Cedeño, A. Goldschmidt, and
C. M. Sotomayor Torres, Nanoimprinted organic ﬁeld-effect transistors: fabri-
cation, transfer mechanism and solvent effects on device characteristics, Micro-
electron. Eng. 73–74 (2004) 809.
[47] N. Kehagias, S. Zankovych, A. Goldschmidt, R. Kian, M. Zelsmann, C.M.
Sotomayor Torres, K. Pfeiffer, G. Ahrens, and G. Gruetzner, Embedded polymer
waveguides: design and fabrication approaches, Superlattices and Microstruc-
tures 36, 1–3 (2004) 201.
[48] N. Bogdanski, H. Schulz, M. Wissen, H.-C. Scheer, J. Zajadacz, and K. Zimmer,
3D-Hot embossing of undercut structures—an approach to micro-zippers, Mi-
croelectron. Eng. 73–74 (2004) 190.
© 2007 by Taylor & Francis Group, LLC

Nanoimprinting Technology for Biological Applications
115
[49] M. Beck, F. Persson, P. Carlberg, M. Graczyk, I. Maximov, T. G. I. Ling, and L.
Montelius, Nanoelectrochemical transducers for (bio-) chemical sensor applica-
tions fabricated by nanoimprint lithography, Microelectron. Eng. 73–74 (2004) 837. 
[50] H. Schift, R.W. Jaszewski, C. David, and J. Gobrecht, Nanostructuring of poly-
mers and fabrication of interdigitated electrodes by hot embossing lithography,
Microelectron. Eng. 46 (1999) 121.
[51] H. Schift, L.J. Heyderman, C. Padeste, and J. Gobrecht, Chemical nano-pattern-
ing using hot embossing lithography, Microelectron. Eng. 61–62 (2002) 423.
[52] S. Park, H. Schift, C. Padeste, and J. Gobrecht, Nanostructuring of anti-adhesive
layer by hot embossing lithography, Microelectron. Eng. 67–68 (2003) 252.
[53] L.J. Heyderman, B. Ketterer, D. Bächle, F. Glaus, B. Haas, H. Schift, K. Vogel-
sang, J. Gobrecht L. Tiefenauer, O. Dubochet, P. Surbled, and T. Hessler, High
volume fabrication of customised nanopore membrane chips, Microelectron.
Eng. 67–68 (2003) 208.
[54] L. J. Heyderman, H. Schift, C. David, B. Ketterer, M. Auf der Maur, and J.
Gobrecht, Nanofabrication using hot embossing lithography and electroform-
ing, Microelectron. Eng. 57–58 (2001) 375.
[55] H. Schift, J. Söchtig, M. Rossi, and S. Westenhöfer, Replicated high precision
micro-optical insert elements for optical bench arrangements, SPIE Proc. (In-
ternational Society for Optical Engineering) 3513 (1998) 122.
[56] D. Falconnet, D. Pasqui, S. Park, R. Eckert, H. Schift, J. Gobrecht, R. Barbucci,
and Marcus Textor, A novel approach to produce protein nanopatterns by
combining nanoimprint lithography and molecular self-assembly, Nano Letters
4, 19 (2004) 1909.
[57] D.-Y. Khang, H. Yoon, and H.H. Lee, Room temperature imprint lithography,
Advanced Materials 13, 10 (2001) 749.
[58] S.Y. Chou, C. Keimel, and J. Gu, Ultrafast and direct imprint of nanostructures
in silicon, Nature 417 (2002) 835.
[59] S.Y. Chou, P.R. Krauss, W. Zhang, L. Guo, and L. Zhuang, Sub-10 nm imprint
lithography and applications, J. Vac. Sci. Technol. B 15, 6 (1997) 2897.
[60] M.D. Austin, H. Ge, W. Wu, M. Li, Z. Yu, D. Wasserman, S.A. Lyon, and S.Y.
Chou, Fabrication of 5 nm linewidth and 14 nm pitch features by nanoimprint
lithography, Appl. Phys. Lett 84, 26 (2004) 5299.
[61] H.H. Solak, C. David, J. Gobrecht, V. Golovkina, F. Cerrina, S.O. Kim, and P.F.
Nealey, Sub-50 nm period patterns with EUV interference lithography, Micro-
electron. Eng. 67–68 (2003) 56. 
[62] H.H. Solak, Nanolithography with coherent extreme ultraviolet light, J. Phys.D:
Appl. Phys. 39 (2006) R171.
[63] Y. Hirai, S. Harada, S. Isaka, M. Kobayash, and Y. Tananka, Nano-imprint
lithography using replicated mold by electroforming, Jpn. J. Appl. Phys. Part 1
41, 6B (2002) 4186.
[64] Y. Hirai, S. Yoshida, N. Takagi, Y. Tanaka, H. Yabe, K. Sasaki, H. Sumitani, and
K. Yamamoto, High aspect pattern fabrication by nano imprint lithography
using ﬁne diamond mold, Jpn. J. Appl. Phys. Part 1 42, 6B (2003) 3863.
[65] S.W. Pang, T. Tamamura, M. Nakao, A. Ozawa, and H. Masuda, Direct nano-
printing on Al substrate using SiC mold, J. Vac. Sci. Technol. B 16 (1998) 1145.
© 2007 by Taylor & Francis Group, LLC

117
5
Hot Embossing for Lab-on-a-Chip 
Applications
Ian Papautsky
CONTENTS
5.1
Introduction................................................................................................ 117
5.2
Polymers...................................................................................................... 120
5.2.1
Material Properties........................................................................ 120
5.2.2
Polymethylmethacrylate and Polycarbonate............................ 121
5.2.3
Cyclic Oleﬁn Copolymer ............................................................. 122
5.3
Master Fabrication..................................................................................... 124
5.3.1
Micromachining Methods............................................................ 124
5.3.2
Bulk Micromachining................................................................... 125
5.3.3
Surface Micromachining .............................................................. 127
5.4
Hot Embossing........................................................................................... 130
5.4.1
Conventional Hot Embossing Process....................................... 130
5.4.2
Examples of Embossed Structures ............................................. 132
5.4.3
Hot Embossing with Polymer Masters ..................................... 134
5.5
Conclusions................................................................................................. 137
References ............................................................................................. 138
5.1
Introduction
Polymer microfabrication has become a popular alternative to the established
silicon and glass-based microelectromechanical system (MEMS) fabrication
technologies, particularly for microﬂuidic and lab-on-a-chip applications [1].
MEMS technologies are revolutionizing chemical and biomedical applica-
tions, and have enabled the fabrication of biochips with microchannels for
applications such as electrophoresis [2–4], polymerase chain reaction (PCR)
[5,6], electrical ﬁeld ﬂow fractionation [7,8], gas chromatography [9,10], liquid
© 2007 by Taylor & Francis Group, LLC

118
Bio-MEMS: Technologies and Applications
chromatography [11,12], and DNA separation techniques [13,14]. Such micro-
scale total analysis systems (µTAS) or lab-on-a-chip (LOC) [15] perform func-
tions of large analytical devices in small, often disposable units. They rely pri-
marily on microscale ﬂuid ﬂow as these systems must contain elements for the
acquisition, pretreatment, separation, posttreatment, and detection of samples.
Earlier biochips were fabricated in either silicon [6,9–12] or glass [2–4]
using technologies developed primarily in the microelectronics industry. A
number of microﬂuidic devices for various applications, especially in bio-
technology, were fabricated by deﬁning the features using standard photo-
lithography. This was followed by etching the substrates using chemicals or
plasma and then sealing with a cover plate. Glass and oxidized silicon
possess a negative charge and support electroosmotic ﬂow, which is a desir-
able surface characteristic. Glass systems have proven to be successful espe-
cially when applied to separating and sequencing DNA [16]. Silicon and
glass were popular as substrate materials primarily because of the existing
and established microfabrication methods for microelectronic devices. 
However, established silicon and glass processing methods exhibit limita-
tions due to the complex fabrication procedures, geometrical design restric-
tions, and costs involved. The need for high-aspect-ratio features for various
life science applications also posed a serious problem with the existing micro-
fabrication technologies in silicon and glass. Polymers as substrate material
offer a solution to these challenges and lend themselves to the mass fabri-
cation of microﬂuidic devices.
Polymers offer several major advantages that are not immediately avail-
able in silicon and glass, including a wide range of material characteristics,
biochemical compatibility, ease of processing and prototyping, and lower
costs [29]. These characteristics make polymers the most promising substrate
materials for applications in the life sciences. Replication technologies (hot
embossing, injection molding, and casting) are well suited for these appli-
cations because the principles behind these processes are already well estab-
lished in the macroscale world. A number of microﬂuidic systems have been
recently demonstrated in polymers for biomedical applications, including
miniaturized electrophoresis chips [16–18], microﬂuidic mixers [19–21],
pumps and valves [22], devices for cell or protein patterning [23,24], and
microﬂuidic switches [25]. Becker et al. [29] summarized the advantages of
using polymers for microﬂuidics to include: (a) a wide range of available
material properties and surface chemistries that permit application-speciﬁc
substrate optimization; (b) suitable microfabrication technologies for a large
variety of geometries (rectangular, rounded, high aspect ratio, etc.); (c) low
conductivity for electrokinetic pumping or electrophoretic applications; (d)
low material cost, which is key for disposable devices or high-volume pro-
duction; and (e) ease of manufacturing due to replication-based fabrication.
In addition to the inherent material properties, the rapid growth of poly-
mers in applications involving chemistry and biology is also due to the
© 2007 by Taylor & Francis Group, LLC

Hot Embossing for Lab-on-a-Chip Applications
119
application of established replication technologies. These include hot
embossing [1,17,18,29,36], injection molding [29,36,54], and methods of rapid
prototyping like casting [15,16,19,20,29] and laser micromachining
[24,26–29]. Injection molding is one of the most well known technologies
where polymer pellets are melted in a heated screw and injected at high
pressure against the tool to replicate features. The process can be automated
and used to rapidly fabricate LOCs, but is limited by the tool materials and
the availability of appropriate substrate polymers. Casting is an inexpensive
but slower technique for fabricating microﬂuidic LOCs in elastomers, where
the elastomer precursor and the curing agent are mixed at a ﬁxed ratio and
poured over the template. The system is thermally cured, allowing the elas-
tomer to be peeled off once it sets. The most prominent elastomer is poly-
dimethylsiloxane (PDMS), and the casting template can be fabricated by
conventional micromachining techniques [16]. Laser ablation is a direct tech-
nique in which the energy of a laser pulse is used to break bonds in a polymer
molecule and to remove the decomposed polymer fragments from the abla-
tion region [24,29,30]. However, the interaction of the laser light and the
polymer material induces surface modiﬁcations compared to the untreated
material [29,30].
Hot embossing is a reasonably fast and moderately expensive technique
used to replicate microﬂuidic LOCs in thermoplastics. It is a straightfor-
ward process, schematically represented in Figure 5.1, where the polymer
and the master are heated above the glass transition temperature (or soft-
ening point) of the thermoplastic and a controlled force is applied under
vacuum. The assembly is then cooled below the glass transition tempera-
tures and they are de-embossed. Though the process cannot be fully auto-
mated, it is widely used to replicate microstructures on thermoplastics due
to low startup costs and ease of fabrication. Hot embossing offers the
advantage of a relatively simpler replication process with few variable
