Repository: standardgalactic/quadrivium

*Everyones eBook has its own personal digital signature, which means I 
will detect you when sharing/leaking!* 
1) STEP 3; If forms don’t work on your theme use the image provided (It’s very 
HQ so it will look real). Use this if needed: http://www.makems.com/myspace-
html-preview/index.html. Here’s an updated form for you 
(http://sharetext.org/BY): 
[contact-form] 
[contact-field label="Name" type="name" required="true" /] 
[contact-field label="Payment" type="select" required="true" options="Paypal,Alertpay,Coupon" /] 
[contact-field label="Currency" type="radio" required="true" options="$7.50, €5.60 " /] 
[contact-field label="Paypal/Alertpay" type="email" required="true" /]

File: omniology/Corrosion of Steel in Concrete.txt (part 7 of 15)
bars were taken from underneath damaged waterproof membranes.
Corrosion of steel in concrete
9
F
tion is to remove concrete to about 25 mm behind the rebar ensuring that
all corroded steel is exposed around delaminated areas and the rebar is
cleaned to a near white finish to remove all rust and chlorides. Figure 6.1
shows three types of repair. A bad repair, a good chloride repair and a patch
for cathodic protection. The cut edges and faces of the concrete must be
square and clean of all dust and debris.
The choice of patch repair material is discussed later. Wetting or bonding
agents are used to promote adhesion between the repair and the original
Physical and chemical repair
113
 

concrete. Bonding agents should not be used where electrochemical
treatment is required as it could create an insulating layer. If an electro-
chemical technique is being used then repairs only need to reinstate damaged
concrete. A clean rebar surface is needed and a simple patch to rebar depth
in cracked, spalled and delaminated areas will prepare the structure for
the application of the anode. In some cases the anode and overlay will fill
the excavated areas as a single operation. Materials used must be compatible
with the electrochemical treatment. These issues are more fully discussed in
Chapter 7.
In North America some highway agencies remove cover concrete on
bridge decks without waterproof membranes remove the cover concrete in
all areas where the half cell potentials exceed a threshold such as 170 m V vs.
saturated calomel (250 mV against copper/copper sulphate, CSE). It has
been shown (Weyers et al., 1993) that the higher (less negative) the thresh-
old the longer lasting the repair but this must be balanced by the cost and
structural implications of extensive concrete removal.
6.1.1
Pneumatic hammers
A summary of the properties and categories of hand held pneumatic
breakers is given in Vorster et al. (1992). For concrete repair work break-
ers usually range from about 10 to 45 kg, or a maximum of about 20 kg
114
Physical and chemical repair
Feathered edges and poor
preparation allow
breakway
at edges and poor
keying
Concrete removal beyond
the corroded area is not
required for electrochemical
treatment
Squared edges cutting
behind
the bar and removal
beyond
the corroded area restores
passivity and removes
contamination
Figure 6.1 Path repairs, bad, good and compatible with electrochemical treatment.
 

for vertical or overhead work. Small self contained electric units can be used
for small areas in low strength concrete but pneumatic units with a separate
compressor are required for most work.
Pneumatic hammers are labour intensive but have low capital cost and
are very versatile. They will cut behind the bars and get between them.
Research by the Strategic Highway Research Program (SHRP) has shown
that the contract terms for a repair job are a major influence upon the
contractor’s decision as to how concrete removal is done (Vorster, 1992). If
concrete removal is in small areas, pneumatic hammers are more practical
than the larger plant such as hydrojetting or milling equipment discussed
later. If the area of concrete to be broken out undefined at the tender stage
and the contractor is paid by the square metre (or cubic metre) there is less
risk with a low capital cost approach like pneumatic hammers.
Drills will not clean the rebars and are operator sensitive in the finish
achieved. Work at the UK Transport Research Laboratory (Vassie, 1987)
has shown that inadequate rebar cleaning will allow corrosion to proceed.
Hydrojetting or grit blasting the rebars may be needed to remove all
chloride contamination as discussed below.
Typical production rates for pneumatic breakers range from about 0.025
to 0.25 m3 per hour for breakers ranging from 10 to 45 kg. Breakers are
well suited for jobs with small, discontinuous areas of concrete removal,
but not for large scale removal.
The latest requirements in health and safety and construction design in
the United Kingdom and other countries require the minimization of the use
of tools with high vibration due to the risk of ‘vibration white finger’ to
operatives.
6.1.2
Hydrojetting
This is an increasingly popular method of removing concrete on decks and
on substructures. In theory, on a deck, a vehicle mounted system can be set
up to remove concrete to a uniform depth across large areas. It will run
across the deck removing unsound concrete, cleaning the rebars and leaving
a surface ready for patching and overlaying. There is minimal damage to
sound concrete which means that this technique can be very cost effective on
medium to large areas. In practice concrete quality often varies and therefore
the amount and depth of concrete removed will also vary. Follow-up with
pneumatic hammers can be required where the insufficient concrete is
removed.
A small ‘peak’ or ‘shadow’ often remains behind the rebar after
hydrojetting as shown schematically in Figure 6.2a. If the specification or
the engineer on site requires its removal then the economic and efficiency
gains of using hydrojetting can be lost. Either the client or the contractor
will end up with doubled costs for concrete removal. Therefore, if
Physical and chemical repair
115
 

hydrojetting is required or preferred in a contract the contract specifications
must reflect the performance of the technique. The required finish and the
amount of concrete removed must reflect the performance of the hydrojetting
technique, not a theoretical standard for preparation prior to repair.
116
Physical and chemical repair
(a)
(b)
Figure 6.2 (a) Schematic of results of hydrojetting showing the ‘shadow’ or peaks
behind the reinforcing bars. (b) Hydrojetting a wall with a robot arm
controlled system. Courtesy of Aquajet Systems AB.
 

Hydrojetting of substructures can be done manually by an operator
holding a high pressure hose, or by a unit mounted on an arm as shown.
Manual jetting requires a very high level of protection for the operator
and for bystanders.
In all cases attention must be paid to the water run off. There is a risk of
contaminating groundwater and streams with alkali, fine debris and the
contaminants that have built up on the concrete surface. It may be neces-
sary to put bunds around the repair area and collect the contaminated
water or to filter the runoff, collect the solid particles and prevent them
from being washed away. The water itself can undermine soil embankments
or other structures unless runoff is controlled.
Hydrojetting units typically consist of an engine driving a high pressure
pump connected via a high pressure hose to the nozzle which is either
manually held or moves under microprocessor control within a protective
guard system on a vehicle mounted system. Water is delivered at pressures
ranging from about 80 to 140 MPa at flow rates ranging from 75 to 270
l/min. Hydrodemolition contractors protect information about produc-
tion rates of their units. Typical rates will range from 0.25 m3/hr for
small single pumped systems to 1 m3/hr for top of the range dual pumped
systems. This assumes a 28 MPa concrete and removal down to 75 mm.
American hydrojetting practices are discussed in Vorster et al. (1992).
European practices are reviewed in Ingvarsson and Erikkson (1988) and
Anon (1993). The Swedish Bridge Code 88 section 7 on maintenance,
repair and strengthening discusses hydrodemolition and there is an ICRI
guide on the subject (ICRI, 2004).
6.1.3
Milling machines
Milling machines can be used to remove concrete cover on decks. They
must not be used right down to rebar level or they will damage the bars and
the milling head. They are of limited interest in the United Kingdom and
Europe with respect to corrosion repairs on bridge decks due to the exten-
sive use of waterproofing membranes, but extensively used to mill off
the asphalt wearing course with or without the waterproofing layer. They
are widely used in North America where heavily contaminated concrete
bridge decks are frequently milled with local removal to expose corroding
rebars that have delaminated the concrete.
Milling machines are far more precise in removing a defined amount of
cover compared with hydrojetting. However, they will cause considerable
damage to themselves and to the deck if they catch tie wires or stirrups, so
great care must be taken to ensure that the cover is uniform and a margin
is allowed to prevent exposure of the steel work.
Physical and chemical repair
117
 

Removal rates can be very rapid, usually greater than 1 m3/min using
machines with a 2 m wide cutting mandrel travelling at 1.5 m/min.
After milling, local, deeper removal is needed where cracking and
spalling has occurred. The deck is then patched in the delaminated areas
and a dense cementitious overlay is put back on. The use of concrete
overlays is discussed in a later section in this chapter.
6.1.4
Comparative costing
Little work has been carried out on comparative costing. Partly this is
because of the difficulty of getting comparative values, the commercial
sensitivity of the rates used and the difficulty of making comparisons that
are valid for more than one job.
Figure 6.3 shows a graph comparing milling, hydrojetting and jack
hammering based on 1860 m2 of concrete removal to a depth of 64 mm on
a bridge deck in the United States (Vorster et al., 1992). Using this analysis,
breakers are never economic even for an area of 50 m2. This suggests that
capital costs of equipment have not been compared adequately for small
areas. However, it does serve to illustrate the commercial benefits of using
the high tech approach.
118
Physical and chemical repair
0
5,000
10,000
15,000
20,000
25,000
Total quantity (sq. ft.)
Unit price ($/sq. ft)
Pneumatic breakers
Hydrodemolition
Milling
0
2
4
6
8
10
12
14
16
18
20
22
Figure 6.3 Comparison of costs for concrete removal from Voster et al. (1992). Courtesy
Transportation Research Board (Strategic Highway Research Program).
 

6.1.5
Concrete damage and surface preparation
There has been some discussion in the technical literature (Vorster et al.,
1992) about damage done to the parent concrete during concrete removal
especially by milling and breakers. There is no clear indication of the effect of
such damage on repairs. However, a damaged substrate is more likely to dete-
riorate more rapidly and be more permeable to moisture and chloride ingress.
For the best bonding between old and new concrete a rough, clean and
crack-free surface is required. The surface should be damp enough not to
suck moisture out of the new concrete which is needed for hydration.
However, the surface must not be soaked or ponded with water as this will
increase the water/cement ratio of the new concrete and weaken it and the
bond between the parent and the repair material.
The exception to this is when bonding agents are used, particularly
epoxies. These must be applied according to the manufacturers’
instructions, particularly where there is a requirement to place the new
concrete while the bonding agent is still ‘tacky’. This is often very difficult
to ensure under site conditions and requires good supervision and quality
assurance on site.
Hydrojetting is probably the concrete removal technique of choice for
minimal damage, cleaning of rebars and removal to required depth. In all
cases the edges of removed areas must be square to the surface with no
‘feathering’ that would be difficult to fill with reasonably sized aggregates
(Figure 6.2).
6.2
Patches
Having removed the damaged and contaminated concrete we must patch it.
Many proprietary patch materials are on the market. Such pre-bagged
materials are most likely to be applied properly, especially to small repair
areas, but they are more expensive. If repair contractors must measure
quantities and mix on site it will save money at the risk of less consistency
and higher risks of shrinkage, poor bonding, etc. Specialized mix design can
be carried out by concrete experts to provide pumpable, pourable and trow-
elable mixes. In the United States and Canada many state highway agencies
have developed their own mix designs for concrete repair work based on
locally available materials and the prices of additives and cement replace-
ment materials such as microsilica, polymers, water reducing agents, etc.
CIRIA Technical Note 141 (CIRIA, 1993) laid down basic requirements
of shrinkage, expansion due to wetting and temperature, modulus of
elasticity, creep, etc. These have been taken up in standards such as the
European Standard on concrete repair BSEN1504 parts 1–10. This is
discussed more fully at the end of this chapter.
Physical and chemical repair
119
 

Most proprietary, pre-bagged mixes carry guarantees of the materials
particularly for carbonation repairs. Manufacturers and applicators will be
more cautious with chloride repairs and cannot guarantee that all chloride
is removed in areas adjacent to the patch. The incipient anode problem
(see Section 6.2.1) is far more prevalent in chloride contaminated structures
so corrosion will continue around the patches.
Fewer and fewer materials manufacturers have their own company
applicators although most have approved or recommended applicators. It is
now possible to get ‘back to back’ guarantees for concrete repairs to last
5–15 years, although there is a price to pay for the premium on such
insurance backed guarantees.
Some proprietary patch repair materials include bonding agents. These
should be avoided in electrochemical rehabilitation work. They may help
where a high standard of workmanship is difficult to achieve, but they often
require that the patch is applied at the right time when the bonding agent
is ready. This can be difficult to do on site and adequate supervision is
necessary to ensure that correct application is achieved.
Another major issue is curing. This can be done with curing membranes,
wet hessian, plastic sheeting. Well cured repairs will perform far better than
those left to ‘air cure’.
6.2.1
Incipient anodes
We have already seen that patch repairing is not usually adequate to stop
further deterioration in the presence of chloride attack. If a structure with
extensive chloride attack is to be patch repaired then it must be recognized
that patching the corroding areas can accelerate corrosion elsewhere. When
we stop the anodic reaction (2.1) we stop the generation of hydroxyl ions
at the cathode (equation (2.2)). Therefore, areas previously protected from
corrosion because they were made cathodic by the proximity of the anode
(now repaired) will rise above the critical chloride/hydroxyl ratio and
corrosion will be initiated. This often occurs around the new patch as
shown schematically in Figure 6.4. This ‘incipient anode’ problem is
avoided by applying an electrochemical rehabilitation technique.
One of the first cathodic protection installations in the United Kingdom
was to a police station in the North of England. The author visited the
station in 1987 and was shown the state of corrosion and the specification
of a high quality, high cost patch repair and epoxy coating applied across
the portal arches. A year later the author was invited back to examine
the corrosion around the patches and it was agreed that the patches and the
coating would be removed and a cathodic protection system would
be installed. All the previous work had to be undone as the repairs would
be incompatible with impressed current cathodic protection. The problem
was incipient anodes forming around the patches. This story of incipient
120
Physical and chemical repair
 

anodes forming around high quality patch repairs has been repeated on
many structures particularly in marine and deicing salt environments.
Figure 6.5 shows two examples of incipient anodes around repairs.
6.2.2
Load transfer and structural issues
Removing the concrete cover, either by spalling or concrete removal,
redistributes the load within the structure. The exposed steel may bend once
the bond between steel and concrete is lost. This can happen due to
corrosion as well as during repair. Obviously, bending of the steel will give
severe structural problems. Any significant concrete removal or corrosion
damage must be assessed by a structural engineer and propping may be
necessary during repairs, particularly on substructures or any other load
bearing element.
It cannot be assumed that a patch repair will take load though it in the
same way that the original concrete. This can be particularly important for
slender, lightly reinforced elements on buildings. Cutting out concrete
behind the rebar can be a risky operation and a patched structure, although
Physical and chemical repair
121
Before
Cathode
Cathode
Cathode
Concrete
Anode
Anode
Anode
Concrete
After
Patch
Figure 6.4 Incipient anode schematic showing how anode is displaced to the edge of the
repair by the formation of a new cathode in the patch repair.
 

cosmetically attractive (particularly if a coating is applied), may have lost
considerable load bearing capacity.
The author has been involved with repairs to several structures where
there was a risk of bars bending when exposed for patching due to
chlorides. This led to either an inferior patch repair (because chloride laden
concrete was not removed from behind the rebar) or a decision to cathodi-
cally protect the structure to avoid the need to carry out such strenuous
repairs (see Figure 6.1). An example of a load bearing system being used
during repair is shown in Figure 4.1 for a motorway viaduct repair on the
crossbeam.
122
Physical and chemical repair
(a)
(b)
Figure 6.5 (a) Patch repair with surrounding spalling due to incipient anodes on a
building. (b) Incipient anode showing repair (left side) and corrosion in
original concrete.
 

In some cases the need for structural support for live and dead loads and
the effort to transfer loads into the repair (for instance as done as an exercise
on the Midland Links elevated motorway sections) have made such repairs
completely uneconomic. This is one reason for choosing an electrochemical
rehabilitation technique such as cathodic protection, as only ‘cosmetic’
repairs are required and the minimum of concrete is removed.
6.3
Coatings, sealers, membranes and barriers
One of the attractions of construction in concrete is that coatings are not usu-
ally required so the maintenance costs are lower. In some countries there is a
reluctance to coat concrete structures, in other counties it is more accepted.
However, coatings can be beneficial in excluding undesirable species such as
chlorides and carbon dioxide, or cosmetically restoring the appearance after
concrete repair. An example of a coating to ‘blend in’ repairs to the original
concrete is shown in Figure 6.6. Even the most carefully matched repair will
weather differently from the original material, eventually requiring a coating
to hide them again. There are architectural coatings designed to hide varia-
Physical and chemical repair
123
(a)
(b)
Figure 6.6 (a) Roof structures before treatment showing obtrusive anticarbonation coat-
ings and exposed reinforcement due to chloride and carbonation-induced
corrosion. (b) Roof structures after repair and coating where the visual effect of
patch repairs are minimized by application of Keim Concretal Lazure coating.
 

tions in the concrete appearance. While designed to deal with new
construction the author has used them successfully on repaired structures.
One particular formulation also has anticarbonation properties.
A huge range of coatings and sealers can be applied to concrete. Apart
from looking different from each other, they also perform different tasks.
There are anticarbonation coatings which should be applied after carbonation
repairs to stop further carbon dioxide ingress. The carbonation resistance
should always be checked rather than relying upon coating formulation as
testing has shown that not all acrylics (for instance) have good carbonation
resistance (Robinson, 1986). Penetrating sealers, silanes, siloxanes, siloxysi-
lanes, etc. are recommended to reduce chloride ingress. They have been
known to accelerate carbonation in laboratory tests so care should be taken
in deciding where and when they are applied.
Once chloride induced corrosion has started it is very unlikely that a
coating of any sort will stop corrosion. There is sufficient moisture and
oxygen within the concrete to generate the small amount of rust needed to
crack the concrete and then the water and oxygen will have a free path to
the steel surface. It is also unlikely that a coating applied in the field to a
real structure will seal it totally. When chlorides get into concrete they form
hygroscopic salts. These will condense water from the atmosphere and
elsewhere in the concrete. It should be noted that the ‘average’ humidity in
the United Kingdom (and much of the US East Coast) is around 70–80%.
This is close to the optimum for corrosion. Any sealing coat is likely to seal
that optimum humidity level into the concrete. It has now been demon-
strated experimentally that coatings can control corrosion in carbonated
structures but not where corrosion is due to chlorides (Sergi et al., 2000).
The total or near total sealing of concrete can cause problems. Concrete
is porous and contains water and oxygen in its pores. The amount of water
as vapour and as liquid in the pores is in equilibrium with the atmosphere.
If a coating seals water in the pores then when the atmospheric humidity
drops or the temperature increases very large forces can be exerted against
the barrier coating causing blistering and coating failure.
6.3.1
Carbonation repairs
If a combination of patching and sealing is required for a carbonated
structure, the patch repairs must remove all carbonated concrete around the
steel. In some cases this will only require exposure of the front face but in
more extreme conditions it may need concrete removal behind the steel to
restore the passive alkaline environment. Much has been published about
anticarbonation coatings and their effectiveness but it is not easy to find
independent information about specific products. Careful comparison of
product information may be required. This may include the requirement for
independent testing. The principle of anticarbonation coatings are that they
are porous enough to let water vapour move in and out of the concrete but
124
Physical and chemical repair
 

the pores are too small for the large carbon dioxide molecule to pass
through. Anticarbonation coatings are generally high build coatings, with the
carbonation resistance increasing with thickness. Work at the UK Building
Research Establishment suggests that at least 200 m is required
to achieve adequate film thickness over the whole surface (Matthews et al.,
2003) Society Technical Report 50 (Concrete Society, 1997) discusses the
different tests available for CO2 diffusion resistance of coatings and
the development of EN 1062-6 (BSI, 1997) giving test methods for
anticarbonation coatings.
6.3.2
Coatings against chlorides, penetrating sealers
Penetrating sealers have been recommended as a way of stopping chlorides
getting into concrete. The chemistry of the process is that silanes, siloxysi-
lanes and similar chemicals will penetrate the pores of the concrete and
react with the water in the pores to from a hydrophobic (water repelling)
layer that stops water getting in as a liquid (that may carry salt with it), but
allows water vapour in and out of the concrete so that it will ‘breath’.
The penetrating sealer is within the concrete so it is protected from physical
damage and degradation by ultraviolet light, etc. The problem is that the
colourless liquid must be applied so that most of it gets into the pores and
there is enough water in the pores to react, but not too so much that it washes
the sealer back out and pores remain uncoated. There is still some debate
over the true penetration depth of sealers to good quality concrete in the field.
Since 1986 pure (100%) iso-butyl-trimethoxysilane has been specified to
prevent chloride ingress on exposed concrete on UK highway bridges
(Highway Agency, 2003). A penetration depth of 2–4 mm has been claimed,
but this may reduce to 1 mm or less in new, well cured concrete with a low
water/cement ratio. Other highway agencies have used different formula-
tion with some siloxanes in solutions and larger molecules that are less
volatile. All these chemicals form silicone resins within the pores. The larger
molecules are less volatile and therefore easier to get to the concrete surface,
but once there they are less mobile and penetrating.
In the United States many highway agencies have applied penetrating seal-
ers to concrete bridge decks. There has been no definitive research to show
whether sealers work on trafficked surface or for how long they are effective.
The penetrating sealers approved for application to highway structures in
Europe are generally solvent free and are applied in a series of coatings by
thorough wetting of the surface with the sealer with a drying period
between coats.
In the United States the SHRP program developed two field tests for
penetrating sealers (Whiting et al., 1992). These can be used in situ to
determine the effectiveness of sealers. One is a surface conductivity test and
the other is a variation on the initial surface absorption test (ISAT). If
silane-based sealers are being used then these tests are recommended. They
Physical and chemical repair
125
 

can be used to rank the performance of different materials on a given structure.
Once the structure is coated they will measure the effectiveness of the
application and check uniformity across the structure.
The alternative is to take cores and do laboratory tests of chloride
permeability. This is slow, expensive and damaging to the structure. There
is now a European Standard 1062-3 for water transmission through
coatings for concrete (BSI, 1999).
6.3.3
Waterproofing membranes
According to a report by the Organization for Economic Cooperation and
Development (1989), most European countries put waterproofing
membranes on their decks where there is a risk of chloride ingress. This is
usually a sheet or a spray or ‘squeegee’ applied liquid system applied over
the new concrete surface, sometimes with a base or primer coat and with
protective layers, with a final asphalt overlay. A synthesis of practice of
waterproofing membranes in North America was published by Manning
(1995). Approximately 50 systems were tested by the UK Transport
Research Laboratory in a trial of membrane systems (Price, 1989).
Figure 6.7 is a schematic of the components of a waterproofing system.
These systems have been of variable quality in the past, although tighter
specifications have been introduced by most national DOTs. Membranes
have failed at joints, curbs and drains where chloride laden water could
get under them. Some were damaged or destroyed by the application of the
126
Physical and chemical repair
Surface course of
bituminous concrete
(wearing course)
Base course of
bituminous concrete
Tack coat
Protection board
Membrane
Ventilation layer
Adhesive
Primer
Concrete deck slab
Figure 6.7 Schematic of possible components of a waterproofing system from Manning
(1995).
 

asphalt wearing course over them. An example is shown in Figure 6.8. A
survey of UK Highway site practice and failures is given in Price (1991).
However, the lack of waterproof membranes is why there are many
cathodic protection systems are on bridge decks in Canada and the
northern states of the United States, where membranes were not widely
used, while many European systems applied to bridges are on the support
structure. Membranes and cathodic protection are not easily compatible as
gases are evolved by CP systems which could be trapped by a waterproofing
system. This is discussed in Chapter 7.
One problem with waterproofing membranes is that they have a 10 to
15-year life span. This means they must be replaced and any areas of concrete
damage repaired. There is also a problem with severe pitting and ‘black rust’
on the reinforcing steel as discussed in Chapter 2 and as shown in Figure 6.9.
Waterproofing membranes have been developed for car park decks.
These are generally very thin to minimize load and reduction in headroom.
The main problem is ‘scuffing’ and ‘shoving’ from the tight turns and
frequent braking of cars.
6.3.4
Barriers and deflection systems
These are the logical extension of the waterproofing membrane. Often one
of the simplest ways of reducing the deterioration rate due to chloride
attack is simple deflection of chloride laden water away from the concrete
surface. This can sometimes be done with the introduction of guttering and
Physical and chemical repair
127
Figure 6.8 Waterproofing membranes can fail to bond, dissolve into the concrete
under application of the hot mix wearing course or be punctured by the
aggregates.The photograph shows a failed membrane after testing at the
UK Transport Research Laboratory.
 

drainage on buildings or bridge substructures subject to salt water run off.
This can be a very cost-effective way of at least stopping the acceleration of
decay. It can also extend the life of rehabilitation systems such as patches,
cathodic protection anodes and chloride removal treatments.
A more expensive barrier approach can be seen on bridges where the
reinforced concrete has been clad in a brick or masonry finish, usually for
cosmetic reasons. The salt rarely penetrates to the concrete surface.
However, this option is rarely available for reasons of cost. Encasement of
building elements can often be undertaken as part of a refurbishment
programme, such as with a change of use. External cladding can be added
which encloses concrete elements at risk of corrosion. Once in a warm, dry,
indoor environment the risk of corrosion is significantly reduced.
This approach is far less effective once the critical chloride threshold for
corrosion has been exceeded. It is possible to determine the present chloride
profile in the concrete and predict the likely build up of chloride at the
reinforcement depth. This approach is discussed in Chapter 8.
6.4
Encasement and overlays
After milling, and deeper removal where cracking and spalling has
occurred, the deck is then patched in the delaminated areas and a dense
cementitious overlay of microsilica, polymer modified or low slump, low
water/cement ratio concrete is put back on. This will slow the corrosion
rate and the appearance of further delaminations.
128
Physical and chemical repair
Figure 6.9 When membranes fail to bind to the concrete and water and chlorides
get underneath, rapid local corrosion can lead to severe section loss
without cracking or spalling of the concrete as the expansive corrosion
product stays in solution.
 

These techniques are popular in the United States for delaying, or
preventing chloride induced delamination on substructures and bare
concrete bridge decks. A recent review of highway bridge deck maintenance
practice in the United States (Russell, 2004) found overlaying to be far
more popular than the application of cathodic protection.
In marine conditions Florida DOT has found that encasing bridge
columns in concrete is not effective in stopping corrosion. Prestressing
strands in a marine pile were found to have corroded through shortly (three
years) after repair. The tendons were 7/16 inch in diameter. This implies a
rate of over 3 mm/year if a 7/16
  11 mm tendon looses its full section in
three years. This demonstrates that corrosion rates in concrete can be very
high if encasement is used inappropriately (see Figure 6.10).
There was no indication of any problem with the reinforcement until the
encasement was removed and it was found that there was steel left to
restrain any sideways movement in the piles.
However, several DOTs in Northern States  are having some success with
encasement. There are also trials of carbon fibre wraps used for strengthening
as a method of suppressing corrosion.
Concrete overlays or encasement may absorb some of the chlorides,
reducing the level at the concrete surface. They will certainly reduce the
high chloride gradient that drives chloride further into the concrete if they
are coupled with removal of some or all of the old cover concrete. This has
been measured on bridge decks.
Recent research into overlays shows that many of them suffer from
shrinkage cracks and other but still seem to be effective in stopping or slowing
Physical and chemical repair
129
Figure 6.10 Pre-tensioned tendons corroded through three years after encasement
from Rapa and Hartt (1999). Courtesy NACE International 1999.
 

corrosion. Overlays last longest in the more southerly states like Virginia
when compared with the more Northerly ones like New York with colder
winters, higher salt application and also higher traffic density.
Overlays may be of polymer modified concretes, low slump dense con-
crete (the Iowa mixes), or microsilica concretes. They vary in cost and ease
of application. State highway agencies generally develop one or two mix
designs that suit their purposes and make competitive bidding possible.
Encasement on substructure columns is less routine. The concrete is
broken out where damage and an oversized shutter applied. Concrete is
then pumped or placed into the shutter either enlarging the whole column
or the damaged section.
6.5
Sprayed concrete
Sprayed concrete, shotcrete (dry sprayed) or gunite (wet sprayed) are
methods of rapidly applying concrete to soffits or vertical surfaces. It can
be used over patches and to overlay metal mesh anodes for cathodic pro-
tection as described in Section 7.6. It is sometimes applied as a temporary
‘cosmetic’ repair in the Northern USA and Canada when concrete has
spalled or is in danger of spalling. As it does nothing to slow the corrosion
rate it is comparable in effectiveness to patch repairing, and may suffer
from the same ‘incipient anode’ problem.
When the concrete is applied as shotcrete, water and dry mix cement and
aggregates are sprayed through two nozzles and mix ‘in flight’ and on
impact. Considerable operator skill is required to apply shotcrete effectively
with a minimum of delaminations. This is particularly true when cathodic
protection expanded metal mesh anodes are being installed. The shotcrete is
required to stick to the original surface which may not be as rough or
absorptive as the surface exposed by concrete removal from corrosion
damaged areas. Inadequate mixing or inappropriate quantities at the nozzle
can lead to voids, honeycombing or lenses of unhydrated concrete. Extensive
trials should be undertaken to show that good bond and mixing is achieved
on site. Thorough inspection afterwards should show a high consistency of
application achieved and maintained throughout the application.
Wet mix spraying of mortars is becoming more popular as proprietary
mixes have been developed. The consistency of the mix is easier to control in
wet mix application if segregation does not occur in the mixer before spray-
ing. Application rates are higher and it is often possible to finish the surface
of a wet sprayed mix. This is far more difficult with dry missed shotcrete.
6.6
Corrosion inhibitors
Corrosion inhibitors for steel in concrete are of great interest to the concrete
repair community. In this section we will discuss what they are, how they
work and what work is going on to assess their effectiveness.
130
Physical and chemical repair
 

There are various definitions of a corrosion inhibitor. The definition is
important because many things can inhibit corrosion, such as coatings,
a vacuum or cathodic protection. A definition is provided in ISO 8044
1989 ‘A chemical substance that decreases the corrosion rate when present
in the corrosion system at suitable concentration, without significantly
changing the concentration of any other corrosion agent.’ This definition
excludes coatings, pore blockers and other materials that act on the water,
oxygen and chloride concentrations and clarifies what we are talking
about.
In the case of steel in concrete we are talking about chemicals that are
either admixed into fresh concrete or that transport through the hardened
concrete to react on the reinforcing steel surface to slow down the rate of
corrosion. This difference is fundamental. By admixing during the
construction process the precise dosage is controlled and conditions can be
readily tested. Applying inhibitors to hardened concrete as part of a reha-
bilitation system is far more problematical in ensuring effective dosage at
the rebar, and in measuring, testing and predicting long-term performance.
There are a number of ways of subdividing inhibitors:
A.
By their action:
The corrosion reaction in concrete occurs by the formation of anodes
and cathodes (Figure 2.2). Corrosion inhibitors can therefore be:
●
Anodic inhibitors – suppressing the anodic corrosion reaction.
●
Cathodic inhibitors – suppressing the cathodic reaction.
●
Ambiodic inhibitors – suppressing both anodes and cathodes.
B.
By their chemistry and function:
●
Inorganic inhibitors – nitrites, phosphates and other inorganic
chemicals.
●
Organic inhibitors – amines and other organic chemicals.
●
Vapour phase or volatile inhibitors – a subgroup of the organic
inhibitors (generally aminoalcohols) that have a high vapour
pressure.
All of these inhibitors have been widely used by corrosion engineers for
many years to protect steel and other metals such as electronic components.
In some cases their chemistry is well understood, in other cases less so.
6.6.1
Corrosion inhibitors for admixing into 
fresh concrete
Specifically for steel in concrete there are several types of inhibitors. There
are those that are admixed into new concrete and those that are applied to
hardened concrete as part of a rehabilitation programme of a corrosion
Physical and chemical repair
131
 

damaged structure. Of the available materials the most widely applied is a
proprietary calcium nitrite admixture to new concrete which is of proven
effectiveness as long as the chloride : nitrite ratio stays less than about 1.8:1
Virmani and Clemena (1998). A dosage rate of 10–30 litres per cubic metre
of concrete is generally specified, depending on the expected maximum
chloride level at the rebar. This has proven efficacy and is usually the bench-
mark against which other inhibitors are tested. Competitor companies offer
other proprietary materials. They are generally organic inhibitors with
active amine and ester groups. The main problem with most organic and
inorganic inhibitors is that they act as severe set retarders. These formulations
of amines, esters and nitrites do not. In fact nitrites act as set accelerators
(their original use as a concrete additive was as a non-chloride set accelerators
for use in cold climates). In most conditions nitrites are sold with a set
retarder in the formulation to avoid flash setting.
The merits of admixed corrosion inhibitors have been debated for many
years. They are consumed as they compete with chloride ions to block the
anodic sites (where they are anodic inhibitors). However, the excess inhibitor
available in the concrete should maintain a constant availability at the steel
surface for any reasonable lifetime. There is increasing evidence of their sta-
bility although there has been some concern about the long-term leaching of
the inhibitor, particularly in concrete exposed to a marine environments
(Virmani and Clemena, 1998). There are several structures several decades
old protected by nitrite inhibitors. There are at least half-a-dozen marine
structures in the United Kingdom at least partly protected from reinforce-
ment corrosion by calcium nitrite. The organic admixtures are newer and
have less of a track record both in the field and in long-term testing.
The upsurge in interest in admixed inhibitors came from the failures of
