Repository: standardgalactic/quadrivium

*Everyones eBook has its own personal digital signature, which means I 
will detect you when sharing/leaking!* 
1) STEP 3; If forms don’t work on your theme use the image provided (It’s very 
HQ so it will look real). Use this if needed: http://www.makems.com/myspace-
html-preview/index.html. Here’s an updated form for you 
(http://sharetext.org/BY): 
[contact-form] 
[contact-field label="Name" type="name" required="true" /] 
[contact-field label="Payment" type="select" required="true" options="Paypal,Alertpay,Coupon" /] 
[contact-field label="Currency" type="radio" required="true" options="$7.50, €5.60 " /] 
[contact-field label="Paypal/Alertpay" type="email" required="true" /]

File: omniology/Graphene Oxide Fundamentals and Applications [2016].txt (part 7 of 32)
Being rich in oxygen groups, the OD is responsible for most of the cumulative ultraviolet–
visible (UV‐vis) absorption, IR absorption and photoluminescence of the integral aGO. 
The bwGO, in turn, contains fewer oxygen groups, and contributes significantly less to the 
integral properties mentioned above. Figure 2.19 represents this concept as seen by the 
model developers.
In the years following the original report, Rourke’s group further developed this model, 
confirming and detailing the earlier‐proposed concept [59, 60]. Up to the present day, the 
original report of the two‐component model has amassed 150 citations, and several 
research groups have invoked this model to explain their findings [61–65]. The model was 
employed to describe such GO properties as surface adsorptive behavior [60, 61], fluores-
cence [59, 63, 65] and electrochemistry [64]. In the most recent GO‐related review article, 
the model was discussed as being a matter of fact [3]. Thus, this model has evolved from 
a hypothesis proposed by one group into a theory that makes a notable impact on the entire 
GO field. The number of actual supporters of this model is probably even higher than the 

Mechanism of Formation and Chemical Structure of Graphene Oxide
73
number of published studies. In the author’s informal correspondence with researchers 
working in the field, some of them admitted that they cannot fully rule it out. The attrac-
tiveness of this model lies in its apparent simplicity. This additionally illustrates that the 
modern research society likes simple solutions. The impact of the two‐component model 
is so strong that some researchers, in the rush to fit their experimental observations into the 
model’s framework, readily sacrifice not only fundamental principles of science, but 
sometimes even common sense. Thus, Guo et al. [65] suggested that intrinsically black 
bwGO appears bright yellow because OD is “strongly physisorbed” on its surface. When 
OD desorbs, the real black color of bwGO is revealed. Moreover, Rodriguez‐Pastor et al. 
[66] concluded that the oxidation of graphite is carried out in such a way that some gra-
phene layers remain almost intact (bwGO), while others are completely destroyed into 
small OD‐like fragments.
In essence, the two‐component model revises all the views on GO structure that were 
developed by generations of chemists. At closer look, the two‐component model contains 
insurmountable contradictions that were discussed in our recent publication on this topic 
[67]. As an additional example, the two‐component model fails to account for GO 
Figure  2.19  Schematic representation of the two‐component GO structural model, as 
presented by the model developers. OD, which allegedly pre‐exists in aGO samples, is an 
oxygen‐rich complex polycyclic molecule strongly physisorbed on the surface of slightly 
oxidized bwGO. OD detaches from bwGO upon treatment in hot basic solutions. Reproduced 
from [59] with permission of ACS

74
Graphene Oxide: Fundamentals and Applications
decomposition during annealing. How might OD, allegedly physisorbed on the surface of 
slightly oxidized graphene, possibly cause the formation of vacancy defects on the latter? 
To overcome the apparent contradictions of the two‐component model, we proposed an 
alternative explanation to the experimental observations that served as the model’s founda-
tion [67]. It was demonstrated that all the evidence used to justify the two‐component 
model is perfectly consistent with the traditional single‐component GO models. We offered 
an explanation that the so‐called oxidative debris, rather than pre‐existing on as‐synthe-
sized GO flakes, is in fact generated by the decomposition of the single‐component GO 
under basic conditions. As an argument, we demonstrated the jagged edges and highly 
defective nature of base‐treated GO flakes which confirm the disintegration of GO flakes 
on smaller pieces in basic conditions (see Figure 3.22). The flake size reduction upon base 
treatment was also observed by Taniguchi et al. [68].
The spectroscopic data that were presented in support of the two‐component model were 
also re‐examined [67]. FTIR and XPS spectra suggest the formation of carboxylate groups 
after subjecting GO to base treatment. Carboxylate ion groups can exist only on newly 
formed edges, thus proving the highly defective nature of base‐treated GO.
To reveal the chemistry behind the experimental observations, we employed the same 
ideas that were earlier placed in the foundation of our dynamic structural model. The reac-
tion between strong base and GO starts with nucleophilic attack of hydroxide anions on 
tertiary alcohols on a GO platform, and ends up with C–C bond cleavage and the formation 
of ketones and enols on the newly formed edges (Scheme 2.4). Ketones further transform 
into carboxylates. The proposed reaction mechanism is based on the relative acidity of 
1
2
O
O
O
OH
OH
OH
–
–
–
HO
OH
OH
OH
OH
OH
HO
HO
HO
–
–
–
Scheme 2.4  Disintegration of GO in basic conditions via C–C bond cleavage. The structure 
(1) is a GO fragment containing three vicinal diols. The C–C bonds to be cleaved are shown in 
red. The structure (2) shows the same GO fragment after the three C–C bonds have been 
cleaved. The three different transformations initiated by the attack of hydroxide ions on tertiary 
alcohols are represented by three separate sets of curly arrows shown in different colors

Mechanism of Formation and Chemical Structure of Graphene Oxide
75
NaOH
NaOH
1
2
3
“OD”
“OD”
“OD”
Figure 2.20  Schematics representing the gradual disintegration of GO in basic conditions. 
Structure 1 is a fragment of a regular as‐prepared GO. The blue‐colored areas represent intact 
graphitic domains. The continuous yellow‐colored network represents oxidized domains. 
White islands represent holes. Structures  2 and 3 represent progressive stages of GO 
disintegration. The gradual color change from yellow in 1 to orange in 3 represents the change 
in chemical structure of the oxidized domains. Dotted lines represent invisible cuts formed on 
GO as a result of the C–C bond cleavage caused by reaction. The small orange‐colored shapes 
in dashed red ovals represent carbon fragments removed from the respective GO platform 
during base treatment. The size of the removed carbon fragments varies from subnanometer 
through several nanometers. Reproduced from [67] with permission of Elsevier
tertiary alcohols, which makes them prone to nucleophilic attack by hydroxide anions. The 
acidity of alcohol groups, in turn, is afforded by the stability of the conjugate base due to 
delocalization of negative charge over a large area of graphitic domains. Thus, the GO 
chemistry in basic conditions fits well into the earlier proposed dynamic structural model. 
The interaction between GO and strong bases can be considered as a deeper propagation of 
reactions running even in neutral aqueous reactions.
Figure 2.20 schematically represents the disintegration of GO flakes, and the formation 
of OD during base treatment. The GO fragment (1) represents a typical GO flake, drawn in 
accordance with the actual GO structure as recorded by HRTEM [42]. The oxidized areas 
of GO (shown in yellow) form a continuous network, while the intact graphitic domains 
(shown in blue) form isolated islands. In addition, GO contains structural defects, i.e. holes, 
shown in white. During the base treatment, numerous additional defects form on the GO 

76
Graphene Oxide: Fundamentals and Applications
platform (2). Some of these defects are simply points of C–C bond cleavage, where the 
carbon atoms remain on the GO platform. Other defects are tiny holes formed by the 
removal of small carbon fragments. These small defects are not detectable by scanning 
electron microscopy (SEM) and transmission electron microscopy (TEM), while the flake 
stays in one piece, as shown in the GO fragment (2). However, these defects serve as hid-
den pathways for future disintegration. They become pronounced during sonication and/or 
prolonged base treatment, leading to disintegration of the flakes into smaller pieces (3). 
The chemical structure of the oxidized domains changes during the base treatment; this is 
represented by the gradual color change from yellow to orange.
The entire confusion with the two‐component model is probably rooted in some 
experimental mistakes made by Rourke’s group during the work‐up procedures, and in 
determining the yield of OD (see Ref. [67] for details). The high yields (25–41%) 
reported by Rourke’s group have not been reproduced by other groups [65, 67]. To tell 
the truth, one cannot rule out completely that some small amount of OD is indeed formed 
during the oxidation of graphite. Furthermore, this OD might even be physisorbed on 
GO flakes, and might further desorb from GO during the base treatment. However, the 
amount of this OD is too small (probably <1%, if at all) to be considered as a component 
of GO. Thus, there is no strong evidence for the existence of OD. To summarize this sec-
tion, all the observations placed in the foundation of the two‐component structural model 
can be explained in a less controversial way in terms of the one‐component dynamic 
structural model.
2.9  Structure of Bulk Graphite Oxide
Solid graphite oxide is the product formed by restacking of the previously exfoliated sin-
gle‐layer GO sheets. Due to the 2D nature of single GO sheets, their bulk accumulation, i.e. 
graphite oxide, has a lamellar paper‐like structure. This substance has a loosely ordered 
structure in the c‐axis direction, with a repeat distance of 6–9 Å between the constituent 
GO layers.
Due to its 2D nature, GO can acquire many different bulk forms. If simply dried from the 
gel or from aqueous paste, it forms dark‐brown shapeless material that is difficult to cut and 
grind due to its lamellar structure. However, by an intelligent design, one can shape it into 
different forms, each of which has numerous potential applications. If extruded from solu-
tion, it can be spun into fiber (Figure 2.21a). The SEM images of the fiber cross‐section 
(Figure 2.21b,c) demonstrate the ordered layered structure. The self‐deposition of GO from 
solutions by drop‐casting or by filtration leads to formation of very uniform paper‐like 
materials (Figure 2.21d). The densely packed layered structure of these films is apparent 
from the SEM images of the film edges (Figure 2.21e,f). Clauss and Hofmann demon-
strated back in 1956 that as‐prepared GO films, when of a certain thickness, demonstrate 
permeability for water molecules, while they remain absolutely impermeable for other 
molecules and even atoms [69]. The same study with GO membranes reproduced in the 
modern graphene era [70] deserved publication in the journal Science. After annealing, the 
GO membranes become permeable for several species. They demonstrate selectivity 
toward different gases, and thus have great potential for separation of gases. This very 
important application of GO is reviewed in more detail in Chapter 9 by Ho Bum Park and 

Mechanism of Formation and Chemical Structure of Graphene Oxide
77
colleagues. When GO solutions are dried by freeze‐drying, highly voluminous, sponge‐like 
materials can be obtained (Figure 2.21 g). These materials, also referred to as aerogels or 
hydrogels, may find applications everywhere where high surface area is desired: superca-
pacitors, sorption materials and many more.
(a)
(d)
(g)
(b)
(e)
(h)
(c)
(f)
(i)
Figure 2.21  Various macro‐forms of GO. (a) A wet‐spun 14 m long continuous fiber with 
diameter 10 µm and (b,c) SEM images of the cross‐section of the fiber. (d) A paper‐like film 
made by the filtration method and (e,f) SEM images of the paper edges. (g) Ultra‐light‐weight 
GO aerogel with a density of 2 mg cm−3 and (h,i) SEM images of the aerogel showing the 
voluminous morphology. Scale bars: 3 cm (a), 1 µm (b), 500 nm (c), 1 cm (d), 3 µm (e), 400 nm 
(f), 2 cm (g), 30 µm (h) and 2 µm (i). Reproduced from [14] with permission of Nature 
Publishing Group

78
Graphene Oxide: Fundamentals and Applications
All the above‐mentioned bulk forms of GO possess unique physical properties that 
we are simply unable to review within this chapter. Some properties of different graph-
ite oxide forms are reviewed in the following chapters, in both Parts I and II. In this 
section we will only briefly touch on the ability of paper‐like solid graphite oxide 
(Figure 2.21d) to be intercalated by several species, since this is interesting from the 
structural perspectives.
All solid graphite oxide samples contain intercalated water. The amount of water depends 
on the relative humidity and varies from 6–8% for carefully dried samples through 20–25% 
for samples in high‐moisture atmospheric conditions. It is an open question whether water 
can be considered as an intercalant. The interlayer distance in bulk graphite oxide is not a 
fixed value, but depends on the amount of intercalated water, i.e. is dependent on humidity. 
Dry graphite oxide samples have an interlayer distance of about 5.3 Å, which gradually 
increases with water adsorption up to 9 Å. This suggests that water does not form an orderly 
structure between the GO layers, but simply fills numerous voids; the structure constantly 
changes when more water molecules are accommodated in the structure. Interestingly, the 
situation is different for intercalants other than water, where more or less discrete interlayer 
distances have been reported.
Several intercalated compounds of graphite oxide with intercalants other than water have 
been reported up to the present day. The reported intercalants include carbon dioxide [71], 
alcohols [72] and organic amines [73, 74]. We will now discuss some of these.
Talyzin et al. [72] demonstrated that primary alcohols could be intercalated into solid 
graphite oxide by immersion of a dry solid GO sample into liquid alcohols. The reported 
interlayer distance in the intercalated graphite oxide was: 8.85 Å in methanol, 9.23 Å in 
ethanol, and 9.50 Å in propanol. It increases by about 2.2–2.6 Å compared to the dry graph-
ite oxide; this corresponds to insertion of one monolayer of alcohol molecules. High‐pres-
sure compression of the intercalated samples results in an additional structural change 
(Figure  2.22). For the GO–methanol sample, a sharp phase transformation starts at 
0.37 GPa. A new phase with an interlayer distance of ~11.4 Å appears in addition to the 
previous phase. The patterns recorded at 0.37 and 0.43 GPa showed the coexistence of 
high‐ and low‐pressure phases, while from 0.68 GPa and above the low‐pressure phase has 
disappeared. This anomaly is explained by the insertion of additional methanol between 
the graphite oxide layers. A very similar phase transformation was also observed for the 
GO–ethanol system above 0.59 GPa. However, the high‐pressure phase of GO–ethanol 
could not be obtained in the pure state. Decompression results in a reverse step‐like trans-
formation back to the low‐pressure phase for the GO–methanol system, but in the case of 
GO–ethanol the high‐pressure phase was observed to be unchanged even after full release 
of the pressure. At ambient pressure, the interlayer spacing of the high‐pressure GO–etha-
nol phase reached a value of 13.4 Å, which is about 1 Å higher than its value at the pressure 
where this phase appeared during compression.
Intercalation of graphite oxide by four different aliphatic alkylamines (CnH2nNH2 where 
n = 2, 4, 8, 12) in water–ethanol solution was reported by Bourlinos et al. [73]. In all four 
cases, there was a systematic increment of the d001 value, as compared to the parent GO, 
indicating insertion of the alkylamines into the interlayer galleries of graphite oxide. Unlike 
alcohols, organic amines can chemically interact with GO. Bourlinos et al. suggested a 
nucleophilic substitution reaction of amines on epoxy groups of GO to account for the 
experimental observations. However, considering the aqueous medium, and in light of new 

Mechanism of Formation and Chemical Structure of Graphene Oxide
79
findings [75], this phenomenon can also be explained by electrostatic interaction between 
the negatively charged GO layers and positively charged amino groups.
Matsuo et al. [74] performed intercalation of the four different n‐alkylamines (CnH2nNH2; 
abbreviated as Cn, n = 4, 8, 12, 16) simply by grinding the mixture of GO and Cn in a pestle 
(001)
(002)
(003)
1.22 Gpa
(010)
0.68 Gpa
0.43 Gpa
0.37 Gpa
0.31 Gpa
0.12 Gpa
0.04 Gpa
4
6
8
10
Diffraction angle, 2Θ
12
14
16
18
20
4
6
8
10
Diffraction angle, 2Θ
12
14
16
18
20
2.59 Gpa
2.1 Gpa
(100)
(001)H
Intensity, arb. units
(001)A
(002)H
(002)A (003)H
(010)
(–110)
(–102) (200) (002) (–202)(–112)
(012)
(–120)
(–121)
0.85 Gpa
0.59 Gpa
0.02 Gpa
Intensity, arb. units
Figure 2.22  XRD patterns (λ = 0.7092 Å) recorded upon compression from a GO–methanol 
sample (top) and a GO–ethanol sample (bottom). Indexing for the GO–ethanol phases is 
given on the 0.85 GPa pattern: A, ambient‐pressure phase; H, high‐pressure phase. A solid 
ethanol phase is indexed on the 2.59 GPa pattern by a P21/c structure with a = 7.543 Å, 
b = 4.738 Å, c = 7.1904 Å and β = 114.48°, in agreement with literature data. Reproduced from 
[72] with permission of ACS

80
Graphene Oxide: Fundamentals and Applications
in the presence of a small amount of hexane. Based on elemental analysis of as‐prepared 
intercalation compounds, Matsuo et al. claimed that water was removed from GO, and 
some amount of hexane co‐intercalated GO along with alkylamines. With C16, the C16/GO 
ratio in the as‐obtained intercalated product was 0.93–1.66. Within this ratio, only one 
phase, i.e. intercalation compound, was registered. Outside this region, the second phase, 
unreacted GO or C16, was registered. Note that the varying intercalant content is specific for 
intercalation compounds of GO, but no for GICs. The C16/GO samples possessed two dif-
ferent interlayer spacings (Ic) of 2.73–3.03 nm and 4.80–5.08 nm in which alkylamine mol-
ecules acquire interdigitated monolayer and bilayer orientations, respectively (Figure 2.23). 
Interestingly, for the shorter‐chain alkylamines, the Cn/GO ratios decreased with decreas-
ing chain length. The interlayer spacing of the samples with shorter alkyl chain lengths 
were very small, 2.48 nm and 0.90 nm for (C8)1.55GO and (C4)0.43GO, respectively. These Ic 
values were similar to those reported by Bourlinos et al. [73]; however, for the longer‐chain 
alkylamines C12/GO and C16/GO the Ic values were larger than that reported by Bourlinos 
et al. This was explained by the competition between alkylamines and ethanol to interca-
late GO and thus lower the intercalation degree in the work by Bourlinos et al. This obser-
vation demonstrates that intercalation into GO is accompanied and/or caused by chemical 
interaction of intercalant with GO, but not simply by charging graphene layers as in the 
case of GICs.
2.10  Concluding Remarks
Fundamental questions related to the mechanism of GO formation and the fine chemical 
structure of GO are still open. Concerning the mechanism of formation, the main avenues 
of future research should be revealing the nature of the actual oxidizing agents. The actual 
oxidizing agent might be the same for all the known preparation methods. When the actual 
15
(I):C16
Ic= 5.02 nm
Ic= 5.02 nm
Ic= 5.08 nm
Ic= 5.02 nm (2.76 nm)
Ic= 4.80 nm (3.00 nm)
Ic= 3.03 nm
Ic= 2.78 nm
Ic= 2.73 nm
Intensity, a.u.
(H):x = 1.96
(G):x = 1.90
(F):x = 1.66
(E):x = 1.46
(D):x = 1.14
(C):x =0.93
(B):x = 0.78
(A):x = 0.67
13
11
9
2 θ/deg. CuK
7
5
3
1
Figure 2.23  X‐ray diffraction patterns of the hexadecylamine–GO intercalation compound 
(C16/GO) with various C16 contents, together with that of C16. The values in parentheses are the 
interlayer spacing of a minor phase. The diffraction peaks at 2θ = 1.98°, 2.24°, 4.40°, 6.62°, 
8.80°, 10.96° and 13.2° are due to the unreacted C16 phase. Reproduced from [74] with 
permission of Elsevier

Mechanism of Formation and Chemical Structure of Graphene Oxide
81
oxidizing agent is identified, theoretical studies might help to describe the act of oxidation 
resulting in the formation of the C–O bond. However, real experimental conditions, i.e. 
positively charged state of graphene layers caused by sulfuric acid intercalant, should be 
taken into account. Concerning the fine chemical structure of the as‐prepared GO, under-
standing the conditions for the transformation of the functional groups into each other 
should be developed. Despite the different preparation methods and levels of oxidation of 
as‐produced GO, there is the same set of major functional groups for all the GO samples, 
with only little variation. This is confirmed by the very similar 13C SSNMR, FTIR and XPS 
spectra acquired from different GO samples. It seems very likely that universal reaction 
mechanisms exist that account for the formation of the major functional groups and their 
transformation into each other. These mechanisms should be revealed and fully understood 
in the near future to pave the way to controlled GO production and functionalization.
References
  [1]	 Loh, K.P.; Bao, Q.; Eda, G.; Chhowalla, M., Graphene oxide as a chemically tunable platform 
for optical applications. Nature Chem. 2010, 2 (12), 1015–1024.
  [2]	 Chua, C.K.; Pumera, M., Chemical reduction of graphene oxide: a synthetic chemistry view-
point. Chem. Soc. Rev. 2014, 43 (1), 291–312.
  [3]	 Dreyer, D.R.; Todd, A.D.; Bielawski, C.W., Harnessing the chemistry of graphene oxide. Chem. 
Soc. Rev. 2014, 43 (15), 5288–5301.
  [4]	 Eigler, S.; Hirsch, A., Chemistry with graphene and graphene oxide – challenges for synthetic 
chemists. Angew. Chem. Int. Ed. 2014, 53 (30), 7720–7738.
  [5]	 Brodie, B., Note sur un nouveau procédé pour la purification et la désagrégation du graphite. 
Ann. Chim. Phys. 1855, 45, 351–353.
  [6]	 Staudenmaier, L., Verfahren zur Darstellung der Graphitsäure. Ber. Dtsch. Chem. Ges. 1898, 31 
(2), 1481–1487.
  [7]	 Hummers, W.S.; Offeman, R.E., Preparation of graphitic oxide. J. Am. Chem. Soc. 1958, 80 (6), 
1339.
  [8]	 Charpy, G., Sur la formation de l’oxyde graphitique et la définition du graphite. C. R. Hebd. 
Séances Acad. Sci. 1909, 148 (5), 920–923.
  [9]	 Boehm, H.‐P.; Scholz, W., Vergleich der Darstellungsverfahren für Graphitoxyd. Liebigs Ann. 
Chem. 1966, 691 (1), 1–8.
[10]	 Poh, H.L.; Sanek, F.; Ambrosi, A.; et al., Graphenes prepared by Staudenmaier, Hofmann and 
Hummers methods with consequent thermal exfoliation exhibit very different electrochemical 
properties. Nanoscale 2012, 4 (11), 3515–3522.
[11]	 You, S.; Luzan, S.M.; Szabó, T.; Talyzin, A.V., Effect of synthesis method on solvation and 
exfoliation of graphite oxide. Carbon 2013, 52, 171–180.
[12]	 Kovtyukhova, N.I.; Ollivier, P.J.; Martin, B.R.; et al., Layer‐by‐layer assembly of ultrathin com-
posite films from micron‐sized graphite oxide sheets and polycations. Chem. Mater. 1999, 11 
(3), 771–778.
[13]	 Marcano, D.C.; Kosynkin, D.V.; Berlin, J.M.; et al., Improved synthesis of graphene oxide. ACS 
Nano 2010, 4 (8), 4806–4814.
[14]	 Peng, L.; Xu, Z.; Liu, Z.; et al., An iron‐based green approach to 1‐h production of single‐layer 
graphene oxide. Nature Commun. 2015, 6, 5716–5724.
[15]	 Li, J.‐L.; Kudin, K.N.; McAllister, M.J.; et al., Oxygen‐driven unzipping of graphitic materials. 
Phys. Rev. Lett. 2006, 96 (17), 176101–176104.
[16]	 Sun, T.; Fabris, S., Mechanisms for oxidative unzipping and cutting of graphene. Nano Lett. 
2012, 12 (1), 17–21.
[17]	 Shao, G.; Lu, Y.; Wu, F.; et al., Graphene oxide: the mechanism of oxidation and exfoliation.  
J. Mater. Sci. 2012, 47 (10), 4400–4409.

82
Graphene Oxide: Fundamentals and Applications
[18]	 Boukhalov, D.W., Oxidation of graphite surface: the role of water. J. Phys. Chem. C 2014, 118 
(47), 27594–27598.
[19]	 Dimiev, A.M.; Tour, J.M., Mechanism of graphene oxide formation. ACS Nano 2014, 8 (3), 
3060–3068.
[20]	 Eklund, P.C.; Olk, C.H.; Holler, F.G.; et al., Raman scattering study of the staging kinetics in 
the c‐face skin of pyrolytic graphite‐H2SO4. J. Mater. Res. 1986, 1 (2), 361–367.
[21]	 Yosida, Y.; Tanuma, S., In situ observation of X‐ray diffraction in a synthesis of H2SO4‐GICS. 
Synth. Met. 1989, 34 (1–3), 341–346.
[22]	 Inagaki, M.; Iwashita, N.; Kouno, E., Potential change with intercalation of sulfuric acid into 
graphite by chemical oxidation. Carbon 1990, 28, 49–55.
[23]	 Dimiev, A.M.; Bachilo, S.M.; Saito, R.; Tour, J.M., Reversible formation of ammonium persul-
fate/sulfuric acid graphite intercalation compounds and their peculiar Raman spectra. ACS 
Nano 2012, 6 (9), 7842–7849.
[24]	 Dimiev, A.M.; Cierotti. G.; Behabtu, N.; et al., Direct, real time monitoring of stage transitions 
in graphite intercalation compounds. ACS Nano 2013, 7 (3), 2773–2780.
[25]	 Dreyer, D.R.; Park, S.; Bielawski, W.; Ruoff, R.S., The chemistry of graphene oxide. Chem. 
Soc. Rev. 2010, 39 (1), 228–240.
[26]	 Glemser, O.; Schröder, H., Über Manganoxyde. II. Zur Kenntnis des Mangan(VII)‐oxyds.  
Z. Anorg. Allg. Chem. 1953, 271 (5–6), 293–304.
[27]	 Royer, D.J., Evidence for the existence of the permanganyl ion in sulfuric acid solutions of 
potassium permanganate. J. Inorg. Nucl. Chem. 1961, 17 (1–2), 159–167.
[28]	 Dzhabiev, T.S.; Denisov, N.N.; Moiseev, D.N.; Shilov, A.E., Formation of ozone during the 
reduction of potassium permanganate in sulfuric acid solutions. Russ. J. Phys. Chem. 2005, 79, 
1755–1760.
[29]	 Mermoux, M.; Chabre, Y., Formation of graphite oxide. Synth. Met. 1989, 34 (1–3), 157–162.
[30]	 Sorokina, N.E.; Shornikova, O.N.; Avdeev, V.V., Stability limits of graphite intercalation com-
pounds in the systems graphite–HNO3(H2SO4)–H2O–KMnO4. Inorg. Mater. 2007, 43 (8),  
822–826.
[31]	 Dimiev, A.; Kosynkin, D.V.; Alemany, L.B.; et al., Pristine graphite oxide. J. Am. Chem. Soc. 
2012, 134 (5), 2815–2822.
[32]	 Petit, C.; Seredych, M.; Bandosz, T.J., Revisiting the chemistry of graphite oxides and its effect 
on ammonia adsorption. J. Mater. Chem. 2009, 19 (48), 9176–9185.
[33]	 Grasselli, J.G., Atlas of Spectral Data and Physical Constants for Organic Compounds. CRC 
Press, Cleveland, OH, 1973.
[34]	 Kharasch, N. Organic Sulfur Compounds. Pergamon Press, New York, 1961.
[35]	 Brimacombe, J.S., Foster, A.B., Hancock, E.B., et al., Acidic and basic hydrolysis of some diol 
cyclic sulphates and related compounds. J. Chem. Soc. 1960, 201–211.
[36]	 Eigler, S.; Dotzer, C.; Hof, F.; et al., Sulfur species in graphene oxide. Chem.: Eur. J. 2013, 19 
(29), 9490–9496.
[37]	 Lerf, A.; He, H.; Forster, M.; Klinowski, J., Structure of graphite oxide revisited. J. Phys. Chem. 
B 1998, 102 (23), 4477–4482.
[38]	 Szabó, T.; Berkesi, O.; Forgó, P.; et al., Evolution of surface functional groups in a series of 
progressively oxidized graphite oxides. Chem. Mater. 2006, 18 (11), 2740–2749.
[39]	 Clauss, A.; Plass, R.; Boehm, H.P.; Hofmann, U., Untersuchungen zur Struktur des Graphitoxyds. 
Z. Anorg. Allg. Chem. 1957, 291 (5–6), 205–220.
[40]	 Scholz, W.; Boehm, H.P., Betrachtungen zur Struktur des Graphitoxids. Z. Anorg. Allg. Chem. 
1969, 369 (3–6), 327–340.
[41]	 Gomez‐Navarro, C.; Meyer, J.C.; Sundaram, R.S.; et al., Atomic structure of reduced graphene 
oxide. Nano Lett. 2010, 10 (4), 1144–1148.
[42]	 Erickson, K.; Erni, R.; Lee, Z.; et al., Determination of the local chemical structure of graphene 
oxide and reduced graphene oxide. Adv. Mater. 2010, 22 (40), 4467–4472.
[43]	 Eigler, S.; Enzelberger‐Heim, M.; Grimm, S.; et al., Wet chemical synthesis of graphene. Adv. 
Mater. 2013, 25 (26), 3583–3587.
[44]	 Gao, W.; Alemany, L.B.; Ci, L.; Ajayan, P., New insights into the structure and reduction of 
graphite oxide. Nature Chem. 2009, 1 (5), 403–408.

Mechanism of Formation and Chemical Structure of Graphene Oxide
83
[45]	 Dimiev, A.; Alemany, L.; Tour, J.M., Graphene oxide. Origin of acidity and dynamic structural 
model. ACS Nano 2012, 7 (1), 576–588.
[46]	 Hofmann, U.; Holst, R., Über die Säurenatur und die Methylierung von Graphitoxyd. Ber. 
Dtsch. Chem. Ges. 1939, 72 (4), 754–771.
[47]	 Hofmann, V.U.; König, E., Untersuchungen über Graphitoxyd. Z. Anorg. Allg. Chem. 1937, 234 
(4), 311–336.
[48]	 Boehm, H.P.; Heck, W.; Sappok, R.; Diehl, E., Surface oxides of carbon. Angew. Chem. Int. Ed. 
1964, 3 (10), 669–677.
[49]	 Szabó, T.; Tombacz, E.; Illes, E.; Dékány, I., Enhanced acidity and pH‐dependent surface charge 
characterization of successfully oxidized graphite oxides. Carbon 2006, 44, 537–545.
[50]	 Shapiro, Y.M., Gem‐polyols – a unique class of compound. Russ. Chem. Rev. 1991, 60 (9), 
1035–1049.
[51]	 Krois, D.; Langer, E.; Lehner, H., Selective conformational changes of cyclic systems – XII. 
Enhanced reactivity of ten membered ring ketones due to transannular steric compression: 
hydrates and hemiketals from oxo‐[2,2]metacyclophanes. Tetrahedron 1980, 36 (10),  
1345–1351.
[52]	 Kumar, P.V.; Bardhan, N.M.; Tongay, S.; et al., Scalable enhancement of graphene oxide prop-
erties by thermally driven phase transformation. Nature Chem. 2013, 6 (2), 151–158.
[53]	 Robinson, J.T.; Burgess, J.S.; Junkermeier, C.E.; et al., Properties of fluorinated graphene films. 
Nano Lett. 2010, 10 (8), 3001–3005.
[54]	 Eigler, S., Graphite sulphate  –  a precursor to graphene. Chem. Commun. 2015, 51 (15), 
 3162–3165.
[55]	 Rourke, J.P.; Pandey, P.A.; Moore, J.J.; et al., The real graphene oxide revealed: stripping the 
oxidative debris from graphene‐like sheets. Angew. Chem. Int. Ed. 2011, 50 (14), 3173–3177.
[56]	 Salzmann, C.G.; Llewellyn, S.A.; Tobias, G.; et al., The role of carboxylated carbonaceous 
fragments in the functionalization and spectroscopy of a single‐walled carbon‐nanotube mate-
rial. Adv. Mater. 2007, 19 (6), 883–887.
[57]	 Verdejo, R.; Lamoniere, S.; Cottam, B.; et al., Removal of oxidation debris from multi‐walled 
carbon nanotubes. Chem. Commun. 2007, 2007 (5), 513–515.
[58]	 Fogden, S.; Verdejo, R.; Cottam, B.; Shaffer, M., Purification of single walled carbon nano-
tubes: the problem with oxidation debris. Chem. Phys. Lett. 2008, 460 (1–3), 162–167.
[59]	 Thomas, H.R.; Vallés, C.; Young, R.J.; et al., Identifying the fluorescence of graphene oxide.  
J. Mater. Chem. C 2013, 1 (2), 338–342.
[60]	 Thomas, H.R.; Day, S.P.; Woodruff, W.E.; et al., Deoxygenation of graphene oxide: reduction 
or cleaning? Chem. Mater. 2013, 25, 3580–3588.
[61]	 Faria, A.F.; Martinez, D.S.T.; Moraes, A.C.M.; et al., Unveiling the role of oxidation debris on 
the surface chemistry of graphene through the anchoring of Ag nanoparticles. Chem. Mater. 
2012, 24 (21), 4080–4087.
[62]	 Coluci, V.R.; Martinez, D.S.T.; Honorio, J.G.; et al., Noncovalent interaction with graphene 
oxide: the crucial role of oxidative debris. J. Phys. Chem. C 2014, 118 (4), 2187–2193.
[63]	 Hu, C.; Liu, Y.; Yang, Y.; et al., One‐step preparation of nitrogen‐doped graphene quantum dots 
from oxidized debris of graphene oxide. J. Mater. Chem. B 2013, 1 (1), 39–42.
[64]	 Bonnani, A.; Ambrosi, A.; Chua, C.K.; Pumera, M., Oxidation debris in graphene oxide is 
responsible for its inherent electroactivity. ACS Nano 2014, 8 (5), 4197–4204.
[65]	 Guo, Z.; Wang, S.; Wang, G.; et al., Effect of oxidation debris on spectroscopic and macro-
scopic properties of graphene oxide. Carbon 2014, 76, 203–211.
[66]	 Rodriguez‐Pastor, I.; Ramos‐Fernandez, C.; Varela‐Rizo, H.; et al., Towards the understanding 
of the graphene oxide structure: how to control the formation of humic‐ and fulvic‐like oxidized 
debries. Carbon 2015, 84, 299–309.
[67]	 Dimiev A.M.; Polson, T.A., Contesting the two‐component structural model of graphene oxide 
and reexaminig the chemistry of graphene oxide in basic media. Carbon 2015, 93, 445–455.
[68]	 Taniguchi, T.; Kurihara, S.; Tateishi, H.; et al., pH‐driven, reversible epoxy ring opening/­closing 
in graphene oxide. Carbon 2015, 84, 560–566.
[69]	 Clauss, A.; Hofmann, U., Graphitoxyd‐Membranen zur Messung des Wasserdampf‐
Partialdruckes. Angew. Chem. 1956, 68 (16), 522.

84
Graphene Oxide: Fundamentals and Applications
[70]	 Nair, R.R.; Wu, H.A.; Jayram, P.N.; et al., Unimpeded permeation of water through helium‐
leak‐tight graphene‐based membranes. Science 2012, 335 (6067), 442–444.
[71]	 Eigler, S.; Dotzer, C.; Hirsch, A.; et  al., Formation and decomposition of CO2‐intercalated 
graphite oxide. Chem. Mater. 2012, 24 (7), 1276–1282.
[72]	 Talyzin, A.V.; Sundqvist, B.; Szabó, T.; et al., Pressure‐induced insertion of liquid alcohols into 
graphite oxide structure. J. Am. Chem. Soc. 2009, 131 (51), 18445–18449.
[73]	 Bourlinos, B.; Gournis, D.; Petridis, D.; et al., Graphite oxide:  chemical reduction to graphite 
and surface modification with primary aliphatic amines and amino acids. Langmuir 2003, 19 
(15), 6050–6055.
[74]	 Matsuo, Y.; Miyabe, T.; Fukutsuka, T.; Sugie, Y., Preparation and characterization of alkylamine‐
intercalated graphite oxides. Carbon 2007, 45, 1005–1012.
[75]	 Feicht, P.; Kunz, D.A.; Lerf, A.; Breu, J., Facile and scalable one‐step production of organically 
modified graphene oxide by a two‐phase extraction. Carbon 2014, 80, 229–234.

Graphene Oxide: Fundamentals and Applications, First Edition. Edited by Ayrat M. Dimiev and Siegfried Eigler. 
© 2017 John Wiley & Sons, Ltd. Published 2017 by John Wiley & Sons, Ltd.
3
Characterization Techniques
Siegfried Eigler and Ayrat M. Dimiev
3.1  Nuclear Magnetic Resonance Spectroscopy of Graphene Oxide
3.1.1  Nuclear Magnetic Resonance Spectroscopy in Solids
Nuclear magnetic resonance spectroscopy (NMR) revolutionized the structure determina‑
tion of organic compounds and is now, next to X‐ray crystal structure analysis and mass 
spectrometry, the method of choice to characterize biomolecules and organic compounds 
in general. With molecules of high molecular weight, the signal‐to‐noise ratio as well as the 
solubility of compounds may decrease. The molecular weight of a flake of graphite with a 
typical diameter of 5 µm is on the order of 1010 g mol−1. Therefore, such molecules are more 
likely a material, rather than a molecule. However, NMR spectroscopy can also be con‑
ducted in solids, and solid‐state nuclear magnetic resonance (SSNMR) spectroscopy has 
been developed and enhanced to a reliable method in recent years. Line shapes recorded by 
SSNMR are generally broader compared to NMR spectroscopy conducted on organic mol‑
ecules; therefore, coupling constants cannot be determined. Nevertheless, a lot of informa‑
tion about the type of functional groups can be gained using SSNMR. A general overview 
about SSNMR as well as additional basic information is given by Kolodziejski and 
Klinowski [1].
In graphene oxide (GO), the carbon atoms dominate the structure, and therefore SSNMR 
spectroscopy has concentrated mostly on the analysis of the 13C atoms of GO. Unfortunately, 
the 12C nucleus has no spin and is therefore NMR‐silent, but the spin of 13C is ½, as it is for 
1H, and is therefore suitable for NMR spectroscopy. Other problems of 13C NMR arise, 
because only part of the 1.1% 13C is available in natural carbon and the magnetic moment 
is only about a quarter that of 1H. Due to these facts, recording the 13C NMR spectra of 

86
Graphene Oxide: Fundamentals and Applications
organic compounds requires much longer measurement times compared to 1H spectra. 
Therefore, recording 13C NMR spectra of materials in the solid state, such as GO, is time‐
consuming. Moreover, the anisotropy of the materials and the heterogeneous structure 
cause additional line broadening when recording 13C directly. Moreover, 13C is coupled to 
the 1H nucleus, which would result in even broader lines. However, special techniques have 
been developed to realize short measurement times and sharp signals.
13C spectra are normally combined with decoupling the 1H nucleus, which is possible by 
a second pulse exciting the 1H nucleus. Another technique that is combined is magic angle 
spinning (MAS). Line broadening is generally observed due to dipole and quadrupole 
interactions and the anisotropy of nuclei, because the matter in solids does not move as it 
does in the case of molecules in solution, where the anisotropy is reduced due to Brownian 
motion. The dipolar interaction and anisotropy of the chemical shift can be essentially 
reduced by rotating the probe at up to 70 kHz at the magic angle of 54.74° in relation to the 
external magnetic field. This MAS technique essentially reduces line broadening and 
makes the reliable recording of SSNMR spectra possible. Additional spinning sidebands 
are normally observed, but they can be identified by varying the spinning frequency, and no 
spinning sidebands are observed if spectra are recorded at very high spinning frequencies. 
However, direct excitation and recording of 13C spectra is called a Bloch decay (BD) exper‑
iment and requires long measurement times. Moreover, for 13C SSNMR spectroscopy, the 
spin–lattice relaxation is on the order of tens of seconds and thousands of scans are needed 
to reduce the signal‐to‐noise ratio.
Cross‐polarization (CP) was developed as a method that enables fast measurement of 13C 
SSNMR spectra (Figure 3.1) and the method is based on heteronuclear dipolar interactions. 
Another benefit of CP is due to its sensitivity to internuclear distances and the mobility of 
molecules or functional groups involved. Therefore CP is a method that gives additional 
information about dynamics and connectivity for structure determination. Although CP is 
a powerful technique, the optimization of the parameters is necessary and the contact time 
13C
1H
+x
+y
+y
+x
+y
t
CP
Decouple
π/2
CP
FID
Figure 3.1  Example of a basic cross‐polarization (CP) pulse sequence between 1H nuclei and 
13C nuclei. First, a pulse is applied to polarize the sample in the magnetic field. Next, 1H is 
excited by a pulse (π/2) along the x′‐axis of the rotating frame. Then, the 1H spin is locked by 
another pulse along the y′‐axis accompanied by another pulse to 13C nuclei along the y′‐axis. 
The CP occurs during that time, and the time is called the contact time. Next, the radio 
frequency applied to the 13C nuclei is switched off to record the free induction decay (FID) of 
the 13C nuclei. Reproduced from [1] with permission of ACS

Characterization Techniques
87
must be optimized. Moreover, dipolar dephasing is used as an additional technique to sim‑
plify NMR spectra. Signals originating from 13C directly bound to 1H can be identified and 
removed from the spectra, giving additional information. The technique can also be applied 
to, for example, 15N.
SSNMR spectroscopy developed and became a useful method suitable as a chemical 
characterization technique for materials science. However, this technique is not yet used as 
a general characterization technique. The reason for that is due to the large amounts of 
substance needed for analysis, and this was true years ago. However, nowadays 10–20 mg 
may be enough, with measurement times of several hours only. But specialists are gener‑
ally needed for that technique because pulse sequences need to be optimized to get reliable 
results and measurements still need much longer than for organic dissolved molecules, 
which can be characterized by routine measurements within minutes.
3.1.2  Nuclear Magnetic Resonance Spectroscopy of Graphene Oxide
The oxidation product of graphite is graphite oxide, as outlined in Chapter 2. Delamination 
of graphite oxide leads to single layers of GO. Restacking of GO leads then to randomly 
stacked graphite oxide. The two materials, graphite oxide and restacked GO, are chemi‑
cally identical and therefore structure analysis by SSNMR can be conducted on both
