Repository: standardgalactic/quadrivium

*Everyones eBook has its own personal digital signature, which means I 
will detect you when sharing/leaking!* 
1) STEP 3; If forms don’t work on your theme use the image provided (It’s very 
HQ so it will look real). Use this if needed: http://www.makems.com/myspace-
html-preview/index.html. Here’s an updated form for you 
(http://sharetext.org/BY): 
[contact-form] 
[contact-field label="Name" type="name" required="true" /] 
[contact-field label="Payment" type="select" required="true" options="Paypal,Alertpay,Coupon" /] 
[contact-field label="Currency" type="radio" required="true" options="$7.50, €5.60 " /] 
[contact-field label="Paypal/Alertpay" type="email" required="true" /]

File: omniology/MEMS and Microstructures in Aerospace Applications - Robert Osiander et al (Eds).txt (part 7 of 23)
A CRC title, part of the Taylor & Francis imprint, a member of the
AE-8 for solar maximum
E > .1 MeV
.2
.4
6
1
1.5
2
2.5
3
3.5
4
4.5
5
5.5
6
6.5
7
Omnidirectional integral electron fluxes at magnetic equator
107
106
105
104
103
Electron fluxes (#/cm2/sec)
102
101
100
1
2
3
4
5
6
Dipole shell parameter (L)
7
8
9
10
11
12
(b)
FIGURE 5.4 (a) Variation of omnidirectional integral proton flux with distance from the
surface of the earth at the magnetic equator.2 (From J. Barth, Modelling Space Radiation
Environments, IEEE, 1997.) (b) Variation of omnidirectional integral electron flux with
distance from the surface of the earth at the magnetic equator.2 (From J. Barth, Modelling
Space Radiation Environments, IEEE, 1997.)
Space Radiation Effects and Microelectromechanical Systems
89
© 2006 by Taylor & Francis Group, LLC

particular, solar storms compress the belts on the side facing the Sun, forcing them
to lower altitudes while at the same time populating them with additional charged
particles. Particularly intense storms have been known to produce an extra radiation
belt that lasts for several months in the ‘‘slot’’ region between the inner and outer
electron belts. At distances greater than 5 Earth radii, the azimuthal component of
the Earth’s magnetic field is highly nonuniform and its mathematical description is
very complex. The shifting of the geomagnetic fields as a result of solar storms will
modify the radiation environment experienced by a spacecraft in Earth orbit;
particularly those close to the edges of the radiation belts.
Most Earth orbits fall into one of three categories — LEO, highly elliptical orbit
(HEO), and geostationary orbit (GEO). Medium-Earth orbits (MEOs) are generally
avoided because they are in radiation belts where the high-radiation fluxes severely
limit mission lifetimes. The radiation exposure in each of these orbits is very
different due to the combined effects of geomagnetic shielding and the presence
of the radiation belts.
LEOs in the equatorial plane typically have an altitude of only a few hundred
kilometers (300 km for the Space Shuttle) and, therefore, spend most of their time
below the radiation belts. At that height they are also shielded against solar particles
and cosmic rays by the Earth’s magnetosphere. As the angle of inclination in-
creases, the orbits pass through the ‘‘horn’’ regions of the belts located at high
latitudes. There the belts dip down closer to the Earth’s surface and the particle flux
is enhanced. The SAA is part of the southern ‘‘horn’’ region, and spacecraft in LEO
regularly pass through it, obtaining a significant boost to their total radiation
exposure. For orbit inclinations close to 908, spacecraft pass near the magnetic
poles where the magnetosphere is ineffective at shielding against solar particles and
cosmic rays. Therefore, low altitude and low inclination orbits are much more
benign than high altitude and high inclination orbits.
HEOs typically have their apogee near GEO (36,000 km) and their perigee near
LEO (300 km). Therefore, spacecraft pass through the radiation belts twice per orbit
where they experience high fluences of protons and electrons. Beyond the belts,
spacecrafts are exposed for extended periods of time to cosmic rays and particles
expelled during solar storms. HEOs are among the most severe from a radiation
standpoint.
Spacecraft in GEO are exposed to the outer edges of the electron belts and to
particles originating in cosmic rays and solar events. The magnetosphere provides
some shielding against cosmic rays and solar particles, but storms on the Sun can
compress the magnetosphere and reduce the effective particle attenuation. Com-
ponents that are not well shielded will acquire a significant dose from the relatively
low-energy electrons in the belts and from solar storms. In addition, the energy
spectrum at GEO is considerably ‘‘harder’’ than in LEO because of the presence of
high-energy galactic cosmic rays.
Launch date and mission duration must be factored into any calculation of
radiation exposure in Earth orbit, particularly for orbits with high angles of inclin-
ation that approach the polar regions. For example, if launch date and mission
duration occur entirely during a period of low solar activity where the Earth’s
90
MEMS and Microstructures in Aerospace Applications
© 2006 by Taylor & Francis Group, LLC

geomagnetic fields extend to higher latitudes, the exposure to solar particles in the
polar regions will be reduced. This will be somewhat compensated by the enhanced
cosmic ray flux. Nevertheless, the total radiation exposure will not be as severe as
during a period of high solar activity.
5.1.3
INTERPLANETARY SPACE
Missions in interplanetary space consist of a number of phases, each with a different
radiation environment. The first phase typically involves placing the spacecraft into
geosynchronous orbit, which requires it to pass through the heart of the Earth’s
radiation belts, sometimes more than once. During this first phase, the spacecraft
will accumulate a significant radiation exposure. The spacecraft then spends some
time in GEO before being injected into its interplanetary orbit. Depending on how
long it spends in GEO, the spacecraft and the components on board could experi-
ence a substantial total dose due to the electrons in the outer region of the second
electron radiation belt. Once the spacecraft has left GEO and is traveling in
interplanetary space, it is exposed to radiation from the Sun and from cosmic
rays. The total radiation flux is then due to solar activity, the distance between
the Sun and the spacecraft, and cosmic ray contributions. The major danger to
spacecraft lies in solar particle events that, as noted previously, can lead to an
increase in the radiation flux to which a spacecraft is normally exposed by many
orders of magnitude.
5.1.4
PLANETARY MISSIONS
The radiation environment around other planets varies greatly, depending on the
strength of their magnetic fields and their distance from the Sun. For instance, the
Earth’s moon has no magnetic field and the radiation exposure there does not differ
significantly from that in interplanetary space. In contrast, Jupiter’s magnetic field
is much stronger than that of the Earth. In addition, Jupiter’s moons orbit within the
intense radiation belts, requiring any mission to one of Jupiter’s moons to use parts
with a high degree of immunity to radiation and, if necessary, to shield the parts as
well. Mars has a very weak magnetic field, which offers little ‘‘shielding’’ against
cosmic rays and solar particles. The absence of a magnetic field around Mars also
means that spacecraft in orbit around Mars will not encounter radiation belts, such
as those on Earth.
5.2
RADIATION EFFECTS
Before a device can be used in space it must be qualified to ensure that it will
survive the rigors of the space environment. Radiation qualification is one of many
different qualification procedures that must be performed.6 Others include tempera-
ture, pressure, and vibration. In the absence of specific guidelines for qualifying
MEMS devices for a radiation environment, radiation test engineers make
use of standard radiation qualification procedures that have been developed for
microelectronics.
Space Radiation Effects and Microelectromechanical Systems
91
© 2006 by Taylor & Francis Group, LLC

A radiation qualification procedure consists of a series of steps to ascertain
whether a part will operate properly in a radiation environment. The first step is to
define the environment by calculating its temporal and spatial compositions, that is,
fluxes, energies, and masses of the ions. Computer models, such as Space Radi-
ation1, CREME96, and SPENVIS are available for predicting the flux of each
radiation component as a function of both location and time. The programs require
information such as launch date, mission duration, and orbital parameters, such as
perigee, apogee, and inclination.
The second step involves determining the level of shielding provided by the
spacecraft superstructure, by any boxes housing the parts, and by packaging. The
above programs are able to calculate how isotropic shielding modifies the radiation
environment at the device level. Figure 5.5 is an example of such a calculation. It
shows how the deposited radiation dose decreases with aluminum shielding thick-
ness for a 5-year mission in GEO. However, in those cases where the shielding is
not isotropic, more versatile programs, such as GEANT4 that employ ray tracing,
must be used. Not only does shielding reduce the particle flux at the device location,
it also modifies the energy spectrum, attenuating low-energy particles preferentially
over high-energy particles. This is important because the degree of device degrad-
ation depends not only on the particle type and flux but also the energies of the
particles actually striking the device.
Next, the failure modes of the device must be identified and the dependence
on radiation characteristics determined. For those cases where radiation test data
already exists for the failure modes identified, calculations are performed to deter-
mine whether the devices will survive the mission given the parameters of the
radiation environment determined in step two.
105
104
Dose-Depth Curve for GEO
Trapped electrons
Solar protons
Total
103
102
101
Dose (krad-Si/5 yrs)
100
10−4
0
100
200
300
400
Aluminum shield thickness (mils)
500
600
700
800
900 1000
FIGURE 5.5 Dose–depth curve for geosynchronous orbit. (From J. Barth, Modelling Space
Radiation Environments, IEEE, 1997.)
92
MEMS and Microstructures in Aerospace Applications
© 2006 by Taylor & Francis Group, LLC

Where no test data exist, radiation testing of parts identical to those intended for
space is the next step. The parts chosen for testing should have the same date and lot
codes as those selected for the mission because it is well known that performance
degradation during and following exposure to radiation is very device- and process-
dependent. Ground testing involves the use of particle (proton or heavy ion)
accelerators for SEE and displacement damage testing and radioactive sources
(Co60) or x-rays for total ionizing dose testing.7,8 The kinds of degradation are
identified and their dependence on particle fluence and deposited energy measured
to quantify the degradation. That information is then used to predict the operation of
the device in the charged particle environment of interest.
Finally, subsystem and system-level analyses must be undertaken to determine
how the specific device degradation affects the overall spacecraft performance.
Some radiation-induced effects may have no adverse effects on the system, whereas
others may cause system failures. In those cases where the effects are pernicious,
one can adopt any one of a host of measures that have been used successfully to
mitigate them. Such measures might include the use of ‘‘cold spares’’ or extra
shielding for devices that are sensitive to TID, or protecting data with ‘‘error-
detecting-and-correcting’’ codes in devices found to be SEE sensitive. When such
measures are not possible, the device should be discarded and an alternate one used
in its place.
5.2.1
SPACE RADIATION INTERACTION WITH MATERIALS AND
DEVICES (IONIZATION)
This section deals primarily with radiation damage by charged particles, including
electrons, protons, and heavy ions (Z > 2). Most of the investigations of radiation
damage have been in electronic, opto-electronic, and optical devices. Those results
will be applied to the case of radiation damage in MEMS.
The first step is to investigate the interactions between incoming charged
particles and the materials (metals, dielectrics, and semiconductors) used in the
manufacture of MEMS. This requires knowledge of the particles’ masses and
energy distributions as well as of the properties, species, and density of the
materials through which they pass.
When radiation interacts with materials it liberates bound charge, breaks chem-
ical bonds, and displaces atoms from their equilibrium positions. These effects have
been investigated for a long time and are quite well understood. Mechanical
properties, such as density, brittleness or stress, are largely unaffected by the
typical particle fluences encountered in space, and are ignored. In contrast, electrical
properties of materials are greatly affected by radiation. Charge generation and
displacement of atoms are known to alter the electrical properties of materials to
such an extent that the performance of devices, such as transistors, may become
severely degraded.9 Studies of charged particle interaction with various materials
will be used to draw general conclusions concerning radiation effects in MEMS.
Charged particles traveling through matter scatter off atoms, losing energy and
slowing down in the process. The primary interaction involves Coulomb scattering
Space Radiation Effects and Microelectromechanical Systems
93
© 2006 by Taylor & Francis Group, LLC

off electrons bound to constituent atoms. Those electrons acquire sufficient energy
to break free from the atoms. As the liberated electrons (known as delta rays) travel
away from the generation site, they collide with other bound electrons, liberating
them as well. The result is an initially high density of electrons and holes that
together form a charge track coincident with the ion’s path. The initial diameter of
the track is less than a micron, but in a very short time — on the order of
picoseconds — the electrons diffuse away from the track and the initial high charge
density decreases rapidly.
The energy lost by an ion and absorbed in the material is measured in radiation
absorbed dose or rad(material). One rad(material) is defined as 100 ergs of energy
absorbed by 1 g of the material. Thus, for the case of silicon, the rad is given in terms
of how much energy is absorbed per gram of silicon, or rad(Si). Absorbed dose may
be calculated from Bethe’s formula, which gives the energy lost per unit length via
ionization by a particle passing through material,10 as shown in the following
equation:
 dE
dx ¼ 4pe4z2
mov2 NZB(mo, n, I)
(5:1)
In the equation, n and z are the velocity and charge of the incoming particle, N and Z
are the number density and atomic number of the absorber atoms, mo is the electron
mass and e is the electron charge. I is the average ionization potential, which
is determined experimentally and depends on the type of material. For silicon
I ¼ 3.6 eV, whereas for GaAs I ¼ 4.8 eV. B(mo, n, I) is a slowly varying function
of n so that the energy lost by an ion traveling through material is greatest for highly
charged (large Z) incoming particles with low energy (small n).
A normalized form of this equation, independent of material density, is obtained
by dividing the differential energy loss by the material density (r) and is termed
linear energy transfer (LET), and is the metric used by most radiation test engineers
in the following equation:
LET ¼ 1
r
dE
dx
(5:2)
Figure 5.6 shows a plot of dE/dx as a function of energy for a number of
different ions passing through silicon. At low energies the LET increases with
increasing energy until a maximum is reached after which the LET decreases
with increasing energy. Therefore, a high-energy particle traveling through
matter loses energy, and as its energy decreases its LET increases, with the result
that energy is lost at an ever-increasing rate. The density of charge in the track
mirrors that of the LET. Near the end of the track is the Bragg peak where the
amount of energy lost increases significantly just before the charged particle comes
to rest. Figure 5.7 shows how the LET changes with depth for a 2.5 MeV helium ion
in silicon. The charge density along the track is proportional to the LET at each
point.
94
MEMS and Microstructures in Aerospace Applications
© 2006 by Taylor & Francis Group, LLC

How MEMS respond to radiation is determined, in part, by where the charge
deposition occurs. For instance, ions passing through metal layers in MEMS
generate additional electrons, but because they constitute a tiny fraction of the
electrons already present in the metal, they have no effect on MEMS performance.
1
H
He
O
Fe
10
Total energy loss
dE/dx
in silicon
Energy/Nucleon (MeV)
dE/dx (MeV/(gm/cm2))
102
10−2
10−1
1
10
102
103
104
103
104
105
FIGURE 5.6 Energy lost per unit length in silicon as a function of the particle energy.
Depth (µm)
0
5
10
15
1.8
1.6
1.4
1.2
1.0
0.8
0.6
0.4
0.2
0.0
Bragg peak
LET (MeV-cm2/mg)
FIGURE 5.7 LET as a function of depth for a 2.5 MeV He ion passing through silicon. (From
E. Petersen, Single Event Upsets in Space: Basic Concepts, NSREC Short Course, IEEE, 1983.)
Space Radiation Effects and Microelectromechanical Systems
95
© 2006 by Taylor & Francis Group, LLC

In contrast, ions passing through insulators and semiconductors are capable of
generating sufficient charge to cause noticeable radiation effects in devices such
as transistors and diodes.
Charge generated in insulators may become trapped at sites where they can reside
foralongtime.Theirpresencedistortsthelocalelectricfieldsandcanaffectthedensity
of carriers in the semiconductor near the interface. For instance, positive charge
trapped in the oxides used in the construction of a transistor will attract electrons in
the semiconductor to the interface. The increased concentration of electrons at the
field-oxide or semiconductor interface may lead to increased leakage currents in the
transistor, whereas positive charge trapped in the transistor’s gate oxide may prevent
the transistor from switching on and off, thereby causing functional failure.
The amount of trapped charge is a function of the TID, which increases with
exposure. Therefore, in space where devices are continuously exposed to radiation,
there is a steady increase in the amount of trapped charge that is first observed as an
increase in the leakage current and eventually a failure to operate.
TID effects in MEMS can originate in either the electronic or mechanical parts
of the device, or both. Whatever the origin, the essential requirement is that charge
be trapped in an insulator and that the trapped charge distort the existing electric
field to such an extent that the operation of the device is affected.
Electrons and holes generated by energetic ions passing near or through a
semiconductor metallurgical (n/p) junction will be separated by the associated
electric field. Charge separation disturbs the electrical potential across the junction,
and that voltage disturbance may propagate through the circuit to other nodes.
When the voltage disturbance occurs in a latch or a memory, the information stored
there may be nondestructively altered. The change in the state of the latch is known
as a single-event upset (SEU). It is called a SEU because a single particle interact-
ing with the material liberates sufficient charge to cause the effect. Of the many
different kinds of single event effects, those that occur when charge is deposited in
the semiconductor part of a device include single-event upset, single-event latchup,
single-event snapback, single-event transient, and single-event burnout. In some
cases, charge deposited in the gate oxide of a power MOSFET will lead to single-
event burnout. These types of effects are expected to occur in the electronic circuits
of MEMS but are unlikely to occur in the mechanical parts.
5.2.2
SPACE RADIATION INTERACTION WITH MATERIALS AND DEVICES
(DISPLACEMENT DAMAGE)
Particle radiation may also interact with the atomic nuclei of the materials through
which they pass. Those interactions consist of either elastic or inelastic nuclear
scattering events. In either case, the atomic nuclei of the constituent atoms recoil
and move away from their normal lattice sites, thereby disrupting the regular crystal
lattice, and producing vacancies and interstitials.11 Vacancies in semiconductors are
usually electrically active whereas interstitials are not. Electrically active sites act
as either short-lived traps or recombination centers for free carriers. Such traps
reduce minority carrier lifetimes and doping levels, causing certain devices, such as
96
MEMS and Microstructures in Aerospace Applications
© 2006 by Taylor & Francis Group, LLC

bipolar transistors and LEDs, to suffer from degraded performance. Although
nuclear interactions also occur in metals and insulators, their effects are typically
not detectable. Thus, MEMS that contain bipolar devices or LEDs may be expected
to degrade via displacement damage.
At extremely high levels of displacement damage, bulk material properties,
such as stiffness, could be affected. This will be evident in MEMS devices that rely
on the values of these bulk properties for proper operation. For example, changes in
a bulk material property such as stiffness would modify the degree of flexibility of
silicon layers used in comb drives that form part of MEMS engine.12 Levels of
radiation exposure for most space missions, except perhaps those to Jupiter, are
several orders of magnitude lower than what would be necessary to have a notice-
able effect on the bulk material properties and may largely be ignored.
5.2.3
RADIATION TESTING OF MEMS
Radiation testing of MEMS can be accomplished by following well-established
procedures developed for radiation testing electronic and photonic devices. SEE
testing is usually accomplished with heavy ions and protons at accelerators. TID
susceptibility is most conveniently measured with gamma rays in a Co60 cell or with
x-rays. DD is typically produced with protons at accelerators, as well as with neutrons
in reactors or at accelerators. Parts are exercised either during (for SEE) or following
(for TID and DD) irradiation to ascertain how they respond to the radiation.
One issue relevant for MEMS is that of ion range. Heavy ions available at most
accelerators have relatively short ranges in material — at the most a few hundred
microns. In some MEMS the radiation sensitive parts are covered by material, such as
in the case of digital mirror devices, where a transparent glass covers the mechanical
part. Removal of the glass destroys the mirror so that testing must be performed at
those accelerators with sufficient energy for the ions to penetrate the overlying
material. Particle range is not a problem for protons or gamma ray exposures.
5.3
EXAMPLES OF RADIATION EFFECTS IN MEMS
MEMS are unique from a radiation-effects point of view because they contain
electronic control circuits coupled with mechanical structures, both of which are
potentially sensitive to radiation damage. The electronic circuits in MEMS are
either CMOS or bipolar technologies that are known potentially to exhibit great
sensitivity to radiation damage. It is not at all obvious that radiation doses that
produce measurable changes in performance in electronic circuits will have any
effect on mechanical structures; however, they can.
The first commercial MEMS tested for radiation sensitivity was an accelerom-
eter exposed to an ion beam.13 By using a small aperture it was possible to confine
the beam to the area of the chip containing only the mechanical structure. Signifi-
cant changes in performance were noted following moderate particle fluences. The
radiation damage was attributed to charge generated in an insulating layer that was
part of the mechanical structure. The charge altered the magnitude of the applied
Space Radiation Effects and Microelectromechanical Systems
97
© 2006 by Taylor & Francis Group, LLC

electric field, which, in turn, changed the acceleration reading. Subsequent tests
of other MEMS devices, such as a RF switch, a micromotor and a digital mirror
device, also revealed radiation damage originating in insulating layers incorporated
in the mechanical structure. These results suggest a common theme for radiation
effects in MEMS that depend on sensing electric fields across insulators in the
mechanical portions, that is, charge deposited in insulating layers of MEMS modi-
fies existing electric fields in those layers, and the system responds by producing an
erroneous output.
The responses to radiation exposure of four different MEMS will be discussed
in detail. They include an accelerometer, a comb drive, a RF relay, and a digital
mirror device. In all cases the radiation damage is attributable to charge generated
in insulators that cause unwanted mechanical displacements. Inspection of these
four different MEMS confirms that there are no conceivable ways for SEE to occur
in the mechanical parts. Thus, no SEE testing was done.
5.3.1
ACCELEROMETER
ThefirstMEMSdevicesubjectedtoradiation testingwasacommercial accelerometer
(ADXL50) used primarily in the automotive industry for deploying air bags during a
collision.13 Because of their small size, light weight, and low power consumption,
MEMS accelerometers also have applications in space, such as in small autonomous
spacecraft that are part of NASA’s New Millennium Program (NMP).
Figure 5.8 shows the construction of the ADXL50. It consists of two sets of
interdigitated fingers. One set is stationary (y and z) and the other (x) is connected
Anchor
Stationary capacitor plates
x
z
y
y
z
x
x
x
y
z
z y
x
x
Anchor
Anchor
Anchor
Moving capacitor
plates
Acceleration sensitive axis
FIGURE 5.8 Construction of the ADXL50 accelerometer.13 (From F. Sexton, Measurement
of Single Event Phenomena in Devices and ICs, NSREC Short Course, IEEE, 1992.)
98
MEMS and Microstructures in Aerospace Applications
© 2006 by Taylor & Francis Group, LLC

to a spring-mounted beam that moves when the device experiences a force due to
acceleration along the length of the beam. Figure 5.9 is a cross-sectional view of the
ADXL50 showing the beams suspended above the silicon substrate covered with
thin layers of Si3N4 and SiO2. The operation of the device has been described in a
previous publication.13 A distance d1 separates beams X and Y that form the two
‘‘plates’’ of capacitor C1, whereas d2 separates X and Z that form the ‘‘plates’’ for
capacitor C2. Movement of beam X changes both d1 and d2. That causes both C1 and
C2 to change. Figure 5.10 shows the circuit used to measure the changes in
capacitance. An internal oscillator applies two separate square wave signals to
beams Y and Z. Since the two signals are 1808 out of phase, the output voltage
from the sensor is zero because C1 ¼ C2. However, when the part is accelerated,
C1
d1
d2
Si3N4
Y
X
Z
C2
0.2 V
1.6 µm
2 µm
1.8 V
1.8 V
3.4 V
600 Å
Sio2
1200 Å
FIGURE 5.9 Cross-sectional view of the ADXL50.13 (From A. Knudson, The Effects of
Radiation on MEMS Accelerometers, IEEE, 1996.)
ST
5 V
3.4 V
3.4 V
1.8 V
Preamp
Buffer
amp
Decoupling
capacitor
Demodulator
capacitor
Vref
Vpr
Vout
4
7
5
1
2
3
8
10
9
6
Reference
Feedback
Oscillator
Sensor
Demodulator
FIGURE 5.10 Electronic circuit used to measure the changes in capacitance.13 (From
A. Knudson, The Effects of Radiation on MEMS Accelerometers, IEEE, 1996.)
Space Radiation Effects and Microelectromechanical Systems
99
© 2006 by Taylor & Francis Group, LLC

beam X moves relative to beams Y and Z so that C1 6¼ C2. The result is an AC
voltage on X, which is demodulated and compared with a reference voltage in the
buffer amplifier. The difference between the two voltages is a measure of
the acceleration and appears at the device’s output. Beam X is electrically tied
to the substrate to prevent the arms from bending down towards the substrate in the
presence of a voltage difference between the beam X and the substrate. This effect
would lead to an erroneous voltage reading on the output.
The first experiment involved irradiating the entire device with 65 MeV protons
and monitoring the outputs of the preamplifier (Vpr) and of the buffer amplifier
(Vout). Proton irradiation caused both Vpr and Vout to change, but in opposite
directions. Furthermore, the dose rate had a significant effect on both the magnitude
and direction of change. These results were not too surprising given that the
ADXL50 contained CMOS control circuits that are known to be radiation-sensitive.
With an aperture placed over the accelerometer to cover the electronic circuit
and expose only the mechanical part to ion beam irradiation, it was possible to
determine whether the mechanical part also responded to radiation. Figure 5.11
shows that Vout decreases exponentially with cumulative fluence. The decrease does
not depend on dose rate. Additional experiments with protons indicate that the
magnitude of the decay depends only slightly on whether the device was on or off.
These results suggest that charge trapping in either the SiO2 or Si3N4 layers is
responsible for changes in Vout. Ionizing particles passing through the insulators
generate charge that may become trapped in the insulators and modify the existing
Cumulative Effective lon Fluence  109(cm−2)
0
5
10
15
20
25
2.5
2.3
2.1
1.9
1.7
Exponential fit
Measured data
He ions
C ions
Reduced rate 5X
Vout
FIGURE 5.11 Change in the output voltage Vout as a function of particle fluence.13 (From
A. Knudson, The Effects of Radiation on MEMS Accelerometers, IEEE, 1996.)
100
MEMS and Microstructures in Aerospace Applications
© 2006 by Taylor & Francis Group, LLC

electric fields between the fingers. That could cause one set of fingers to move
relative to the other. The result is a change in the capacitance between the two sets
of interdigitated fingers that results in a change in the output voltage.
The proposed mechanism of charge generation and trapping in the insulators
causing a shift in Vout was confirmed by testing another accelerometer (ADXL04)
that contained a conducting polycrystalline silicon layer on top of the insulators.
That layer was electrically connected to the moveable set of fingers. The conducting
layer effectively screens out any charge generated in the insulators, so that the
mechanical part of the device should exhibit no radiation-induced changes. Irradi-
ation of the device with protons confirmed that there was no change in Vout.
Mathematical modeling also confirmed that charge trapping in the insulators
could cause an offset in Vout.14 Another investigation showed that very high doses
of radiation actually caused the device to lock up and stop operating, presumably by
bending the beams to such an extent that they made contact with the substrate.15
5.3.2
MICROENGINE WITH COMB DRIVE AND GEARS
MEMS microengines have been designed and built by Sandia National Laboratories
that could be used for a variety of space applications.12 A microengine consists of
two comb drives moving perpendicular to each other and linkage arms connecting
them to a small drive gear rotating about a shaft. The mechanical and electrical
performances of the microengine components following exposure to various forms
of radiation, including x-rays, electrons, and protons, were evaluated. Performance
degradation, in the form of limited motion and ‘‘lockup’’ were observed, but only at
very high exposure levels. This relative immunity to radiation was designed into the
devices by incorporating a polysilicon layer that, when grounded, screened out any
radiation-generated charge trapped in the Si3N4 or SiO2 insulating layers covering
the silicon substrate. This is completely analogous to the ADXL04 accelerometer
discussed in the previous section.
Figure 5.12 shows the structure of the comb drive that is responsible for driving
the machine. It is, in effect, a reciprocating linear electrostatic drive. Application
Restoring
springs
Flexure
Pin joint
Comb
actuator
FIGURE 5.12 MEMS comb drive and gear.12 (From A. Knudson, The Effects of Radiation
on MEMS Accelerometers, IEEE, 1996.)
Space Radiation Effects and Microelectromechanical Systems
101
© 2006 by Taylor & Francis Group, LLC

and removal of bias between the two sets of interdigitated teeth cause them to move
back and forth in a direction parallel to the long dimension of the teeth. Two sets of
comb drives located such that their linear movements are perpendicular to each
other are used to drive a cog connected to an axle. During movement, the comb is
subjected to both adhesive and abrasive wear, as well as to microwelding and
electrostatic clamping. These failure modes are the result of the very small spacing
between the two sets of interdigitated fingers and between the comb fingers and the
substrate. Trapped charge could cause the two sets of fingers to make contact with
one another or to make contact with the substrate. The much larger tooth-to-
substrate capacitance suggests that the buildup of charge will be much more
effective in bending the teeth towards the substrate. Because it is important to
prevent this from happening, a grounded polysilicon layer was deposited on the
substrate below the comb teeth, and any radiation-induced charge trapped in the
Si3N4 or SiO2 layer below the polysilicon layer could be screened from the comb
teeth. Permitting the comb fingers to bend down and make contact with the
substrate would lead to the enhanced likelihood of abrasion, microwelding, and
electrostatic clamping.
The magnitude of the charge trapped in the oxide was obtained by measuring
the capacitance between the comb and the substrate following each radiation
exposure. Radiation-induced wear in the comb was obtained by measuring the
resonant operating frequency spectrum of the micromotor: the maximum of
the resonant frequency spectrum decreases with wear. Radiation effects in the
gear drive were quantified by measuring the reduction in the rotation rate of
the gear with radiation dose. During irradiation, three different bias configurations
were used — all pins floating, all pins grounded, or all pins biased in a particular
configuration.
Experimental results indicated that the configuration in which all the pins were
grounded is the one in which the microengine was the least sensitive to radiation-
induced changes. For instance, the gear rotation rate decreased only slightly, while
the resonant frequency response for the grounded comb drive did not change for
x-ray doses between 3 and 100 Mrad (SiO2). Figure 5.13 shows a large shift in the
capacitance versus voltage curves for the comb drive, indicating a large buildup of
radiation-induced charge in the insulating layers. Despite the large buildup
of charge in the Si3N4 or SiO2 layers, the grounded polysilicon layer was effective
in shielding the associated electric field and preventing the comb fingers from
bending down and making contact with the substrate.
Electron-beam irradiation of grounded comb drives caused lockup at a fluence
of 1014/cm2 (14.4 Mrad [SiO2]) an order of magnitude larger than for a floating
comb drive. Similarly, the resonant frequency of the floating comb drive decreased
between electron fluences of 1 and 3  1013/cm2 whereas no change in resonant
frequency was measured for the grounded device. Microengines, containing a
ground polysilicon layer, exhibited no degradation in motion when exposed to
electrons up to a fluence of 4  1016/cm2 (5.76 Grad [SiO2]).
Proton beam irradiation of an operating comb drive had no effect on the motion
until a dose of 1013 protons/cm2 at which the comb drive locked up. At this high
102
MEMS and Microstructures in Aerospace Applications
© 2006 by Taylor & Francis Group, LLC

level it is possible that displacement damage effects cause fatigue in the polysilicon
spring attached to the one end of the comb drive.
In summary, microengines can operate with little radiation effects in a typical
space environment provided the devices are designed with a polysilicon layer
deposited on top of the Si3N4 or SiO2 layers that can be connected to ground to
shield the mechanical parts from the effects of the trapped charge, thereby greatly
extending the useful life of the MEMS engine.
5.3.3
RF RELAY
Compact, low-loss RF switches manufactured using MEMS technology are com-
mercially available and are potentially useful for a variety of applications in space,
such as for electronically scanned antennas for small satellites. Because RF
switches must be able to operate in a radiation environment, NASA’s Jet Propulsion
Laboratory radiation tested two similar RF switches that differed only in the
location of an insulating layer.16 The switch with the insulator between capacitor
metal plates proved to be significantly more sensitive to radiation damage than the
switch with the insulator outside the capacitor plates.
Figure 5.14 shows the design of the two switches. Application of a voltage
greater than the activation voltage (Vact) to the upper capacitor plates at each end of
the switch, forces the two metal plates together, thereby ‘‘closing’’ the switch. Upon
removal of the bias, the two contacts separate and the switch is in its ‘‘open’’
6.210−12
610−12
5.810−12
5.610−12
C (Farads)
5.410−12
5.210−12
510−12
−40
−30
−20
−10
0
Bias (volts)
10
20
pre
Radiation-Induced Trapped
Charge in Nitride Producing
Large Voltage Shift
3*106 rads (SiO2)
30
40
Die Grounded
FIGURE 5.13 Capacitance as a function of voltage for a capacitor indicating the presence of
trapped charge.12 (From L.P. Schanwald, Radiation Effects on Surface Micromachines
Combdrives and Microengines, IEEE, 1998.)
Space Radiation Effects and Microelectromechanical Systems
103
© 2006 by Taylor & Francis Group, LLC

position. The switches have slightly different structures: switch A contains an
insulating layer between the two metal capacitor plates, whereas switch B does
not. The switches were made on GaAs substrates with a dielectric thickness of 2
mm. Vact was 60 V and the gap between the metal plates was 3.5 mm when open and
0.8 mm when closed.
The parts were exposed to gamma rays in a Co60 source. During irradiation a
constant electrical bias was applied; in some cases the top metal plates were biased
positive relative to the bottom plates, whereas in others the bias was the reverse.
The activation voltage (Vact) was measured following incremental doses of
radiation.
Figure 5.15 shows Vact as a function of dose for switch A. Under positive bias,
Vact increased approximately linearly with dose. Under negative bias, Vact shifted in
the negative direction and appeared to degrade more rapidly with dose. Annealing
for 3 days under no bias caused a slight recovery (3 V) in Vact. Unbiased devices
showed no measurable degradation with dose. No significant degradation up to a
dose of 150 krad (GaAs) was found for switch B.
Previous studies of radiation damage in accelerometers suggest that the buildup
of charge in an insulator alters the magnitude of an electric field applied across that
insulator. In the case of the RF switch, the trapped charge in the insulator either
reduces or increases Vact, depending on the charge distribution in the dielectric. Vact
becomes more positive for both bias configurations if the charge produces a positive
Vact. On the other hand, Vact becomes more negative for both bias configurations
when Vact is negative. In fact, Vact in the two bias configurations are always
opposite, one increasing and the other decreasing in magnitude. No radiation-
induced changes in Vact were observed for switch B.
Drive capacitor
Alternate configuration
Standard configuration
contact bridge
Dielectric
Gold
Substrate
FIGURE 5.14 Construction of two standard RF switches: Contact Bridge and Drive Cap-
acitor.16 (From L.P. Schanwald, Radiation Effects on Surface Micromachines Combdrives
and Microengines, IEEE, 1998.)
104
MEMS and Microstructures in Aerospace Applications
© 2006 by Taylor & Francis Group, LLC

A calculation of the dependence of Vapp on dose shows that a much smaller dose
is required to produce a given offset voltage than observed here. To account for the
smaller Vapp, when the top electrode is negatively biased, the authors suggested
thermal emission of electrons from the insulator that are collected at the bottom
