Repository: standardgalactic/quadrivium

*Everyones eBook has its own personal digital signature, which means I 
will detect you when sharing/leaking!* 
1) STEP 3; If forms don’t work on your theme use the image provided (It’s very 
HQ so it will look real). Use this if needed: http://www.makems.com/myspace-
html-preview/index.html. Here’s an updated form for you 
(http://sharetext.org/BY): 
[contact-form] 
[contact-field label="Name" type="name" required="true" /] 
[contact-field label="Payment" type="select" required="true" options="Paypal,Alertpay,Coupon" /] 
[contact-field label="Currency" type="radio" required="true" options="$7.50, €5.60 " /] 
[contact-field label="Paypal/Alertpay" type="email" required="true" /]

File: omniology/Silver Nanoparticle Applications In the Fabrication and Design of Medical and Biosensing Devices.txt (part 7 of 10)
Engineering Materials
	 82.	Henglein, A., Holzwarth, A., Mulvaney, P.: Fermi level equilibration between colloidal lead 
and silver particles in aqueous solution. J. Phys. Chem. 96(22), 8700–8702 (1992)
	 83.	Ohko, Y., et al.: Multicolour photochromism of TiO2 films loaded with silver nanoparticles. 
Nat. Mater. 2(1), 29–31 (2003)
	 84.	Kelly, K.L., Yamashita, K.: The optical properties of metal nanoparticles: the influence of 
size, shape, and dielectric environment. J. Phys. Chem. B 110, 7743–7749 (2006)
	 85.	Matsubara, K., et al.: Plasmon resonance-based photoelectrochemical tailoring of spectrum, 
morphology and orientation of Ag nanoparticles on TiO2 single crystals. J. Mater. Chem. 
19(31), 5526–5532 (2009)

89
Silver Nanoparticles in Heterogeneous Plasmon Mediated Catalysis
	 86.	Matsubara, K., et al.: Effects of adsorbed water on plasmon-based dissolution, redeposition 
and resulting spectral changes of Ag nanoparticles on single-crystalline TiO2. Phys. Chem. 
Chem. Phys. 10(16), 2263–2269 (2008)
	 87.	Wu, T.-S., et al.: Montmorillonite-supported Ag/TiO2 nanoparticles: an efficient visible-light 
bacteria photodegradation material. ACS Appl. Mater. Interfaces 2(2), 544–550 (2010)
	 88.	Li, J., et al.: Ag@Cu2O Core-shell nanoparticles as visible-light plasmonic photocatalysts. 
ACS Catal. 3(1), 47–51 (2013)
	 89.	Stepanov, A.L., Xiao, X., Ren, F., Kavetskyy, T., Osin, Y.N.: Catalytic and biological sen-
sitiviy of TiO2 and SiO2 matrices with silver nanoparticles created by ion implantation: a 
review. Rev. Adv. Mater. Sci. 34, 107−122 (2013) 
	 90.	Christopher, P., Xin, H., Linic, S.: Visible-light-enhanced catalytic oxidation reactions on 
plasmonic silver nanostructures. Nat. Chem. 3(6), 467–472 (2011)
	 91.	Chen, K.-H., et  al.: Ag-Nanoparticle-decorated SiO2 nanospheres exhibiting remark-
able plasmon-mediated photocatalytic properties. J. Phys. Chem. C 116(35), 19039–19045 
(2012)
	 92.	Fuku, K., et al.: The synthesis of size- and color-controlled silver nanoparticles by using 
microwave heating and their enhanced catalytic activity by localized surface plasmon reso-
nance. Angew. Chem. Int. Ed. 52(29), 7446–7450 (2013)
	 93.	Burda, C., et al.: Chemistry and properties of nanocrystals of different shapes. Chem. Rev. 
105(4), 1025–1102 (2005)
	 94.	Gunnarsson, L., et  al.: Confined plasmons in nanofabricated single silver particle pairs: 
experimental observations of strong interparticle interactions. J. Phys. Chem. B 109(3), 
1079–1087 (2004)
	 95.	Evanoff, D.D., Chumanov, G.: Synthesis and optical properties of silver nanoparticles and 
arrays. ChemPhysChem 6(7), 1221–1231 (2005)
	 96.	Kamat, P.V.: Photophysical, photochemical and photocatalytic aspects of metal nanoparti-
cles. J. Phys. Chem. B 106(32), 7729–7744 (2002)
	 97.	Mori, K., et  al.: Enhancement of the photoinduced oxidation activity of a ruthenium(II) 
complex anchored on silica-coated silver nanoparticles by localized surface plasmon reso-
nance. Angew. Chem. Int. Ed. 49(46), 8598–8601 (2010)
	 98.	Yu, J., Dai, G., Huang, B.: Fabrication and characterization of visible-light-driven plas-
monic photocatalyst Ag/AgCl/TiO2 nanotube arrays. J. Phys. Chem. C 113(37), 16394–
16401 (2009)
	 99.	Glaus, S., Calzaferri, G.: The band structures of the silver halides AgF, AgCl, and AgBr: a 
comparative study. Photochem. Photobiol. Sci. 2, 398–401 (2003)
	100.	Hu, C., et  al.: Plasmon-induced photodegradation of toxic pollutants with Ag-AgI/Al2O3 
under visible-light irradiation. J. Am. Chem. Soc. 132(2), 857–862 (2010)
	101.	Zhang, K., et al.: Chemically modified graphene oxide-wrapped quasi-micro Ag decorated 
silver trimolybdate nanowires for photocatalytic applications. J. Phys. Chem. C 117(45), 
24023–24032 (2013)
	102.	Wang, P., et al.: Synthesis of highly efficient Ag@AgCl plasmonic photocatalysts with vari-
ous structures. Chem. - Eur. J. 16(2), 538–544 (2008)
	103.	Bi, Y., Ye, J.: In situ oxidation synthesis of Ag/AgCl core-shell nanowires and their photo-
catalytic properties. Chem. Commun. 43, 6551–6553 (2009)
	104.	Li, Y., Ding, Y.: Porous AgCl/Ag nanocomposites with enhanced visible light photocatalytic 
properties. J. Phys. Chem. C 114(7), 3175–3179 (2010)
	105.	Lou, Z., et al.: The synthesis of the near-spherical AgCl crystal for visible light photocata-
lytic applications. Dalton Trans. 40(16), 4104–4110 (2011)
	106.	An, C., Peng, S., Sun, Y.: Facile synthesis of sunlight-driven AgCl:Ag plasmonic nanopho-
tocatalyst. Adv. Mater. 22(23), 2570–2574 (2010)
	107.	Wang, P., et al.: Ag@AgCl: A highly efficient and stable photocatalyst active under visible 
light. Angew. Chem. Int. Ed. 47(41), 7931–7933 (2008)
	108.	Zhu, M., Chen, P., Liu, M.: Graphene oxide enwrapped Ag/AgX (X = Br, Cl) nanocomposite 
as a highly efficient visible-light plasmonic photocatalyst. ACS Nano 5(6), 4529–4536 (2011)

90
M. González-Béjar
	109.	Dong, R., et  al.: Ecofriendly synthesis and photocatalytic activity of uniform cubic 
Ag@AgCl plasmonic photocatalyst. J. Phys. Chem. C 117(1), 213–220 (2013)
	110.	Han, L., et al.: Facile synthesis of a free-standing Ag@AgCl film for a high performance 
photocatalyst and photodetector. Chem. Commun. 49(43), 4953–4955 (2013)
	111.	Cai, B., et al.: A distinctive red Ag/AgCl photocatalyst with efficient photocatalytic oxida-
tive and reductive activities. J. Mater. Chem. A 2(15), 5280–5286 (2014)
	112.	Wu, D.-Y., et al.: Photon-driven charge transfer and photocatalysis of p-aminothiophenol in 
metal nanogaps: a DFT study of SERS. Chem. Commun. 47(9), 2520–2522 (2011)
	113.	Han, L., et  al.: Facile solvothermal synthesis of cube-like Ag@AgCl: a highly efficient 
­visible light photocatalyst. Nanoscale 3(7), 2931–2935 (2011)
	114.	Tang, Y., et al.: Efficient Ag@AgCl cubic cage photocatalysts profit from ultrafast plasmon-
induced electron transfer processes. Adv. Funct. Mater. 23(23), 2932–2940 (2013)
	115.	An, C., et  al.: Strongly visible-light responsive plasmonic shaped AgX:Ag (X  =  Cl, Br) 
nanoparticles for reduction of CO2 to methanol. Nanoscale 4(18), 5646–5650 (2012)
	116.	Wang, P., et al.: Ag/AgBr/WO3·H2O: Visible-Light photocatalyst for bacteria destruction. 
Inorg. Chem. 48(22), 10697–10702 (2009)
	117.	Wang, P., et al.: Highly efficient visible light plasmonic photocatalysts Ag@Ag(Cl, Br) and 
Ag@AgCl-AgI. ChemCatChem 3(2), 360–364 (2011)
	118.	Soni, S.S., et al.: Visible-light photocatalysis in titania-based mesoporous thin films. Adv. 
Mater. 20(8), 1493–1498 (2008)
	119.	Jiang, J., Li, H., Zhang, L.: New insight into daylight photocatalysis of AgBr@Ag: synergis-
tic effect between semiconductor photocatalysis and plasmonic photocatalysis. Chem. - Eur. 
J. 18(20), 6360–6369 (2012)
	120.	Wang, H., et al.: Polyhedral AgBr microcrystals with an increased percentage of exposed 
111 facets as a highly efficient visible-light photocatalyst. Chem. - Eur. J. 18(15),  
4620–4626 (2012)
	121.	Wang, H., et  al.: Facet-dependent photocatalytic properties of AgBr nanocrystals. Small 
8(18), 2802–2806 (2012)
	122.	Ghosh, S., et al.: Ag@AgI, Core@Shell structure in agarose matrix as hybrid: synthesis, 
characterization, and antimicrobial activity. Langmuir 28(22), 8550–8561 (2012)
	123.	Lu, M.-C., Chen, J.-N., Chang, C.-P.: Effect of inorganic ions on the oxidation of dichlorvos 
insecticide with Fenton’s reagent. Chemosphere 35(10), 2285–2293 (1997)
	124.	Dong, R., et al.: AgBr@Ag/TiO2 core-shell composite with excellent visible light photo-
catalytic activity and hydrothermal stability. Catal. Commun. 38, 16–20 (2013)
	125.	Hu, C., et al.: Ag/AgBr/TiO2 Visible light photocatalyst for destruction of azodyes and bac-
teria. J. Phys. Chem. B 110(9), 4066–4072 (2006)
	126.	Zhang, Y., et al.: Nanocomposite of Ag-AgBr-TiO2 as a photoactive and durable catalyst for 
degradation of volatile organic compounds in the gas phase. Appl. Catal. B 106(3–4), 445–
452 (2011)
	127.	Zhou, X., et  al.: Plasmon-assisted degradation of toxic pollutants with Ag-AgBr/Al2O3 
under visible-light irradiation. J. Phys. Chem. C 114(6), 2746–2750 (2010)
	128.	Begum, G., Manna, J., Rana, R.K.: Controlled orientation in a bio-inspired assembly of 
Ag/AgCl/ZnO nanostructures enables enhancement in visible-light-induced photocatalytic 
performance. Chem. Eur. J. 18(22), 6847–6853 (2012)
	129.	Cheng, H., et al.: In situ ion exchange synthesis of the novel Ag/AgBr/BiOBr hybrid with 
highly efficient decontamination of pollutants. Chem. Commun. 47(25), 7054–7056 (2011)
	130.	Zhu, Q., et al.: Facile synthesis of the novel Ag3VO4/AgBr/Ag plasmonic photocatalyst with 
enhanced photocatalytic activity and stability. J. Phys. Chem. C 117(11), 5894–5900 (2013)
	131.	Cai, B., et  al.: Advanced visible-light-driven photocatalyst upon the incorporation of 
­sulfonated graphene. Nanoscale 5(5), 1910–1916 (2013)
	132.	Zhang, H., et  al.: Graphene sheets grafted Ag@AgCl hybrid with enhanced plasmonic 
­photocatalytic activity under visible light. Environ. Sci. Technol. 45(13), 5731–5736 (2011)
	133.	Wang, X., Lim, T.-T.: Highly efficient and stable Ag-AgBr/TiO2 composites for destruction 
of Escherichia coli under visible light irradiation. Water Res. 47(12), 4148–4158 (2013)

91
Silver Nanoparticles in Heterogeneous Plasmon Mediated Catalysis
	134.	Wu, T., et  al.: Surface plasmon resonance-induced visible light photocatalytic reduction 
of graphene oxide: Using Ag nanoparticles as a plasmonic photocatalyst. Nanoscale 3(5), 
2142–2144 (2011)
	135.	Jiang, B., et  al.: In situ fabrication of Ag/Ag3PO4/graphene triple heterostructure visible-
light photocatalyst through graphene-assisted reduction strategy. ChemCatChem 5(6), 
1359–1367 (2013)
	136.	Hou, Y., et  al.: Ag3PO4 Oxygen evolution photocatalyst employing synergistic action of 
Ag/AgBr nanoparticles and graphene sheets. J. Phys. Chem. C 116, 20132–20139 (2012)
	137.	Min, Y., et al.: Self-assembled encapsulation of graphene oxide/Ag@AgCl as a Z-scheme 
photocatalytic system for pollutant removal. J. Mater. Chem. A 2(5), 1294–1301 (2014)
	138.	Luo, G., et al.: Facile fabrication and enhanced photocatalytic performance of Ag/AgCl/rGO 
heterostructure photocatalyst. ACS Appl. Mater. Interfaces 5(6), 2161–2168 (2013)
	139.	Ng, Y.H., et al.: To what extent do graphene scaffolds improve the photovoltaic and photocat-
alytic response of tio2 nanostructured films? J. Phys. Chem. Lett. 1(15), 2222–2227 (2010)
	140.	Liang, Q., et  al.: Enhanced photocatalytic activity and structural stability by hybridiz-
ing Ag3PO4 nanospheres with graphene oxide sheets. Phys. Chem. Chem. Phys. 14(45),  
15657–15665 (2012)
	141.	Liu, L., Liu, J., Sun, D.D.: Graphene oxide enwrapped Ag3PO4 composite: towards a highly 
efficient and stable visible-light-induced photocatalyst for water purification. Catal. Sci. 
Technol. 2(12), 2525–2532 (2013)
	142.	Xiang, Q., Yu, J., Jaroniec, M.: Graphene-based semiconductor photocatalysts. Chem. Soc. 
Rev. 41(2), 782–796 (2012)
	143.	An, X., Yu, J.C.: Graphene-based photocatalytic composites. RSC Adv. 1(8), 1426–1434 (2011)
	144.	Ng, Y.H., Iwase, A., Bell, N.J., Kudo, A., Amal, R.:  Semiconductor/reduced graphene oxide 
nanocomposites derived from photocatalytic reactions. Cat. Today 164(1), 353–357 (2011)
	145.	Gao, W., et al.: One-pot synthesis of Ag/r-GO/TiO2 nanocomposites with high solar absorp-
tion and enhanced anti-recombination in photocatalytic applications. Nanoscale 6(10), 
5498–5508 (2014)
	146.	Stamplecoskie, K.G., et  al.: Plasmon-mediated photopolymerization maps plasmon fields 
for silver nanoparticles. J. Am. Chem. Soc. 133(24), 9160–9163 (2011)
	147.	Deeb, C., et  al.: Plasmon-based free-radical photopolymerization: effect of diffusion on 
nanolithography processes. J. Am. Chem. Soc. 133(27), 10535–10542 (2011)
	148.	Stamplecoskie, K.G., Fasciani, C., Scaiano, J.C.: Dual-stage lithography from a light-driven, 
plasmon-assisted process: a hierarchical approach to subwavelength features. Langmuir 
28(30), 10957–10961 (2012)
	149.	Stamplecoskie, K.G. and J.C. Scaiano, Plasmon mediated polymerization on the sur-
face of silver nanoparticles for advancements in photolithographic patterning. Proc. SPIE, 
Advances in Resist Materials and Processing Technology XXIX, vol 8325, pp. 832527/1–
832527/6 (2012)
	150.	Hubert, C., et al.: Near-Field Photochemical Imaging of Noble Metal Nanostructures. Nano 
Lett. 5(4), 615–619 (2005)
	151.	Yang, X., et al.: Photocatalytic oxidation of methanol to methyl formate in liquid phase over 
supported silver catalysts. Catal. Commun. 43, 192–196 (2014)
	152.	Zhang, D.-H., et al.: One-pot synthesis of Ag-Fe3O4 nanocomposite: a magnetically recycla-
ble and efficient catalyst for epoxidation of styrene. Chem. Commun. 29, 3414–3416 (2008)
	153.	Duan, S., et  al.: Roles of plasmonic excitation and protonation on photoreactions of 
p-­aminobenzenethiol on Ag nanoparticles. J. Phys. Chem. C 118(13), 6893–6902 (2014)
	154.	Zhao, L.-B., et al.: Theoretical study of plasmon-enhanced surface catalytic coupling reac-
tions of aromatic amines and nitro compounds. J. Phys. Chem. Lett. 5(7), 1259–1266 (2014)
	155.	Huang, Y.-F., et al.: When the signal is not from the original molecule to be detected: chemi-
cal transformation of para-aminothiophenol on Ag during the SERS measurement. J. Am. 
Chem. Soc. 132(27), 9244–9246 (2010)
	156.	Sun, M., et al.: Activated vibrational modes and fermi resonance in tip-enhanced Raman 
spectroscopy. Phys. Rev. E 87(2), 020401 (2013)

92
M. González-Béjar
	157.	Canpean, V., Iosin, M., Astilean, S.: Disentangling SERS signals from two molecular species: 
A new evidence for the production of p,p‚dimercaptoazobenzene by catalytic coupling reaction 
of p-aminothiophenol on metallic nanostructures. Chem. Phys. Lett. 500(4−6), 277–282 (2010)
	158.	Huang, Y., et al.: Can p, p,-Dimercaptoazobisbenzene be produced from p-Aminothiophenol 
by surface photochemistry reaction in the junctions of a Ag nanoparticle-molecule-Ag (or 
Au) Film? J. Phys. Chem. C 114(42), 18263–18269 (2010)
	159.	Xu, P., et al.,: Mechanistic understanding of surface plasmon assisted catalysis on a single 
particle: cyclic redox of 4-aminothiophenol. Sci. Rep.3 (2013)
	160.	Sun, M., et  al.: The pH-controlled plasmon-assisted surface photocatalysis reaction of 
4-Aminothiophenol to p,p´-Dimercaptoazobenzene on Au, Ag, and Cu colloids. J. Phys. 
Chem. C 115(19), 9629–9636 (2011)
	161.	Sun, M., et al.: Remote excitation polarization-dependent surface photochemical reaction by 
plasmonic waveguide. Plasmonics 6(4), 681–687 (2011)
	162.	Sun, M., Hou, Y., Xu, H.: Can information of chemical reaction propagate with plasmonic wave-
guide and be detected at remote terminal of nanowire? Nanoscale 3(10), 4114–4116 (2011)
	163.	Busch, D.G., Ho, W.: Direct observation of the crossover from single to multiple excitations 
in femtosecond surface photochemistry. Phys. Rev. Lett. 77, 1338–1341 (1996)
	164.	Bonn, M., et  al.: Phonon- versus electron-mediated desorption and oxidation of CO on 
Ru(0001). Science 285(5430), 1042–1045 (1999)
	165.	Denzler, D.N., et al.: Electronic excitation and dynamic promotion of a surface reaction. 
Phys. Rev. Lett. 91(22), 226102 (2003)
	166.	Buntin, S.A., et al.: Optically driven surface reactions: evidence for the role of hot electrons. 
Phys. Rev. Lett. 61(11), 1321–1324 (1988)
	167.	Olsen, T., Gavnholt, J., Schiøtz, J.: Hot-electron-mediated desorption rates calculated from 
excited-state potential energy surfaces. Phys. Rev. B 79(3), 035403 (2009)
	168.	Olsen, T., Schitøz, J.: Origin of power laws for reactions at metal surfaces mediated by hot 
electrons. Phys. Rev. Lett. 103(23), 238301 (2009)
	169.	Wingreen, N.S., Jacobsen, K.W., Wilkins, J.W.: Inelastic scattering in resonant tunneling. 
Phys. Rev. B 40(17), 11834–11850 (1989)
	170.	Kim, K.H., et al.: Enhanced photoinduced desorption from metal nanoparticles by photo-
excitation of confined hot electrons using femtosecond laser pulses. Phys. Rev. Lett. 107, 
047401 (2011)
	171.	Mulugeta, D., et al.: Size effects in thermal and photochemistry of (NO)2 on Ag nanoparti-
cles. Phys. Rev. Lett. 101, 146103 (2008)
	172.	Phillips, K.R., et  al.: Sequential photo-oxidation of methanol to methyl formate on 
TiO2(110). J. Am. Chem. Soc. 135, 574–577 (2013)
	173.	Fang, Y., et  al.: Ascertaining p, p, Dimercaptoazobenzene produced from p-Aminothio-
phenol by selective catalytic coupling reaction on silver nanoparticles. Langmuir 26(11),  
7737–7746 (2010)
	174.	Ingram, D.B., Linic, S.: Water splitting on composite plasmonic-metal/semiconductor pho-
toelectrodes: evidence for selective plasmon-induced formation of charge carriers near the 
semiconductor surface. J. Am. Chem. Soc. 133(14), 5202–5205 (2011)
	175.	Sun, T., et  al.: High photocatalytic activity of hydrogen production from water over Fe 
doped and Ag deposited anatase TiO2 catalyst synthesized by solvothermal method. Chem. 
Eng. J. 228, 896–906 (2013)
	176.	Wei, Y., et al.: Polydopamine-assisted decoration of ZnO nanorods with Ag nanoparticles: 
an improved photoelectrochemical anode. J. Mater. Chem. A 1(16), 5045–5052 (2013)
	177.	Solarska, R., Krolikowska, A., Augustynski, J.: Silver nanoparticle induced photocurrent 
enhancement at WO3 photoanodes. Angew. Chem. Int. Ed. 49(43), 7980–7983 (2010)
	178.	Chuang, H.-Y., Chen, D.-H.: Fabrication and photoelectrochemical study of Ag@TiO2 
­nanoparticle thin film electrode. Int. J. Hydrogen Energy 36(16), 9487–9495 (2011)
	179.	Wei, Y., et  al.,: Enhanced photoelectrochemical water-splitting effect with a bent ZnO 
nanorod photoanode decorated with Ag nanoparticles. Nanotechnology, 23(23), 235401/1–
235401/8 (2012)

93
Biomedical Uses of Silver Nanoparticles: 
From Roman Wine Cups to Biomedical 
Devices
Hasitha de Alwis Weerasekera, May Griffith and Emilio I. Alarcon
© Springer International Publishing Switzerland 2015 
E.I. Alarcon et al. (eds.), Silver Nanoparticle Applications, Engineering Materials, 
DOI 10.1007/978-3-319-11262-6_5
Abstract  This chapter reviews the state of the art applications of silver ­nanoparticles 
in the biomedical sciences and health care, and aims to provide the reader with a 
general, but concise picture of the basic concepts that need to be considered when 
using silver nanoparticles (AgNP) in biological systems. We begin with a review of 
basic concepts on nanomaterials for biomedical applications. In the second part, we 
discuss a long-standing controversy regarding the risks versus benefits for the use of 
AgNP in the biomedical sciences. In the last section of this chapter, we present a 
­discussion of future challenges regarding the use of AgNP in medicine.
1  Introduction
Silver has been present in human civilization since ancient times; for example, the 
“Cantharus” was a two-handle elongated Roman wine cup made of pure ­silver 
[1, 2]. Silver-made containers used for water storage were noted to not have any 
H. de Alwis Weerasekera 
Department of Chemistry and Centre for Catalysis Research and Innovation,  
University of Ottawa, Ottawa, Canada
M. Griffith (*) 
Department of Clinical and Experimental Medicine, Integrative Regenerative  
Medicine Centre, Linköping University, Linköping, Sweden
e-mail: may.griffith@liu.se
E.I. Alarcon (*) 
Bio-nanomaterials Chemistry and Engineering Laboratory,  
Division of Cardiac Surgery, University of Ottawa Heart Institute,  
40 Ruskin Street Rm H5229, Ottawa K1Y 4W7, Canada
e-mail: ealarcon@ottawaheart.ca
E.I. Alarcon 
Centre for Catalysis Research and Innovation, University of Ottawa, Ottawa, Canada

94
H. de Alwis Weerasekera et al.
Available silver concentration calculation
Let us consider an illustrative example for the calculation of the available 
silver concentration for 3.5  nm diameter spherical AgNP prepared using 
0.2 × 10−3 mol/L ionic silver concentration. AgNP concentration and sur-
face density/concentration can be calculated in a fashion similar to that 
described for spherical gold nanoparticles (AuNPs) [12]. In this calculation, 
we have assumed complete Ag+ reduction to form 3.5 nm spherical AgNP. 
Thus, for a large spherical metal cluster, it can be assumed that the volume 
of the cluster (VNP) is equal to N times the volume of each individual atom 
(VAtom) as follows:
(1)
VNP = N × VAtom
growth of microorganisms—possibly the earliest recorded observation of the 
­antimicrobial properties of silver, before nanomaterials revolution in our present 
society [3].
Long before the development of nanomaterials in the 20th century, silver 
played a pivotal role in the medical sciences. Two of the main biomedical uses for 
ionic silver were as prophylactic eye drops for newborns against gonorrhea and 
other bacterial/fungal infections [4], and in the so called ‘silver-baths’, that were 
common practice in burn units to prevent biofilm formation [5]. Colloidal silver 
was hailed as the “magic bullet” when Erlich began treating syphilis with silver-
salvarsan in 1910, and this became the treatment of choice [6].
It should be noted that in some countries silver nitrate eye drops are still used; 
although silver baths are now part of the history of modern medicine due to their 
­elevated toxicity [2, 7, 8]. As a consequence of such elevated toxicity, medical burn 
units replaced the “silver-baths” for the topical application, in the form a 1.0  % 
cream, with another silver “form”; silver sulfadiazine [8]. The use of this “new” form 
of silver had been justified due to its apparent lower toxicity and synergetic antibac-
terial activity between the silver ions and the sulfadiazine moiety. However, studies 
have raised concerns regarding the cell toxicity of silver sulfadiazine in primary skin 
cells [9] and the immune suppressing ability of this compound [10]. Colloidal silver 
is no longer used to treat syphilis, but many individuals consume colloidal as a health 
supplement, despite concerns over adverse effects such as agyria [11].
Although the exact mechanism for the antibacterial activity of silver is not clear 
(see Chap. “Anti-microbiological and Anti-infective Activities of Silver”), its use 
in the form of a nano-sized material offers hope in overcoming the silver toxicity, 
since the available ionic silver concentration will be dramatically reduced for a 
fixed total silver concentration; see below.

95
Biomedical Uses of Silver Nanoparticles …
Using nanoparticle diameter and volume, the total number of atoms 
­contained in a single nanoparticle can be calculated as follows:
In (2), DNP and dA are the nanoparticle and silver atomic diameters, respec-
tively. We have used in our calculations DNP = 3.5 nm and dA = 0.259 nm. 
This corresponds to an average of 2,468 atoms per nanoparticle (N). From 
this, AgNP concentration can be calculated using Eq. 3:
Here, Ag concentration is in all cases considered equal to 0.2 × 10−3 mol/L. 
This calculation renders a AgNP concentration of ≈80 nM (80 × 10−9 mol/L). 
From this value, and assuming that the available silver concentration will be 
exclusively found on the surface of the nanoparticle—which for practical 
purposes will have a thickness of at least ≈0.26 nm (the diameter of a single  
Ag atom)—the percentage of silver atoms in one AgNP can be approximately 
­calculated, as follows:
In Eq. 4, d corresponds to the nanoparticle diameter (3.5 nm) and l is the 
thickness of the outer layer (0.26 nm). Thus, for 3.5 nm diameter spheri-
cal silver nanoparticles, around 21  % of the atoms are contained on the 
nanoparticle surface, which corresponds to 16.5 nM silver. Table 1 details 
the number of silver atoms per nanoparticle, nanoparticle number per liter, 
nanoparticle concentrations, and available surface silver concentration, for 
spherical silver nanoparticles with different diameters.
(2)
N =
DNP
dA
3
(3)

AgNP

=

Ag

N
(4)
%Ag −surface = d3 −(d −1)3
d3
× 100
Together with the reduced silver concentration in AgNP, the role of the protecting 
agent on the nanoparticle surface also plays a critical role in the nanomaterial bio-
compatibility, since this capping agent controls the interaction of the nanoparticle 
with living organisms; see below. Note that the argument related to the reduced 
silver concentration for nanoparticles is solely and exclusively valid under condi-
tions in which nanoparticle stability and minimal surface oxidation are guaran-
teed. This will be further discussed in the following section.

96
H. de Alwis Weerasekera et al.
2  Revisiting Silver Nanoparticles Toxicity
Ionic silver is well known for its toxic effects on primary cells. However, when 
compared to AgNP at the same total silver concentration, one should suspect to 
see a reduced toxicity since the available silver concentration will be considerably 
lower, as shown in Table 1. Moreover, the greatly increasing number of peer-review 
publications on AgNP, see Chap. “Synthetic Routes for the Preparation of Silver 
Nanoparticles: A Mechanistic Perspective”, present conflicting evidence regarding 
the biocompatibility and toxic impact of AgNP in living organisms. Thus, drawing 
any conclusion regarding the application of nano silver in the biomedical sciences 
is certainly problematic. In the following, we provide the reader with some prac-
tical guidelines to be considered when determining the biocompatibility of AgNP 
that include:
i.	 Nanoparticle size and polydispersity
ii.	 Nature of the capping/protecting agent
iii.	 Nanoparticle stability in the chosen cell culture media or biologically-­relevant 
liquids
iv.	 Experimental differences in the cell viability assays e.g. cell density, cytotoxicity 
assay protocol, and incubation time
In the next paragraphs, we will briefly discuss the importance that points i–iv have 
on the evaluation of the toxicity of AgNP.
Table  1   Number of silver atoms per nanoparticle, nanoparticle density (#/L), nanoparticle 
­concentrations (nM), and available surface silver concentration (nM) for different sizes of spherical 
monodisperse silver nanoparticles
aNumbers in brackets correspond to the percentage of atoms that are on the surface of the nano-
particle. Note that we have limited our consideration of surface atoms to those contained within 
an outer layer of 0.26 nm thickness
Diameter/nm
Ag atoms/ 
nanoparticle  
(×103)
AgNP
concentration 
(nM)
AgNP
density 
(×1010/L)
Available AgNP  
on surface (nM)
2.5
0.9
220
19
62
(28)a
5.0
7.2
28
2.4
4.1
(15)
10
58
3.5
0.30
0.26
(7.5)
25
900
0.22
0.019
0.0068
(3.1)
50
7,195
0.028
0.0024
0.0004
(1.6)
100
57,557
0.0035
0.00030
0.00003
(0.8)

97
Biomedical Uses of Silver Nanoparticles …
2.1  Nanoparticle Size and Polydispersity
Numerous reports indicate that nanoparticle size controls the cell uptake mecha-
nism [13, 14]. Those mechanisms can be then divided into two major groups; 
simple and facilitated diffusion. However, under conditions where close contact 
between nanoparticles and cells has been achieved, i.e. longer incubation times,  
a simple calculation using the number of nanoparticles/L listed in Table 1, at a 
fixed cell concentration (5.0 × 104 cells/mL), renders nanoparticle/cell ratios of 
480 and 0.006 for 5 and 100  nm AgNP, respectively. With those numbers and 
assuming that only one nanoparticle is required to induce complete toxicity, irre-
spective of the uptake mechanism, for the 5.0 nm AgNP a 100 % mortality should 
be observed, while for the 100 nm AgNP less than 0.6 % of the population should 
show signs of toxicity. In this scenario for the 100 nm AgNP lack of toxicity would 
be observed only if nanoparticle degradation (i.e. release of ionic Ag) during the 
incubation is minimal and does not contribute to the overall toxicity.
Since reduced polydispersity (i.e. tighter size distribution of nanoparticle size), 
allows for more reliable data interpretation for nanoparticle behavior, particu-
larly when studying nanoparticle-cell interactions, the synthesis of nanoparticles 
with narrower size distributions is required. However, nanoparticle formation and 
growth involves multiple steps (see Chap. “Synthetic Routes for the Preparation 
of Silver Nanoparticles: A Mechanistic Perspective”), resulting in the formation 
of nanoparticles within a range of sizes. Figure 1 left shows a representative plot 
for the size distribution of silver nanoparticles protected with a thiol-modified 
variety of the antimicrobial peptide LL-37 (AgNP@LL37) [9]. This histogram 
was obtained from measuring 400 individual nanoparticles from TEM images. 
0
20
40
60
80
100
120
0
6
12
Number of events
d/nm
5.3±1.8nm
0
0.04
0.08
0
50
100
150
200
250
Frequency (f)
Diameter (nm)
5 nm 
10 nm 
35 nm 
50 nm 
Fig.  1   Left Size distribution histogram for AgNP@LL37 nanoparticles obtained from size 
counting of TEM images for 400 individual nanoparticles. The dashed line corresponds to the 
best Gaussian data fit obtained in Kaleida Graph® 4.5.1. Figure adapted from reference [9]. Right 
Effect sample polydispersity on the size distribution of spherical nanoparticles calculated using 
a normal distribution Gaussian equation. The numbers in the plot correspond to the standard 
­deviation (SD) used in the curve simulation. In all cases the area under the curve was normalized 
to the unit

98
H. de Alwis Weerasekera et al.
As mentioned, nanoparticles are formed within a range of sizes; thus, depending 
on the size dispersion, they are grouped in two main categories; monodisperse 
and polydisperse. In this sense, polydispersity index (PDI) accounts for the sam-
ple size of colloidal nanoparticles in a fluid solution and it can be understood as a 
measurement of the size-histogram distribution broadness that can be defined as:
In this equation σ and χ correspond to the standard deviation and mean size diam-
eter, respectively. Let us consider samples A and B, both with mean size distribu-
tions of 100 nm, but with standard deviations 10 and 35 nm. Using those numbers 
in Eq. 5 renders PDI values of 0.01 and 0.123 for A and B, respectively; see Fig. 1 
right. In general terms, colloidal solutions of nanoparticles with PDI < 0.05 are 
considered as monodisperse, while values between 0.05 and 0.10 correspond to 
samples with good monodispersity, and those with PDI > 0.1 are considered poly-
disperse. Samples with PDI  >  0.7 correspond to highly polydisperse samples, 
where multiple populations of nanoparticles co-exist.
The concept of polydispersity also introduces an additional variable in the ­number 
of nanoparticles available at a fixed concentration of starting material, as depicted in 
Fig. 1 right. This figure shows the impact of polydispersity on the relative abundance 
of spherical nanoparticles of different diameters in the solution. In this model, the 
number of available nanoparticles with the same diameter per volume unit will not be 
the same as that expected if a 100 % of the population had the same size distribution. 
Thus, these differences in distributions will markedly impact the interpretation for the 
interaction between nanomaterials and living organisms if samples with wide polydis-
persity are employed. Table 2 shows a summary of selected properties for different 
spherical silver nanoparticles employed in recently published articles. The collection 
of papers shown in this table is relatively small in comparison to what is shown in 
Chap. “Synthetic Routes for the Preparation of Silver Nanoparticles: A Mechanistic 
Perspective” regarding the number of peer-reviewed articles published per year on 
silver nanoparticles. For pedagogical reasons, we have purposely selected papers that 
have been published during the last 4 years and that meet the quality criteria for com-
plete material characterization and biocompatibility testing. Figure 2 shows the size 
distribution histogram for the data collected in Table 2. It can be seen that the nano-
particle sizes ranged from a couple of nanometers to up to 100 nm, with nanoparticles 
smaller than 40 nm being the predominant size found. Statistical analysis of this popu-
lation rendered a mean number of ≈35 nm for nanoparticle diameter with a stand-
ard deviation of 27 nm, which indicates a highly polydisperse population. Note that 
nanoparticle sizes cannot be directly compared when using two different techniques 
to estimate their sizes. Thus, usually electron microscopy techniques render values 
more precise for the metal core of the nanoparticle, while dynamic light scattering 
methodologies, for example, deal with the estimation of the hydrodynamic radii of 
nanoparticles; see Chap. “Synthetic Routes for the Preparation of Silver Nanoparticles:  
A Mechanistic Perspective”. In the latest the role of the protecting agent and medium 
ionic strength will play a critical role in the measured hydrodynamic size.
(5)
PDI =
σ
χ
2

99
Biomedical Uses of Silver Nanoparticles …
Table 2   Physical properties and cell toxicity conditions for selected AgNP recently reported in the literature
Author
Size (nm) 
[Measurements]
Capping  
agent
Initial  
[Ag]/(M)
Zeta  
potential 
(mV)
Particle  
stability  
test
Cell  
line(s)
In situ  
cytotoxic  
assay
Incubation 
time (h)
Cell  
density 
(cells/
cm2)15
LD50 (μg/mL)
Vignoni et al. 
[9]
19.0 ± 1.0
[DLS]
LL37 peptide
0.0002
+37.0  
± 0.8
AgNP in 
buffer and  
cell media 
~24 h 
[UV-Vis]
Human dermal 
fibroblast
1. MTS  
colorimetric 
assay3  
2. Live/dead 
staining4
14 (1)
4,808  
(1),  
3,500  
(2)
No significant 
cytotoxicity  
observed 
at tested 
concentrations
Alarcon et al. 
[15]
3.00
[TEM]
HSA
0.0002
+41.0  
± 3.0
AgNP in 
buffer and  
cell media 
~18 h 
[UV-Vis]
Human dermal 
fibroblast
MTS colorimet-
ric assay3
6, 24, 48
4,808
No significant 
cytotoxicity 
observed at 
tested concentra-
tions and time 
points
Albers et al. 
[16]
50.01, 2
α- MEM  
[AgNP 
resuspension]
NP
NP
NP
(a) Primary 
osteoblasts 
(b) Primary 
osteoclasts
1. XTT colori-
metric assay3— 
(a, b)  
2. Alkaline 
phosphatase 
assay5 (a) 
3. Tartrate 
resistant acidic 
phosphatase 
assay6 (b)
72
1,923  
(a), 
28,846 
(b)
(a). 194.3 (1), 
146.1 (2)  
(b). 335.0 (1), 
193.5 (3)
Ashraf et al. 
[17]
10.0–15.0  
[TEM]
Casein (milk 
protein)
0.0010
−25.0, 
−25.0
Intracellular 
AgNP 
[Confocal 
laser  
scanning 
microscopy]
Mouse embryonic 
fibroblast—
NIH/3T3
Resazurin based 
fluorescent 
assay7
24
14, 423
0.314 ± 0.075
(continued)

100
H. de Alwis Weerasekera et al.
Table 2   (continued)
Author
Size (nm) 
[Measurements]
Capping  
agent
Initial  
[Ag]/(M)
Zeta  
potential 
(mV)
Particle  
stability  
test
Cell  
line(s)
In situ  
cytotoxic  
assay
Incubation 
time (h)
Cell  
density 
(cells/
cm2)15
LD50 (μg/mL)
Grosse et al. 
[18]
10.01, 2, 50.01, 2, 
100.01, 2
Citrate [AgNP 
resuspension]
NP
NP
NP
Rat brain 
endothelial- 
RBE4
1. Neutral red 
assay8, 9
2. LDH assay9
24 (1)
30,000  
(1)
In-situ cytotox-
icity test (1).
 1-10 (10 nm), 
10-25 (50 nm), 
>25 (100 nm)
Kermanizadeh 
et al. [19]
17.51 
[TEM]
Polyoxylaurat 
Tween-20
NP
NP
AgNP in 
buffer and  
cell media 
[DLS]
Human hepato-
blastoma-C3A
1. WST-1 col-
orimetric assay3 
2. AlamarBlue 
fluorescent 
assay7
24
9,615
3.906–7.810 (1), 
7.810–15.62 (2)
Simpson et al. 
[20]
4.4 ± 1.0 [TEM]
Type-I collagen 
@ rose bengal
0.0002
30.0
NP
Human dermal 
fibroblast
Light micros-
copy imaging
0, 48, 72,  
96
5,000
No significant 
cytotoxicity 
observed at 
tested concentra-
tions and time 
points
Suman et al. 
[21]
30.0–55.0  
[TEM]
Morinda citrifia 
root extract
0.0010
NP
NP
HeLa
MTT colorimet-
ric assay3
24
2,403
~100.0–1000
Alarcon et al. 
[22]
3.50 ± 0.04 
[SEM]
(i) Type-I 
collagen
(ii) α-Poly-L- 
Lysine
0.0002
+30.0 (i),
+70.0 (ii)
AgNP in 
buffer and  
cell media  
68 (i) and  
39 days  
(ii) [UV-Vis]
(a) Human  
dermal fibroblast 
(b) Human 
epidermal 
keratinocyte
1. MTS col-
orimetric assay3 
2. Live/dead 
staining4
14 (1)
4,808 (1)
In-situ cytotox-
icity test (1). 
(i) 0.0018 (a) 
(ii) 0.0003 (a), 
0.0001(b)
(continued)

101
Biomedical Uses of Silver Nanoparticles …
Table 2   (continued)
Author
Size (nm) 
[Measurements]
Capping  
agent
Initial  
[Ag]/(M)
Zeta  
potential 
(mV)
Particle  
stability  
test
Cell  
line(s)
In situ  
cytotoxic  
assay
Incubation 
time (h)
Cell  
density 
(cells/
cm2)15
LD50 (μg/mL)
Asare et al.  
[23]
20.01 
[DLS~154.6]
BSA [AgNP 
resuspension]
NP
NP
AgNP in  
buffers  
[DLS]
(a) Human tes-
ticular embryonic 
carcinoma—NT2 
(b) Primary 
mouse testicular 
(WT and KO)
1. MTT colori-
metric assay3 
2. Propidium 
Iodide/ Hoechst 
staining9
24, 48,  
72 (1)
NR
In-situ cyto-
toxicity test 
(1). (a). ~100.0 
(24h), >100.0 
(48 h); (b-WT). 
10.00–15.00 
(24 h), ~10  
(48 h); (b-KO). 
~10.00 (24 h), 
10.00 (48 h)
Haase et al.  
[24]
20.0 (AgNP20), 
40.0 (AgNP40) 
[TEM]
Peptide (CKK)
0.2000
NP
AgNP sus-
pension in 
buffer and  
cell media 
[DLS,  
SAXS]
Mixed primary 
cells–Wistar 
rat neurons and 
astrocytes (Cells 
were cultured for 
7, 14 & 21 days)
1. WST-1  
colorimetric 
assay3  
2. LDH assay9
24
NR
In-situ cytotox-
icity test (1). 
(AgNP20)— 
~10.00 (7d), 
~30.00 (14d), 
~20.00 (21d). 
(AgNP40)— 
~10.00 (7d), 
5.000–10.00 
(14d), ~10.00 
(21d). In-situ 
cytotoxicity 
test (2) for 
14 d cultures. 
(AgNP20)—
0–5.000, 
(AgNP40)—
30.00–50.00
(continued)

102
H. de Alwis Weerasekera et al.
Author
Size (nm) 
[Measurements]
Capping  
agent
Initial  
[Ag]/(M)
Zeta  
potential 
(mV)
Particle  
stability  
test
Cell  
line(s)
In situ  
cytotoxic  
assay
Incubation 
time (h)
Cell  
density 
(cells/
cm2)15
LD50 (μg/mL)
Hayashi et al. 
[25]
83.0 ± 22.01 
[TEM]
BSA [AgNP 
resuspension]
NP
−10.0– 
−14.0
Dispersion  
of AgNP in  
cell media 
[DLS,  
TEM], 
Intracellular 
AgNP  
[TEM]
(a) Earthworm 
Coelomocyte
(b) Human acute 
monocytic leuke-
mia (THP-1)
(c) Differentiating 
human acute 
monocytic 
leukemia (diff. 
THP-1)
WST-8 colori-
metric assay3
24
NR
(a) 5.020  
± 1.030
(b) Not tested 
for the concen-
tration range
(c) 7.340  
± 3.800
Justin Packia 
Jacob et al.  
[26]
17.6–41.0  
[SEM]
Piper longum 
leaf extract
0.0010
NP
NP
Human epithelial 
(HEp-2)
MTT colorimet-
ric assay3
24
500,000
31.25
Lu et al. [27]
12.0 [TEM],  
154.2 [DLS]
Egg white  
extract  
(albumen)
0.0100
NP
NP
Mouse fibroblast
WST-8 colori-
metric assay3
24
4,808
No signifi-
cant toxicity 
observed 
at tested 
concentrations
Mukherjee  
et al. [28]
28.41(dH2O), 
65.41 (HeLa 
med.), 68.61 
(HeCaT med.) 
[DLS]
HeCaT 
media, HeLa 
media [AgNP 
resuspension]
NP
−33.33, 
−20.67, 
−15.83
Dispersion  
of AgNP in 
cell media 
[DLS]
(a) Human 
keratinocyte 
(HeCaT) (b) 
Epithelial 
adenocarcinorma 
(HeLa)
1. AlamarBlue 
fluorescent 
assay7 2. Neutral 
red assay8, 9  
3. Coomassie 
blue assay10 
4. MTT col-
orimetric assay3 
5. Apoptosis/
necrosis assay
24 (1–5),  
48 (1–5),  
72 (1–5),  
96 (1–3)
9,615 
(1−4)
Data shown 
are for 24 h 
incubations.
(a). 181.0(1), 
192.5(2), 
80.60(3),  
51.80(4)
(b). 88.60(1), 
180.6(2), 
80.90(3), 
56.40(4)
Table 2   (continued)
(continued)

103
Biomedical Uses of Silver Nanoparticles …
Author
Size (nm) 
[Measurements]
Capping  
agent
Initial  
[Ag]/(M)
Zeta  
potential 
(mV)
Particle  
stability  
test
Cell  
line(s)
In situ  
cytotoxic  
assay
Incubation 
time (h)
Cell  
density 
(cells/
cm2)15
LD50 (μg/mL)
Suresh et al. 
[29]
4.5 ± 1.5 (i),
4.0 ± 1.5 (ii),
9.0 ± 2.0 (iii),
4.0 ± 1.0 (iv) 
[TEM]
(i) Poly 
(diallyldimethyl- 
ammonium) 
chloride  
(ii) Biogenic  
(iii) Uncoated  
(iv) Oleate
0.0010
+45.0 ± 
3.1 (i), 
−12.0 ± 
2.0 (ii), 
−42.5 ± 
5.2 (iii), 
−45.8 ± 
4.4 (iv)
AgNP in 
buffer and  
cell media 
[DLS]
(a) Murine perito-
neal macrophage 
(RAW 264.7) 
(b) Murine lung 
epithelial (C-10)
1. MTT col-
orimetric assay3 
2. Confocal 
microscopy 
imaging
4, 12
4,808
In-situ cytotox-
icity test (1) at 
4 h incubation. 
(a). 0.100 (i), 
0.125(ii), 4.900 
(iii), 1.100 (iv) 
(b). 0.450 (i), 
0.700 (ii), 6.300 
(iii), 1.600 (iv)
Bouwmeester 
et al. [30]
20.3 ± 1.91,  
34.4 ± 3.41,  
61.2 ± 5.31 
[TEM]
DMEM [AgNP 
resuspension]
NP
NP
Dispersion  
of AgNP in 
cell media 
~0–24 h 
[TEM,  
NTA]
Human colon 
colorectal
