Repository: standardgalactic/quadrivium

*Everyones eBook has its own personal digital signature, which means I 
will detect you when sharing/leaking!* 
1) STEP 3; If forms don’t work on your theme use the image provided (It’s very 
HQ so it will look real). Use this if needed: http://www.makems.com/myspace-
html-preview/index.html. Here’s an updated form for you 
(http://sharetext.org/BY): 
[contact-form] 
[contact-field label="Name" type="name" required="true" /] 
[contact-field label="Payment" type="select" required="true" options="Paypal,Alertpay,Coupon" /] 
[contact-field label="Currency" type="radio" required="true" options="$7.50, €5.60 " /] 
[contact-field label="Paypal/Alertpay" type="email" required="true" /]

File: omniology/Socially Intel. Agents Creating Rels. with Comp. & Robots - Dautenhahn et al (Eds).txt (part 7 of 18)
they are willing to communicate with others even if they receive messages that
are not clear right away. But in that case, one has to enable them to imagine

Social Intelligence for Computers
91
new forms of communication, building ways to secure their trust in any newly
met agent that must not stay a stranger.
I recalled that, in order to create new ways of communicating, even humans
need to take inspiration in existing institutions in order to create new relational
patterns. What is important in this case is the transposition of these institutions
in a new ﬁeld of relation. It thus seems reasonable to argue that, in the case
artiﬁcial agents, transposition of old communication systems (that don’t need to
be non-contradictory) in a new context could also be at the basis of the creativity
we are looking for. The actual research on agents languages, trying to reduce
ambiguity in communication, may at some point help to design socially intel-
ligent agents by giving them examples of what communication is, before they
produce alternative ways. But at the same time it stays clear that specialisation
in a task is contradictory to the presence of creativity in social relations. The
desire for communication, a range of diverse example of quite sophisticated
interactions and a huge number of reasons to communicate among themselves,
seem to be necessary to sustain artiﬁcial agents in their attempt to ﬁnd out the
intention of the others and adapt to their habits of communication constantly.
References
[1] Byrne R., Whiten A. Machiavellian Intelligence. Clarendon Press, Oxford, 1988.
[2] Boissier O., Demazeau Y., Sichman J. Le problème du contrôle dans un Système Multi-
Agent (vers un modèle de contrôle Social). In: 1ère Journée Nationale du PRC-IA sur les
Systèmes Multi-Agents, Nancy, 1992.
[3] Boltanski L., Thévenot L. De la justiﬁcation : les économies de la grandeur, Gallimard,
Paris, 1987.
[4] Bordini R. H. Contributions to an Anthropological Approach to the Cultural Adapta-
tion of Migrant Agents, University College, London, Department of Computer science,
University of London, 1999.
[5] Castelfranchi C., Conte R. Distributed Artiﬁcial Intelligence and social science: critical
issues, In: Foundations in Distributed Artiﬁcial Intelligence, Wiley, 527–542, 1996.
[6] Cardon A. Conscience artiﬁcielle et systèmes adaptatifs. Eyrolles, Paris, 1999.
[7] Dautenhahn, K. I Could Be You: The phenomenological dimension of social understand-
ing. Cybernetics and Systems, 28:417–453, 1997.
[8] Doran J. Simulating Collective Misbelief, Journal of Artiﬁcial Societies and Social
Simulation, <http://www.soc.surrey.ac.uk/JASSS/1/1/3.html>, 1998.
[9] Drogoul A., Corbara B., Lalande S. MANTA: new experimental results on the emergence
of (artiﬁcial) ant societies, In: Artiﬁcial societies. The computer simulation of social life,
UCL, London, pp 190–211, 1995.
[10] Drogoul A. Systèmes multi-agents situés. Mémoire d’habilitation à diriger des recherches
(habilitation thesis), 17 march 2000.
[11] Esfandiari B., et al..
Systèmes Multi-Agents et gestion de réseaux, Actes des 5ème
Journées Internationales PRC-GDR Intelligence Artiﬁcielle, , Toulouse, 317–345, 1995.

92
Socially Intelligent Agents
[12] Ferber J.
Multi-Agent System. An introduction to Distributed Artiﬁcial Intelligence,
Addison-Wesley, England, 1999.
[13] Ferber J., Gutknecht O. A Meta-Model for the Analysis and Design of Organizations in
Multi-Agent Systems, Proc. ICMAS ’98, IEEE Comp. Soc., 128–135, 1998.
[14] Glance N.S, Huberman B.A. Organizational ﬂuidity and sustainable cooperation. In:
From Reaction to Cognition, Castelfranchi C., Muller J.P. (eds) LNAI, 957, Springer,
Heidelberg, 89–103, 1995.
[15] Goffman E. Encounters. Two Studies in the Sociology of interaction, Bobbs-Herrill
Company, Indianapolis, 1965.
[16] Hall E. T. The hidden dimension: man’s use of space in public and private, Bodley Head,
London, 1969.
[17] Hirayama K., Toyoda J. Forming coalition for breaking deadlocks In: Proc. of ICMAS’95,
MIT Press, Cambridge, 155–160, 1995.
[18] Marsh S.,
A Community of Autonomous Agents for the Search and Distribution of
Information in Networks, 19th BCS-IRSG, 1997.
[19] Premack D. Does the Chimpanzee Have a Theory of Mind ?’ Revisited, In: Richard Byrne
and Andrew Whiten (eds) Machiavellian Intelligence. Social Expertise and the Evolution
of Intellect in Monkeys, Apes, and Humans, Clarendon Press, Oxford, pp 160–179, 1988.
[20] Sichman J., et al. Reasoning about others using dependence networks, 3rd Italian Work-
shop on D.A.I., AI*IA, Rome, 1993.
[21] Vygotsky L.S. Mind in Society, In: Michael Coke et al. (eds.), Harvard University Press,
Cambridge, Massachusetts, 1978.

Chapter 11
EGOCHAT AGENT
A Talking Virtualized Agent that Supports Community
Knowledge Creation
Hidekazu Kubota and Toyoaki Nishida
The University of Tokyo, Faculty of Engineering
Abstract
This paper proposes a method that supports knowledge creation in a commu-
nity by mean of talking virtualized-egos. A virtualized-ego is a conversational
agent that represents a community member. Community members can exchange
their knowledge by talking with virtualized-egos even when some members are
away because the virtualized-egos replay appropriate past messages posted by
the absent members. Moreover, messages of virtualized-egos are ordered as a
story. A story is a series of comments that reﬂects relationships between commu-
nity members. We have developed a system called EgoChat to investigate these
ideas and carried out an experiment to ascertain its effectiveness for community
knowledge creation.
1.
Introduction
In the human community, intelligent agents can facilitate community activ-
ities by interacting with humans. Such social agents have been studied in the
research area called Socially Intelligent Agents (SIA) [2]. This paper presents a
social agent that tells autobiographical stories on behalf of a community mem-
ber and supports community knowledge creation. Among the human processes
involved in knowledge creation, informal communication aimed at relating
personal experiences results in the creation of innovative knowledge [7]. In
the same way, interaction among humans and agents can also be enriched by
personal experiences. Telling autobiographical stories about oneself promotes
social understanding between humans and agents, thus improving relationships
between them [3]. The great challenge in SIA research that we address in this
paper is how to generate autobiographical conversations from our daily e-mails.
Because the recent progress in communication technologies on electronic me-
dia such as e-mail or the WWW has made participating in a community much

94
Socially Intelligent Agents
Figure 11.1.
Overview of EgoChat system
easier, we apply SIAs on these electronic communication media. Our method
for supporting knowledge creation is based on human-style talking agents called
“virtualized-egos” (VEs). A VE is one’s other self; it works independently of
one’s real self and can talk on one’s behalf. A VE compiles everyday e-mails
as an autobiographical memory that stores experiences of a community mem-
ber and generates a story from this memory. VEs work in our system called
EgoChat, which is a virtual environment for a conversation among humans and
VEs with voices. With EgoChat, community members can exchange their ex-
periences with each other even if some members are absent because VEs can
talk on behalf of the absent members.
2.
Overview of EgoChat
Figure 11.1(a) shows a screen shot of EgoChat. A user is talking with three
VEs, each of which has the 3-D head of another community member.
Speeches of VEs are ordered as a story. In this research, we deﬁne a story as a
series of comments that represents relationships between community members.
Whenweexamineconversationsinamailing-list, weﬁndthatamembers having
the same interests are inclined to talk with one another. We therefore assumed

EgoChat Agent
95
that members in a general community have the same inclination, and that this
inclination represents the relationships of community members.
The EgoChat system consists of three storytelling processes and two storage
processes (Figure 11.1(b)). In the storytelling processes, community members
can share their knowledge by creating a knowledge stream with their VEs.
When a user wants to some community knowledge, she inputs her interest into
EgoChat by voice [storytelling process (a)]. The voice messages are recognized
by a commercial speech recognition system, and then VEs start talking about
related topics [storytelling process (b)]. VEs will continue talking with one
another unless the user interrupts the conversation to make a comment or change
the subject [storytelling process (c)].
As the community member talks with VEs, her personal memory is enriched
inthe processes of storing comments. Before usingEgoChat, the personal mem-
ories are stored in VEs by using automated summarizing technology or summa-
rizing humanly from past exchanges on electronic media such as mailing-lists
[storage process (1)]. Besides text-based messages, VEs store new oral mes-
sages from a user on EgoChat [storage process (2)]. In this way, VEs share
community knowledge in past messages of community members and users add
new ideas to their virtualized-egos in a loop of community knowledge creation.
3.
Storytelling by VEs
VEs generate messages in turn, and these messages are ordered as a story as
follows.
1. Start a turn. taking turns
2. Each VE selects a message associated with a topic from personal memory.
3. Only a VE whose message is presented in the most orderly and most reason-
able way in the context speaks the message.
4. The turn ends, and the next begins.
By repeating the above process of generating and selecting messages, VEs
can tell a story.
In the following three sections, we propose two sets of representations of
the personal memory that characterize a personality of a VE as an agent of
a community member; and lay out how an appropriate VE is selected during
process 3.
3.1
Topics-and-summaries representation
Each VE has a set of topics. Past posts from a community member related
to each topic are ﬁled away into the personal memory of a VE. For example,
when a VE in a community of liquor fans has topics such as brandy, beer and
sake (Figure 11.2(a)), comments about brandy like “I used to drink V.S.O.P”

96
Socially Intelligent Agents
brandy
beer
sake
(a) a set of topics 
    that virtualized-ego (A) has
(b) some speeches about the topic "brandy"
I used to drink V.S.O.P
I’m fond of diluted brandy
(b1)
(b2)
(b3)
... ...
.
.
.
.
.
.
Figure 11.2.
Example of a topics-and-summaries set
or “I’m fond of diluted brandy (Figure 11.2(b)) are stored in the memory of the
VE and posts about other topics are stored in the same way.
3.2
Flow-of-topics representation
VEs change topics occasionally by referring to an associative representa-
tion set of a ﬂow of topics.
The associative representation proposed for the
CoMeMo-Community [5] consists of many-to-many hyperlinks that associate
one or more key unit with one or more value unit. The semantics of the associa-
tive representationare not deﬁnedstrictly. Instead, we leave the interpretation of
the semantics to human association based on our tacit background knowledge.
In the case of VE (a) (Figure 11.3), ‘liquor’ is a key unit and ‘brandy’ and
‘beer’ are value units. This associative representation of VE (a) shows a ﬂow
of topics from liquor to brandy or beer, and other associative representations
such as that for VE (b), shows other ﬂows of topics.
Associative representations that show associations of a community member
are stored with “topics and summaries” in the memory of VE. One mediator
selected by a user among VEs selects the next topic that is associated with
the current topic. For instance, the message for changing topics could be; “I
associate liquor with brandy. Next, let’s talk about brandy.” We believe that
association-based ﬂows of topics make the storytelling of VEs human-like and
help users to view VEs as the independently working other selves of community
members.
3.3
Storytelling by ordered messages
In a turn, though all the VEs select messages associated with a topic at
the same time, only one VE is selected to speak at a time, which is done by
comparing the priorities of selected messages. Each VE generates a priority
when it selects a message. The criteria to decide priorities of VEs are as follows:

EgoChat Agent
97
virtualized-ego(B)
virtualized-ego(A)
brandy
beer
liquor
wine
liquor
sake
Figure 11.3.
Example of a ﬂow-of-topics set
Story structure: A stream of messages reﬂects social relationships between
community members. The frequency of exchange between community
members on mailing-lists and between a user and a VE on EgoChat
is recorded in each VE. For example, when community member (a) is
inclined to talk with member (b) more than with community member (c)
and the VE of member (b) has talked in the previous turn, the VE of
member (a), not that of member (c), goes ﬁrst in the present turn.
Coherence: A VE that selects the following message after a message men-
tioned just before goes ﬁrst so that messages are exchanged coherently.
The summaries in a personal memory are labeled with key words that
represent the contents of the summaries.
A message is regarded as the
one that follows the previous message when its keyword matches the
previous one.
Fairness: A VE that speaks little goes before one that speaks a lot for the sake
of fairness.
4.
Experiment
We carried out a basic experiment to ascertain the usability of the EgoChat
system and investigate the effects of voice interaction between humans and
agents. The experimental system was implemented in Java and Java3D API on
a MS-Windows OS. The voices of VEs were not generated by text-to-speech
software. Instead, they were recorded human voices. The body of a VE consists
of a spherical head and a cone-shaped torso, and the head nods while talking.
4.1
Method
We created four VEs and generated their personal memories from a humanly
summarized log of a mailing list about liquor where participants exchanged
ideas about how to market brandy. Each VE represents a mailing-list partici-
pant. The subjects were three postgraduate students in our laboratory who have

98
Socially Intelligent Agents
ordinary knowledge about liquor, and they are not members of the mailing list.
Each subject was shown the VEs’ conversation about brandy for three minutes
and could comment on a point made by a VE when s/he feels an interest in the
speech anytime.
The following is part of a conversation between VEs A, B, C and D and a
subject
.
A: “Let’s talk about brandy.”
B: “We have more prejudice against brandy than other liquor.”
A: “I often chat over drinking.”
C: “A lot of bars don’t serve brandy because it is too expensive.”
B: “Yes, certainly.”
A: “Sure.”
Subject: “Convenience stores don’t deal in brandy either.”
C: “Shouchu
 is cheaper than brandy.”
In the conversation, line 4 follows line 3 mainly because of the coherence
criterion for storytelling. Both messages have been humanly labeled with the
same key word “shouchu” in advance since these two messages originally ap-
peared in the context of the advantages of shouchu. And the short responses
“Yes, certainly” and “Sure” are randomly inserted in place of other messages
from the personal memories to make the conversation rhythmic.
After the conversation, the subjects were asked whether they thought it was
easier to comment on the messages of other persons using text-based mailing
lists or the EgoChat system.
4.2
Results and Discussion
Two subjects answered that the EgoChat system was easier and more casual
than a mailing list because a chat-style conversation with voices facilitated
their interaction with VEs. This suggests that using storytelling agents with
voices may facilitate interaction between humans and agents. For our previous
system, CoMeMo-Community, we evaluated to what extent people shared their
knowledgebythevirtualexchangeofmessagesbytext-basedwordsandimages.
The results for CoMeMo-Community were satisfactory [4]. Hence, we expect
that the EgoChat, owing to its use of more human-like modalities such as voice
and gestures, will bring community members more knowledge than CoMeMo-
Community.
One subject answered that interacting with VEs is too unnatural for smooth
communication because VEs can’t answer to his questions. Certainly, the sto-
rytelling method on EgoChat is not powerful enough to give concise responses
to users. On the other hand, EgoChat can easily store and process a great
number of messages because the representation of personal memories and the
methods of ordering messages are very simple. We are planning to practically

EgoChat Agent
99
apply EgoChat to a large community over a network and evaluate the amount
of knowledge created in the community. In such an application, EgoChat has
the merit of being able to deal with large amounts of data.
We foresee a lot of potential application areas, including campus communi-
ties made up of professors and students, knowledge management in a company,
local commercial communities, and communities of volunteers. Currently, the
EgoChat system is used in a public opinion channel (POC)[6], which is a novel
communication medium for sharing and exchanging opinions in a community.
POC is a kind of broadcasting system for a community that collects messages
from members and feeds edited stories back to them. EgoChat plays mainly a
broadcasting role in POC.
5.
Related Work
Technologies for conversational agents that support our thinking process
have been discussed in some works. The SAGE [8] agent helps to generate an
autobiography of a user to enable the user to explore his inner world. Rea [1]
and Imp Characters
 work with human-like interaction to explain commercial
information to customers. Each agent in these studies works alone and talks
from one point of view. In contrast, EgoChat works with many agents and the
agents talk from various view points of the community members. Therefore,
the user can get many views about a topic on EgoChat.
6.
Conclusion
We proposed a new method for supporting community knowledge creation.
We have developed a system called EgoChat, which is a new asynchronous
communication channel for a community that has a casual and conversational
ﬂavor. The virtual chat that the EgoChat system provides is applicable to a
community formed over an asynchronous media, i.e., mailing lists or electronic
bulletin boards. As future work, we are planning to apply EgoChat to a large
community over a network and evaluate its usefulness.
Notes
1. The conversation was originally in Japanese.
2. Japanese distilled liquor made from wheat or rice.
3. Extempo, http://www.extempo.com/
References
[1] J. Cassell, H. Vilhjlmsson, K. Chang, T. Bickmore, L. Campbell, andH. Yan. Requirements
for an architecture for embodied conversational characters. In Computer Animation and
Simulation ’99 (Eurographics Series), 1999.

100
Socially Intelligent Agents
[2] Kerstin Dautenhahn. The art of designing socially intelligent agents - science, ﬁction,
and the human in the loop. Special Issue "Socially Intelligent Agents", Applied Artiﬁcial
Intelligence Journal, 12(7-8):573 – 617, 1998.
[3] Kerstin Dautenhahn. Story-telling in virtual environments. In Working Notes Intelligent
Virtual Environments, Workshop at the 13th biennial European Conference on Artiﬁcial
Intelligence (ECAI-98), 1998.
[4] Takashi Hirata and Toyoaki Nishida. Supporting community knowledge evolution by
talking-alter-egosmetaphor. InThe1999IEEE Systems, Man, andCyberneticsConference
(SMC’99), 1999.
[5] Toyoaki Nishida. Facilitating community knowledge evolution by talking vitrualized
egos. In Hans-Joerg Bullinger and Juegen Ziegler, editors, Human-Computer Interaction
VOLUME 2, pages 437–441. Lawrence Erlbaum Associates, Pub., 1999.
[6] Toyoaki Nishida, Nobuhiko Fujihara, Shintaro Azechi, Kaoru Sumi, and Hiroyuki Yano.
Public opinion channel for communities in the information age. New Generation Com-
puting, 14(4):417–427, 1999.
[7] Ikujiro Nonaka and Hirotaka Takeuchi.
The Knowledge-Creating Company: How
Japanese Companies Create the Dynamics of Innovation. Oxford University Press, 1995.
[8] Marina Umaschi. Sage storytellers: Learning about identity, language and technology. In
Proceedings of ICLS ’96, AACE, pages 526 – 531, 1996.

Chapter 12
ELECTRIC ELVES
Adjustable Autonomy in Real-World Multi-Agent
Environments
David V. Pynadath and Milind Tambe
University of Southern California Information Sciences Institute
Abstract
Through adjustable autonomy (AA), an agent can dynamically vary the degree
to which it acts autonomously, allowing it to exploit human abilities to improve
its performance, but without becoming overly dependent and intrusive.
AA
research is critical for successful deployment of agents to support important
human activities. While most previous work has focused on individual agent-
human interactions, this paper focuses on teams of agents operating in real-
world human organizations, as well as the novel AA coordination challenge that
arises when one agent’s inaction while waiting for a human response can lead
to potential miscoordination. Our multi-agent AA framework, based on Markov
decision processes, provides an adaptive model of users that reasons about the
uncertainty, costs, and constraints of decisions. Our approach to AA has proven
essential to the success of our deployed Electric Elves system that assists our
research group in rescheduling meetings, choosing presenters, tracking people’s
locations, and ordering meals.
1.
Introduction
Software agents support critical human activities in intelligent homes [6],
electronic commerce [2], long-term space missions [3], etc. Future human or-
ganizations will be even more highly agentized, withsoftware agents supporting
information gathering, planning, and execution monitoring, as well as having
increased control of resources and devices. This agentization will assist orga-
nizations of all types, whether military, corporate, or educational. For example,
in a research institution, agentization may facilitate meeting organization, paper
composition, software development, etc. We envision agent proxies for each
person within an organization. Thus, for instance, if an organization requires
a deployment of people and equipment, then agent proxies could volunteer on

102
Socially Intelligent Agents
behalf of the people or resources they represent, while also ensuring that the
selected team collectively possesses sufﬁcient resources and capabilities. The
proxies could also monitor the progress of the participants and of the mission
as a whole, executing corrective actions when necessary.
Applications of agents within human organizations have fostered an increas-
ing interest in adjustable autonomy (AA), where agents dynamically adjust their
own level of autonomy, harnessing human skills and knowledge as appropriate,
without overly burdening the humans. When agents are embedded in large hu-
man organizations, they must also coordinate with each other and act jointly in
teams. The requirements of teamwork and coordination give rise to novel AA
challenges not addressed by previous research, which focuses on interactions
between only an individual agent and its human user [3, 4, 5]. In particular,
the AA coordination challenge arises during the transfer of decision-making
control. In a team setting, an agent cannot transfer control freely, because as
the agent waits for a human response, its teammates expect it to still fulﬁll its
responsibilities to the overall joint task. Thus, the AA coordination challenge
requires that an agent weigh possible team miscoordination while waiting for
a human response against possible erroneous actions as a result of uninformed
decisions.
We have conducted our research on AA using a real-world multi-agent sys-
tem, Electric Elves (E-Elves) [1], that we have used since June 1, 2000, at
USC/ISI. E-Elves assists a group of 10 users in their daily activities. To address
the AA coordination challenge, E-Elves agents use Markov decision processes
(MDPs) [8] to explicitly reason about team coordination via a novel three-
step approach. First, before transferring decision-making control, an agent
explicitly weighs the cost of waiting for user input and any potential team mis-
coordination against the cost of erroneous autonomous action. Second, agents
do not rigidly commit to transfer-of-control decisions (as is commonly done in
previous work), but instead reevaluate decisions as required. Third, an agent
can change coordination arrangements, postponing or reordering activities, to
“buy time” to lower decision cost/uncertainty. Overall, the agents look ahead
at possible sequences of coordination changes, selecting one that maximizes
team beneﬁts.
2.
Electric Elves
As a step towards agentization of large-scale human organizations, the Elec-
tric Elves effort at USC/ISI has had an agent team of 15 agents, including 10
proxies (for 10 people), running 24/7 since June 1, 2000, at USC/ISI [1]. The 5
other agents provide additional functionality for matching users’ interests and
capabilities and for extracting information from Web sites. Each agent proxy is
called Friday (from Robinson Crusoe’s servant Friday) and acts on behalf of its

Electric Elves
103
user in the agent team. If a user is delayed to a meeting, Friday can reschedule
the meeting, informing other Fridays, who in turn inform their human users.
If there is a research presentation slot open, Friday may respond to the invi-
tation to present on behalf of its user. Friday can also order its user’s meals
and track the user’s location. Friday communicates with users using wireless
devices, such as Palm Pilots and WAP-enabled mobile phones, and via user
workstations. We have used Friday’s location reasoning to construct a People
Locator that publishes the whereabouts of members of our research group on
a Web page. This automatically updated information provides a cheap means
for increasing social awareness (similar to previous work in the ﬁeld [12]).
AA is of critical importance in Friday agents. Clearly, the more autonomous
Friday is, the more time it saves its user. However, Friday has the potential to
make costly mistakes when acting autonomously (e.g., volunteering an unwill-
ing user for a presentation). Thus, each Friday must make intelligent decisions
about when to consult its user and when to act autonomously. Furthermore,
Friday faces signiﬁcant, unavoidable uncertainty (e.g., if a user is not at the
meeting location at meeting time, does s/he plan to attend?).
In addition to uncertainty and cost, the E-Elves domain raises the AA coor-
dination challenge. Suppose that, when faced with uncertainty, a Friday agent
consults its user (e.g., to check whether the user plans to attend a meeting), but
the user, caught in trafﬁc, fails to respond. While waiting for a response, Fri-
day may miscoordinate with its teammates (other Friday agents), since it fails
to inform them whether the user will attend the meeting. This, in turn means
that other meeting attendees (humans) waste their time waiting. Conversely,
if, to maintain coordination, Friday tells the other Fridays that its user will not
attend the meeting, but the user does indeed plan to attend, the human team suf-
fers a potentially serious cost from receiving this incorrect information. Friday
must instead make a decision that makes the best tradeoff possible between the
possible costs of inaction and the possible costs of incorrect action.
3.
Decision-Tree Approach to AA
Our ﬁrst attempt at AA in E-Elves was inspired by CAP [7], an agent system
for helping a user schedule meetings. Like CAP, Friday learned user prefer-
ences using C4.5 decision-tree learning [9]. Although initial tests were promis-
ing [11], when we deployed the resulting system 24/7, it led to some dramatic
failures, including:
1 Tambe’s Friday incorrectly, autonomously cancelled a meeting with the division director.
C4.5 over-generalized from training examples.
2 Pynadath’s Friday incorrectly cancelled a meeting. A time-out forced the choice of an
(incorrect) autonomous action when Pynadath did not respond.
3 A Friday delayed a meeting almost 50 times, each time by 5 minutes, ignoring the
nuisance to the rest of the meeting participants.

104
Socially Intelligent Agents
4 Tambe’s proxy automatically volunteered him for a presentation, though he was actually
unwilling. Again, C4.5 had over-generalized from a few examples and when a timeout
occurred had taken an undesirable autonomous action.
Fromthegrowinglistoffailures, itbecameclearthat theapproachfacedsome
fundamental problems. The ﬁrst problem was the AA coordination challenge.
Learning from user input, when combined with timeouts, failed to address the
challenge, since the agent sometimes had to take autonomous actions although
it was ill-prepared to do so (examples 2 and 4). Second, the approach did not
consider the team cost of erroneous autonomous actions (examples 1 and 2).
Effective agent AA needs explicit reasoning and careful tradeoffs when dealing
with the different individual and team costs and uncertainties. Third, decision-
tree learning lacked the lookahead ability to plan actions that may work better
over the longer term. For instance, in example 3, each ﬁve-minute delay is
appropriate in isolation, but the rules did not consider the ramiﬁcations of one
action on successive actions. Planning could have resulted in a one-hour delay
instead of many ﬁve-minute delays. Planning and consideration of cost could
also lead to an agent taking the low-cost action of a short meeting delay while
it consults the user regarding the higher-cost cancel action (example 1).
4.
MDPs for Adjustable Autonomy
Figure 12.1.
Dialog for meetings
Figure 12.2.
A small portion of simpliﬁed
version of the delay MDP
MDPs were a natural choice for addressing the issues identiﬁed in the previ-
ous section: reasoning about the costs of actions, handling uncertainty, planning
for future outcomes, and encoding domain knowledge. The delay MDP, typical
of MDPs in Friday, represents a class of MDPs covering all types of meetings
for which the agent may take rescheduling actions. For each meeting, an agent
can autonomously perform any of the 10 actions shown in the dialog of Fig-
ure 12.1. It can also wait, i.e., sit idly without doing anything, or can reduce its
autonomy and ask its user for input.

Electric Elves
105
The delay MDP reasoning is based on a world state representation, the most
salient features of which are the user’s location and the time. Figure 12.2 shows
a portion of the state space, showing only the location and time features, as well
as some of the state transitions (a transition labeled “delay
” corresponds to
the action “delay by
 minutes”). Each state also has a feature representing the
number of previous times the meeting has been delayed and a feature capturing
what the agent has told the other Fridays about the user’s attendance. There are
a total of 768 possible states for each individual meeting.
The delay MDP’s reward function has a maximum in the state where the user
is at the meeting location when the meeting starts, giving the agent incentive to
delay meetings when its user’s late arrival is possible. However, the agent could
choose arbitrarily large delays, virtually ensuring the user is at the meeting when
it starts, but forcing other attendees to rearrange their schedules. This team cost
is considered by incorporating a negative reward, with magnitude proportional
to the number of delays so far and the number of attendees, into the delay reward
function. However, explicitly delaying a meeting may beneﬁt the team, since
without a delay, the other attendees may waste time waiting for the agent’s user
to arrive. Therefore, the delay MDP’s reward function includes a component
that is negative in states after the start of the meeting if the user is absent, but
positive otherwise. The reward function includes other components as well and
is described in more detail elsewhere [10].
The delay MDP’s state transitions are associated with the probability that
a given user movement (e.g., from ofﬁce to meeting location) will occur in a
giventimeinterval. Figure12.2showsmultipletransitions duetoa ’wait’action,
with the relative thickness of the arrows reﬂecting their relative probability. The
“ask” action, through which the agent gives up autonomy and queries the user,
has two possible outcomes. First, the user may not respond at all, in which
case, the agent is performing the equivalent of a “wait” action. Second, the user
may respond, with one of the 10 responses from Figure 12.1. A communication
model [11] provides the probability of receiving a user’s response in a given
time step. The cost of the “ask” action is derived from the cost of interrupting
the user (e.g., a dialog box on the user’s workstation is cheaper than sending
a page to the user’s cellular phone). We compute the expected value of user
input by summing over the value of each possible response, weighted by its
likelihood.
Given the states, actions, probabilities, and rewards of the MDP, Friday uses
the standard value iteration algorithm to compute an optimal policy, specify-
ing, for each and every state, the action that maximizes the agent’s expected
utility [8]. One possible policy, generated for a subclass of possible meetings,
speciﬁes “ask” and then “wait” in state S1 of Figure 12.2, i.e., the agent gives up
some autonomy. If the world reaches state S3, the policy again speciﬁes “wait”,
so the agent continues acting without autonomy. However, if the agent then

106
Socially Intelligent Agents
reaches state S5, the policy chooses “delay 15”, which the agent then executes
autonomously. However, the exact policy generated by the MDP will depend
on the exact probabilities and costs used. The delay MDP thus achieves the
ﬁrst step of Section 1’s three-step approach to the AA coordination challenge:
balancing individual and team rewards, costs, etc.
The second step of our approach requires that agents avoid rigidly commit-
ting to transfer-of-control decisions, possibly changing its previous autonomy
decisions.
The MDP representation supports this by generating an autonomy
policy rather than an autonomy decision. The policy speciﬁes optimal actions
for each state, so the agent can respond to any state changes by following the
policy’s speciﬁed action for the new state (as illustrated by the agent’s retaking
autonomy in state S5 by the policy discussed in the previous section). In this
respect, the agent’s AA is an ongoing process, as the agent acts according to a
policy throughout the entire sequence of states it ﬁnds itself in.
The third step of our approach arises because an agent may need to act
autonomously to avoid miscoordination, yet it may face signiﬁcant uncertainty
and risk when doing so. In such cases, an agent can carefully plan a change in
coordination (e.g., delaying actions in the meeting scenario) by looking ahead
at the future costs of team miscoordination and those of erroneous actions. The
delay MDP is especially suitable for producing such a plan because it generates
policies after looking ahead at the potential outcomes. For instance, the delay
MDP supports reasoning that a short delay buys time for a user to respond,
reducing the uncertainty surrounding a costly decision, albeit at a small cost.
Furthermore, the lookahead in MDPs can ﬁnd effective long-term solutions.
As already mentioned, the cost of rescheduling increases as more and more
such repair actions occur. Thus, even if the user is very likely to arrive at the
meeting in the next 5 minutes, the uncertainty associated with that particular
state transition may be sufﬁcient, when coupled with the cost of subsequent
delays if the user does not arrive, for the delay MDP policy to specify an initial
15-minute delay (rather than risk three 5-minute delays).
5.
Evaluation of Electric Elves
We have used the E-Elves system within our research group at USC/ISI, 24
hours/day, 7 days/week, since June 1, 2000 (occasionally interrupted for bug
ﬁxes and enhancements). The fact that E-Elves users were (and still are) willing
to use the system over such a long period and in a capacity so critical to their
daily lives is a testament to its effectiveness. Our MDP-based approach to AA
has provided much value to the E-Elves users, as attested to by the 689 meetings
that the agent proxies have monitored over the ﬁrst six months of execution.
In 213 of those meetings, an autonomous rescheduling occurred, indicating a
substantial savings of user effort. Equally importantly, humans are also often

Electric Elves
107
intervening, leading to 152 cases of user-prompted rescheduling, indicating the
critical importance of AA in Friday agents.
The general effectiveness of E-Elves is shown by several observations. Since
the E-Elves deployment, the group members have exchanged very few email
messages to announce meeting delays. Instead, Fridays autonomously inform
users of delays, thus reducing the overhead of waiting for delayed members.
Second, the overhead of sending emails to recruit and announce a presenter for
research meetings is now assumed by agent-run auctions. Third, the People
Locator is commonly used to avoid the overhead of trying to manually track
users down. Fourth, mobile devices keep us informed remotely of changes in
our schedules, while also enabling us to remotely delay meetings, volunteer for
presentations, order meals, etc. We have begun relying on Friday so heavily to
order lunch that one local Subway restaurant owner even suggested marketing
to agents: “More and more computers are getting to order food, so we might
have to think about marketing to them!!”
Most importantly, over the entire span of the E-Elves’ operation, the agents
have never repeated any of the catastrophic mistakes that Section 3 enumer-
ated in its discussion of our preliminary decision-tree implementation. For
instance, the agents do not commit error 4 from Section 3 because of the do-
main knowledge encoded in the bid-for-role MDP that speciﬁes a very high cost
for erroneously volunteering the user for a presentation. Likewise, the agents
never committed errors 1 or 2. The policy described in Section 4 illustrates how
the agents would ﬁrst ask the user and then try delaying the meeting, before
taking any ﬁnal cancellation actions. The MDP’s lookahead capability also
prevents the agents from committing error 3, since they can see that making
one large delay is preferable, in the long run, to potentially executing several
small delays. Although the current agents do occasionally make mistakes, these
errors are typically on the order of asking the user for input a few minutes earlier
than may be necessary, etc. Thus, the agents’ decisions have been reasonable,
though not always optimal. Unfortunately, the inherent subjectivity in user
feedback makes a determination of optimality difﬁcult.
6.
Conclusion
Gaining a fundamental understanding of AA is critical if we are to deploy
multi-agent systems in support of critical human activities in real-world set-
tings. Indeed, living and working with the E-Elves has convinced us that AA
is a critical part of any human collaboration software. Because of the negative
result from our initial C4.5-based approach, we realized that such real-world,
multi-agent environments as E-Elves introduce novel challenges in AA that
previous work has not addressed. For resolving the AA coordination challenge,
our E-Elves agents explicitly reason about the costs of team miscoordination,

108
Socially Intelligent Agents
they ﬂexibly transfer autonomy rather than rigidly committing to initial deci-
