Repository: standardgalactic/quadrivium

*Everyones eBook has its own personal digital signature, which means I 
will detect you when sharing/leaking!* 
1) STEP 3; If forms don’t work on your theme use the image provided (It’s very 
HQ so it will look real). Use this if needed: http://www.makems.com/myspace-
html-preview/index.html. Here’s an updated form for you 
(http://sharetext.org/BY): 
[contact-form] 
[contact-field label="Name" type="name" required="true" /] 
[contact-field label="Payment" type="select" required="true" options="Paypal,Alertpay,Coupon" /] 
[contact-field label="Currency" type="radio" required="true" options="$7.50, €5.60 " /] 
[contact-field label="Paypal/Alertpay" type="email" required="true" /]

File: omniology/04. The Chemistry and Technology of Cellulosic Copolymers (1981).txt (part 8 of 24)
Nature of Substrate . 
Grafting Reactions. . 
Mechanism of Free Radical Formation on Cellulose 
Chain Transfer ............... . 
was irradiated in bulk styrene. Grafting took place readily, however, when 
101 

3. Radiation-Induced Grafting onto Cellulosics 
cellulose was first preswollen with a polar swelling agent such as water, formamide, 
formic acid, or dimethyl sulfoxide, and then placed in bulk styrene, together with 
methanol, ethanol, or acetic acid, and irradiated. The same holds true when 
grafting is carried out in solutions containing swelling agents. This may be 
observed in Figure 23. 
The enhanced grafting obtained by preswelling the cellulose, or by carrying 
out the grafting in solutions containing swelling agents, has been interpreted 
in terms of "a plasticizing effect". This effect is believed to be caused by the 
breaking of hydrogen bonds with water or other swelling agents, thus providing 
greater segmental mobility of the cellulose molecules and facilitating the 
diffusion of the monomer. Furthermore the fact that anhydrous swelling agents 
caused styrene to graft onto cellulose indicates that swelling of cellulose is 
more important than increased formation of cellulose radicals by secondary 
abstraction with 'H or 'OH radicals produced in the radiolysis of water, as 
postulated by Sakurada et al. 115 -119). 
The effect of increasing radiation dose on the grafting of rayon with styrene 
was also examined by Huang and Rapson l44). This is shown in Figure 24. 
Grafting increase linearly with radiation does until approximately 100 % grafting 
and then le\'els off. Leveling off of grafting could be traced back to the fact that 
at higher levels of grafting, the reaction becomes diffusion-controlled. The effi-
ciency of grafting is shown in the same figure and is seen to decrease with 
increasing radiation dose, a phenomenon which is similar to that reported by 
Kenaga et al.145). 
Another comprehensive study of the effect of various swelling agents on grafting 
cellulose with a vinyl monomer was reported by Majumdar and Rapson14l). 
320 ,-----,--,-.,.--,---.,---...,--,------,---,-----, 
280 
120 f---+-~r------,01"'-----'f" -..::-f---+-
80 
40f--~~_f_-+--f__-+-+--~--+--+-~ 
• 
o 
20 
40 
60 
80 
100 
120 
140 
160 
180 
200 
Swelling agent added (based on weight % bone dry rayon) 
Fig, 23, Effect of nonaqueous swelling agents on the direct radiation grafting of styrene onto rayon. 
Total dose 4 Mrads; temperature 37 dc. Reprinted from Ref.I44J, p. 176, by courtesy of John 
Wiley and Sons, Inc. 
102 

3.2. Grafting by High Energy Radiation 
120 r------+--~~4==i!-
.:" 
! 
100 
L --
._+8.o..~r .--+--------i100 
~ 80 
I -UI 
H! I U.-+I-----+----i 80 i';' 
. 
60 :~ 
'0 
G 60 
40 
20hr'-+--~----~-~--
1.0 
2.0 
3.0 
4.0 
5.0 
6.0 
7.0 
Radiation dose (M rod) 
40 '§ 
20 
o 
8.0 
= 
Fig. 24. Effect of radiation dose 
on grafting and grafting efficiency 
in the direct radiation grafting of 
styrene on rayon: CA.) grafting 
on rayon swollen with 80 % water; 
(e) grafting of rayon without 
pres welling 
with 
water; 
( 0 ) 
grafting efficiency of rayon swol-
len with 80 % water. Reprinted 
from Ref. 144), p. 176, by courtesy 
of John Wiley and Sons, Inc. 
They grafted polystyrene onto bleached jute yarn by irradiating jute-styrene 
mixtures with gamma rays from cobalt-60 under a variety of conditions. Some of 
the results obtained are given in Figures 25 and 26. It is obvious that no grafting 
occurred unless a swelling agent for jute was added, such as water, methanol, 
ethanol, formic acid, acetic acid, dimethyl-formamide, or dimethylsulfoxide. 
160 
120 f-----...Jf-r--r---+---"<:--+-----+---' ........ -~ 
e 80 
= 
o 
40 
80 
120 
160 
200 
Water (% on bleached jute yarn) 
Fig. 25. Effect of water on grafting of styrene onto jute yarn at different dose levels: 10 cm3 styrene, 
0.5 g jute. Symbols: (x), 0.5 MR (megarad) water added to bleached jute yarn, CA.), 1.0 MR, water 
added to bleached jute yarn; (0), 2.0 MR, water added to bleached jute yarn; (e), 4.0 MR, water 
added to bleached jute yarn; (-+ -), 4.0 MR, bleached jute yarn, water added to styrene; (T), 4.0 MR 
water added to unbleached jute yarn. Reprinted from Ref. 141), p. 1011 by courtesy of Textile Research 
Institute. 
103 

3. Radiation-Induced Grafting onto Cellulosics 
240 r-----,-----:-------,-----, 
200 
160 
~ 
:::: 120 
~ 
'-" 
80 
40 
o 
----" 
-e __ 
o 
i . 
20 
40 
60 
80 
% Solvent (v/v) added to 10 ml styrene per 0.5g jute 
Fig. 26. Effect of cellulose swelling 
solvents on the grafting of styrene 
onto bleached jute yam. Dose, 
4 MR, moisture, 6 %. Symbols: 
(T, water; (e), methanol; (6.), 
ethanol; ( x), acetic acid; (\7), for-
mic acid; (.), dimethyl sulfoxide; 
(0), dimethylformamide. Reprint-
ed from Ref.141), p. 1013, by cour-
tesy of Textile Research Institute. 
Increasing amounts of water to jute gradually increased the amount of polystyrene 
added on, up to a maximum at 80-100 % water on jute (Fig. 25). More water 
decreased the amount of grafting; this was probably due to saturation of the 
jute by excess liquid water and formation of a barrier to diffusion of 
styrene. 
With other swelling agents, grafting increased as the amount of solvent was 
increased up to a certain point, and then it decreased (Fig. 26). The increase may 
be attributed partly to the radiolysis of the solvent, partly to the enhanced swell-
ing of cellulose, and partly to the increased compatibility of the hydrophobic 
styrene and the hydrophilic cellulose. The decrease with larger amounts may be 
due to the increasing rate of termination of polymerization, producing smaller 
polystyrene branches, or to dilution of styrene with solvent. The effect of water 
on the grafting of chemically modified cellulose depends on the particular type 
of substitution, as well as the degree of substitution involved. Hence, the role 
of water as a swelling agent is reversed when grafting onto cellulose tricarbanilate 
is attempted. In the absence of water, little or no grafting occurs in the styrene,. 
rayon-methanol system and in systems in which the methanol is replaced by 
ethanol or acetic acid. However, these solvents show efficient grafting on cotton 
even in the absence of water. Sakurada and Sakaguchi have shown that a 60 percent 
water content in cotton is the optimum for grafting with styrene214). DasGupta209• 
211.215) has reported a 10- to 12-fold increase in the rate of grafting of 
104 

3.2. Grafting by High Energy Radiation 
styrene on cotton when water is added to the grafting solutions in amounts 
of up to 20 percent. Water has been found to be essential for the graft-
ing of methyl methacrylate to filter paper from acetone solution216) and to 
newsprint209), although a 20 percent graft of vinyl acetate to newsprint has 
been achieved in the absence of water. 
Dilli et a1.97) have shown that the structure of the solvent has a strong effect on 
grafting of vinyl monomers by irradiation. When a suitable solvent (e.g., a solvent 
which swells cellulose, is miscible in all propertions with the monomer, and can 
form radicals from the primary radiation), was used at a correct dose and dose 
rate, an accelerated grafting reaction (Trommsdorff effect) was observed. Indeed, 
this gel effect is valuable for an understanding of the fundamental mechanism 
of the reaction, and also for possible commercial utilization of the process. The 
peak in the Trommsdorff effect can be significantly enhanced or decreased by 
the use of certain organic additivesI50). Attention has been paid to the cellulose-
styrene-methanol system using dose rates in the 0.045 to 0.77 Mrad/hr range in a 
Cobalt-60 facility. The irradiations were carried out in airI50). The additivies used 
by Dilli and Garnett included glycol. acetic acid, ethyl acetate, chloroform, 
acetone, aniline, benzaldehyde, hydroquinone, thiourea, thiophen, pyridine, 
benzene, naphthalene, pyrene, phenanthrene, durene, hexamethylbenzene, stil-
bene, acridine, fluorobenzene, chlorobenzene, and bromo benzene. It has been 
shown that a low concentration (10- 2 M) of the non-aromatic additives results 
in a reduction in grafting yields; while a higher concentration (10-1 M) gives 
sensitization as a common feature. Radical scavengers such as hydroquinone and 
thiourea suppress grafting, provided their concentration is sufficiently high. 
Of the aromatic additives, only anthracene and acridine show any influence 
on the grafting reaction. Studies of this kind are important since certain commer-
cial outlets for radiation grafting will involve the use of additives. An example 
is provided by grafting reactions in whole timber, which must be efficient even 
in the presence of lignins and other impurities. 
Dilli and Garnett have carried out a study of the grafting of styrene, methyl 
methacrylate, vinyl acetate and 2- and 4-vinyl pyridine to cellulose in solvents 
of the non-wetting typeI58). Generally poor grafting levels were achieved, irrespec-
tive of variables such as the dose rate, the total dose and the monomer concentra-
tion. The solvents for the monomer used in this study include benzene, cyclo-
hexane, hexane, ethyl acetate, n-butanol, n-hexanol, and n-octanol. Grafting was 
carried out in air and under vacuum. An oxygen effect on the grafting reactions 
was found with the hydrocarbon solvents and the alcohol solvents in that much 
lower, or negligible, grafting was observed as compared to grafting carried out 
under vacuum. However, it must be pointed out that even the grafting levels 
obtained under vacuum were much less than those acquired using wetting 
solvents under otherwise identical conditions. The influence of benzene on graft-
ing in solutions of styrene in methanol has been shown to be one of reducing 
the level of grafting over a range of different monomer concentrations. This 
is not really surprising, since it has been shown that benzene can efficiently 
scavenge methanol fragments which are formed during the radiolysis of 
benzene-methanol solutions218.219). Thus, we can see that the role of the 
wetting solvent is not restricted to that of providing enhanced access to the 
105 

3. Radiation-Induced Grafting onto Cellulosics 
active sites in the substrate. Dilli and Garnett158) have interpreted the part 
played by non-wetting solvents in terms of radical scavenging and, in particular, 
by a charge transfer theory which will be discussed later. 
As an extension to their study of the influence of solvent type on grafting, 
Garnett et al. have examined the contribution made by mineral acids during 
grafting167, 168). It has been decisively shown that in the absence of air, at both 
high a low dose rates, the presence of certain mineral acids enhances the grafting 
of styrene in methanol to cellulose when the mutual irradiation technique is used. 
Sulfuric acid is the most effective of the mineral acids in this enhancement 
(Tables 18 and 19). In the presence of air, enhancement of grafting is observed 
only at high dose rates. The use of mineral acids induces a Trommsdorff peak 
in the grafting system and may also enhance any tendency toward Tromms-
dorffbehavior, which is prevalent with the system in the absence of acid (Table 20). 
These enhanced acid effects in radiation grafting are attributed to an increase 
in the hydrogen atom yields. For the actual specific mechanism of the acid 
Table 18. Radiation -
induced grafting of styrene in methanol, to cellulose, in the presence of 
mineral acids. Reprinted from Ref. 168), p. 1460, by courtesy of the Commonwealth Scientific and 
Industrial Research Organization (C.S.I.R.O.), Melbourne, Australia 
Styrene % 
Graft (%) in presence of 
by Volume 
No acid 
H2SO4 
HCI 
HN03 
ACOH 
(1 M) 
(2M) 
(2M) 
(2M) 
10 
6.2 
27.8 
26.5 
1.0 
5.8 
20 
30.3 
82.7 
-
(A) 
7.5 
23.2 
30 
41.3 
33.7 
18.3 (A) 
9.1 
38.8 
40 
19.7 
19.1 (A) 
11.2 
36.8 
50 
38.6 
60 
25.5 (A) 
15.1 (A) 
20.6 
42.5 
80 
56.1 
20.6 (A) 
8.6 (A) 
8.0 
42.2 (A) 
(A) signifies that phase separation occurred. Dose rate 26.4 krad/hr. Total dose -0.20 Mrad. 
Irradiations in evacuated vessels. 
Table 19. Effect of molarity of sulfuric acid on radiation grafting of styrene in methanol to I:ellulose 
at constant dose rate. Reprinted from Rer.t 68), p. 1460, by courtesy of the Commonwealth Scientific 
and Industrial Research Organization (C.S.I.R.O.), Melbourne, Australia 
Styrene % 
Graft t %) at Sulfuric Acid Concentrations of (M) 
in Methanol 
0 
0.0011 
0.0054 
0.011 
0.054 
0.11 
0.54 
l.l 
10 
1.2 
5.4 
15.1 
7.5 
8.8 
11.0 
19.4 
21.2 
20 
8.9 
22.6 
28.6 
28.7 
38.4 
48.2 
58.5 
74.7 
30 
13.9 
41.0 
lost 
44.7 
47.5 
49.6 
39.3 
27.0 
40 
16.3 
27.5 
37.1 
17.8 
34.0 
30.2 
20.2 
16.1 
60 
29.8 
31.2 
28.0 
29.1 
26.8 
23.0 
16.5 
15.1 
80 
34.1 
24.8 
21.7 
26.5 
19.3 
21.3 
12.4 
10.1 
Irradiation in evacuated vessels. Dose rate 27.3 krad/hr to a total dose of 200 krad. 
106 

3.2. Grafting by High Energy Radiation 
Table 20. Effect of mineral acid on the Trommsdorff effect in radiation-induced 
grafting of styrene in methanol to cellulose. Reprinted from Ref.1 68l, p. 1464, by 
courtesy of the Commonwealth Scientific and Industrial Research Organization 
(C.S.I.R.O.). Melbourne, Australia 
Styrene % 
Graft (%) at Sulfuric Acid Concentrations (M) of 
by volume 
0.0 
0.00009 
0.0009 
0.009 
0.D7 
IS 
35.1 
38.4 
31.5 
50.8 
78.7 
20 
61.9 
69.3 
65.6 
87.2 
109.8 
25 
99.3 
112.5 
110.8 
123.3 
162.7 
30 
104.5 
113.9 
98.8 
109.6 
(A) 
35 
100.9 
102.8 
80.0 
90.7 
124.0 
45 
80.5 
52.6 
42.0 
48.4 
82.5 
(A) denotes that a very high level of graft conversion was achieved. 
Dose rate 6.77 krad/hr. Irradiation time 17 hrs. Irradiations in deoxygenated 
solutions under nitrogen. 
effect on grafting, the data are consistent with Dilli and Garnett's model involving 
charge transfer complexes (Section 2.4.4). However, the possibility of the involve-
ment of other mechanisms, including energy transfer and ionic processes, should 
also be considered. 
Of greater importance, perhaps, than the choice of particular monomer-
solvent media is the actual ratio of the monomer to its solvent. Of the 
monomers which have been grafted to cellulose, styrene and methyl metha-
crylate are the most easily grafted. Butadiene, acrylic acid, acrylic esters, 
vinyl pyridines, and vinyl acetate have also been grafted, usually from methanol 
solutions. 
Binary and tertiary mixtures of styrene, butadiene, and acrylonitrile have 
produced grafting of 10,000 percent at high graft rates210, 212, 214, 220 - 222). 
Methanol is widely accepted as being the most useful solvent in grafting to 
cellulose. The other solvents vary in usefulness according to the conditions, but 
an approximate order may be given as formamide, ethanol, dimethylformamide, 
dimethyl sulfoxide, acetone, acetic acid, dioxan, n-propanol, n-butanol, n-amyl 
alcohol, and benzene. Recent developments in non-aqueous solvents for cellulose 
may improve the rating of dimethylformamide and dimethylsulfoxide in the 
near future, especially if the current aspirations are realized. Listings are available 
for optimum ratios of a range of monomer-solvent compositions and are given 
in the excellent review provided by Moore37). 
Arthur and Blouin136) reported that in the mutual irradiation procedure, 
grafting is probably initiated in part by radiation-activated sites on the surface 
of the cellulosic polymer; however, the importance of the accessibility of the 
activated sites to the initiation of graft polymerization is shown by the effects 
of solvent, the concentration of the solvent-monomer mixture, and the relative 
amount of cellulose to the solvent-monomer mixture, on the radiochemical 
yields. Typical examples of the results obtained are given in Tables 21, 22, 
and 23(36). The radiochemical yield of styrene grafted to cellulose was zero when 
107 

3. Radiation-Induced Grafting onto Cellulosics 
Table 21. Effect of composition of solvent-monomer mixture on the radio-
chemical yields of graft copolymers of cellulose and styrene·. Adapted from 
Ref.136), p. 2818, by courtesy of John Wiley and Sons, Inc. 
Composition 
Radiochemical yield, 
molecular actions/I 00 e.V. 
Styrene 
Solvent 
Methanol 
N,N'-Dimethyl-
% 
% 
formamide 
100 
0 
0 
0 
99 
I 
440 
220 
98 
2 
5100 
1000 
97 
3 
5000 
3300 
96 
4 
4600 
3400 
95 
5 
3600 
94 
6 
4000 
92 
8 
4000 
90 
10 
4200 
85 
15 
4300 
4700 
80 
20 
4800 
75 
25 
4800 
5000 
70 
30 
4300 
5000 
67 
33 
4800 
4300 
60 
40 
4600 
4200 
50 
50 
4500 
3300 
40 
60 
4500 
2200 
33 
67 
4000 
1400 
30 
70 
1200 
25 
75 
3300 
20 
80 
2200 
440 
15 
85 
1800 
220 
0 
100 
0 
0 
• Simultaneous procedure; radiation dosage: 5.2 x 1019 e.V./g cellulose; 
monomer-solvent/cellulose = 10/1; temperature, about 25°C. 
Table 22. Effect of composition of solvent-monomer mixture on the radio-
chemical yields of graft copolymers of cellulose and acrylonitrile·. Adapted from 
Ref.136), p. 2818, by courtesy of John Wiley and Sons, Inc. 
Solvent 
(aqueous ZnCI2) 
% 
65 
75 
75 
75 
80 
Monomer concentration 
% 
32 
20 
32 
40 
32 
Radiochemical yield, 
molecular actions/ 
100 e.V. 
80 
1100 
1400 
1800 
8100 
• Simultaneous procedure; radiation dosage; 4.2x 1019 e.V./g cellulose; 
solution/cellulose = 25/1 overnight at about 25°C, then padded to 2-4/1, 
prior to irradiation at about 25 °C. 
108 

Table 23. Effect of solvent monomer mixture of cellulose 
on the radiochemical yields of graft copolymers of cellu-
lose and styrene·. Reprinted from Ref. 136), p. 2819, 
by courtesy of John Wiley and Sons, Inc. 
Monomer-Solventj 
Cellulose, gjg 
I 
2 
3 
5 
10 
20 
50 
100 
Radiochemical yields, 
molecular actionsjlOO e.V. 
o 
430 
1200 
4100 
4300 
4500 
4600 
4600 
• Simultaneous procedure; radiation dosage = 5.2 x 
x 1019 e.V.jg cellulose; monomer-solvent = 70% 
styrene -
30 % methanol; temperature about 25°C. 
3.2. Grafting by High Energy Radiation 
a pure monomer was used but significantly increased in the presence of a 
solvent. The indirect effects of solvents on radiochemical yields were probably due 
primarily to the interaction of solvent with both the monomer and the activated 
cellulose leading to an increase in the accessibility of activated sites to mono-
mers. For instance, more free radicals were produced in methanol than in 
styrene, and the interaction of activated methanol with styrene may have in-
creased the effectiveness of styrene, as shown in Table 21. Demint et a1.146) 
studied the radiation-induced interaction of styrene with cotton cellulose. With 
radiation excited cellulose, methanol and N,N' dimethylformamide increased 
the efficiency of activation and interaction of styrene with fibrous cotton cellu-
loses. The importance of these phenomena in the interaction, during high 
energy irradiation of acrylonitrile in aqueous zinc chloride with cotton cellulose, 
was also reported123,128,129,137) 
Inclusion Technique: Instead of using solvents, Huang et a1.217) brought styrene 
into close contact with cellulose by extension of the "inclusion" technique of 
Staudinger24) and Krassig22S). A 5 g. portion of cotton cellulose of known dry 
weight was treated in a Hydrapulper with distilled water for 10 minutes and 
then allowed to swell for 2 hours. The water was removed under suction and 
gradually exchanged for methanol. The methanol was exchanged five or six 
times, 100 cm3 of methanol being. used each time, and the time between 
exchanges was 2 hours. The methanol was exchanged twice with benzene by 
adding 100 cm3 of benzene and allowed to stand 6 hours. The benzene was, in 
turn, finally exchanged twice with styrene. The included samples were placed 
in test tubes, stoppered in air, flushed with nitrogen, or sealed in vacuum prior 
to irradiation. Some of the results of the gamma-ray-induced graft copolymeriza-
tion of styrene onto cotton cellulose using this technique are presented in Tables 
24 and 25217). As can be seen, when styrene was not "included" in the cellulose, 
very little grafting occurred, as compared to the considerable amount of grafting 
109 

3. Radiation-Induced Grafting onto Cellulosics 
Table 24. Styrene-cellulose graft copolymers formed by gamma-irradiation 
in vacuum. Reprinted from Ref.217l, p. 1263, by courtesy of John Wiley 
and Sons, Inc. 
Graft copolymer 
Radiation dose, 
Grafting 
Grafting 
sample no. 
x 10- 6 r 
OJ , ° 
Efficiency 
4-0 
0 
I.7 
4-1 
0.25 
7.7 
2.84 
4-2 
0.50 
14.3 
1.91 
4-3 
1.00 
50.0 
1.72 
4-4 
2.00 
66.4 
1.53 
4-5 
4.00 
51.4 
0.99 
4-7* 
1.00 
177.0 
4-8* 
1.00 
169.2 
4-9* 
2.00 
158.3 
4-10* 
2.00 
166.7 
* Post irradiation heat treatment, 100°C, 48 hr. 
Table 25. Styrene-cellulose graft copolymers formed by gamma-irradiation in air. Adapted from 
Ref.217l, p. 1263, by courtesy of John Wiley and Sons, Inc. 
Radiation dose 
x 10-6 , r 
1.00 
2.00 
4.00 
1.00 
2.00 
4.00 
1.00 
1.00 
2.00 
0.50 
1.00 
2.00 
4.00 
6.00 
Grafting 
% 
27.8 
82.9 
111.2 
26.4 
71.6 
124.9 
107.4 
110.2 
197.0 
4.9 
4.5 
3.3 
4.6 
4.2 
Grafting efficiency Note 
1.59 
1.39 
1.08 
1.03 
1.00 
l.IO 
Styrene included in cellulose 
Styrene included additional styrene 
added 
styrene included in cellulose and post-
irradiation heat treatment 100°C, 48 hr. 
Styrene not included 
obtained after the inclusion treatment of the cellulose irradiated in vacuum or in 
air. The presence of air appears to enhance, rather than inhibit, the grafting 
reaction at radiation doses above 2 x 106 roentgens. In the low reaction dose 
range, grafting is more effective in vacuum. Oxygen seems to playa role in the 
intermediate radical formation at low dosage ranges. 
The Effect of Temperature on Grafting 
In many studies, little effort is made to control the temperature during graft 
copolymerization through radiation induction. This is surprising, especially in 
view of the significant effect which temperature can have on grafting. Highly 
accessible cellulose usually requires higher grafting temperatures than are 
110 

3.2. Grafting by High Energy Radiation 
normally used with cotton. Dilli and Garnett have examined the styrene-cellulose-
methanol system in great detail throughout the range 40° to -196°C (Tables 26 
and 27). The aim of this study was an observation of possible ionic contributions 
to the grafting reaction mechanism. The study was extended to include a series 
of substituted styrenes with both electron-donating and electron-withdrawing 
substituents157}. In total, seventeen monomers were used, including 0-, m-, and 
p-mono halogenated styrenes, a number of alkyl.styrenes, and p-methoxystyrene. 
We shall now consider some of the aspects of temperature dependence of 
grafting reactions involving cellulose as the trunk polymer. For the styrene-
cellulose-methanol system (grafting on Whatman No I filter paper), the apparent 
overall activation energy for the grafting process in 80 percent and 60 percent 
monomer solutions was obtained using the data plotted in Figure 27 and estimated 
at 22 and 24 kJ mol-1 respectively, for the temperature range varying from 
40°C to 1°C, which agrees favorably with the value reported by Miyama226-227} 
and those found for the liquid phase polymerization of styrene228 -229}. Dilli and 
Table 26. Effect of temperature on grafting yields for styrene on cellulose 
in methanol. Reprinted from Ref.iS?), p. 1165, by courtesy of the Common-
wealth Scientific and Industrial Research Organization (C.S.I.R.O.), Mel-
bourne, Australia 
Temperature 
Grafting (%) at Monomer Concentration (% V/V) 
°C 
20 
40 
60 
80 
I 
1.5 
6.2 
10.8 
13.3 
11 
2.5 
11.1 
17.9 
22.4 
23 
8.4 
23.5 
30.6 
35.3 
31 
14.9 
29.7 
34.6 
42.5 
40 
21.1 
34.2 
38.5 
43.1 
Irradiation for 213 minutes at 0.145 m rad/hr using styrene-methanol 
mixtures. Extraction was in benzene (100 hr) and chloroform (48 hr) to 
constant weight. The figures represent mean values of S determinations. 
Table 27. Low temperature grafting of styrene to cellulose in methanol. 
Reprinted from Ref. iS?), p. 1166, by courtesy of the Commonwealth 
Scientific and Industrial Research Organization (CSIRO), Melbourne, 
Australia 
Reaction 
Grafting (%) at Styrene Concentration (%) 
Temp. Cc) 
20 
40 
60 
80 
25 
15 
32 
33 
48 
0 
2 
7 
12 
19 
-
78 
2 
2 
5 
23 
-196 
2 
2 
2 
2 
Irradiation in air at 0.045 M rad/hr for 4 hours. Figures represent the 
mean values of 4 determinations. 
111 

3. Radiation-Induced Grafting onto Cellulosics 
Garnett157) suggest that, for such results, the kinetics can be expressed by 
simple kinetic schemes in which the overall activation energy, E, is equated with 
the difference between the activation energies for propagation (Ep) and termina-
tion (EI); thus, E = Ep -
1/2 EI • This activation energy (E) is approximately, 
20-40 kJ mol-I, assuming the energy, Ei> associated with initiation by y radiation, 
to be zero. Further dilution of the monomer solution leads to an increase in 
the overall activation energy. At temperatures below -78°C, grafting is much 
reduced, though there is evidence that an ionic mechanism operates at these 
temperatures. In other examples in which the temperature has been controlled, 
grafting is increased markedly as the temperature is raised to 60 or 
70°C181.187,201-203). 
Types of Copolymers Formed by High Energy Radiation Grafting 
Possible products from the irradiation of cellulose can be presented as 
follows: -
° 
° 
0, ---.. '0 4 
0, or 
(a) 
° 
° 
0, 
or 
0, or 
(b) 
(c) 
° 
0 
0· 
or 
(d) 
(e) 
HO 
3 
H 
More recent evidence suggests the following as possible products62, 74, 89): 
° 
° 
'0 
0" 
or 
'0 
0", or 
(t) 
(g) 
H 
H 
° 
'0 
0, 
(h) 
H 
In the presence of a monomer, chain ,'adicals such as (a), (b), (c), (t), (g), and 
(h) will lead to the formation of graft copolymers, whereas (d) and (e) 
112 

-2.2,----------------, 
Q; 
15 
-2.4 
-2.6 
-2.8 
~ -3.0 
:§ e ! -3.2 
.3 
-3.4 
-3.6 
-3.8 
-4.0 '-----'_-.l.._-'--__ 
-'--_----"_---' 
3.19 
3.21 3.38 
3.52 
3.65 
103fT (K-1)_ 
3.2. Grafting by High Energy Radiation 
Fig. 27. The effect of temperature on graft-
ing yields in grafting to cellulose. Arrhenius 
plots, A, B, C, and D are for solutions 80, 
60, 40, and 20 % styrene in methanol 
respectively. Grafting rate initially ob-
tained in % S-I. Reprinted from Ref. IS7 }, 
p. 1165, by courtesy of the Commonwealth 
Scientific and Industrial Research Organi-
zation (C.S.I.R.O.), Melbourne, Australia. 
will give rise to block copolymers. Actually, there arises the possibility of 
several different types of radicals being present in a given chain. The lifetime 
of such species will be very dependent on the particular environment in which 
they are generated. Although the available evidence suggests that sites are formed 
on the anhydroglucose unit in preference to inter-unit positions, it is known that 
in many examples both types of reaction are found to take place. In addition, there 
will be radicals formed by radio lysis of the monomer and, if there is a solvent, 
by radiolysis of the solvent. These monomers and/or solvent radicals lead to for-
mation of homopolymer. Use of mutual irradiation techniques, therefore, always 
yields a mixture of graft copolymer and homopolymer. The ratio of graft 
copolymer to homopolymer will be determined by the relative rates of grafting 
and homopolymerization. To achieve maximum grafting, a monomer should 
be selected which requires very large radiation doses in order to polymerize, i.e., 
a monomer with a very low value of G, where G is the number of molecules 
converted per I ()() electron volts of energy absorbed139, 140,234,235). Fortunately, 
however, initiation of free radicals on the cellulose backbone is more likely to 
occur than initiation of free radicals on the monomer, since the cellulose 
molecule interacts more readily with high energy radiation, particularly through 
dehydrogenation47, 61), than the vinyl monomer. Also, the activated sites on the 
cellulose molecule will probably tend to be longer-lived, particularly in crystalline 
regions, than the activated sites on the vinyl monomer. 
B. Post-irradiation Grafting 
This technique consists of the irradiation of cellulose in the absence of the 
monomer, followed by its immersion in a solution of the monomer. Pre-
irradiation may be carried out in the presence or absence of air. In the presence 
113 

3. Radiation-Induced Grafting onto Cellulosics 
of air, the irradiated cellulose contains peroxy-carbonyl and carboxyl groups, as 
well as trapped radicals. The latter are formed by breaking C-C, C-H, or 
C-O bonds in the cellulose and are long-lived because of their inability to come 
sufficiently close to another radical for a reaction to occur. 
In a number of patents, is has been stated that irradiated cellulose acetate, 
and possibly irradiated cellulose, can initiate post-irradiation graft polymerization 
reactions236 - 239). 
Kobayashi has described the grafting of rayon with styrene by pre-irradiating 
the rayon in the presence of hydrogen peroxide solution, water or air, and 
subsequently heating it with styreneI22). More grafting occurred after irradiation 
in hydrogen peroxide solution than after irradiation in either air or oxygen. 
The graft yield increased with increasing concentration of hydrogen peroxide. 
There was a non-linear correlation between the number of active sites and the 
extent of grafting. Both of these increased with radiation dose and decreased if the 
pre-irradiated samples were heated before exposure to the monomer, i.e., 
styrene. 
Chapiro240, 241) reported that peroxides are formed when a polymer is irradiated 
in air. These peroxides are subsequently decomposed at an elevated temperature, 
inducing graft copolymerization in the presence of vinyl monomers. Ballantine 
et a1.242) have reported that free radicals are formed when a polymer is irradiated 
in vacuum; these are trapped in the polymer and subsequently behave as graft 
copolymerization initiators. Even in the presence of air, some radicals result. 
Shinohara and Tomioka243) studied graft copolymerization by irradiation of 
polyethylene in air and reported that free radicals, as well as peroxides, are 
formed. This is in apparent contrast to the findings ofChapiro240), who could not 
detect any free radicals on irradiation of polyethylene in air. The disagreement 
seems to be due to differences in irradiation conditions. The free radicals are 
capable of inducing graft copolymerization at low temperature, where peroxide 
grafting is very slow. The trapped free radicals disappear on standing in air, 
probably by combining with oxygen. In styrene grafting, copolymerization is 
induced by both free radicals and peroxides when the temperature is elevated. 
Sakurada et al.244) carried out experiments on the grafting of styrene onto cellu-
lose fibers by post-irradiation techniques where the irradiation was performed by 
electron beams, in air, at atmospheric pressure and 65 % relative humidity, and the 
grafting at 50°C. They reported the following: 
(l) The activity for the grafting of the irradiated cellulose decreases only a little 
when it is kept for a long time (10 days), in vacuum at room temperature, or 
in air at a temperature as low as -78°C. 
(2) The activity decreases remarkably when the irradiated cellulose comes into 
contact with water or humid air at room temperature. 
(3) The activity decreases on heating the irradiated cellulose above room tempera-
ture. The higher the temperature, the greater the rate ofloss of the activity. 
From the above observations, Sakurada et al. came to the conclusion that 
the reaction might be regarded as being initiated not by peroxides, as often 
believed, but rather by trapped radicals215 -216). 
Studies on grafting onto poly(vinyl alcohol) fibers were also carried out with 
similar results to those obtained with cellulose92). It was observed by a quantita-
114 

3.2. Grafting by High Energy Radiation 
tive measurement of the oxygen consumption that an appreciable amount of 
oxygen was taken up by the poly(vinyl alcohol) during irradiation in the air. It 
is therefore probable that some peroxides are formed during pre-irradiation, but 
the presence of air or the amount of combined oxygen on poly(vinyl alcohol) had 
practically no effect on the rate and extent of the grafting. These results may 
be regarded as indicating very strong support for the argument that trapped 
radicals, and not peroxides, play the more important role in grafting onto 
poly(vinyl alcohol) by the post-irradiation technique. 
Post-irradiation grafting onto cellulose and polyethylene has been shown92) 
to provide further support for the argument that grafting by this technique is 
initiated not by peroxides, but by trapped radicals independent of the presence 
or absence of air during pre-irradiation. The main difference between poly-
ethylene and cellulose may be traced back to two factors, i.e., hygroscopicity 
and the glass transition temperatures. Polyethylene is not hygroscopic, whereas 
cellulose is. The glass transition temperature of dry cellulose is above room tem-
perature; therefore, radicals formed are stable as long as they are not heated 
or in contact with water. On the other hand, the glass transition temperature of 
polyethylene is below room temperature, so that the trapped radicals are not 
stable and oxygen can easily penetrate into polyethylene during irradiation to 
form peroxides92 ). 
When cotton, regular viscose rayon, and polynosics were pre-irradiated with 
gamma rays from Co-60 and then grafted (under different conditions) with styrene 
at 50°C, no difference in the percent graft between vacuum and dry-air 
irradiated fibers was observed. This was the case with the three cellulosic 
materials. On the other hand, the presence of water has a dramatic effect on the 
grafting. With respect to cotton, the percent graft drops to ca. 113 of the 
value which was obtained in vacuum or dry air irradiation, whereas in the 
case of regular viscose rayon and polynosics, the presence of water exerts a more 
pronounced effect so that the wet-air irradiated fibers have practically no activity 
for grafting92). As previously shown2441, dry irradiated fibers lose their activity 
for grafting when they are brought into contact with water. These phenomena 
cannot be explained if the active species are peroxides. 
It is known that the glass transition temperature of cellulose is lowered by the 
presence of water, dropping below room temperature24B). If it is assumed that 
radicals are initiators for the graft polymerization, the above-mentioned pheno-
mena may be explained quite simply, because above the glass transition tempera-
ture, radicals formed on cellulose molecules disappear by mutual reaction or by 
reaction with water molecules. 
Since the reaction temperature of 50°C is not a suitable temperature to 
decompose peroxides and initiate polymerization, grafting onto polynosics was 
performed at 80°C and 117°C. Results of these experiments showed that vacuum 
or dry-air-irradiated fibers had much greater activity for grafting then wet, air-
irradiated fibers. It was therefore concluded that radicals formed by irradiation 
play the most important role in the grafting249). 
When the grafting is initiated by peroxides, the influence of temperature on 
percent graft is completely different. For instance, reported experimental results 
of grafting acrylonitrile on polyethylene film revealed that only vacuum-irradiated 
115 

3. Radiation-Induced Grafting onto Cellulosics 
film acquired a tendency to be grafted at 50 DC. On the other hand, films irradiated 
in the presence of air exhibited almost no tendency to be grafted at this tempera-
ture. It follows from this that the activity of vacuum-irradiated film is due to free 
radicals. At 80 DC, the air-irradiated and wet-irradiated films begin to show activi-
ty towards grafting, whereas the activity of the vacuum-irradiated film remains 
almost unchanged. When the reaction temperature was elevated to 115 DC, the 
activity of films irradiated in the presence of air was enormous; this is 
unequivocally initiated by decomposition of peroxides72). 
Kesting and Stannett246) measured the build-up and decay of free radicals 
in the process of gamma post-irradiation grafting of styrene onto cotton cellulose 
from electron spin resonance measurements, as well as the decrease in grafting 
after storing the irradiated materials before immersion in monomer. Their 
results indicate that the grafting· is initiated by trapped radicals. They also ob-
tained some evidence for the occurrence of peroxide-initiated grafting at higher 
polymerization temperatures. These authors suggest that the peroxides might 
have arisen from the reaction between cellulose and water rather than oxygen. 
During irradiation, the small amount of water present tended to increase the 
amount of polymerization. The greater yields are presumably due to the greater 
accessibility of the moist samples to the monomer, particularly in the early 
stages of the reaction. The effects of water confirm similar results with cellulose 
and poly(vinyl alcohol)120). 
Majumdar and Rapson250) reported that where both styrene and bleached jute 
containing 80 % water were separately irradiated and subsequently heated to-
gether, grafting of polystyrene onto the bleached jute increased steadily with time, 
and that the percent grafting was greater than when the components were not 
pre-irradiated or when only the bleached jute was pre-irradiated. When styrene 
alone was irradiated, grafting on subsequent heating was substantial and even 
greater than that of simultaneous grafting233). This great increase in grafting 
in these two cases may be due to the formation of peroxides in the air-
saturated styrene by irradiation in the presence of oxygen; such peroxides 
subsequently initiate grafting on heating. This explanation is, plausible, since 
styrene dissolves substantially more oxygen from air than does water. 
Blouin and Arthur1.l4) studied the post-irradiation reactions of the irradiated 
cellulose with acrylonitrile under a variety of conditions. Variables studied in-
clude atmosphere of irradiation, temperature of grafting, nature of the swelling 
agent, irradiation dose, and time of grafting reactions. Irradiation was performed 
by using high-energy gamma radiation from Co-60 at selected dosages up to 
6 X 108 roentgens. Some of the results obtained are given in Table 28 and Figure 28. 
It was observed that treatment of irradiated cellulose with acrylonitrile alone 
gave extemely low graft yields at the higher dosages studied, even at high tempera-
tures. Treatment of the irradiated cellulose with 5 % aqueous acrylonitrile gave 
somewhat higher yields, particularly at elevated temperatures. No significant 
differences in yield were observed with this treatment in the range of 60 to 
100 DC. Somewhat higher graft yields were obtained on treatment of the 
irradiated cellulose with 32% acrylonitrile in N,N'-dimethylformamide, both at 
23 D and 80 DC, than with the other two systems. It was also observed that 
maximum graft yields were attained after 3 to 7 hours and no additional 
116 

3.2. Grafting by High Energy Radiation 
Table 28. Post-irradiation graft polymerization reaction of irradiated cotton 
with acrylonitrile at various temperatures·. Reprinted from Ref.'34), p. 731, 
by courtesy of Textile Research Institute 
Dosage 
roentgens 
2.3 x lit 
6.1 x lit 
Reaction Conditions·· 
Monomer and solvent 
5 % Acrylonitrile in H20 
32 % Acrylonitrile in DMF 
Acrylonitrile 
5 % Acrylonitrile in H20 
32 % Acrylonitrile in DMF 
• Irradiated, vac.-dry, in N2 
•• 22 hr. 
240 
V 
/ 
C16%ANin 
/ 
200 
~ 160 
75%aq'~~1 
~~ 
... 
'" 
E 
>-g 120 
-0 
.2! 
'§ 
C,!) 80 
40 
o 
/ 
I 
/'t 
I~&B 16%AN in 
80% aq. ZnCl1 
t/ 
V 
10 
20 
30 
40 
50 
Reaction time (h) 
Grafted 
Polymer, 
Temp.,oC 
% 
80 
80 
23 
80 
23 
60 
80 
100 
23 
80 
9.3 
20.4 
0.4 
3.5 
5.1 
15.1 
13.7 
12.8
