Repository: standardgalactic/quadrivium

*Everyones eBook has its own personal digital signature, which means I 
will detect you when sharing/leaking!* 
1) STEP 3; If forms don’t work on your theme use the image provided (It’s very 
HQ so it will look real). Use this if needed: http://www.makems.com/myspace-
html-preview/index.html. Here’s an updated form for you 
(http://sharetext.org/BY): 
[contact-form] 
[contact-field label="Name" type="name" required="true" /] 
[contact-field label="Payment" type="select" required="true" options="Paypal,Alertpay,Coupon" /] 
[contact-field label="Currency" type="radio" required="true" options="$7.50, €5.60 " /] 
[contact-field label="Paypal/Alertpay" type="email" required="true" /]

File: omniology/Bio-MEMS Technologies and Applications - Wang and Soper (Eds).txt (part 8 of 28)
CRC Press is an imprint of the
parameters and high structural accuracy, and is therefore well suited for a
wide range of microﬂuidic LOC applications from rapid prototyping to
high-volume mass fabrication [17].
In this chapter, we will limit ourselves to hot embossing for microﬂuidic
lab-on-a-chip applications. Other microﬂuidic devices, such as pumps and
valves, have been purposefully omitted. The same holds true for a number
of other polymer microfabrication technologies that have also been applied
to fabrication of microﬂuidic devices, such as injection molding, casting,
and laser ablation.
FIGURE 5.1
Hot embossing process ﬂow.
Design
Master
Embossing
Packaging
© 2007 by Taylor & Francis Group, LLC

120
Bio-MEMS: Technologies and Applications
5.2
Polymers
5.2.1
Material Properties
Polymers are macromolecular substances comprised of thousands of mono-
meric units. Polymers are formed from either only one monomer or a variety
of monomers (copolymers). In most cases, polymers are amorphous with chain
lengths varying throughout the bulk material. Thus, polymers do not have an
exactly deﬁned melting temperature. Instead, a melting interval exists referred
to as the glass transition temperature (Tg), in which the viscosity changes
substantially and the material becomes a viscous mass. Many polymers solid-
ify after cooling under the Tg, resulting in a solid phase that is hard and brittle.
In hot embossing, Tg is one the most critical parameters. If the temperature
is increased above Tg, the material becomes viscous and can be molded or
embossed. For demolding or de-embossing, the material is cooled below Tg.
This is an important step because geometric stability of the embossed com-
ponent can suffer due to relaxation during the demolding and the resulting
entropy elasticity. Softeners can be added to polymers to lower the glass
transition temperature, but this decreases hardness and increases elasticity
and impact strength of the material. Plasticizers added during the polymer-
ization process increase the Tg. 
Polymers can be broadly classiﬁed into three groups according to the inter-
connection of the monomer units in the polymer chain, which will substan-
tially affect their properties and thus the embossing behavior. The ﬁrst group
is the thermoplastic polymers, which consist of unlinked or weakly linked linear
chain molecules. Above the glass transition temperature, these materials
become plastic and can be molded into speciﬁc shapes, which they retain once
cooled below Tg. Thermoplastics are commonly used in hot embossing; poly-
methylmethacrylate (PMMA) and polycarbonate (PC) are the most commonly
used thermoplastics. The second group is the elastomeric polymers, which also
contain weakly cross-linked polymer chains. Under an applied stress, molec-
ular chains can be stretched to a high extent, but relax and return to the original
state once the external force is removed. Elastomers do not melt before reach-
ing the decomposition temperature and are typically processed by casting.
Polydimethylsiloxane (PDMS) is one of the most popular elastomers. The third
category is the duroplastic polymers (also known as thermoset polymers), which
contain heavily cross-linked polymer chains and therefore do not easily change
shape. These materials have to be cast into the ﬁnal shape, and are harder and
more brittle than thermoplastics.
Hot embossing has very speciﬁc constraints with regard to the material
properties of polymers. Glass transition temperature and thermal expansion
coefﬁcient are the most critical parameters to successful replication. As
already mentioned, the glass transition temperature is the temperature range
where a rigid glassy polymer material softens. Thermoplastics that contain
very long polymer chains with strong intermolecular interactions do not melt
© 2007 by Taylor & Francis Group, LLC

Hot Embossing for Lab-on-a-Chip Applications
121
and ﬂow, but remain soft until they decompose. Thermal expansion coefﬁcient
refers to a change in length or volume resulting from a speciﬁed change in
temperature. This parameter is important not only in hot embossing fabrica-
tion, but also in the microchannel sealing process where different materials
are thermally bonded. Other parameters that must be considered include
adsorption and transparency at desired wavelengths and autoﬂuorescence
when using optical detection; gas permeability when working with cells;
chemical resistance when using nonaqueous solutions; electrical insulating
properties and thermal dissipation when working with electroosmotic ﬂows;
and analyte adsorption, surface properties, and biocompatibility.
5.2.2
Polymethylmethacrylate and Polycarbonate
The majority of the hot embossing work to date, particularly in microﬂuidic
and bio-MEMS applications, has been performed in PMMA (also known as
Plexiglas or Lucite). PC (also known as Lexan, GE or Makrolon, Bayer) is
another popular polymer material. Both of these materials offer high optical
clarity above 400 nm [38] and have a long history as biomedical materials.
PMMA is available in a broad range of molecular weights and is a well-
known e-beam resist. It is a thermoplastic polymer with a relatively low Tg
of 106°C, which makes it better suited for hot embossing than PC (Tg =
150°C). Other physical properties of the two materials, such as the density,
elasticity modulus, thermal conductivity, and water absorption, are quite
similar. The refractive index of PC is 1.586 [31], higher than that of PMMA,
making PC a good material for applications that use optical detection. Mate-
rial properties of PMMA and PC are summarized in Table 5.1. Both materials
exhibit excellent chemical resistance to weak acids, but suffer from poor
TABLE 5.1
Basic Material Properties of Embossing Polymer Materials
Property
PMMA
PC
PS
PP
COC
Density (g m–3)
1.17–1.20
1.20
1.05
0.896–0.915
1.01–1.02
Glass Transition
Temperature, Tg (°C)
106
150
80–100
0–10
138
Elasticity Modulus (GPa)
3.1–3.3
2.0–2.4
3
1.1–1.6
3.1
Linear Thermal Expansion
Coefﬁcient (10–6 K–1)
70–90
65
70
100–200
60
Thermal Conductivity 
(W m–1 K–1)
0.186
0.192–0.21
0.18
0.22
0.16
Tensile strength (MPa)
48–76
62.1–65.5
40
40
66
Water absorption (%)
0.3–0.4
0.35
0.05
0.02
<0.01
Refractive Index
1.49
1.586
1.51
1.51
1.53
Source: Data compiled from Mark, J.E., Polymer Data Handbook, Oxford University Press, New
York, 1999; Harper, C.A., Modern Plastics Handbook, McGraw-Hill, New York, 2000; Becker, H.
and Gartner, C., Electrophoresis, 21, 12, 2000; Becker, H. and Heim, U., Sensors and Actuators A,
83, 130–135, 2000; Topas Grade 5013 data sheet; and Ticona Inc., www.ticona.com.
© 2007 by Taylor & Francis Group, LLC

122
Bio-MEMS: Technologies and Applications
resistance to strong acids, strong and weak bases, and most organic solvents.
Chemical resistances of these polymers are summarized in Table 5.2.
Other thermoplastic materials have been used in hot embossing due to
the interest in developing microdevices that offer higher operating temper-
atures, superior chemical resistance, or enhanced optical properties. In many
microﬂuidic applications, the polymer material forms the window of detec-
tion, and thus potential changes in refractive index of different plastics may
be important. Other polymer materials that have been used in hot emboss-
ing include polystyrene (PS), polyamide (PA), polybutyleneterephthalate
(PBT), polyoxymethylene (POM), polypropylene (PP), polyphenylene ether
material properties of some common polymers that are critical in hot
embossing [32,33], while chemical resistances of these polymers are given
in Table 5.2 [34].
5.2.3
Cyclic Oleﬁn Copolymer
Cyclic oleﬁn copolymer (COC) or Topas by Ticona [35] is a relatively new
polymer material that has been gaining popularity due to its excellent physical
TABLE 5.2
Chemical Resistance of Common Embossing Polymer Materials
PMMA 
PC
PS
PP
COC
Aldehydes
0
–
+
+
Alcohols, aliphatic
–
+
+
+
Esters
–
–
–
0
Ethers
–
–
-
Ketones
–
–
–
0
+
Aliphatic Hydrocarbons
0
–
–
+
Aromatic Hydrocarbons
0
–
–
0
Halogenated Hydrocarbons
–
–
0
Acids, weak/diluted
+
+
+
+
+
Acids, strong/concentrated
–
–
+
(except HNO3)
+
+
Acids, oxidizing
0
–
–
0
Bases weak
+
–
+
+
+
Bases strong
–
–
+
+
+
+ = excellent chemical resistance; plastic not damaged after continuous contact with the sub-
stance. The plastic may remain resistant for years.
0 = good/limited chemical resistance; continuous contact causes slight damage, which may be
partially reversible (softening, swelling, reduction of mechanical strength, discoloration).
– = low chemical resistance; continuous contact causes immediate damage to the plastic
(reduction of mechanical strength, deformation, discoloration, cracks, dissolution, risk of
breakage). 
Source: Compiled from Mark, J.E., Polymer Data Handbook, Oxford University Press, New York, 1999;
Becker, H. and Gartner, C., Electrophoresis, 21, 12, 2000; Weast, R. C. and Astle, M. J., CRC Handbook
of Chemistry and Physics, 60th ed., CRC Press, Boca Raton, FL, 1979; Becker, H. and Locascia, L. E.,
Talanta, 56, 267, 2002; and Topas
(PPE), and polysulfone (PSU), and polyetherketone (PEEK). Table 5.1 lists
 Grade 5013 data sheet, Ticona Inc., www.ticona.com.
© 2007 by Taylor & Francis Group, LLC

Hot Embossing for Lab-on-a-Chip Applications
123
and chemical properties [29,36,37]. COC is a thermoplastic copolymer con-
sisting of ethylene and bicyclic oleﬁn (norbornene) monomers. Due to the
oleﬁnic characteristics, COC has a good chemical resistance to hydrolysis,
acids and bases, and most organic polar solvents such as acetone, methanol,
and isopropyl alcohol. However, it is soluble in nonpolar organic solvents
including toluene and naphtha.
COC is transparent to light with wavelengths above 300 nm and has higher
transparency in visible and near ultraviolet regions than PMMA [37,38].
Figure 5.2 compares the UV transmittance characteristics of COC with
PMMA and PC. Further, the refractive index of COC is 1.53 at 589 nm, higher
than that of PMMA. Thus, COC has excellent optical properties, making
COC ideally suited for ﬂuorescence-based biochemical analysis and bio-
optical applications.
The water absorption of COC is less than 0.01%, and for comparison the
water absorption of PMMA is 0.3 to 0.4%, an order of magnitude higher [29].
COC has the elasticity modulus of 3.1 GPa and density of 1.01 to 1.02 g/m3
[31], which are comparable to the properties of PMMA (E = 3.1 to 3.3 GPa
and ρ = 1.17 to 1.20 g/m3 [29,31]). By having lower density than PMMA,
FIGURE 5.2
Transmission spectra of COC, PMMA, PC, PDMS, and glass. Top: A, 0.25-mm thick PMMA; B,
3-mm thick PMMA; C, 5-mm thick PMMA. Bottom: D, 1-mm thick BoroFloat glass; E, 1-mm
thick COC; F, 0.25-mm thick PC; G, 2-mm thick PC; H, 1-mm thick PDMS. (From Piruska, A.
et al., Lab on a Chip, 5, 1348, 2005. With permission.)
A
B
C
D
E
F
G
H
200
0
20
40
60
80
Transmission (%)
100
400
600
800
1000
Wavelength/nm
200
0
20
40
60
80
Transmission (%)
100
400
600
800
1000
© 2007 by Taylor & Francis Group, LLC

124
Bio-MEMS: Technologies and Applications
COC is easier to emboss. Overall, based on its material properties, COC is
ideally suited for hot embossing fabrication of microﬂuidic chips and
devices, especially if signal detection is performed spectroscopically [35–37].
5.3
Master Fabrication
The underlying principle of hot embossing is the replication of a microfabri-
cated master, which represents the negative (inverse) structure of the desired
polymer structure. Thus, microfabrication is only necessary one time for the
fabrication of this master structure, which then can be replicated many times
into the polymer substrate. This offers substantial cost advantages and freedom
of design because the master can be fabricated with a large number of
different microfabrication technologies.
The success of hot embossing is completely dependent on the master, also
called the tool, because any surface defect will be replicated faithfully in the
polymer. Thus, hot embossing has speciﬁc constraints with regard to masters
that must be considered. First, because the master needs to be removed from
the desired polymer structure, undercuts cannot be tolerated. Second, ﬁdelity
of the replication and master lifetime depend strongly on the surface quality
of the master. Generally, smoother master surfaces result in lower frictional
forces during de-embossing. Roughness values below 100 nm RMS are nec-
essary for reliable, high-quality replication [29].
The tool material should not form any kind of chemical or physical bond
during replication. Release agents, which are commonly used on the mac-
roscale to help release molds of complex structures, are typically not suitable
for microﬂuidic devices. This is because such agents may modify the polymer
surface or diffuse into the polymer matrix, and thus adversely affect biolog-
ical samples. Further, release agents tend to increase the autoﬂuorescence of
the polymer, making the device less compatible with ﬂuorescent-based detec-
tion schemes commonly employed in microﬂuidic devices.
There are a number of methods used to fabricate tools. These methods can
be broadly classiﬁed into four categories: traditional micromachining meth-
ods (e.g., milling), bulk micromachining (e.g., wet or dry etching of Si),
surface micromachining (e.g., nickel electroplating of photoresist or LIGA
molds), and mold micromachining (e.g., PDMS or polyester tools). Surface
morphology, adhesion properties to the thermoplastic, lifetime, feature sizes,
and costs are the critical factors to be considered in master fabrication. 
5.3.1
Micromachining Methods
Modern micromachining technologies, such as sawing, cutting, and comput-
erized numerically controlled (CNC) milling, are capable of producing tools
© 2007 by Taylor & Francis Group, LLC

Hot Embossing for Lab-on-a-Chip Applications
125
with structures on the order of a few tens of micrometers. One key advantage
of these techniques is the wide range of materials that can be machined,
particularly stainless steel, which cannot be processed with other microfab-
rication techniques but offers excellent tool lifetimes. Another advantage lies
in the fact that there is no photolithography step, which in turn eliminates
the need to fabricate a mask and thus can substantially shorten the tool
development time. Relatively simple geometries with straight walls are a
good ﬁt for these techniques.
However, high-aspect structures (height vs. width ratio greater than 2),
very deep holes, or very small structures (less than 10 µm) cannot be fabri-
cated. Further, with surface roughness around several µm, these techniques
typically do not produce smooth surface ﬁnish. CNC machining of materials
such as stainless steel yields tools with a very long lifetime. However, it is
mostly used for large features, often greater than 50 µm, with tolerances
around 10 µm [1], and is limited by difﬁculties in machining complex
designs. Because the entire tool is fabricated in the same material, any adhe-
sion problem between the substrate and features is entirely avoided. How-
ever, results in a long lifetime, but all of these prototyping fabrication
processes are labor intensive and slow.
5.3.2
Bulk Micromachining
In bulk micromachining, the master is created by etching the substrate wafer,
typically silicon. Silicon is a very good material for use as an embossing tool
[29,39]. It has a high modulus of elasticity and high thermal conductiv-
ity—two material properties that are highly desirable in a hot embossing
tool. In addition, there is a large variety of silicon microfabrication tech-
niques. To make a silicon master, a drawing of the microﬂuidic channels is
ﬁrst created using CAD software, and the image is transferred to a photo-
mask. A silicon wafer is coated with a masking material such as silicon
dioxide or silicon nitride, and then coated with a layer of photoresist. The
the photoresist is developed revealing the transferred image. The image is
then transferred to the exposed masking layer by etching in a solution of
hydroﬂuoric acid (HF). The exposed silicon is then etched anisotropically
using potassium hydroxide (KOH), tetramethylammonium hydroxide
(TMAH), or ethylenediaminepyrocatechol (EDP). If silicon with a crystallo-
graphic orientation of <100> is used, the resulting microstructure has a
trapezoidal shape, with wall angle off 54.74°. The slant in the wall allows a
good mold release and the surface roughness of well-oriented wet-etched
silicon wafers is excellent [40–42]. The height and the width of the tool
features are controlled by the amount of time the wafer is etched. In the ﬁnal
step, the mask layer is stripped using an HF solution.
Dry etching methods, such as reactive ion etching (RIE) and the Bosch
process is schematically illustrated in Figure 5.3. Following UV exposure,
process (for a review, see [43]) can be used to fabricate deep structures with
© 2007 by Taylor & Francis Group, LLC

126
Bio-MEMS: Technologies and Applications
vertical sidewalls. However, scalloping or high surface roughness due to non-
optimized or fast etches can limit the desirable depth of structures resulting
in poor de-embossing characteristics. Typical depths range from 10 to 40 µm.
Although silicon masters are simple to fabricate and offer good resolution
and surface properties, they suffer from a number of disadvantages. A com-
mon problem of these masters is that they may be too fragile for typical hot
embossing pressures and may need some form of reinforcement. Silicon wafers
can be reinforced by anodic bonding to glass wafers [44]. A sample silicon
master reinforced with a 5 mm–thick glass wafer is shown in Figure 5.4.
FIGURE 5.3
Bulk micromachining of silicon masters.
FIGURE 5.4
Photograph of a silicon master anodically bonded to a glass wafer. (From Alonso-Amigo, M.G.,
J. Assoc. Lab. Auto., 5, 96, 2000.)
Isotropic wet etching
Mask layer
removal
Etching of the
master pattern
Patterning of
mask layer
Patterning of
photoresist
Wafer with
mask layer
Anisotropic wet etching
Dry etching
Photoresist
Si wafer
Mask layer
© 2007 by Taylor & Francis Group, LLC

Hot Embossing for Lab-on-a-Chip Applications
127
However, such masters suffer from reductions in durability and lifetime.
Silicon masters may also potentially adhere to polymers due to their surface
chemistry, which would reduce the number of possible replication cycles.
Finally, to fabricate some silicon masters, specialized equipment is necessary
to perform DRIE (deep reactive ion etching), which may not be available at
all research laboratories. For greater master durability and replication per-
formance, the surface micromachined masters are used.
5.3.3
Surface Micromachining
In surface micromachining, the master is created by ﬁrst patterning a mold
on the wafer surface, followed by electroplating nickel, and ﬁnally removing
the mold producing the nickel master. This is the most commonly used
method for making masters in hot embossing. It is popular because nickel
tools offer high surface smoothness, long lifetimes, and the ability to replicate
small- and high-aspect-ratio features.
There are two reincarnations of this method. The ﬁrst method uses a silicon
or glass wafer as a substrate material [45,46], while the second method uses
conducting electroplating seed layer (approximately 100 nm) such as Ni or
Cu or Au. A thin layer (approximately 50 nm) of Ti or Cr is used to enhance
adhesion of the conducting layer to the silicon substrate. The wafer is then
coated with a layer of photoresist, which is subsequently exposed to UV
light. The photoresist is then developed so that the areas to be electroplated
are free of resist. The wafer is placed into a nickel galvanic bath, where due
to the migration of metal ions between the electrolyte and the seed layer,
nickel is deposited in the photoresist structure.
Low-stress nickel ﬁlms can be deposited from a nickel sulfamate galvanic
solution. Such solutions are commercially available (e.g., Technics, Inc.) or
can be mixed (e.g., 375 g of nickel sulfamate, 7.5 g nickel bromide, and 37.5 g
boric acid per 1 L of deionized water [51,52]). Electrodeposition is performed
at around 50°C to reduce stress, with current density on the order of 20 mA/
cm2 [51,52]. Plating is allowed to proceed long enough for the metal to grow
higher than the resist and form the master base. To ensure that the plating
takes place on top of the photoresist, a thin layer of seed metal can be
sputtered on the top surface. Following metal deposition, the resist and seed
layers can be dissolved and the resulting metal structure can be used for hot
embossing.
In the second method, schematically illustrated in Figure 5.5b, photoresist
is deposited and patterned on a nickel plate instead of a silicon wafer.
Electroplating is performed using the same conditions as described above
until nickel completely ﬁlls all microstructures and grows above the photo-
resist. In this method, it is necessary to mechanically machine the nickel
a nickel plate [37,49]. The ﬁrst process is schematically illustrated in Figure
5.5a. A silicon or glass wafer is coated by evaporation or sputtering with a
© 2007 by Taylor & Francis Group, LLC

128
Bio-MEMS: Technologies and Applications
FIGURE 5.5
Fabrication of surface micromachined masters by photolithography and nickel electroplating
using a silicon wafer as a substrate (a) and a nickel plate as a substrate (b).
Seed layer 
Si wafer 
Photoresist 
Nickel 
Wafer with 
seed layer 
Patterning of 
photoresist 
Electroplating 
of nickel 
micropatterns 
and base 
Photoresist 
removal and 
etching of seed 
layer 
(a)
Electroplated 
Nickel 
Nickel plate 
Photoresist 
Nickel plate with 
photoresist 
Electroplating 
of nickel 
Planarization 
Photoresist 
removal 
(b)
© 2007 by Taylor & Francis Group, LLC

Hot Embossing for Lab-on-a-Chip Applications
129
microstructures to the desired height and polish prior to embossing. The
photoresist is stripped off to complete the fabrication process.
The height of the metal structure depends on the height of the photoresist
mold. Positive thick photoresists allow structural heights on the order of 10 to
40 µm (e.g., Clariant AZ P4620). Thicker structures, up to 1 mm, can be obtained
using negative thick photoresist (MicroChem SU-8). X-ray LIGA (German for
Lithographie, Glavanoformung, Abformnung) [47] is a well-established tech-
nique, where PMMA resist layers are exposed with synchrotron radiation, and
can yield high-aspect-ratio structures and molds thicker than 1 mm.
The electroplating method produces master surfaces with very low rough-
ness (about 10 nm RMS for LIGA). Further, nickel tools have good surface
chemistry for most polymers. However, there are a number of drawbacks.
One is the slow growth rate of nickel in the electroplating process, typically
between 10 and 100 µm/hr. Another is the high stress levels in thick nickel
ﬁlms, which tend to deform the master. Electroplating baths can also exhibit
a radial dependency of the growth rate, which can result in a different height
of the nickel structure in the middle and at the rim of a nickel wafer. Finally,
electroplating features of substantially different dimensions may be challeng-
ing. Smaller features will have a higher current density and thus will exhibit
a higher growth rate, resulting in a different height of smaller and larger
nickel structures.
Smoothness of the wall surface depends strongly on the quality of the
mask used during photolithography. A high-resolution transparency can be
used as an alternative to the traditional chrome-coated glass, if the features
made by UV lithography of SU-8. The one developed from a chromium-
coated mask shows much better feature shape and surface smoothness com-
pared to that developed from a transparency mask. The latter, however, is
much less expensive.
Conventional lithography, x-ray, or UV LIGA followed by electroplating
nickel or nickel alloys on silicon or nickel substrates are common techniques
of fabricating tools with very small and complex features [1,17,29,50]. The
electroplated nickel surface can be very smooth and can have good surface
chemistry with many polymers [29]. However, electroplating of tall, high-
aspect-ratio structures has to be done for a very long time [51,52], and
increasing the current density to speed up the process typically increases
stress levels.
In addition to stress, poor adhesion to the substrate seed layers and non-
uniform deposition are the other issues to be considered in electroplating.
X-ray LIGA offers a potential solution in fabricating tools with very small,
complex features and high-aspect-ratio structures [29,53], but is highly lim-
ited by the restricted availability and high cost associated with the synchro-
tron radiation sources. Replication tools with aspect ratios of some ten to
600 can be fabricated using LIGA, and the lifetime of these mold inserts was
reported to be as high as 1000 cycles [54]. The surface roughness of the tools
was reported to be as low as 10 nm [29].
are greater than 20 µm [48,49,60]. Figure 5.6 compares structural features
© 2007 by Taylor & Francis Group, LLC

130
Bio-MEMS: Technologies and Applications
5.4
Hot Embossing
The microfabrication process of hot embossing is rather straightforward [55].
Once an embossing master is fabricated, it is mounted inside the embossing
system together with a planar polymer substrate. An embossing machine,
delivers the embossing force. The embossing tool and the planar polymer
substrate are mounted on heating plates, which are used for thermal cycling.
The plates may also contain cooling channels, which are used to reticulate
high heat–capacity oil during the cooling phase to permit rapid active cooling.
5.4.1
Conventional Hot Embossing Process
There are three basic steps in hot embossing, schematically represented in
FIGURE 5.6
SEMs of SU-8 structural features developed from a chromium-coated mask (a) and sidewall
close-up (b) and a transparency mask (c) and sidewall close-up (d). (From Lee, L.J. et al.,
Biomedical Microdevices, 3, 339, 2001.)
(a)
(b)
(c)
(d)
schematically illustrated in Figure 5.7, mainly consists of a force frame that
Figure 5.8. At the beginning of the embossing cycle, the master and polymer
© 2007 by Taylor & Francis Group, LLC

Hot Embossing for Lab-on-a-Chip Applications
131
substrate are heated independently in a vacuum chamber at approximately 75
mTorr to a temperature just above the Tg of the polymer. For most thermo-
remove water vapor driven out from the polymer substrate during the process.
The vacuum also increases the lifetime of metal masters by preventing corro-
sion at elevated temperatures. For most applications, the master and the sub-
strate are heated to the same temperature. However, it is possible to
independently control each heating plate to attain optimum embossing results.
In the second step, the master is brought into contact with the substrate
and then embossed with a controlled force. Typical embossing pressures are
on the order of 0.5 to 2 kN/cm2. While applying the embossing pressure,
FIGURE 5.7
Schematic diagram of the hot embossing machine. (Adapted from Becker, H. and Gartner, C.,
Electrophoresis, 21, 12, 2000.)
FIGURE 5.8
Graphical representation of the temperature and force program in a typical hot embossing
process.
Heating and
cooling
Embossing
force
Master
Plastic
substrate
Temperature 
Tg 
45°C
2 mins
5 mins
Pressure 
Naturally 
cooling 
down 
2 kN/cm2 
0.2 kN/cm2 
5 mins 
1KN/min 
Time 
100°C/min
plastics, this temperature is typically on the order of 100 to 180°C (see Table
5.1). A vacuum is needed to prevent trapping of air in microstructures and to
© 2007 by Taylor & Francis Group, LLC

132
Bio-MEMS: Technologies and Applications
the master-substrate sandwich is cooled to just below Tg. In order to minimize
thermally induced stress in the material and replication errors due to mis-
match in thermal expansion coefﬁcients of the master and the substrate, the
temperature differential in the thermal cycle should be as small as possible.
Typical values of the thermal expansion coefﬁcient of polymers are on the
order of 7 × 105 K–1, while silicon is approximately 2.5 × 106 K–1 and nickel is
around 1.3 × 105 K–1. 
In the ﬁnal step, the embossed substrate is cooled to a temperature below
the Tg, where the plastic material transitions back to the rigid state. After
reaching this lower cycle temperature, the embossing master is mechanically
separated from the polymer substrate, which now contains the desired
microfeatures. This is usually the most critical step due to the large forces
that act on the polymer structure. This is particularly true for microstructures
with vertical sidewalls and high aspect ratios. The overall cycle time of the
embossing process is typically 1 to 10 min.
For every design, however, the process conditions vary slightly. Geometry
of the structures is an important factor that includes feature size, aspect ratio,
radius of curvature, and whether the structure is freestanding or connected,
and can signiﬁcantly inﬂuence the process parameters. Layout properties of
the design, such as the distribution of large and small features over the wafer
area and the total wafer area to be processed, also must be considered. 
5.4.2
Examples of Embossed Structures
An example of a microchannel structure fabricated in PMMA using hot
embossing is shown in Figure 5.9. The microchannels are 50 µm wide and
FIGURE 5.9
SEM of an intersection of two 50 µm–wide and 11 µm–deep microchannels embossed in PMMA.
(From Studer, V., Pepin, A., and Chen, Y., Appl. Phys. Lett., 80, 3614, 2002.)
© 2007 by Taylor & Francis Group, LLC

Hot Embossing for Lab-on-a-Chip Applications
133
11 µm deep [56]. The fabricated microﬂuidic structure shows excellent rep-
lication capabilities and well-deﬁned shapes, exhibiting very low surface
roughness of less than 5 nm. The microchannel intersection illustrates the
high surface quality and vertical sidewalls of an RIE etched silicon master.
Microstructures can be replicated in a wide range of shapes and aspect
ratios. An SEM of a microchannel array of a ﬂow cytometry system embossed
in PC using an RIE etched silicon master [65] is shown in Figure 5.10a. Small
micrometer sized channels (50 µm × 50 µm in cross-section) and large hun-
dreds of micrometers reservoirs can be replicated equally well. Figure 5.10b
illustrates the high aspect ratio capabilities of the process. The test structure
was embossed in PC using a master fabricated with LIGA and nickel elec-
troplating [57,65]. Channel in the circular middle structure has an aspect
ration of 7, and is 20 µm wide and 140 µm deep. An advanced silicon etch
process can also be used to generate high aspect ratio masters [65]. Figure
5.10c illustrates a silicon tool for a two-dimensional channel array for 2D-
capillary electrophoresis. The ridges are 0.8 µm wide and 5 µm high with a
5 µm pitch. The resulting sub-micrometer channel array pattern replicated
in PMMA is shown in Figure 5.10d.
FIGURE 5.10
Examples of embossing tools and structures. SEMs of (a) a microchannel array of a ﬂow
cytometry system in PC fabricated with a silicon RIE-tool, (b) a high aspect ratio test structure
embossed in PC using a master fabricated with LIGA and nickel electroplating, (c) a silicon
tool for a two-dimensional channel array for 2D-capillary electrophoresis, and (d) the replicated
PMMA structure. (From Becker, H. and Heim, U., Sensors and Actuators A, 83, 130–135, 2000.)
(a)
(b)
(c)
(d)
© 2007 by Taylor & Francis Group, LLC

134
Bio-MEMS: Technologies and Applications
High structural resolution and density are achievable with hot embossing.
Figure 5.11 shows SEM images of a grid pattern of approximately 150 nm-
wide trenches spaced at 1 µm [56]. Depth of the silicon master fabricated
with the advanced silicon etch process and height of the resulting PMMA
structures is 200 nm.
5.4.3
Hot Embossing with Polymer Masters
Recently, polymer masters have been demonstrated for embossing plastics.
Microstructures formed in negative resist SU-8 on silicon can be used directly
as a tool for replicating parts in PC and PP [59]. However, the lifetime of these
tools was very short, only a few replications, due to the poor adhesion of SU-
8 to the underlying base substrate during de-embossing. Alternatively, photo-
resist (AZP 4620 or SU-8) can be used to deﬁne a template for casting poly-
dimethylsiloxane (PDMS) to form the embossing tool. The process is
PDMS masters and the embossed microstructures in PMMA and COC [60–62].
Both large and small features can be replicated using this technique. For exam-
ple, the PDMS master in Figure 5.13 is 90 µm thick with an array of 150
µm–wide features at 250 µm center-to-center spacing. The PMMA structure is
250 µm deep, containing an array of 600 µm–wide microchannels at 1 mm
center-to-center spacing. Figure 5.13 also shows a 5 µm–thick PDMS master
with 10 µm–wide ridges at 10 µm side-to-side spacing, and a 20 µm–deep COC
pattern with 30 µm–wide channels at 10 µm side-to-side spacing.
The use of PDMS tools can also be extended to fabrication of multilayered
(a)
(b)
FIGURE 5.11
SEMs of (a) a silicon master and (b) the resulting PMMA structure. Features are 150 nm wide
and 200 nm deep at 1 µm spacing. (From Studer, V., Pepin, A., and Chen, Y., Appl. Phys. Lett.,
80, 3614, 2002.)
schematically illustrated in Figure 5.12. Figure 5.13 shows examples of such
structures. This is schematically shown in Figure 5.14. The process involves
© 2007 by Taylor & Francis Group, LLC

Hot Embossing for Lab-on-a-Chip Applications
135
FIGURE 5.12
Schematic diagram illustrating hot embossing using a PDMS tool: (a) photolithographically
deﬁne AZP 4620 layer on a silicon substrate, (b) cast PDMS, (c) use PDMS tool to emboss COC,
and (d) embossed COC substrate.
FIGURE 5.13
SEM images of PDMS masters and embossed structures. (a) A 90 µm–thick PDMS master
containing an array of 150 µm–wide features with 250 µm center-to-center spacing. (b) A 250
µm–deep PMMA structure containing an array of 600 µm–wide microchannels with 1 mm
center-to-center spacing. (c) A 5 µm–thick PDMS master containing 10 µm–wide ridges with
10 µm side-to-side spacing. (d) A 20 µm–deep COC pattern containing 30 µm–wide channels
with 10 µm side-to-side spacing.
(a)
(b)
(c)
(d)
(a)
(b)
(c)
(d)
© 2007 by Taylor & Francis Group, LLC

136
Bio-MEMS: Technologies and Applications
an additional lithography step using AZP 4620 photoresist. A passive
micromixer fabricated using this process is shown in Figure 5.15. The
mixing channel width is 200 µm at the widest point and 100 µm at the
narrowest, with diamond obstructions 100 µm in width. Channel height is
55 µm with 15 µm–high obstructions. Although this process can be suc-
cessfully used to fabricate multilayered structures, the greatest difﬁculty
is the patterning of AZP 4620 diamonds within the existing SU-8 channels.
FIGURE 5.14
Schematic diagram illustrating fabrication of a multilayered structure: (a) pattern SU-8 layer
on a silicon substrate to deﬁne the outer strucure, (b) pattern AZP 4620 layer to deﬁne the inner
structure, (c) cast PDMS, (d) use PDMS tool to emboss COC, (e) embossed COC substrate.
FIGURE 5.15
SEM images of the micromixer embossed in COC, illustrating the (a) input and (b) channel
regions. The 55 µm–high mixing channel is 200 µm at the widest point and 100 µm at the
narrowest. The diamond obstructions are 15 µm in height and 100 µm in width.
Silicon
(a)
Silicon
(b)
Silicon
PDMS
PDMS
(c)
COC
(d)
COC
(e)
(a)
(b)
© 2007 by Taylor & Francis Group, LLC

Hot Embossing for Lab-on-a-Chip Applications
137
When depositing a second layer of photoresist over the channels, a menis-
cus forms between the channel walls, leaving a concave surface. This
rounded surface causes the UV light to diffract away from the features
causing an uneven exposure, leading to sloped sidewalls on the features.
Further, adhesion of the AZP 4620 to the preprocessed silicon surface is
very poor following SU-8 processing.
Mechanical properties of PDMS affect the hot embossing process. PDMS
masters are not as strong as those of nickel or silicon discussed earlier,
and have a much lower Young’s modulus [63,64] (Table 5.3). Thus, emboss-
ing pressure is very important. PDMS has a higher thermal expansion,
and will expand and deform considerably more than conventional tools.
Thus optimizing temperature is equally important in order to reduce
discrepancies in replication. Overall, the use of PDMS masters can sub-
stantially reduce the time, complexity, and costs involved in fabricating
prototype microﬂuidic chips, but limits the master lifetime to approxi-
mately 20 cycles.
5.5
Conclusions
Polymer fabrication of microﬂuidic devices using hot embossing is a young
ﬁled that shows enormous growth. One of the driving forces behind this
ﬁeld is the commercialization of microﬂuidics with medical and pharmaceu-
tical applications, which demand a high number of low-cost, disposable
devices. Further, the ﬁeld of bio-MEMS is moving away from its fabrication
roots in microelectronics, and is developing fabrication technologies better
suited for applications in the life sciences [65,66].
TABLE 5.3
Comparison of Embossing Tool Properties
Property
Nickel
Silicon
PDMS
(Sylgard
 184)
Density (g m–3)
8.90
2.32
0.970
Young’s Modulus (MPa)
200,000
47,000
0.36–0.87
Thermal Expansion Coefﬁcient 
at 25°C (106 K–1)
13.4
2.49
310
Thermal Conductivity (W m–1 K–1)
90.7
124
0.18
Poisson’s Ratio
0.31
0.28
for (100) plane
0.5
Source: Data for nickel and silicon are from Lide, D.R. CRC Handbook of Chemistry and Physics,
CRC Press, Boca Raton, FL, 2003. Data for PDMS are from Sylgard 184 Silicone Elastomer data
sheet, Dow Corning, Inc., 2003, www.dowcorning.com.
© 2007 by Taylor & Francis Group, LLC

138
Bio-MEMS: Technologies and Applications
References
1. Becker, H., Heim, U., and Rotting, O., The fabrication of polymer high aspect
ratio structures with hot embossing for microﬂuidic applications, Proc. SPIE
(International Society for Optical Engineering), 3877, 74, 1999.
2. Nakanishi, H., et al., Fabrication of Electrophoresis devices on quartz and glass
substrates using a bonding with HF solution, in Proc. IEEE Workshop on Micro
Electro Mechanical Systems, Nagoya, Japan, January 26–30, 1997, 299–304.
3. Effenhauser, C.S., Manz, A., and Widmer, M.H. Glass chips for high speed
capillary electrophoresis separation with submicrometer plate heights, Anal.
Chem., 65, 2637, 1993.
4. Fan, Z.H. and Harrison, D.J., Micromachining of capillary electrophoresis in-
jectors and separators on glass chips and evaluation of ﬂow at capillary inter-
connections, Anal. Chem., 66, 177, 1994.
5. Northrup, M.A., et al., A MEMS-based miniature DNA analysis system, in Proc.
Transducers ’95, Stockholm, Sweden, June 25–29, 1995, 764–767.
6. Wilding, P., Shoffner, M.A. and Kircka, L.J., Manipulation and ﬂow of biological
ﬂuids in straight channels micromachined in silicon, Clin. Chem., 40, 1815, 1994.
7. Gale, B.K., Caldwell, K.D. and Frazier, A.B., A micromachined electrical ﬁeld
ﬂow fractionation system, Trans. Biomed. Eng., 45, 1459, 1998.
8. Edwards, T.L., Gale, B.K., and Frazier, A.B., Micromachined thermal ﬁeld ﬂow
fractionation system, in Proc. Transducers ’99, Sendai, Japan, June 7–10, 1999,
742–745.
9. Terry, S.C., Jerman, J.H. and Angell, J.B. A gas chromatographic air analyzer
fabricated on a silicone wafer, Trans. Electron Devices, ED-26, 1880, 1979.
10. Reston R.R. and Kolesar, E.S. Silicon-micromachined gas chromatography sys-
tem used to separate and detect ammonia and nitrogen dioxide—part I: design,
fabrication, and integration of gas chromatography system, J. Microelectrome-
chanics. Syst., 3, 134, 1994.
11. Ocvirk, G. et al., Integration of a micro liquid chromatography onto a silicon
chip, in Proc. Transducers ’95, Stockholm Sweden, June 25–29, 1995, 756–759.
