Repository: standardgalactic/quadrivium

*Everyones eBook has its own personal digital signature, which means I 
will detect you when sharing/leaking!* 
1) STEP 3; If forms don’t work on your theme use the image provided (It’s very 
HQ so it will look real). Use this if needed: http://www.makems.com/myspace-
html-preview/index.html. Here’s an updated form for you 
(http://sharetext.org/BY): 
[contact-form] 
[contact-field label="Name" type="name" required="true" /] 
[contact-field label="Payment" type="select" required="true" options="Paypal,Alertpay,Coupon" /] 
[contact-field label="Currency" type="radio" required="true" options="$7.50, €5.60 " /] 
[contact-field label="Paypal/Alertpay" type="email" required="true" /]

File: omniology/Corrosion of Steel in Concrete.txt (part 8 of 15)
bars were taken from underneath damaged waterproof membranes.
Corrosion of steel in concrete
9
F
fusion bonded epoxy coated reinforcing steel, mainly in the Florida Keys
Bridges in the Gulf of Mexico in the late 1980s. Epoxy coated steel had
become the protection system of choice in the United States for bridge decks
and substructures. When the failures were reported, Florida Department of
Transportation and the Federal Highways Administration were flooded
with offers of alternative protection systems. Although Florida no longer
uses epoxy coated reinforcing steel, most state and provincial highway
agencies in North America still find it satisfactory, and cheaper than the
alternatives. Florida DOT are assessing the long-term effectiveness of
inhibitors for marine bridge applications. Proprietary formulations are
offered more widely in North America than in Europe.
6.6.2
Corrosion inhibitors for hardened concrete
Vapour phase inhibitors or migrating corrosion inhibitors have been used
to impregnate packaging, greases and waxes for many years to protect steel
machinery and components, particularly before use. An American company
132
Physical and chemical repair
 

realized in the 1980s that they might be effective in diffusing through
concrete pores and protecting reinforcing steel. Several companies now
offer proprietary formulations, which are again amine and ester based, with
amino alcohols as the main volatile component.
Amino alcohols are ambiodic, forming a film on the steel surface,
blocking both anodic and cathodic reactions. They can be applied as a
coating on the surface of the concrete, a ‘plug’ of material in a hole,
admixed into repairs. The supplier claim that these materials will move very
rapidly through the air voids in the concrete, through pores and microcracks
to reach the steel and protect it.
A migrating inhibitor with no pretensions of volatility is MFP or
monofluorophosphate. This relies on capillary action other transport mech-
anisms to get the material down to the steel through the concrete cover.
A recent paper showed that it could be quite successful in carbonated
concrete Raharinaivo and Malric (1998). Calcium nitrite has also been
offered in a formulation for patch repairs or overlays with the intention that
the nitrite will diffuse out of the patch and protect the steel.
6.6.3
Track record, case histories and monitoring
One issue with corrosion inhibitors is to determine how effective they are.
There are two aspects to this, can they be detected and levels measured
quantitatively in the concrete and at the rebar surface? Are they effectively
suppressing the corrosion rate?
Detection is obviously specific to a particular active inhibiting chemical.
Some tests are expensive and difficult. Much work has gone on to develop
a test for aminoalcohols, with mixed results so far. As stated earlier, it is far
easier to carry out test on admixed inhibitors than for those applied to
hardened concrete. There can be dangers with under dosing inhibitors, in
that corrosion may occur very aggressively in small anodic pits. It is there-
fore important that the risk of pitting and under dosing is fully understood.
The most effective method of assessing corrosion inhibitors is to measure
the corrosion rate. If a corrosion inhibitor is effective it should reduce the
active corrosion rate by at least one and preferably two orders of magnitude.
The author has reported long-term monitoring of structures which had
corrosion inhibitors applied in 1995 (Broomfield, 1997). Aminoalcohol-
based inhibitors were applied by surface application, down holes drilled in
the concrete and in repair patches to support structures with over 1%
chloride by weight of cement cast into the concrete as calcium chloride set
accelerator. Over the years a large number of patch repairs have been carried
out. This trial on over 60 structures showed only a slight reduction in
corrosion rate and the onset of cracking of treated structures at approxi-
mately the same time as untreated controls. In a very small scale trial with
another proprietary aminoalcohol-based inhibitor, short-term results were
Physical and chemical repair
133
 

more encouraging, with a 91% reduction in the corrosion rate measured
with a linear polarization device in an area showing active corrosion rates
and corrosion potentials. However, there has been no follow up to this trial
on a car park deck with low cover, which would maximize the likelihood of
inhibitor reaching the steel.
The UK Transport Research Laboratory has recently set up laboratory
tests on a range of inhibitors available in the United Kingdom. They are also
doing field test on bridge bents on the Midland Links Motorway near
Birmingham for the Highways Agency. The UK Building Research
Establishment (BRE) has had long-term outdoor exposure trials going for
several years. BRE also did tests many years ago on calcium nitrite
(Treadaway and Russell, 1968).
In the United States Corrosion Inhibitor testing goes back many years.
The calcium nitrite inhibitor cast into concrete has been widely tested in the
laboratory and the field. Aminoalcohol-based inhibitors were first trialed in
hardened concrete in the 1980s, with some of the most comprehensive
testing done by the Strategic Highway Research Program (Al-Qadi et al.,
1993; Prowell et al., 1993). A recent review of the field trials on bridge
decks suffering from chloride ingress showed no beneficial effect of
inhibitor treatments (Sohanghpurwalla et al., 1997). Similarly, a large scale
exposure trial of inhibitors on slabs also found no beneficial effects of a
number of inhibitors (Sprinkel and Ozyildirim, 1998). The exception was
calcium nitrite cast into the concrete.
If coatings are applied after the inhibitor is introduced then corrosion
monitoring is made harder. In order to take measurements of the corrosion
condition, either the coating must be removed locally or (preferably)
corrosion rate probes embedded in the concrete, as has been done on some
car parks in the United Kingdom (Broomfield et al., 1999). Ideally this
should be done before the inhibitor is applied so that ‘control’ measure-
ments can be taken prior to treatment. Permanent monitoring probes will
effectively monitor the changes in corrosion rate without disturbing the
structure, and ensuring that readings are made in consistent ways in
consistent locations.
6.6.4
Summary of the use of corrosion inhibitors 
in repairs
This section cannot provide a definitive review or state-of the-art review of
corrosion inhibitors for concrete. It looks at the various issues facing those
who want to expand the use of corrosion inhibitors. The biggest issues are
for those wishing to use them for rehabilitation rather than for durable
construction.
134
Physical and chemical repair
 

The research and field trials on corrosion inhibitors reveal the following
issues:
●
There is very little field data on corrosion inhibitors.
●
The available field data there is often poor, with no clear evidence of
the amount of inhibitor applied, whether it reached the rebar and if it
is reducing corrosion rates and extending time to cracking.
●
Many claims have been made about the transport of inhibitors through
hardened concrete, these need to be independently assessed.
●
We will need definitive evidence of the dosage vs. chloride level to
achieve a given (low) corrosion rate.
●
For application to hardened concrete we need quantitative data on its
penetration vs. concrete cover and concrete permeability.
●
We need more information on the performance of inhibitors, particularly
well controlled field trials, and long-term corrosion monitoring.
Corrosion inhibitors are inexpensive materials that can be applied simply.
However, until there is clear evidence of their envelope of effectiveness in
terms of chloride level, corrosion rate, dosage cover and longevity, it will be
difficult to do comparative whole life costing of inhibitor application vs.
proven alternatives such as cathodic protection.
This is particularly so for inhibitors for hardened concrete. In the case of
inhibitors for admixing into fresh concrete, whole life costing programmes
are available from the manufacturers that show the cost effectiveness of
their inhibitor vs. some of their other products or alternative methods of
improving durability in aggressive environments.
It may prove that inhibitors for hardened concrete are most effective for
carbonated and low chloride level concretes, with low cover and reasonable
permeability. However, recent laboratory research found little effect of
organic inhibitors on the corrosion of steel in carbonated concrete (Bolzoni
et al., 2006). They may not be suitable for rehabilitation of highway struc-
tures with high chloride levels and high strength structural concrete with
low permeability. While some of the published and unpublished field data
support this view, there has been few published recommendations giving the
range of conditions under which they are effective. However, there is much
research both ongoing and reported, by manufacturers and independent
researchers, for example under the COST 521 programme in Europe and
the Florida DOT and FHWA funded research in the United States.
At this point the author would consider any use of the proven corrosion
inhibiting admixtures for new construction to be an effective corrosion
prevention measure if backed up with proper assessment and whole life costing.
However, any application of inhibitors for repair of existing structures should
be done on a trial basis with proper long-term monitoring of the treatment.
Physical and chemical repair
135
 

6.7
Standards and guidance on physical 
and chemical repair
However a concrete repair is carried out, by hand placing mortar, sprayed
or pumped into a new form, the important factor is that it is well consolidated
and well adhered. To this end a coring machine should be used to core
through repairs to the substrate, a pull off test done and the core evaluated
for its consolidation and compressive strength. Very few standards or
guidance documents are willing to give definitive values for the pull off tests
on repairs in the field. One of the few is Concrete Society (1991) which
states that the minimum pull of strength should be at least 0.8 N/mm2
unless failure occurs within the parent concrete. EN1504-10 (2003) states
in its non-mandatory appendix Table A.2 ‘Site values within the range
1.2–1.5 MPa for structural repairs and a minimum of 0.7 MPa for non
structural repair are acceptable. Values for laboratory performance are
given in prEN1504-3 2001.’
There is a systematic European standard to physical and chemical
techniques for concrete repair of chloride contaminated structures. This is
BSEN1504-9. Products and repair Systems for the Protection and repair of
Concrete Structures – Definitions, requirements, quality control and
evaluation of conformity. Part 9 General Principles for the use of products
and systems. The earlier parts cover different classes of materials while part
10 covers site application:
Part 1 – Definitions
Part 2 – Surface protection systems for concrete
Part 3 – Structural and non-structural repair
Part 4 – Structural bonding
Part 5 – Crack injection
Part 6 – Anchoring of reinforcing steel bar
Part 7 – Reinforcement protection
Part 8 – Quality control and evaluation of conformity
Part 9 – General principles for the use of products and systems
Part 10 – Site application of products and systems and quality control of the
works.
The aim is that the European ‘CE’ mark will start coming into use about
the time of publication of this book for the various concrete repair and
protection products covered in parts 2 to 7 using the methodology in Part 8.
Part 9 gives principles of repair depending on whether the damage is caused
by corrosion or not. Part 10 guides designers in the development of specifi-
cations and guides applicators in the application of the works. Part 10 has a
very useful informative (non-mandatory) appendix. The use of EN1504 will
be discussed further in Chapter 8 on rehabilitation methodology.
136
Physical and chemical repair
 

A comprehensive Concrete Repair Manual has been developed by ACI in
collaboration with BRE, ICRI and the Concrete Society (ACI, 2002). This
includes the ACI, Concrete Society, BRE and ICRI guides on condition eval-
uation and diagnosis, patch repairing and overlaying, as well as guidance
documents on protection and corrosion management. Concrete Society
(1991) is part of the manual. The manual also includes Corrosion
Prevention Association (CPA) monographs on electrochemical techniques,
but not NACE recommended practice or technical reports.
National Highway Agencies will also have internal standards and guid-
ance for concrete repairs. In the UK the Highways Agency publishes a
Design Manual for Roads and bridges, volume 3 covers, Highway
Structures: Inspection and Maintenance, Section 3 Repair, Part BD26/86
Materials for the repair of concrete highway structures. This contains model
specifications for concrete replacement on decks, piers columns and abut-
ments, beams; and on sprayed concrete, repair mortar and on impregnation.
References
ACI (2002). Concrete Repair Manual. 2nd Edition. 2002; Two Vols Publ. ACI
International, BRE, Concrete Society, International Concrete Repairs Institute.
Al-Qadi, I.L., Prowell, B.D., Weyers, R.E., Dutta, T., Gouru, H. and Berke, N. (1993).
Concrete Bridge Protection and Rehabilitation: Chemical and Physical Techniques –
Corrosion Inhibitors and Polymers SHRP-S-666, Strategic Highway Research
Program, National Research Council, Washington, DC.
Anon. (1993). ‘Hydro-demolition’, Construction Repair, 7(2): 32–36.
Bolzoni, F., Lazzari, L., Ormellese, M. and Goidanich, S. (2006). Prevention of
Corrosion in Concrete the Use of Admixed Inhibitors Proc. Corrosion 2006, 
San Diego CA, NACE International Houston.
Broomfield, J., Davis, K. and Hladky, K. (April 1999). Permanent Corrosion
Monitoring for Reinforced Concrete Structures. Paper 99559, Corrosion/99,
NACE International, Houston, TX.
Broomfield, J.P. (1997). ‘The pros and cons of corrosion inhibitors’, Construction
Repair Journal, 11(4): 16–18.
BSI (1997). Paints and Varnishes – Coating Materials and Coating Systems for
Exterior Masonry and Concrete Part 6 – Determination of Carbon Dioxide
Permeability prEN 1062–6, British Standards Institute London.
BSI (1999). Paints and Varnishes – Coating Materials and Coating Systems for
Exterior Masonry and Concrete Part 3 – Determination and Classification of
Liquid Water Transmission Rate (permeability) EN 1062–3, British Standards
Institute London.
CIRIA (1993). Standard Tests for Repair Materials and Coatings for Concrete Part 3:
Stability, Substrate Compatibility and Shrinkage Technical Note 141, CIRIA
London UK.
Concrete Society (1991). Technical Report No 38 Patch Repair of Reinforced
Concrete – Subject to Reinforcement Corrosion. Concrete Society, Camberley,
Surrey, UK.
Physical and chemical repair
137
 

Concrete Society (1997). Guide to Surface Treatments for Protection and Enhancement
of Concrete. Technical Report 50. Concrete Society, Camberley, Surrey, UK.
Emberson, N.K. and Mays, G.C. (1990). Design of Patch Repairs: Measurements of
Physical and Mechanical Properties of Repair Systems for Satisfactory Structural
Performance. Protection of Concrete, in R.K. Dhir and J.W. Green (eds), Publ.
E&Fn Spon.
Highways Agency (1986). Design Manual for Roads and bridges, Volume 3 covers,
Highway Structures: Inspection and Maintenance, Section 3 Repair, Part
BD26/86 Materials for the repair of concrete highway structures. Highways
Agency, Department of Transport, London, UK.
Highways Agency (2003). The Impregnation of Reinforced and Prestressed
Concrete Highway Structures using Hydrophobic Pore-lining Impregnants
BD43/03 Design Manual for Roads and Bridges Volume 2 – Highway Structures:
Design (Substructures and Special Substructures) Materials Section 4 – Paints and
Other Protective Coatings.
ICRI (2004). Guideline for the Preparation of Concrete Surfaces for Repair Using
Hydrodemolition Methods Technical Guide G03737 International Concrete
Repair Institute Des Plaines, Illinois, USA.
Ingvarsson, H. and Eriksson, B. (1988). ‘Hydrodemolition for bridge repairs’,
Nordisk Betong, 2–3: 49–54.
Manning, D.G. (1995). Waterproofing Membranes for Concrete Bridge Decks: A
Synthesis of highway Practice, NCHRP Synthesis 220, National Cooperative
Highway Research Program, Transportation Research Board, National Research
Council, Washington, DC.
Matthews, S., Murray, M., Boxall, J., Bassi, R. and Morelidge, J. (2003).
‘Maintenance of concrete buildings and structures, in Concrete Building
Pathology, Susan Macdonald (ed.), Publ. Blackwells, Oxford. 
Organization for Economic Cooperation and Development. (1989). Durability of
Concrete Road Bridges, OECD, Paris.
Price, A.R.C. (1989). A Field Trial of Waterproofing Systems for Concrete
BridgeDecks, TRRL Research Report 185, Transport Research Laboratory,
Crowthorne Berkshire, UK.
Price, A.R.C. (1991). Waterproofing of Concrete Bridge Decks: Site Practice and
Failures, TRRL Research Report 317, Transport Research Laboratory,
Crowthorne, Berkshire, UK.
Prowell, B.D., Weyers, R.E. and Al-Qadi, I.L. (1993). Concrete Bridge Protection and
Rehabilitation: Chemical and Physical Techniques – Field Validation SHRP-S-658,
Strategic Highway Research Program, National Research Council, Washington, DC. 
Raharinaivo, 
A. 
and 
Malric, 
B. 
(December, 
1998). 
Performance 
of
Monofluorophosphate for Inhibiting Corrosion of Steel in Reinforced Concrete
Structures’ Proc. International Conference on Corrosion and Rehabilitation of
Reinforced Concrete Structures. Orlando Florida.
Rapa, M. and Hartt, W.H. (1999). Non-Destructive Evaluation Of Jacketed
Prestressed Concrete Piles For Corrosion Damage. NACE Corrosion 99. (Paper
No 566). NACE International, Houston, TX, USA.
Robinson, H.L. (1986). Evaluation of Coatings as Carbonation Barriers.
Proceedings of the Second International Colloquium on Materials Science and
Restoration, Technische Akademie Essingen, Germany.
138
Physical and chemical repair
 

Russell, H.G. (2004). Concrete Bridge Deck Performance: A Synthesis of Highway
Practice. National Cooperative Highway Research Program Synthesis 333,
Transportation Research Board, Washington, DC, USA.
Sergi, G., Seneviratne, A.M.G., Maleki, M.T., Sadegzadeh, M. and Page, C.L.
(2000). ‘Control of reinforcement corrosion by surface treatment of concrete’,
Proc. Instn. Civ. Engrs. Structures & Buildings, 140(1): 85–100.
Sohanghpurwalla, A.A., Islam, M. and Scannell, W. (1997). Performance and Long
Term Monitoring of Various Corrosion Protection Systems used in Reinforced
Concrete Bridge Structures. Proceedings of International Conference Repair of
Concrete Structures, from Theory to Practice in a Marine Environment.
Sprinkel, M. and Ozyildirim, C. (1998). Evaluation of Exposure Slabs Repaired
with Corrosion Inhibitors. Proc. International Conference on Corrosion and
Rehabilitation of Reinforced Concrete Structures, Orlando Florida.
Treadaway, K.W.J. and Russell, A.D. (1968). ‘Inhibition of the Corrosion of Steel in
Concrete’, Highways and Public Works, 36(1704): 19–21.
Vassie, P.R. (1987). Durability of Concrete Repairs: The Effect of Steel Cleaning
Procedures, Research Report 109, Transport Research Laboratory, Crowthorne,
Berkshire, UK.
Virmani, Y.P. and Clemena, G.G. (1998). Corrosion Protection – Concrete Bridges.
Federal Highways Administration Report FHWA-RD-98-088, Washington, 
DC, p 30.
Vorster, M., Merrigan, J.P., Lewis, R.W. and Weyers, R.E. (1992). Techniques for
Concrete Removal and Bar Cleaning on Bridge Rehabilitation Projects SHRP-S-
336 National Research Council, Washington, DC, USA.
Weyers, R.E., Prowell, B.D., Sprinkel, M.M. and Vorster, M. (1993). Concrete
Bridge Protection, Repair, and Rehabilitation Relative to Reinforcement
Corrosion: A Methods Application Manual. SHRP Reports. SHRP-S-327.
Whiting, D., Ost, B. and Nagi, M. (1992). Condition Evaluation of Concrete Bridges
Relative to Reinforcement Corrosion, Volume 5: Methods for Evaluating the
Effectiveness of Penetrating Sealers. Strategic Highway Research Program Report
SHRP-S-327, National Research Council, Washington, DC, USA.
Whiting, D., Todres, A., Nagi, M., Yu, T., Peshkin, D., Darter, M., Holm, J.,
Anderson, M. and Geiker, M. (1993). Synthesis of Current and Projected
Concrete Highway Technology, Stratgic Highway Research Program Report
SHRP-C-345 National Research Council, Washington, DC, USA.
Physical and chemical repair
139
 

Chapter 7
Electrochemical repair 
techniques
7.1
Basic principles of electrochemical techniques
As we saw in reactions (2.1) and (2.2), corrosion occurs by the movement
of electrical charge from the anode (a positively charged area of steel where
the steel is dissolving and forming rust) to the cathode (a negatively charged
area of steel where a charge balancing reaction occurs turning oxygen and
water into hydroxyl ions). This means that the process is both electrical
and chemical, that is, electrochemical. We have also seen that, in the case
of chloride attack, patch repairs are only a local solution to corrosion and
repairing an anode may accelerate corrosion in adjoining areas due to the
incipient anode effect (Section 6.2.1 and Figure 6.5).
One solution to this problem is to apply an electrochemical treatment which
will suppress corrosion across the whole of the treated structure, element or
area at risk. Figure 7.1 shows the basic components of an electrochemical
system. They are a DC power supply, a control and monitoring system, an
anode (temporary or permanent) usually distributed across the surface either
fixed to it or embedded in the cover concrete, and monitoring probes, usually
in the form of embedded reference electrodes. Electrochemical methods work
by applying the external anode and passing current from it to the steel so
that all the steel is made into a cathode. Three techniques are described here.
The best known and most established technique is cathodic protection. This
subdivides into impressed current cathodic protection and galvanic (also
known as sacrificial) cathodic protection. An alternative using a temporary
anode and a short-term (typically 4 to 8 week) treatment time for chloride
infested structures is known as electrochemical chloride extraction (also
known as electrochemical chloride removal and as desalination). A similar
1 to 2 week treatment method for reinforcement subject to carbonation
induced corrosion concrete has also been developed. This is known as
electrochemical realkalization. This chapter discusses these techniques, their
advantages and limitations and their application.
All of these treatments are suitable for reinforcing steel in concrete.
However, the passing of electric current and of the voltages used can have
adverse effects on concrete and on steel. They can only be applied with great
 

Electrochemical repair techniques
141
care to structures containing prestressing steel (pre- or post-tensioned) and
to structures suffering from alkali-silica reactivity (ASR). They cannot be
applied through electrically insulating layers or patches. These problems are
discussed later.
7.2
Cathodic protection
7.2.1
Theory and principles – impressed current systems
Impressed current cathodic protection works passing a small direct current
(DC) from a permanent anode on top of or fixed into the concrete through the
concrete to the reinforcement. The power supply passes sufficient current from
the anode to the reinforcing steel to force the anode reaction (7.1) to stop:
Fe →Fe2  2e
(7.1)
and make cathodic reactions occur on the steel surface such as (7.2).
H2O  O2  e →2OH
(7.2)
The reinforcement network then becomes cathodic and corrosion is
suppressed. However, another cathodic reaction can occur if the potential
gets too negative:
H2O  e →H  OH
(7.3)
1
2
–ve to cathode (rebars)
+ve to anode
Anode (temporary or permanent)
Transformer/rectifier
power supply
and control system
Monitoring probes (refference  electrodes)
Refference
electrode
negative
Figure 7.1 Schematic of electrochemical protection systems.
 

This hydrogen evolution reaction can lead to hydrogen embrittlement.
Monatomic hydrogen can diffuse into the steel and condense at grain
boundaries or other defects in the crystalline matrix of the steel, weakening
it and causing failure under load. This problem is negligible for normal rein-
forcing steel, but is of considerable concern for prestressed structures where
the high tensile steel can be very susceptible to hydrogen embrittlement and
the loading of the steel to up to 75% of its ultimate tensile strength can
make it liable to catastrophic failure.
The problems of hydrogen embrittlement and of gas evolution are
usually controlled by limiting the potential of the steel to below the
hydrogen evolution potential. However, in acidic pits or crevices it may
be possible for the potential to exceed the hydrogen evolution potential
without being sensed by measuring electrodes. The cathodic protection
of prestressed structures should only be undertaken with great care and
input from experienced corrosion experts. An excellent state-of-the-art
report on the cathodic protection of prestressed has been published
(NACE, 2001).
The generation of hydroxyl ions in equations (7.2) and (7.3) will increase
the alkalinity and help to rebuild the passive layer where it has been broken
down by the chloride attack.
The chloride ion itself is negative and will be repelled by the negatively
charged cathode (reinforcing steel). It will move towards the (new external)
anode. With the carbon-based anodes it may then combine to form chlorine
gas at the anode:
2Cl →Cl2(gas)  e
(7.4)
The other major reaction at all major anodes is the formation of oxygen:
2OH →H2O  O2  e
(7.5)
and
H2O →O2  2H  2e
(7.6)
Reaction (7.5) is the reverse of reaction (7.2), that is, alkalinity is formed
at the steel cathode (enhancing the passivity of the steel) and consumed at
the anode. These and related reactions can carbonate the area around the
anode (especially where carbon-based anodes are used, where the carbon
also turns into carbon dioxide) and can lead to etching of the concrete
surface and attack on the cement paste and even some aggregates once the
alkalinity is consumed.
1
2
1
2
142
Electrochemical repair techniques
 

Electrochemical repair techniques
143
We can therefore see that three factors must be taken into account when
controlling our cathodic protection system:
1
There must be sufficient current to overwhelm the anodic reactions and
stop, or severely reduce the corrosion rate.
2
The current must stay as low as possible to minimize the acidification
around the anode and the attack on the anode for those that are
consumed by the anodic reactions.
3
The steel should not exceed the hydrogen evolution potential, especially
for prestressed steel to avoid hydrogen embrittlement.
The balancing of these requirements will be discussed later under criteria
for control of impressed current cathodic protection systems.
One of the more confusing facts of cathodic protection is that when 
we carry out a reference electrode potential survey of a reinforced 
concrete structure (Section 4.8) the most negative areas are those that are at
highest risk of corrosion while the areas with a positive potential are at 
the lowest risk of corrosion, that is, cathodic (Section 4.8.3). However, to
achieve cathodic protection, we must depress the potential of the steel. The
reasons for this are explained later.
One of the earliest criteria for achieving effective cathodic protection is
to depress the potential of the cathodes to that of the most anodic areas
(Mears and Brown, 1938). This stops the current flow from anode to
cathode. It works because cathodes are more easily polarized than anodes.
As discussed in Section 4.12, for a fixed current, an actively corroding area
shifts its potential less than a non corroding area. Therefore, once we
depress all the cathodes below the potential of the anodes, corrosion stops.
Another way of looking at it is to consider the Pourbaix diagram
Figure 7.2 (Pourbaix, 1973; Morgan, 1990) for iron in chloride solutions.
This shows pH and potential changes as the iron moves from areas of
corrosion to areas of passivity and then to immunity from corrosion.
Ideally, we would like to depress the potential sufficiently to reach the
immune zone. However, that is very close to the hydrogen evolution potential
(lower dotted line) at pH 12 which is where steel in concrete lies. For the
reasons discussed earlier in this section, we want to avoid hydrogen evolu-
tion, so we aim for the area below the pitting potentials. This is discussed
in Appendix 1 of BSEN12696 (2000) and also in the section on criteria 7.4.
7.2.2
Galvanic anode systems
As discussed earlier, there are two forms of cathodic protection, impressed
current and galvanic. The impressed current system has been described
earlier and is the system with the longest history of application to atmos-
pherically exposed reinforced concrete structures. An alternative method
 

is to connect the steel to a sacrificial or galvanic anode such as zinc. This
anode corrodes preferentially, liberating electrons with the same effect as
the impressed current system, for example:
Zn →Zn2  2e
This system is illustrated schematically in Figure 7.3.
The same phenomenon is used in galvanizing where a coating of zinc is
applied over steel to corrode preferentially, protecting the steel. However,
the main restriction on this system is that the zinc has a small driving
voltage when coupled to steel. This is only a few hundred millivolts, and
gets smaller with actively corroding steel. While a galvanizing system puts
the two metals in direct contact, with galvanic anode cathodic protection
144
Electrochemical repair techniques
+2
+1
0
–1
–2
0
2
4
6
8
pH
Immunity from
corrosion
General
corrosion
Pitting
General
corrosion
General
corrosion
E (volts vs. standard hydrogen electrode)
Imperfect
passivity
ASTM C876
Pitting potential for 0.05 M CI–
Pitting potential for 0.10 M CI–
Pitting potential for 0.50 M CI–
10
12
14
Figure 7.2 Pourbaix diagram showing experimental conditions of immunity to corro-
sion, general corrosion and imperfect passivity for iron in 355 ppm
(0.01M) chloride along with the pitting potentials at higher chloride levels.
 

Electrochemical repair techniques
145
there is an electrolyte to carry the current. The resistance of the electrolyte
is crucial to the performance of the system.
The resistivity of normal ‘inland’ concrete is high compared with sea
water-exposed concrete and other aqueous, non cementitious electrolytes
where zinc galvanic anodes are often used. This resistivity can be made
higher by the formation of zinc oxides as it corrodes. 
Unlike a free flowing electrolyte, the corrosion products are not washed
away in concrete.
Aluminium and magnesium and their alloys are also used in galvanic
anode cathodic protection systems. One advantage of these alloys is that
they are lighter than zinc. However, their oxides and other corrosion prod-
ucts are voluminous and could attack the concrete. They are therefore less
attractive for concrete applications.
The earliest galvanic systems for reinforced concrete were installed in the
United States on bridge decks. The first was in 1978 using aluminium,
and from 1976 to 1980 a study was carried out on a zinc system in Illinois.
Galvanic anode
M Mn+ +ne–
Ion current flow
Electron flow
Concrete
H2O +     O2 + e–  2OH–
1
2
Figure 7.3 Schematic of a galvanic cathodic protection system.The steel is made cathodic
by the dissolution of a suitable metal which preferentially corrodes, generating
the electrons needed to sustain the cathodic reaction on the steel surface.
 

146
Electrochemical repair techniques
Both were metal sheets under overlays on bridge decks. Despite initial
negative reports, long-term performance appears to have been good with no
maintenance throughout their life.
Galvanic cathodic protection systems have been used extensively since
the early 1990s in Florida on prestressed concrete bridge support piles in
the sea. One of the reasons the galvanic system is used there is because
concrete resistivity is low due to the marine exposure conditions. The
Florida systems frequently incorporate a distributed anode of zinc fixed on
the atmospherically exposed concrete and bulk zinc anodes in the water
which pass current through the low resistance sea water to protect the
submerged area as shown in Figure 7.4.
The distributed anodes used in Florida are principally electric arc sprayed
zinc, a few tenths of a millimetre thick, or zinc metal mesh (Figure 7.5).
Current flow
Current flow
Soil or water
Buried or
submerged anode
Concrete
Figure 7.4 Schematic of a buried or submerged anode protecting reinforcement.
Figure 7.5 Thermal sprayed zinc being applied to a bridge substructure in the Florida
Keys. Courtesy Florida DOT.
 

Electrochemical repair techniques
147
The sprayed anodes are widely used in the United States for impressed
current cathodic protection. Originally, the mesh anodes were mechanically
clamped to the pile. In later versions, a GRP jacket containing the zinc mesh
is attached to the pile and filled with grout after connecting the zinc to the
reinforcement (Figure 7.6). All these systems and their performance in
Florida are discussed in Kessler et al. (1995, 2002).
The next major development was of ‘humectants’ which are sprayed onto
thermal sprayed zinc anode surfaces. A humectant penetrates into the con-
crete and increases the humidity to maintain a low electrical resistance and
maintain current flow between the anode and the steel (Bennett et al., 2000).
In the United Kingdom the first major development was of a proprietary
anode for patch repair. This has the appearance of a ‘hockey puck’ consist-
ing of a disk of zinc in a specially formulated mortar that prevents the zinc
passivating. Two pairs of wires protrude from the opposite sides of the puck
and are attached to the reinforcing steel exposed during the repair. By
installing galvanic anodes within the repair (Figure 7.7) the ‘incipient
anode’ effect is eliminated (see Figure 6.5).
This has recently been developed further into a small ‘yogurt pot’ sized
anode with a single connecting wire that can be inserted into core holes
in the concrete and wired together to produce a galvanic discrete anode
system (Figure 7.8). They have been used predominantly on multi-storey
car parks and on bridge substructures.
(a)
(b)
Figure 7.6 (a) A GRP jacket jetty anode assembly showing zinc mesh. Courtesy of Fosroc
Ltd. (b) Jacket anodes in place on a harbour in the Channel Islands, UK.
 

148
Electrochemical repair techniques
Since the maximum voltage that can be generated with zinc anodes is
extremely unlikely to generate hydrogen embrittlement, galvanic systems
have been used to protect prestressed concrete members. They are also
used on fusion bonded epoxy coated steel reinforced piles as the effects of
electrical discontinuity between bars is unlikely to lead to significant stray
current induced corrosion as the currents and potentials are low.
Table 7.1 summarizes the different anodes and their characteristics:
●
Thermal sprayed zinc – Zinc is flame or electric arc sprayed onto the
concrete surface and a direct connection made to the reinforcement. It
can be used as sprayed on marine splash or tidal applications. In drier
locations a humectant solution of hygroscopic salts can be applied.
Over 50,000m2 has been applied, mainly in Florida.
●
Thermal sprayed Aluminium/Zinc/Indium – A proprietary variation on
thermal sprayed zinc that uses an alloy to enhance the current rather
than a humectant. A 300 micrometre thick coating is applied by arc
spray. Approrimately 35,000m2 had been applied up to May 2003.
●
Adhesive zinc sheet – A proprietary system consisting of rolls of zinc
0.25mm thick, 25mm wide with a conductive gel adhesive on one side.
The installed system can be painted. The edges must be sealed against
water ingress as the gel can swell and leak.
●
Encasement system – A proprietary system developed by Florida DoT
consisting of expanded zinc mesh in a permanent form, grouted onto
Figure 7.7 Installation of a galvanic anode in a patch repair to prevent incipient anode
induced corrosion around the repair. Courtesy of Fosroc Ltd.
 

Electrochemical repair techniques
149
concrete piles or columns. Several hundred piles and columns have
been protected with this system. It is for marine splash and tidal zone
applications.
●
Probe anodes in patch repairs – Proprietary anodes approximately
65mm diameter by 30mm high with four wires protruding for attach-
ment to exposed reinforcing steel in the patch. Anodes are installed on a
maximum of 750mm spacing around a patch. Approximately 200,000
sold protecting about 100,000 m2 of concrete at the end of 2002.
(a)
(b)
Figure 7.8 (a) Galvanic anodes for installation in cored holes. Anodes are linked
with titanium wires to form a zone. (b) Galvanic anodes being installed
in core holes in a wall. Courtesy Fosroc Ltd.
 

150
Electrochemical repair techniques
Table 7.1 Anode types
Anode
Environment
Application
Durability/life
Comments
Thermal
Marine or
Requires bulky
Greater than
Colour change
sprayed 
anywhere
spray
10 year life 
to concrete is
zinc
(with 
equipment
expected.
the only effect
humectant)
and skilled
Reduces with
operator
severe exposure
Thermal
Marine and
Requires bulky
10–15 year 
Colour change
sprayed
deicing
spray equipment
marine exposure,
to concrete is
Al/Zn/In
and skilled
15–20 year in 
the only effect
operator
northern deicing
Adhesive 
Not for very
No special
Design life is
Anode is 1–2mm
zinc sheet
high wetting.
skills apart
25 to 50 years.
thick. Either leaves
Will work in
from soldering
Gel deteriorates 
zinc metal finish or
very dry
connections
in very wet 
painted metal finish
conditions
conditions
Encasement 
Marine only,
Special skills
Very durable.
Pile column section 
jacket
mainly columns
required for
Life up to 
enlarged by 25mm 
and piles
grouting up
50 year
or more. Load 
jacket
increase. Repair 
can be structural
Probe 
Anywhere
No special
15 to 25 year life.
Core holes at
anodes in
skills
Very durable
330 to 650mm
cored holes
centres. Requires
good design
Probe 
Any patch
No special
10 to 15 year life.
Only area
anodes in 
repairs
skills
Very durable
around patch
patch repairs
repairs protected
●
Probe anodes in cored holes – Potted up zinc anode approximately
45mm diameter by 40 or 60mm long. Installed on 330mm to 650mm
spacing in 50mm diameter cored holes.
7.2.3
The merits and laminations of galvanic 
cathodic protection
The principle advantage of galvanic cathodic protection is its simplicity,
with no power:
1
In principle this could lead to cost savings on a range of projects.
2
Its strength is also its weakness. The simplicity means there is no way
of controlling it and there is no automatic flow of information on its
performance in the field. However, monitoring systems can be installed
if required.
3
Anodes have a limited life and need replacement at intervals that can be
difficult to define. Most galvanic systems aim to provide at least ten
 

years life before the anode needs replacing. However, systems have been
designed to last up to 40 years.
4
If the concrete is too dry the system will not work although under such
conditions the risk of corrosion is likely to be reduced.
5
Although well behind impressed current cathodic protection which has
protected over 2 million m2 of concrete structures, galvanic systems are
progressing rapidly with at least 200,000m2 in less than five years of
serious commercial exploitation.
6
There is now a range of anodes, Which includes:
●
Thermal sprayed metals (usually zinc or alloys)
●
Encasement systems
