Repository: standardgalactic/quadrivium

*Everyones eBook has its own personal digital signature, which means I 
will detect you when sharing/leaking!* 
1) STEP 3; If forms don’t work on your theme use the image provided (It’s very 
HQ so it will look real). Use this if needed: http://www.makems.com/myspace-
html-preview/index.html. Here’s an updated form for you 
(http://sharetext.org/BY): 
[contact-form] 
[contact-field label="Name" type="name" required="true" /] 
[contact-field label="Payment" type="select" required="true" options="Paypal,Alertpay,Coupon" /] 
[contact-field label="Currency" type="radio" required="true" options="$7.50, €5.60 " /] 
[contact-field label="Paypal/Alertpay" type="email" required="true" /]

File: omniology/Graphene Oxide Fundamentals and Applications [2016].txt (part 8 of 32)
materials, graphite oxide or restacked GO. Thus, GO is used in this section as an abbrevia‑
tion without distinguishing between GO and graphite oxide. In the following the SSNMR 
characterization and knowledge gained from SSNMR spectroscopy are summarized. The 
information gained from SSNMR led to the structure models of GO. The GO analyzed by 
SSNMR is generally oxidized by KMnO4 in sulfuric acid. Therefore, the chemical struc‑
ture of GO prepared by other techniques may differ. However, it was mentioned by 
Mermoux et al. [2] that the SSNMR spectra are the same for GO prepared by either the 
Staudenmaier or Hummers–Offeman protocols. Mermoux et al. published in 1991 a thor‑
ough 13C SSNMR study [2]. Their main results are summarized here.
As depicted in Figure 3.2(A) three peaks are observed in the 13C SSNMR spectrum using 
CP MAS conditions. In the original publication, these peaks were labeled as α resonating 
at 60.2 ppm, β at 71.2 ppm and γ at 132 ppm. The α and β peaks have dipolar dephasing 
characteristic times shorter than that of the γ peak (Figure  3.2B). This observation is 
expected for aliphatic carbon. Moreover, the spinning sidebands of the γ peak are typical 
for aromatic carbon. These observations allow the assignment of the peaks to ether 
(60.2 ppm), hydroxyl (71.2 ppm) and sp2 carbon (132 ppm). The lower 13C SSNMR spec‑
trum of Figure 3.2(A) is 1H‐decoupled and allows the quantification of the relative amount 
of functional groups. The results were also correlated to chemical analysis, and a formula 
of C8(O)1.7(OH)1.7 was determined. It is interesting to see that the ratio of the ether and 
hydroxyl groups is one. This ratio is also maintained for less oxidized samples. Moreover, 
no carboxylic groups could be detected, and it was concluded that the amount is below the 
detection limit. From dephasing experiments it was concluded that H atoms are too far 
away from sp2 carbon to show a significant effect on the intensity of the sp2 peak at 132 ppm 
and therefore enol groups and keto–enol tautomerism were excluded. In addition, the 
dephasing experiments show that the α and β peaks have similar dipolar relaxation times, 
which allows the conclusion that the H atoms are at an equal distance from the ether oxy‑
gen and hydroxyl groups. Thus, at short range, a certain order of the functional groups was 

88
Graphene Oxide: Fundamentals and Applications
suggested and an increased acidity of the tertiary alcohols was proposed. Regarding the 
structure, the authors [2] write:
In this structure, the location of the two kinds of C–O bonds, with hydrogen bonding between 
the hydrogen of the hydroxyl groups and the oxygen of the epoxy groups, can explain the 
acidic properties of GO.
However, the model depicted in the paper shows 1,3‐ethers, and 1,3‐ethers have become a 
matter of debate in the years since.
Some years later, the structure of GO was revisited by Anton Lerf, Jacek Klinowski and 
coworkers Heyong He and Michael Forster [3]. Their investigations on the structure of 
graphite oxide were thoroughly studied in earlier publications [4–6]. The results and inter‑
pretation of the SSNMR data are summarized here. Their graphite oxide was synthesized 
by the protocol introduced by Hummers and Offeman, and the as‐prepared graphite oxide 
was further washed with dilute HCl and subsequently purified by dialysis.
In the above‐mentioned investigations, the 13C NMR spectra of as‐prepared GO consist‑
ently show three peaks, located at 60, 70 and 130 ppm (Figure 3.3). The peaks were assigned 
to 1,2‐ethers (epoxide groups), tertiary alcohol groups and sp2 carbon. The epoxy group 
assignment was further supported by analyzing the reaction products. Especially, the reac‑
tion of potassium iodide (KI) with GO was analyzed. It was well known that iodine is 
produced from HI and GO. However, KI reacts much slower and a reduced intensity of the 
peaks at 60 and 70 ppm was observed. In addition, a peak at 110 ppm was produced. The 
results suggest that GO was deoxygenated, forming another type of hydroxyl group that 
has similar chemical shifts as phenol and/or aromatic diols.
The observed deoxygenation reaction suggests that epoxy groups are the majority struc‑
tural motifs, because 1,3‐ethers should be stable upon treatment with iodide. In addition, 
no signals were detected at roughly 90 ppm and thus, C–OOH groups were excluded as 
Integrated intensity (a.u.)
50
200
(A)
(B)
150
100
50
s
a
s
s
s
b
ppm/TMS
0
tDD (μs)
100
α+ β
β
γ
γ
α
Figure 3.2  (A) CP MAS 13C SSNMR spectrum of graphite oxide (top); proton‐decoupled 13C 
SSNMR spectrum measured under MAS conditions (bottom). (B) Development of the 
integrated intensity of the α, β and γ lines under a variable dipolar dephasing time ranging from 
a few microseconds to 100 µs. Reproduced from [2] with permission of Elsevier

Characterization Techniques
89
major species. Also thermally decomposed GO was analyzed and the peak at 110 ppm was 
assigned to phenolic sp2 carbon (Figure  3.3). Moreover, GO was treated with several 
chemicals. Here, only the reaction with ethoxide will be mentioned. The reaction product 
contains ethyl groups that cannot be removed by washing procedures, suggesting that 
ethoxide was chemically bound by the reaction with epoxy groups.
Next, the role of water was further investigated. Dipolar dephasing CP spectra prove that 
all carbons are quaternary carbons. Short‐contact‐time CP spectra reveal that the protons 
are very close to the carbon atoms of epoxy groups and hydroxyl groups. However, dipolar 
dephasing experiments with delay times longer than 100 µs demonstrate that the protons 
are closer to the carbon of hydroxyl groups than to the carbon of epoxy groups.
In 1H MAS NMR spectra (Figure 3.4), two peaks are found at 6.6 and 5.4 ppm. The water 
content is much too high to see tertiary alcohols. Therefore, two types of water can be dis‑
tinguished. While the peak at 6.6 ppm decreases gradually between 20 and 140 °C, the peak 
at 5.4 ppm remains stable. Thus, the two types of water are assigned to mobile water and 
strongly adsorbed water.
The structure of GO was also studied in 2009 and the 13C SSNMR spectrum is depicted 
in Figure 3.5 [7]. Well‐resolved 13C SSNMR spectra were obtained showing peaks not only 
O
GO treated with KI
O
O
OH
6 HI
–3 I2/3 H2O
OH
As-prepared GO
250
200
150
100
ppm from TMS
50
0
–50
(B)
(A)
(C)
Figure 3.3  (A) Suggested chemical scheme for the deoxygenation of GO with HI, producing 
iodine and water, and forming phenol‐like sp2 carbon atoms. 1H‐decoupled 13C MAS SSNMR 
spectra of (B) graphite oxide treated with KI and (C) as‐prepared GO. Reproduced from [3] 
with permission from ACS

90
Graphene Oxide: Fundamentals and Applications
160 °C
100 °C
20°C
190°C
120°C
60°C
220 °C
140 °C
80 °C
15
10
5
0
–5 15
10
5
ppm from TMS
1H MAS NMR
0
–5 15
10
5
0
–5
Figure  3.4  Different thermally treated 1H MAS NMR spectra of graphite oxide in the 
temperature range between 20 and 220 °C to reduce the water content. Reproduced from [3] 
with permission from ACS
260
Direct 13C pulse
Graphitic
sp2
133
C – OH
70
Lactol
O – C – O
101
Ketone
C  O
191
O  C–O
167
C – O – C
61
240
220
200
180
160
140
13C chemical shift
120
100
80
60
40
20
ppm
Figure 3.5  Direct 13C pulsed MAS SSNMR spectrum of GO with chemical shifts of signals at 
61, 70, 101, 133, 167 and 191 ppm. The minor groups have been assigned to ketones, carboxyl 
groups and lactols. The signal at 101 ppm may also be assigned to geminal diols (hydrates) or 
phenol‐like moieties. However, ketones and carboxyl groups may not be directly bound to sp2 
carbon, suggesting that they are not part of the main structure [8]. Reproduced from [7] with 
permission of Nature Publishing Group

Characterization Techniques
91
at 61 ppm (epoxy), 70 ppm (hydroxyl) and 133 ppm (sp2) but also at 101, 167 and 191 ppm. 
The latter three signals were assigned in that study to lactol groups, carboxyl groups and 
ketones. Another explanation of the 101 ppm signal could be due to hydrates of ketone 
groups (geminal diols) [7].
As outlined in the introduction to this section, the percentage of 13C carbon in naturally 
occurring carbon is 1.1%, and the measurements needed to get a low signal‐to‐noise ratio 
are time‐consuming. Therefore, 13C‐labeled graphite was grown on Ni from 13C‐labeled 
methane [9]. The labeling of carbon atoms allows correlation spectra (13C–13C) to be 
recorded with measurement times that are about 160 000 times faster compared to conven‑
tional samples. The major peaks found are at about 60, 70 and 129 ppm and the assign‑
ments of the earlier publications were confirmed. Moreover, cross‐peaks were found that 
confirm the connectivity between sp2 C and 13C–OH, as well as between sp2 C and the 13C 
of epoxides. Thus sp2 carbon is close to sp3 carbon. Moreover, also a cross‐peak of the 
signal at 101 ppm to 60–70 ppm is found, but no cross‐peaks are observed for the minor 
signals at 169 and 191 ppm. This observation suggests that these carbons are laterally sepa‑
rated from the majority of sp2 carbons. It is speculative, but these signals may be related to 
oxidative debris, which would however need further investigations.
In another study on 13C‐labeled graphite oxide, the regiochemistry of functional groups 
is investigated further using two‐dimensional (2D) correlation 13C SSNMR spectroscopy 
[8]. The results of correlation spectroscopy were also simulated by ab initio methods, and 
two different types of arrangements of the functional groups were modeled. As shown in 
Figure 3.6, a structure with epoxy groups and hydroxyl groups conjugated to C–C double 
bonds is compared to a structure with 1,3‐ethers and hydroxyl groups beneath aromatic 
units. The results of the modeling and the comparison with the experimental results strongly 
support the first model.
The 13C labeling provides further benefits for solving the regiochemistry of the func‑
tional groups in GO. Special 13C 2D correlation techniques allow the identification of 
­networks of functional groups, such as the network of sp2–sp2–sp2 motifs. As depicted in 
Figure 3.7 also other structural motifs are visible and sp2 regions are terminated by epoxy 
or hydroxyl groups. Another epoxy or hydroxyl group is close to the epoxy group and 
hydroxyl group, respectively. In addition, structural motifs of hydroxyl–epoxy–epoxy and 
hydroxyl–hydroxyl–epoxy are found. Those results are modeled in Figure 3.6 and suggest 
that conjugated C–C double bonds are in close proximity to functional groups.
Unfortunately, the synthesis of 13C‐labeled graphite oxide is still a curiosity and not a 
method that is easily accomplished. Thus, the studies presented here are the only available 
ones. Note that generalization of the results of these experiments on all the GO samples 
needs to be done cautiously. The graphite used for oxidation in these studies was specifi‑
cally grown by chemical vapor deposition (CVD) on a Ni substrate in the laboratory of the 
researchers. During the entire oxidation procedure, the graphite was still attached to the Ni 
substrate; the substrate was finally dissolved in diluted acid during the washing procedures. 
This can make the as‐obtained GO substantially different from typical GO, due to the inter‑
action with Ni salts. The role of defects could not be determined, and the size of aromatic 
units is not determined. Moreover, the stability of the functional groups and the change of 
the chemical structure with time were not revealed. Different degrees of oxidation and 
over‐oxidation could give further insights into the diversity of the chemical structure of 
GO. It would also be helpful to analyze derivatives of GO by 13C SSNMR spectroscopy. 
One benefit is the ability to gain information about the regiochemistry of those derivatives, 

92
Graphene Oxide: Fundamentals and Applications
allowing for the development of a more controlled chemistry. Although it was suggested 
that edges are terminated by phenol‐like functional groups, carboxylic acids or ketones, 
there is still no definitive proof.
3.1.3  Discussion
The experimental data accumulated through the years proves that SSNMR spectroscopy is 
a reliable tool to determine the structure of GO and potentially GO derivatives. Since the 
structure of GO depends on the preparation conditions, more SSNMR investigations would 
be highly appreciated in the future. It can be expected that systematic investigations will 
give insights into the results of reaction protocols applied to GO. Therefore it will become 
possible to elaborate reaction conditions to functionalize the carbon framework of gra‑
phene and GO, respectively. Especially, SSNMR spectroscopy has the potential to become 
(D)
(E)
150
100
ωCOH
+ ωCOC
ωsp2+ ωCOC
ωsp2+ ωCOH
ωsp2+ ωsp2
COH
COH
COH
COC
1,2 COC
1,3 COC
sp2
sp2
sp2
(A)
(B)
(C)
200
300
DQ frequency (ppm)
100
200
300
DQ frequency (ppm)
SQ frequency (ppm)
100
50
150
SQ frequency (ppm)
100
50
150
SQ frequency (ppm)
100
50
Figure 3.6  (A) The 2D 13C double quantum/single quantum correlation SSNMR spectrum of 
13C‐labeled GO, with (B) and (C) predicted correlation spectra assuming the chemical 
structures shown in (D) and (E), respectively. The results suggest epoxy groups and hydroxyl 
groups are adjacent to double bonds. Reproduced from [8] with permission of ACS

Characterization Techniques
93
a standard characterization tool for proving the success of chemical transformations in 
the future, as it is already for the characterization of organic molecular compounds. The 
elaboration of structure and function relationships will become possible, especially by 
combining with other analytical techniques. Thus, the development of applications with 
precision, related to the chemical structure, will become possible.
3.2  Infrared Spectroscopy
As reviewed in section 3.1, 13C SSNMR was the primary method that for the first time 
allowed researchers to determine the chemical identity of GO functional groups. The 
presence of epoxides and tertiary alcohols on the GO platform was confirmed with high 
certainty based on 13C SSNMR data.
While 13C SSNMR is no doubt the most advanced and the most informative method for 
GO characterization, it also has some limitations. The most important disadvantage is a 
very long signal accumulation time. It takes several hours, possibly days, to collect a suf‑
ficiently strong signal even with advanced instrumentation. Another limitation is that 13C 
SSNMR detects only carbon atoms, and thus it misses everything that is not directly bonded 
to the carbon grid. As the next downfall, the NMR spectra cannot be collected if ferromag‑
netic and/or paramagnetic elements such as Fe and Mn are present in the sample even in 
small quantities. Thus this method is not suitable for characterizing many composite 
­materials of GO.
For these reasons, simple, quick and robust methods are very important for routine 
analysis of GO and especially GO‐based composite materials. In the next two sec‑
tions we will review two additional spectroscopic methods broadly used for GO 
100
200
300
400
150
100
SQ frequency (ppm)
SQ frequency (ppm)
50
COH-COC-COC
COH-COH-COC
sp2-COC-COC
sp2-COH-COH
sp2-sp2-COC
sp2
COH COC
sp2-sp2-COH
sp2-sp2-sp2
Figure 3.7  Special correlation spectra of 13C signals of GO allow the identification of motifs 
of functional groups and the determination of their regiochemistry. Thus, the major motifs are 
hydroxyl–epoxy–epoxy and hydroxyl–hydroxyl–epoxy, next to sp2–epoxy–epoxy and sp2–
hydroxyl–hydroxyl. Consequently sp2–sp2–epoxy, sp2–sp2–hydroxyl and sp2–sp2–sp2 motifs are 
found. Reproduced from [8] with permission of ACS

94
Graphene Oxide: Fundamentals and Applications
characterization: Fourier‐transform infrared spectroscopy (FTIR) and X‐ray photo‑
electron spectroscopy (XPS). Against expectations, we do not review FTIR in the 
same section with Raman spectroscopy. The single chemical bond vibrations in GO 
are not Raman‐active. The Raman spectroscopy in GO is sensitive to vibrations 
caused by the graphene lattice in‐plane phonons rather than to the vibrations of single 
bonds, and it is reviewed in section 3.4.
FTIR is probably the most available and the fastest method suitable for GO characteriza‑
tion. The main disadvantage of FTIR spectroscopy is that it does not allow unambiguous 
assignment of absorption bands in the fingerprint region; only a few absorption bands can 
be assigned with a high level of confidence. Another disadvantage of FTIR is that it is 
almost purely qualitative. While some comparison of different samples against each other 
is possible, no solid quantitative data can be obtained from infrared (IR) spectra. At the 
same time, in some ways, FTIR is advantageous even over 13C SSNMR. As will be shown 
below, in the authors’ personal experience, FTIR has been able to provide very valuable 
information where 13C SSNMR has been silent.
The principles of IR spectroscopy are well known, and thus they do not require a long 
introduction. IR spectroscopy is based on the fundamental properties of atoms joined by 
chemical bonds to absorb electromagnetic radiation in the 4000–400 cm−1 frequency region. 
As a platform bearing numerous functional groups, GO exhibits very rich and complex IR 
spectra. Theoretically, all the known FTIR sampling techniques can be used for GO analy‑
sis. However, two sampling techniques are used most commonly: transmission mode with 
a KBr pellet, and attenuated total reflection (ATR). In the traditional transmission mode, 
solid GO is pressed into a KBr pellet, and the radiation that passes through the pellet is 
measured. Indeed, several publications, including very recent ones, indicate that the trans‑
mission configuration was used to acquire the spectra. Note that grinding lamellar GO into 
a fine powder, in order to blend it with KBr, is difficult. Considering the uniform, lamellar, 
paper‐like morphology of GO samples, the ATR sampling technique is probably the most 
convenient way to acquire FTIR spectra from GO samples. In this case, one needs only to 
firmly press soft GO paper against the crystal surface. The penetration depth, which is 
about 2 µm, provides sufficient information for the entire sample. With the ATR configura‑
tion, the entire analytical procedure, including sample preparation, takes only a few min‑
utes. Most importantly, the sampling technique does not affect the GO spectra.
We begin the discussion here by warning the reader that at the present day the FTIR 
spectra of GO are commonly misinterpreted. Despite the existence of several high‐quality 
studies, demonstrating the correct and well‐argued interpretation, they are appreciated only 
by a small circle of experts, but remain largely ignored by the broader community. Most of 
the modern publications refer to works where the data had been previously misinterpreted; 
thus, misinterpretations are reproduced. Ironically, today, one can rarely find GO‐related 
publications where the FTIR spectrum is correctly interpreted. Below, we show correctly 
interpreted spectra and highlight the most typical misinterpretations.
A typical FTIR spectrum of GO (Figure 3.8) can be arbitrarily divided into three charac‑
teristic regions: (i) an intense and very broad absorption band in the 3600–2400 cm−1 
region, (ii) the two most recognizable absorption bands at 1723 and 1619 cm−1 in the mid‑
dle of the spectrum, and (iii) a bunch of overlapping signals in the fingerprint region. The 
3600–2400 cm−1 absorption band originates from the stretching modes of O–H bonds. 
Theoretically, this absorption can originated from two different species: tertiary alcohols 

Characterization Techniques
95
that are an integral part of the GO platform, and water molecules incorporated into the GO 
structure. In fact, this absorption band originates mostly from water molecules. The 
hydroxyl groups of alcohols contribute significantly less. This has been demonstrated by 
experiments with deuterated water (Figure  3.9) [10–12]. In these experiments, normal 
air‑dry GO was first dried under high vacuum over P2O5 to remove physisorbed H2O 
3600
3200
2800
2400
Wavenumber (cm–1)
2000
H-O
Stretch
H2O
Fingerprint
region
1600
1200
800
C  O
Figure 3.8  A typical FTIR spectrum for a GO sample can be arbitrarily divided into three 
characteristic regions: (i) an intense and very broad absorption band in the 3600–2400 cm−1 
region, (ii) the two most recognizable absorption bands at 1723 and 1619 cm−1 in the middle 
of the spectrum, and (iii) a bunch of overlapping signals in the fingerprint region
1.373
1.373
H2O-GO
3500
3000
2500
Wavenumber (cm–1)
2000
1500
1000
D2O-GO
Figure 3.9  FTIR spectra for H2O‐GO and D2O‐GO. The absorption bands associated with 
water molecules downshift upon replacing H2O molecules by D2O molecules. The shift 
corresponds to the factor 1.373 derived from the difference in masses of the H and D isotopes. 
Reproduced from [12] with permission of ACS

96
Graphene Oxide: Fundamentals and Applications
molecules. The as‐prepared anhydrous GO was then equilibrated in D2O vapor. This proce‑
dure affords rapid reinsertion of D2O molecules into anhydrous GO, and results in the 
formation of D2O‐GO. Note that this procedure can only replace removable H2O molecules 
by D2O molecules, but not H in hydroxyl groups. After deuteration, the 3600–2400 cm−1 
absorption band is shifted to the 2700–1900 cm−1 frequency region. This is in complete 
agreement with the frequency shift factor 1.373 that originates from the mass difference 
between the H and D isotopes. However, the 3600–2400 cm−1 absorption band is not elimi‑
nated completely. The remaining absorption in this region might originate from the hydroxyl 
groups of tertiary alcohols, and/or from remaining H2O molecules that are strongly phys‑
isorbed with GO, and are not removable with the used drying procedures. The question 
about the origin of the remaining absorption in the 3600–2400 cm−1 region for D2O‐GO 
remains open up to the present day.
The pair of absorption bands in the middle of the spectrum at 1723 cm−1 and at 1619 cm−1 
are the signature of GO FTIR spectra. These two bands are present in all the reported GO 
samples, and are easily recognizable due to the absence of other bands in the close vicinity. 
The exact positions of these bands vary slightly from work to work. The position of the first 
peak has been reported to be from 1719 cm−1 through 1734 cm−1. The position of the second 
peak varies from 1615 cm−1 through 1626 cm−1. The difference is most likely related to the 
instrumentation used rather than to the nature of the GO samples. The 1723 cm−1 band has 
been unambiguously assigned to the stretching mode of carbonyls. Often, it is attributed to 
carboxylic groups, in accordance with the Lerf–Klinowski GO structural model. However, 
it can originate from any carbonyl groups, including ketones and aldehydes. In any sce‑
nario, there is common agreement that this band originates from the stretching modes of 
C = O bonds. There is less agreement on assigning the 1619 cm−1 band. This is the most 
commonly misinterpreted absorption band in the modern literature. In the recent GO‐
related literature, it has been assigned to a variety of different species, with the most com‑
mon assignment being to the stretching modes of C = C bonds. In fact, this absorption band 
originates from the bending modes of water molecules integrated into the GO structure. 
This has been unambiguously demonstrated in the deuterated water experiments, described 
above. In the FTIR spectrum of D2O‐GO, the 1619 cm−1 band is no longer present, and a 
new band centered at 1200 cm−1 appears in accordance with the frequency shift factor 1.373 
based on the H/D mass ratio.
Assigning the bands from the fingerprint region is difficult due to overlapping of multi‑
ple bands from different functional groups. In contrast to the two bands discussed above, 
the reported positions and intensities of the bands in the fingerprint region vary from work 
to work. Thus, in our studies [12, 13] the most intense band in the fingerprint region was 
reported at 1039 cm−1. Very similar spectra were reported elsewhere [14, 15]. In other 
works [10, 16–18] the most intense band in the fingerprint region was reported at 1051–
1060 cm−1. It is difficult to attribute such a large difference to instrumentation; it is possible 
that this difference is related to the difference in GO structure. Interestingly, this difference 
is irrelevant to the method used for GO preparation. This band is often assigned to epoxy 
rings. However, epoxy rings should absorb at ~1250 cm−1, not at 1040–1060 cm−1. Thus, the 
assignment of this band remains open. Other strong absorption bands reported in the fin‑
gerprint region are at 1368 and 1420 cm−1. These bands have been assigned to the bending 
modes of tertiary C–OH groups [10, 11], and to the deformation modes of O–H in hydro‑
gen bonds to heteroatoms of hydroxyl, epoxide or sulfate groups, respectively [15]. 

Characterization Techniques
97
However, all these assignments are speculative, since they have never been confirmed in a 
way similar to the one with deuterated water experiments.
The only solid assignment of the adsorption bands in the fingerprint region was dem‑
onstrated in our experiments [13] with “pristine graphite oxide” samples. We found that 
graphite oxide samples purified by organic solvents (in contrast to commonly used 
water) exhibit two strong adsorption bands at 1221 and 1420 cm−1 (see Figure 2.6). These 
two bands were significantly weaker in the HCl‐washed samples, and barely detectable 
in the water‐washed GO samples. The signal intensity was in the opposite proportion to 
the nucleophilicity of the solvent used for GO purification, and in direct proportion to the 
amount of sulfur present in the GO samples. The two bands were assigned to the sym‑
metric and asymmetric stretch of S = O bonds in organic sulfates, i.e. sulfuric acid esters 
of tertiary alcohols. This assignment allowed us to rule out the presence of sulfones, 
which were previously suggested to be present on the GO platform [15]. Thus, FTIR was 
the tool employed to propose the new functional group on the GO platform. This became 
possible due to the high sensitivity of IR spectroscopy to the S = O stretch vibrations. 
Even with a relatively low content of covalent sulfates in GO, the corresponding signal 
intensity was high. It is worth noting here that other analytical methods, including 13C 
SSNMR, were not able to distinguish covalent sulfates from other functional groups. 
Thus, this was an example when FTIR spectroscopy was advantageous over NMR 
spectroscopy.
3.3  X‐ray Photoelectron Spectroscopy
XPS is a unique and powerful method, and in general it is more advantageous compared to 
FTIR, and may even be so compared to NMR. The two main advantages are that it provides 
the elemental content of the sample and it is quantitative. Moreover, XPS not only reveals 
GO composition with respect to its constituent elements, but also provides the percentage 
of the different oxygen functional groups on the GO platform. The main drawback of XPS 
is the instrument cost: being expansive, it is not always available. Another drawback of 
XPS is that it is limited to surface analysis. However, for GO with its lamellar structure, 
XPS provides fairly reliable data for the entire sample. Considering that in many applica‑
tions GO needs to be sampled as a film on a substrate surface, the latter obstacle can be 
considered not as a drawback, but as an advantage.
XPS is a surface chemical analysis technique. XPS spectra are obtained by irradiating a 
material with a beam of X‐rays, and measuring the number and kinetic energy of the elec‑
trons that are released by the sample upon irradiation. The working principle of the method 
is based on the law of conservation of energy written as
	
E
E
E
ph
kin
bind
=
+
+
ϕ
	
(3.1)
Here Eph is the energy of the incident photons of X‐ray radiation, Ekin is the kinetic energy 
of released electrons, φ is the work function and Ebind is the binding energy (ionization 
energy) measured in electronvolts (eV). From here, the binding energy, determined by the 
method, is represented by
	
E
E
E
bind
ph
kin
=
−
−ϕ	
(3.2)

98
Graphene Oxide: Fundamentals and Applications
Depending on the tested material, the electrons are collected from the top 3–7 nm of the 
specimen. XPS is a very sensitive tool to determine the entity and quantity of the elements 
present in the sample. The detection limits for most of the elements on modern instru‑
ments are in the range of parts per thousand. The ability to detect heteroatoms makes XPS 
a very powerful tool in the characterization of functionalized GO samples and composites 
of GO with different materials. The elemental content is determined by running a survey 
spectrum that reveals all the elements present in the sample. XPS is also known as electron 
spectroscopy for chemical analysis (ESCA), to emphasize that the method also provides 
the chemical or electronic state of each element. With respect to GO, XPS provides not 
only the elemental content, but also the nature and the relative content of the functional 
groups. This information is obtained by running so‐called elemental spectra for particular 
elements with lower incident radiation intensity that allows better resolution of the signals 
corresponding to different components. For GO, the most valuable information can 
be obtained from the C 1s spectrum, which reveals different states of carbon atoms in a 
sample.
Let us begin by reviewing the C 1s XPS spectrum for the graphite precursor, and then 
compare it with the spectrum for GO. The C 1s spectrum for graphite (Figure 3.10) is 
­composed of one single component centered around 284.8 eV. The peak is not symmetrical. 
This asymmetry is due to the presence of the minor component situated at 285.6 eV that 
originates from imperfections, i.e. damage to the perfect sp2 structure on the graphite sur‑
face [18, 19]. The low‐intensity peak at 291.4 eV is due to the π → π* shake‐up interactions. 
This minor peak is the signature of any high‐quality undisturbed sp2 graphitic material. 
294
292
290
288
286
284
Binding energy (eV)
282
280
Figure 3.10  The C 1s XPS spectrum for graphite. The spectrum consists of one non‐symmetric 
peak centered at 284.8 eV and a low‐intensity peak at 291.4 eV generated by the π → π* shake‐
up interactions

Characterization Techniques
99
It  is present in the spectra of high‐quality graphite and high‐quality carbon nanotubes 
(CNTs). Generally, it is not present in the spectra of significantly damaged materials such 
as ­turbostratic graphite, functionalized graphene, functionalized CNTs, graphene nanorib‑
bons and GO.
The C 1s spectrum for GO samples (Figure 3.11) normally consists of three apparent 
components. The peak at 284.5 eV is attributed to the carbon atoms of graphitic 
domains. Even if the carbon atom is not perfectly graphitic, it will generate a signal in 
this area as long as it is not chemically bound to oxygen atoms. The spectrum is domi‑
nated by the component centered at 286.5 eV. This peak is normally attributed to the 
carbon atoms of epoxides and tertiary alcohols; this is perfectly in line with informa‑
tion from databases for model small‐molecule compounds. The integral spectrum con‑
tains a shoulder at 289.2 eV that is normally attributed to carboxylic acid groups. The 
still open question is where the signal from ketone groups should appear. Some 
researchers place the signal from ketones into the 286.5–287.5 eV interval together 
with epoxides and alcohols. Others place it into the 288.5–289.2 eV interval together 
with carboxyl groups. The actual position of the ketone carbon atoms is probably 
somewhere between. Most of the references in the XPS databases for known com‑
pounds report the ketone carbon signal between 287.7 and 288.1 eV (see e.g. http://
www.lasurface.com/database/liaisonxps.php) [20, 21]. The databases for the known 
carboxyl and ester group carbon O–C = O provide values from 288.6 eV through 
289.2 eV. Thus ketones bridge alcohols and epoxides on the right side of the spectrum 
with carboxyls on the left. Note that the component indicated by the pink line on 
Figure 3.11 is centered at 288.2 eV; this cannot be attributed either to ketones or to 
carboxyls, if based on the data for known compounds. Most likely, this component is 
the sum of the overlapping of the two peaks for carboxyls and ketones. Since the 
292
290
288
286
284
Binding energy (eV)
282
280
Figure 3.11  The C 1 s spectrum for GO. The black line is the actual experimental spectrum. 
The integral spectrum can be deconvoluted into three major components: at 284.8 eV (blue 
line), at 286.5 eV (red line) and a shoulder at 289.2 eV (pink line)

100
Graphene Oxide: Fundamentals and Applications
question about the presence and content of ketones and carboxyls in GO remains open 
in principle, there is almost no way to unambiguously resolve the content of them both 
by XPS.
In the literature, one can find many different ways of deconvoluting the integral C 1s 
spectra. Some of these deconvolutions try to disentangle the emission of the C–OH carbons 
from the emission of the C–O–C atoms, and the emission of the C = O groups from that of 
the O–C = O groups [22, 23]. While these deconvolutions might indeed be correct, they are 
highly speculative (Figure 3.12). The number of possible ways to deconvolute the integral 
spectra is virtually unlimited. The question is how much one can trust these data. One thing 
can be stated with confidence: the C 1s XPS spectrum demonstrates well the overall oxida‑
tion level of GO and RGO. For this purpose, XPS is probably the most effective and the 
most precise method among all the spectroscopic methods. With its ability to quantitatively 
detect heteroatoms, this method is a very powerful tool in characterization of GO and its 
composites.
3.4  Raman Spectroscopy
Raman spectroscopy is a well‐established characterization tool to probe the quality of gra‑
phene. A monochromatic laser excites a sample and the emitted light is detected. Among 
the excitation wavelength (Rayleigh scattering), other frequencies can also be detected. 
The interaction of matter and light results in a shift relative to the excitation wavelength 
that is specific for a material. Raman spectroscopy is based on the interaction of light with 
the polarizable electron density of molecules or materials [24]. Thus, polar solvents or 
polar impurities, such as water, do not essentially disturb the Raman process. Consequently, 
Raman spectroscopy is a characterization method suitable to probe GO (containing reason‑
able amounts of water), RGO and graphene, respectively.
60000
(a)
(b)
35000
30000
25000
20000
15000
10000
5000
0
50000
40000
CPS
CPS
30000
20000
10000
0
292
290
288
286
Binding energy (eV)
284
282
280
292
290
288
286
Binding energy (eV)
284
282
280
Experimental data
Envelope
Graphitic carbon
Alkylinic carbon
C-OC, C-OH
CO-C=O
O-C(=O)-O
C-OC=O
C=O, O-C-O
Experimental data
Envelope
Graphitic carbon
Alkylinic carbon
C-OC, C-OH
CO-C=O
O-C(=O)-O
C-OC=O
C=O, O-C-O
Figure 3.12  Deconvolution of the integral C 1s XPS spectra of two carbon‐based materials 
that includes all the theoretical components. (a) The content of oxygen‐free carbon is 79%. 
(b) The content of oxygen‐free carbon is 49%. The authors disentangle the C–O–C and C–OH 
components, as well as graphitic carbon and alkylinic carbon. Reproduced from [22] with 
permission of ACS

Characterization Techniques
101
3.4.1  Introduction
The Raman spectrum of graphene is well understood and readily used to characterize the 
quality of graphene in production processes as well as in research, because Raman spec‑
troscopy is non‐destructive [25]. Scanning Raman microscopy (SRM) can be performed 
with a high local resolution close to the diffraction limit [26]. In reality a resolution of 
about 250–300 nm can be reached using blue and green lasers, respectively. Tip‐enhanced 
Raman spectroscopy (TERS) is also possible to further increase the resolution [27]. 
However, the tip of an atomic force microscope (AFM), operated in contact mode, must be 
coupled to a Raman spectrometer to get access to resolution on the nanometer scale. Even 
if TERS becomes more and more attractive, it is not yet a routine method.
In this section, Raman spectroscopy will be described in general and in particular for 
graphene. Then the Raman spectroscopy of different types of GO and RGO is described and 
discussed. While the Raman spectra of GO and RGO prepared by standard methods almost 
do not change, due to the manifold defects within the carbon lattice, various different Raman 
spectra are obtained for RGO if lattice defects can be avoided by the synthesis protocol. 
Raman spectroscopy can be used for the characterization of the carbon framework of RGO 
and it is possible to quantify the density of defects within the carbon framework of RGO, 
especially in the range between roughly 0.01% and 3%. It is even possible to make conclu‑
sions about the density of defects within the carbon framework of GO itself. Also the term 
“defect” in graphene and GO is discussed and open questions are described.
3.4.2  Raman Spectroscopy on Molecules
Raman spectroscopy is a widely used technique to characterize molecules [24]. The 
method is complementary to infrared spectroscopy. The crucial difference is due to the 
selection rules and the excitation process. Without going into the details, Raman‐active 
vibrations are possible in non‐polar and easily polarizable bonds. Infrared‐active modes 
are active for polar bonds, such as carbonyl C = O bonds or O–H bonds. Thus, polar water 
shows strong infrared bands, but is Raman‐silent. Raman‐active bonds are, for example, 
C = C bonds and aromatic subunits. The Raman process excites the molecule and this exci‑
tation can be either resonant or non‐resonant (Figure 3.13). A resonant excitation requires 
the proper excitation wavelength to reach a real excited state. If the excitation is not reso‑
nant, a virtual energy state is reached. If the same frequency as the excitation frequency is 
emitted, the Rayleigh line is observed. However, the interaction of light and molecular 
vibrations or phonons results in a shift relative to the excitation. The emitted energy can 
be of either lower energy (Stokes scattering) or higher energy (anti‐Stokes scattering). In 
most cases the matter is in the ground state and excitation into a virtual state occurs. The 
interaction of light and molecular vibrations leads to Stokes scattering, which is normally 
interpreted. On the contrary, anti‐Stokes shifts are mostly of lower intensity and are often 
less studied.
3.4.3  Raman Spectroscopy on Graphene, GO and RGO
In 2006 the Raman spectra of graphene were measured [28]. Moreover, as well as gra‑
phene, also a few layers of graphene, RGO and graphite can be measured, and distinct 
differences in the spectra are observed [29]. Raman spectroscopy is applied to all types of 

102
Graphene Oxide: Fundamentals and Applications
carbon allotropes, such as graphite, fullerenes, carbon nanotubes, graphite, diamond or 
amorphous carbon, as well as polyconjugated molecules [30]. For graphene the Raman 
excitation process is always resonant. Graphene is a zero‐bandgap semiconductor. 
Although, graphene bears no bandgap, there are energy states for a resonant excitation 
process using commonly available lasers for excitation, such as 532, 514, 473, 453 or 
405 nm, as well as ultraviolet (UV) lasers [31]. Unwanted or unexpected reaction products, 
such as conjugated molecules, can be detected, as well as structural defects or functional
