Repository: standardgalactic/quadrivium

*Everyones eBook has its own personal digital signature, which means I 
will detect you when sharing/leaking!* 
1) STEP 3; If forms don’t work on your theme use the image provided (It’s very 
HQ so it will look real). Use this if needed: http://www.makems.com/myspace-
html-preview/index.html. Here’s an updated form for you 
(http://sharetext.org/BY): 
[contact-form] 
[contact-field label="Name" type="name" required="true" /] 
[contact-field label="Payment" type="select" required="true" options="Paypal,Alertpay,Coupon" /] 
[contact-field label="Currency" type="radio" required="true" options="$7.50, €5.60 " /] 
[contact-field label="Paypal/Alertpay" type="email" required="true" /]

File: omniology/MEMS and Microstructures in Aerospace Applications - Robert Osiander et al (Eds).txt (part 8 of 23)
A CRC title, part of the Taylor & Francis imprint, a member of the
electrode. Alternatively, when the top electrode is positively biased, electrons are
thermally emitted from the bottom electrode and captured by the insulator.
In summary, it is possible to design MEMS switches that show little radiation
sensitivity. The source of the radiation degradation is an insulating layer in which
radiation-induced charge can be trapped. By removing the insulating layer to a
region where there is little electric field, the radiation sensitivity of a MEMS RF
switch can be minimized.
5.3.4
DIGITAL MIRROR DEVICE
Two structurally different types of digital mirror devices (DMDs) have been tested
for their TID responses using gamma rays in a Co60 source at the Jet Propulsion
Laboratory.17 DMDs consist of arrays of tiny mirrors that assume one of two
positions, depending on the magnitude of an applied electric field. In one config-
uration, a mirror directs an incident beam of light in a particular direction desig-
nated as ‘‘on.’’ In the other configuration obtained by changing the applied electric
field, a mirror directs the beam in a different direction designated as ‘‘off.’’ The
metallic mirror elements in DMDs are one of two electrodes. The second electrode
is typically on the surface of the silicon substrate separated from the mirror
elements either by an insulator, air, or vacuum.
Figure 5.16 shows the structure of a membrane-based device manufactured by
Boston Micromachines Corporation. Deflection of the membrane is achieved by
applying a voltage of at least 30 V between the surface electrode and the polycrys-
talline silicon electrode covering the insulator on top of the silicon substrate. The
100
80
60
40
20
Normal operation
Device spec
Bias at +90V
Dose rate 50 R/s
Reverse polarity
(Diagnostic measurement)
Unbiased
anneal
67 hr
at 25C
24 hr
at 
125C
0
0
50
100
150
200
250
Dose [krd(GaAs)]
300
Actuation voltages (V)
−20
−40
−60
FIGURE 5.15 Vact as a function of dose for switch A.16 (From L.P. Schanwald, Radiation
Effects on Surface Micromachines Combdrives and Microengines, IEEE, 1998.)
Space Radiation Effects and Microelectromechanical Systems
105
© 2006 by Taylor & Francis Group, LLC

figure also shows that there is no insulator between the two electrodes. The absence
of an insulator results in very little change in deflection depth following radiation
testing. Figure 5.17 shows that there is no change in the deflection depth as a
function of total dose up to 3 Mrad(Si). The results are independent of whether or
not the devices were irradiated under bias and confirm that the DMD device with no
insulating layer between the two electrodes is relatively immune to radiation
degradation.
The second device tested also consists of deformable mirrors and was manu-
factured by the Jet Propulsion Laboratory in conjunction with Pennsylvania State
University. It is not commercially available. A piezoelectric membrane, comprised
of a layer of lead zirconium titanate (PZT) deposited on silicon nitrite, is anchored
at two opposite edges to silicon posts. At the center and on top of the membrane is
an indium post that supports a thin silicon layer, which is the mirror membrane.
Anchor
membrane
Surface
membrane
SiO2
spacer
Substrate
Bottom electrode
(polysilicon)
2.5 µm
5 µm
FIGURE 5.16 Structure of membrane-based device manufactured by Boston Micromachines
Corporation.17 (From S. McClure, Radiation Effects in MEMS: RF Relays, IEEE, 2003.)
2.0
1.8
1.6
Average of 5 mirror segments
1.4
Deflection depth at 140 V (µm)
1.2
1.0
0
500
1000
1500
Total dose [krad/(Si)]
2000
2500
3000
FIGURE 5.17 Plot of deflection depth as a function of dose.17 (From T.F. Miyahara, Total
Dose Degradation of MEMS Optical Mirrors, IEEE, 2003.)
106
MEMS and Microstructures in Aerospace Applications
© 2006 by Taylor & Francis Group, LLC

Application of a voltage across the PZT causes it to flex and, in so doing, it deforms
the mirror membrane, which turns the DMD off. Exposure to an ionizing radiation
dose of 1 Mrad(Si) causes unbiased mirrors to deflect by about 5% and biased
mirrors to deflect by about 10%. The degradation is due to charge trapped in the
silicon nitrite on which the PZT is deposited and not to degradation of the PZT
itself.
The results of TID testing of DMDs show once again that the radiation
sensitivity of MEMS may be reduced by eliminating dielectric layers between
electrodes, because any charge generated in the dielectrics will modify the electric
field applied between the two electrodes, thereby causing an erroneous reading.
5.4
MITIGATION OF RADIATION EFFECTS IN MEMS
Reducing the sensitivity of MEMS to radiation effects is possible but may be quite
challenging given that MEMS are manufactured using normal silicon processing
steps, some of which are not necessarily compatible with radiation immunity. Most
commercial-off-the-shelf devices are well known for being radiation intolerant
because they do not use the special processing techniques required for obtaining
radiation hardened devices. For instance, hardening a device to TID requires the
avoidance of both high-temperature anneals and exposure to gases such as hydro-
gen. However, using an approach termed ‘‘hardening by design’’ makes it possible
to harden commercial processes to both TID and SEE.18
One way to mitigate the effects of the trapped charge produced by the radiation
in MEMS is to modify the design to include a grounded conducting plane over the
insulator to shield the mechanical part from the effects of the trapped charge.13 This
approach proved effective for the accelerometer. Another approach is to place the
insulator in a position where charge trapped in it will have no effect on the device,
as in RF switches.
In summary, it should be possible to use special processing and design ap-
proaches to harden MEMS against radiation damage, but so far the only approach
that has been tried and proved to be effective is the avoidance of dielectric layers
between metal electrodes used for applying electric fields to the MEMS.
5.5
CONCLUSION
The performance of MEMS devices in space depends, critically, on the character-
istics of the radiation environment. The environment, in turn, depends on spacecraft
location and time. Characterizing the environment requires knowledge of such
factors as launch date, mission duration and orbit, as well as the amount of shielding
provided by the spacecraft. Fortunately, there are models for solar activity, cosmic
ray intensity, and fluxes in the radiation belts surrounding planets that simplify
calculations of total radiation exposure. By combining the calculated levels of
radiation exposure with the results of ground testing, it will be possible to assess
whether MEMS will meet mission requirements.
Space Radiation Effects and Microelectromechanical Systems
107
© 2006 by Taylor & Francis Group, LLC

REFERENCES
1. M. Lauriente and A.L. Vampola, Spacecraft Anomalies due to Radiation Environment in
Space, presented at NASDA/JAERI 2nd International Workshop on Radiation Effects of
Semiconductor Devices for Space Applications, Tokyo, Japan, 21st March 1996.
2. J. Barth, Modeling space radiation environments, IEEE Nuclear and Space Radiation
Effects Short Course, Snowmass, CO, 21st July 1997.
3. J. Feynman and S.B. Gabriel, On space weather consequences and predictions, Journal
of Geophysical Research Vol. 105, No. A5, pp. 10,543–10,564 (May 2000).
4. M.A. Xapsos, G.P. Summers, J.L. Barth, E.G. Stassinopolous, and E.A. Burke, Prob-
ability model for cumulative solar proton event fluences, IEEE Transactions on Nuclear
Science Vol. 47, pp. 486–490 (June 2000).
5. E. Daly, Space weather and radiation effects, Radiation and its effects on components
and systems short course, Grenoble, France, 10th September 2001.
6. C. Poivey, Radiation hardness assurance for space systems, 2002 IEEE Nuclear and
Space Radiation Effects Conference Short Course Notebook, Phoenix, AZ, 15th July
2002.
7. D.M. Fleetwood and H.A. Eisen, Total-dose radiation hardness assurance, IEEE Trans-
actions on Nuclear Science Vol. 50, pp. 552–564 (June 2003).
8. R.A. Reed, J. Kinnison, J. Pickel, S. Buchner, P.W. Marshall, S. Kniffin, and K.A. LaBel,
Single event effects ground testing and on-orbit rate prediction methods: the past,
present, and future, IEEE Transactions on Nuclear Science Vol. 50, pp. 622–634
(June 2003).
9. T.P. Ma and P.V. Dressendorfer, Ionizing Radiation Effects in MOS Devices and
Circuits, John Wiley and Sons, Hoboken, NJ, 1989.
10. G.F. Knoll, Radiation Detection and Measurement, John Wiley and Sons, Hoboken, NJ,
p. 32, 1989.
11. P.W. Marshall and C.J. Marshall, Proton effects and test issues for satellite applications,
IEEE Nuclear and Space Radiation Effects Conference Short Course, Norfolk, VA, 12th
July 1999.
12. L.P. Schanwald, J.R. Schwank, J.J. Sniegowski, D.S. Walsh, N.F. Smith, K.A. Petersen,
M.R. Shaneyfelt, P.S. Winokur, J.H. Smith, and B.L. Doyle, Radiation effects in surface
micromachined comb drives and microengines, IEEE Transactions on Nuclear Science
Vol. 45, pp. 2789–2798 (December 1998).
13. A.R. Knudson, S. Buchner, P. McDonald, W.J. Stapor, A.B. Campbell, K.S. Grabowski,
D.L. Knies, S. Lewis, and Y Zhao, The effects of radiation on MEMS accelerometers,
IEEE Transactions on Nuclear Science Vol. 43, pp. 3122–3126 (December 1996).
14. L.D. Edmonds, G.M. Swift, and C.I. Lee, Radiation response of a MEMS accelerometer:
an electrostatic force, IEEE Transactions on Nuclear Science Vol. 45, pp. 2779–2788
(December 1998).
15. C.I. Lee, A.H. Johnson, W.C. Tang, C.E. Barnes, and J. Lyke, Total dose effects on
micromechanical systems (MEMS): accelerometers, IEEE Transactions on Nuclear
Science Vol. 43, pp. 3127–3132 (December 1996).
16. S. McClure, L. Edmonds, R. Mihailovich, A. Johnson, P. Alonzo, J. DeNatale, J. Lehman,
and C. Yui, Radiation effects in micro electro mechanical systems (MEMS): RF relays,
IEEE Transactions on Nuclear Science Vol. 49, pp. 3197–3202 (December 2002).
17. T.F. Miyahira, H.N. Becker, S.S. McClure, L.D. Edmonds, A.H. Johnson and Y.
Hishinuma, Total dose degradation of MEMS optical mirrors, IEEE Transactions on
Nuclear Science Vol. 50, pp. 1860–1866 (December 2003).
108
MEMS and Microstructures in Aerospace Applications
© 2006 by Taylor & Francis Group, LLC

18. R.C. Lacoe, CMOS scaling, design principles and hardening-by-design methodologies,
Nuclear and Space Radiation Effects Conference Short Course Notebook, Monterey, CA,
21st July 2003.
Space Radiation Effects and Microelectromechanical Systems
109
© 2006 by Taylor & Francis Group, LLC

6 Microtechnologies for
Space Systems
Thomas George and Robert Powers
CONTENTS
6.1
Introduction to Space Technology Development ....................................... 111
6.2
High TRL Success Stories........................................................................... 113
6.2.1
‘‘Spider Web’’ Bolometers for Herschel Space Observatory
and PLANCK Surveyor Missions.................................................. 113
6.2.2
MEMS-Based Sun Sensor.............................................................. 114
6.2.3
MEMS Vibratory Gyroscope ......................................................... 114
6.2.4
MEMS Microshutter Arrays for the James Webb
Space Telescope ............................................................................. 116
6.2.5
Carbon Nanotube-Based Thermal Interface .................................. 116
6.2.6
RF MEMS Switch .......................................................................... 117
6.2.7
Microchemical Sensors .................................................................. 118
6.2.8
MEMS Variable Emittance Control Instrument ............................ 119
6.2.9
Tunneling Infrared Sensor on the SAPPHIRE Satellite................ 120
6.2.10
Free Molecule Micro-Resistojet..................................................... 120
6.3
Technology Development Pipeline ............................................................. 122
6.3.1
Technology Maturation Team Approach......................................... 122
6.3.2
Low-Cost, Rapid Space Flight......................................................... 123
6.4
Conclusion ................................................................................................... 125
References............................................................................................................. 125
6.1
INTRODUCTION TO SPACE TECHNOLOGY DEVELOPMENT
The ‘‘maturing’’ of advanced micronanotechnology (MNT) concepts for space
applications faces a very similar dilemma similar to that faced in the commercial
world.1,2,3 NASA has pioneered a means of evaluating the maturity of new tech-
nologies, known as the technology readiness level (TRL) scale that has now found
widespread use in government and industry. As shown in Table 6.1, the TRL scale
ranges from levels 1 through 9, with levels 1 to 3 being at the so-called ‘‘low-TRL,’’
that is basic research into demonstrating the proof-of-concept. Levels 4 to 6
correspond to ‘‘mid-TRL’’ development, which is the reliable demonstration of
subsystems based on the new technologies, and finally, levels 7 to 9 (high-TRL)
correspond to successful utilization of these technologies at the system or subsys-
tem level in NASA’s space missions. A large majority of the exciting MNT
111
© 2006 by Taylor & Francis Group, LLC

concepts are at the low TRL stage, sometimes referred to as the ‘‘technology push’’
stage, with the daunting challenge of having to bridge the ‘‘TRL gap’’4 to success-
fully transition to the high-TRL space applications or ‘‘technology pull’’ stage. The
TRL gap, sometimes referred to as the ‘‘valley of death’’ in the commercial sector,
therefore represents an order-of-magnitude increase in effort (and consequently
funding) that is required to make the transition to high TRL. The primary reason
that most new technologies fail to bridge the TRL gap is that because of their
relatively low maturity, they do not have a compelling mission ‘‘pull’’ to drive
further system-level development.
Another important consideration is that space applications only need compon-
ents and systems in relatively minuscule volumes compared to the consumer
market. However, the performance requirements for these technologies are no less
stringent, and in most cases, much more so than for consumer products. Thus, the
system development costs are considerable since a sufficiently large body of
laboratory test data has to be generated in order to conclusively demonstrate the
reliability of the new technology. Additionally, there is also a more subtle percep-
tion barrier to be overcome. This involves the generation of sufficient ‘‘space
heritage’’ via actual space flights of the new system. Carried to the extreme, this
perception barrier leads to the conundrum that a new technology cannot fly unless it
has flown before! NASA has recognized the impact of the space heritage barrier as
a major obstacle impeding the infusion of new technologies into its missions. This
recognition has led to the setting up of programs such as the New Millennium
Program (NMP) that are aimed specifically to provide flight demonstration oppor-
tunities for new technologies. These flights, however, are few and far between, and
are also generally restricted to technologies that are already at a high level of
maturity (TRL 4 and above).
TABLE 6.1
Technology Readiness Level (TRL) Scale
TRL1
Basic principles observed and reported
TRL2
Technology concept and application formulated
TRL3
Analytical and experimental critical function and/or characteristic proof-of-concept
TRL4
Component and/or breadboard validation in laboratory environment
TRL5
Component and/or breadboard validation in relevant environment
TRL6
System or subsystem model or prototype demonstration in a relevant
environment (ground or space)
TRL7
System prototype demonstration in a space environment
TRL8
Actual system completed and ‘‘flight qualified’’ through test and
demonstration (ground or flight)
TRL9
Actual system ‘‘flight proven’’ through successful mission operations
Source: NASA/JPL.
112
MEMS and Microstructures in Aerospace Applications
© 2006 by Taylor & Francis Group, LLC

6.2
HIGH TRL SUCCESS STORIES
The following is a description of a few MNT-based devices and instruments that
have successfully transitioned either to space mission development or are currently
at a very high level of technology maturity. This list is by no means comprehensive
but serves to show that the applications for MNT in space are numerous and varied.
In each case, the key factors that were responsible for the successful technology
infusion have also been identified.
6.2.1
‘‘SPIDER WEB’’ BOLOMETERS FOR HERSCHEL SPACE OBSERVATORY AND
PLANCK SURVEYOR MISSIONS
NASA and the European Space Agency (ESA) are jointly developing the PLANCK
Surveyor Mission and the Herschel Space Observatory, both scheduled for launch
in 2007. The PLANCK Surveyor will carry on board a high-frequency instrument
(HFI),5 which will map the entire sky in six frequency bands ranging from 100 to
857 GHz. HFI will be used to probe the cosmic microwave background (CMB)
anisotropy and polarization. The spectral and photometric imaging receiver
(SPIRE)6 will be an imaging photometer and spectrometer for ESA’s Herschel
Space Observatory. SPIRE will be used to conduct deep extragalactic and galactic
imaging surveys as well as spectroscopy of star-forming regions. It contains a three-
band imaging photometer with bands in the range of 570–1200 GHz, and an
imaging Fourier transform spectrometer (FTS) covering the 450–1500 GHz range.
Both HFI and SPIRE depend on ‘‘spider web’’ bolometer detectors operating at
temperatures between 0.1 and 0.3 K.
The spider web bolometer detector7 was developed at the Jet Propulsion
Laboratory as shown in Figure 6.1, and rapidly made the transition from a low
FIGURE 6.1 (a) An array of microfabricated ‘‘Spider Web’’ bolometers. (b) Magnified view
of a single detector showing the spider web suspension for the rectangular thermistor chip
mounted in the center of the device. (Source: NASA/JPL.)
Microtechnologies for Space Systems
113
© 2006 by Taylor & Francis Group, LLC

TRL ‘‘push’’ technology to a mission-enabling ‘‘pull’’ technology. Thus, this highly
sensitive detector (noise equivalent power ~ 1018 W/rt-Hz at 100 mK) is the first
‘‘success story’’ for JPL-developed microelectromechanical system (MEMS) tech-
nologies. The device consists of a high-purity, neutron transmutation doped (NTD),
single crystal Ge thermistor chip mounted on a ‘‘spider web’’ suspension compris-
ing metallized, suspended SiN filaments. The spider web structure has several
advantages: (a) it provides a large area for microwave absorption; (b) it has low
heat capacity; (c) it provides excellent thermal isolation for the NTD chip from the
surrounding environment; and (d) it also has a low cross section for cosmic rays.
The detection mechanism consists of the NTD chips measuring the local tempera-
ture rise due to the absorbed microwave radiation.
6.2.2
MEMS-BASED SUN SENSOR
Sun sensors are used commonly as part of the attitude control systems of spacecraft.
JPL has developed a miniaturized sun sensor with a mass of less than 30 g and with
power consumption less than 20 mW.8 The device in Figure 6.2 consists of a focal-
plane array photodetector above which a microfabricated, silicon chip with several
hundred small apertures is mounted. The focal plane captures the image of the
aperture array upon illumination by the sun. The orientation of the spacecraft with
respect to the sun is then computed to accuracies of better than a few arcminutes by
analysis of the resultant image on the focal plane detector. The simplicity and
robustness of the device have made it a candidate technology for the Mars Surface
Laboratory mission to be launched in 2009.
6.2.3
MEMS VIBRATORY GYROSCOPE
MEMS-based miniature gyroscope development has become a very active area of
research and development for a number of research groups around the world. The
main performance parameter used for classifying gyroscopes is the angular bias
stability or the minimum uncertainty in rotation rate as a function of the time over
which the measurements are averaged or integrated. For inertial grade performance,
FIGURE 6.2 MEMS-based sun sensor device. (a) Fully assembled device consisting of
the (b) microfabricated silicon mask mounted over a focal plane array detector. (Source:
NASA/JPL.)
114
MEMS and Microstructures in Aerospace Applications
© 2006 by Taylor & Francis Group, LLC

that is, for spacecraft navigation applications, the requirements are for angular bias
stabilities to be in the range of 0.001–0.018/ h. The JPL-developed postresonator
gyroscope (PRG) holds the world record for the performance of MEMS gyroscopes,
at 0.18/ h.9 Although, not yet meeting the stringent requirements for spacecraft
navigation, by virtue of its low mass and power consumption, the PRG is being
considered for incorporation into inertial measurement units that are augmented by
other attitude measurement devices such as miniature star trackers or GPS receivers
(for low-Earth orbit [LEO] applications).
Figure 6.3 shows the PRG, consists essentially of a two degree-of-freedom
(DOF), planar resonator arrangement, which is ‘‘rocked’’ about an in-plane axis
using capacitive actuation electrodes. The gyroscope senses rotation, also capaci-
tively, by measuring the Coriolis-coupled vibration about the orthogonal in-plane
axis. Thus, for optimum performance it is very important for the Coriolis-coupled,
in-plane resonance modes to have very high-quality factors (low mechanical energy
loss) and be ‘‘degenerate,’’ that is, be closely matched in frequency (for maintaining
linearity with feedback control). Further development in device design, materials
choices, and fabrication processes is underway to enhance the performance of these
gyroscopes.
The PRG can be classified as a mid TRL (~ TRL 4) technology. Therefore, the
development strategy being pursued is to capture ‘‘niche applications’’ on the path
to full-scale implementation in space missions. This gyroscope is being considered
FIGURE 6.3 Exploded view of the PRG. Rotation about the central post is sensed electro-
statically via capacitive electrodes. The post is mounted on a layer containing in-plane
orthogonal resonators. The post or resonator assembly is suspended over a substrate contain-
ing an arrangement of multiple electrodes for actuation, sensing and tuning the frequencies of
the resonance modes. The gyroscope operates by ‘‘rocking’’ the post about an in-plane axis
and consequently sensing the Coriolis force-generated oscillation about the orthogonal in-
plane axis. (Source: NASA/JPL.)
Microtechnologies for Space Systems
115
© 2006 by Taylor & Francis Group, LLC

initially for microspacecraft applications in which the severe constraints on the size,
mass, and power consumption preclude non-MEMS solutions.
6.2.4
MEMS MICROSHUTTER ARRAYS FOR THE JAMES WEBB SPACE TELESCOPE
This space application represents an excellent example in which the only viable
solution is a MEMS device. Thus, without the 175  384 array of densely packed
microfabricated shutters10,11 allowing the simultaneous selection of over 200 imaged
celestial objects, the near-infrared multiobject spectrometer (NIRMOS) instrument
would not be possible. The NIRMOS is an important part of the instrument suite for
the James Webb Space Telescope. It operates in the 0.6 to 5.0 mm wavelength range
with a 3.6  3.6 in. field of view (FOV) as shown in Figure 6.4.11 Each individual
shutter is approximately 100  200 mm in size and subtends 0.2  0.4 in. within this
FOV. The microshutter approach has several advantages over micromirror arrays
namely, possibility of high contrast between open and closed states, interchangeabil-
ity of transmissive geometry with a fixed mechanical slit (backup solution) and
elimination of the need for flatness of the mirror surface. The MEMS microshutter
arrays are being developed for NASA/ESA by NASA’s Goddard Space Flight Center
(GSFC).
6.2.5
CARBON NANOTUBE-BASED THERMAL INTERFACE
The Hubble Space Telescope (HST) is soon expected to have its fourth servicing
mission. Installation of new and high-power instruments in the HST’s aft shroud
section is expected to generate excessive waste heat. A capillary-pump loop (CPL)
FIGURE 6.4 Scanning electron micrograph of 200  100 mm sized, hinged microshutters
forming part of a 175  384 array. The microshutter array is the enabling component for the
NIRMOS for the James Webb Space Telescope. Each SiN shutter is hinged about a torsion
bar and is rotated downwards using magnetic actuation. Once lowered, they can be electro-
statically clamped as required, to allow light from a selected celestial object to pass through
into the spectrometer. (Source: M. J. Li et al., Microshutter arrays for near IR applications,
SPIE Proceedings, SPIE Vol. 4981, 2003, pp. 113–121. With permission.)
116
MEMS and Microstructures in Aerospace Applications
© 2006 by Taylor & Francis Group, LLC

technology will be implemented to transport the waste heat towards the aft shroud’s
exterior, where it is radiated into outer space. The primary challenge with this type
of cooling scheme is the development of an efficient thermal interface between the
CPL and the external radiator.
This heat transfer challenge provides a unique opportunity for the first use
of carbon nanotubes (CNTs) in space.12 The CNTs will be incorporated within
a thermal interface kit for the HST instrument system as the only materials
choice that satisfies the following requirements. The interface should withstand the
harsh vacuum and radiation environment of space, have good electrical isolation, be
mechanically compliant, be abrasion tolerant for manual assembly by astronauts, and
not contaminate the spacecraft or its instruments. Competing solutions based on
polymer materials have the needed flexibility, however, these are either not good
thermal conductors or could contaminate the HST by outgassing high-vapor pressure
compounds. CNTs on the other hand are flexible (10% linear elasticity), strong
(Young’s modulus greater than 1 TPa) and with high thermal conductivity (theoret-
ical axial conductivity of 6000 W/m-K). The CNT-based thermal interface is a joint
development of NASA’s GSFC and the Ames Research Center (ARC) in collabor-
ation with the Applied Physics Laboratory (APL) at the Johns Hopkins University.
ARC and APL are aligning arrays of CNTs, and optimizing their characteristics for
the needs of the HST project.13 GSFC will be responsible for the testing and
integration of the novel thermal interface. The CNT-based thermal interface will be
a 6-square-inch, copper-backed thermal conductor, with approximately 4 billion,
40-mm-tall nanotube ‘‘bristles.’’
6.2.6
RF MEMS SWITCH
Rockwell Science Center (RSC) developed a MEMS-based RF switch that was
flown successfully on two PICOSAT missions.14 The RSC devices were metal-
contacting switches that were fabricated using low-temperature surface-microma-
chining techniques. RF MEMS switches are an exciting alternative to the conven-
tional semiconductor field effect transistor-based switches, since they overcome
several of the shortcomings of semiconductor switches. Among other advantages,
RF switches have low mass, low power and small size, low RF insertion loss, high
isolation, and high intermodulation product. Additionally, micromechanical
switches are inherently radiation tolerant and robust for space applications. As
shown in Figure 6.5,14 the RSC switch is a microrelay consisting of a metal shunt
bar that is suspended over a gap in the RF conductor line. Contact is made by
electrostatically attracting the shunt bar down to the RF conductor by means of
voltage applied to two drive capacitors attached on either side of the shunt bar. The
mechanical restoring force is provided by cantilevered silicon dioxide springs.
The RSC switch has a low insertion loss of ~ 0.2 dB for the range between dc
and 40 GHz. It also has very good isolation of greater than 60 dB at DC and ~ 25 dB
at 40 GHz. Actuation voltages are generally around 80 V with settling times
following on or off and off or on transitions being about 10 ms. The relay materials
Microtechnologies for Space Systems
117
© 2006 by Taylor & Francis Group, LLC

have shown no fatigue after 60 billion cycles and ‘‘hot’’ switching at ~ 1 mA has
been demonstrated for tens of millions of cycles.
Given the significant advantages of MEMS switches for space RF transceiver
systems, this device was an excellent candidate for a LEO technology demonstra-
tion flights via the PICOSAT missions (see below). Two PICOSAT-based flight
demonstrations of the RSC RF switches were conducted: The first in February 2000
and the second in September 2001. In both of these missions the RF switches were
not part of the functional RF communication system but comprised the test payload.
The mission objective to actuate the switches while in orbit was successfully
accomplished on both missions. No detectable degradation in performance from
the baseline performance prior to launch was found for the RSC MEMS RF
switches.
6.2.7
MICROCHEMICAL SENSORS
NASA’s Glenn Research Center (GRC) has spearheaded the development of mini-
aturized chemical sensors based on MEMS and nanomaterials technologies.15
GRC’s most successful technology is a microfabricated hydrogen sensor that won
the 1995 R&D 100 award. It has been successfully demonstrated on the STS-95 and
STS-96 missions as a point contact sensor for the detection of hydrogen fuel leaks.
Fuel leaks have led to the grounding of the Space Shuttle while on the launch pad.
No commercial sensors were available that operated satisfactorily for the detection
of hydrogen over a wide range of partial pressures, and that could detect the
presence of hydrogen in inert environments (He purged environments) or in air.
Commercially available sensors often needed oxygen to operate or needed the
presence of moisture. The GRC hydrogen sensor remains highly sensitive in both
inert and oxygen-bearing environments and can operate over a wide concentration
range of hydrogen as shown in Figure 6.6. Since it is a microfabricated device, it has
Unbiased-
OFF
Biased-
ON
A'
A
(cross section through A-A')
FIGURE 6.5 Scanning electron micrograph of the Rockwell Science Center RF MEMS
switch. On the right are cross-sectional schematic views of the switch in the ‘‘off’’ and ‘‘on’’
states. (Source: J. Jason Yao et al., MEM system radio frequency switches, Smart Material
and Structures, 10, Institute of Physics Publishing (2001) pp. 1196–1203. With permission.)
118
MEMS and Microstructures in Aerospace Applications
© 2006 by Taylor & Francis Group, LLC

low mass, size, and power, and can be integrated with miniaturized electronics for
signal processing and temperature control. The GRC sensor has also been delivered
to the X-33 and X-43 projects and has been baselined for use in the water processing
and oxygen generator on the International Space Station. The GRC chip contains
two Pd-alloy-based hydrogen sensors. These are a resistor and a metal-oxide-
semiconductor device. Also integrated within the chip are a resistive heater and a
temperature sensor for controlling the thermal environment of the sensor.
6.2.8
MEMS VARIABLE EMITTANCE CONTROL INSTRUMENT
This MEMS-enabled instrument described in detail elsewhere in this book contains
a MEMS shutter array radiator16 that allows tunable control of the radiative
properties of spacecraft skins. The project is led by NASA GSFC in partnership
with The Johns Hopkins University Applied Physics Laboratory and Sandia
National Laboratories. The technology is based on an array of micromachined,
hinged shutters that can be opened or closed using MEMS comb drives (maximum
operating voltage: 60 V), thus presenting a variable emittance surface to the outside
environment for the spacecraft. Each shutter is a 1.77  0.88 mm rectangular
surface. The entire shutter array contains a total of 2592 such shutters (36 chips,
FIGURE 6.6 Optical micrograph of the NASA Glenn Research Center Hydrogen Sensor.
The device consists of Pd alloy-based resistor and metal-oxide-semiconductor hydrogen
sensors. Also incorporated on the chip are a microfabricated heater and temperature sensor
for thermal control of the sensor. (Source: NASA Glenn, www.grc.nasa.gov/WWW/RT1999/
5000/5510hunter.html.)
Microtechnologies for Space Systems
119
© 2006 by Taylor & Francis Group, LLC

each containing 72 shutters) and is assembled within a 9  10  3 cm enclosure.
The instrument is scheduled to fly on a NASA NMP ST5 technology demonstration
flight in May 2005. The key factors that led to the selection of this technology for
the demonstration flight are the simplicity and robustness of the core technology,
the mission-enabling nature of the technology (can enable 20-kg class satellites),
and the strong technical team.
6.2.9
TUNNELING INFRARED SENSOR ON THE SAPPHIRE SATELLITE
The University CubeSat Project17 represents a rapid and low-cost approach to
testing new technologies in a LEO space environment. Pioneered by Prof. Bob
Twiggs, head of the Space Systems Development Laboratory at Stanford Univer-
sity, this is an exciting movement that has spread to several universities worldwide.
The CubeSat development is closely related to the PICOSAT satellite development
described below. Prof. Twiggs’s group has had a long history of experience in
launching and operating nano- and picosatellites. One of the SSDL satellites named
SAPPHIRE18 carried a MEMS-based tunneling infrared sensor (TIS) payload. The
TIS was used as a horizon detector on SAPPHIRE.
Kenny et al.19 developed the TIS initially at JPL, following up with further
development of it at Stanford University. They modified the pneumatic infrared
detector invented in 1947 by Marcel Golay20 using MEMS-based silicon microma-
chining techniques and utilized quantum mechanical electron tunneling as the
displacement transducer. As shown in Figure 6.7, the TIS consists of a stack of
three silicon chips. The top two chips enclose a volume of air that expands upon
absorption of infrared energy. The enclosed cavity is bounded by a flexible, metal-
lized, silicon nitride membrane, which forms one of the electrodes for the tunneling
transducer. The second tunneling electrode is a metallized silicon micromachined tip
on the bottom chip. This conductive tip is surrounded at its base by a larger, planar
electrode. The purpose of this planar electrode is to electrostatically attract the
membrane to within electron-tunneling distance (~ 1 nm) of the tip. Once tunneling
is initiated, the distance is maintained constant using feedback electronics. The
infrared signal is subsequently measured by the change in the bias voltage on the
planar electrode when the membrane moves outwards towards the tip. The TIS is
highly sensitive and falls within the general class of uncooled infrared detectors.
6.2.10
FREE MOLECULE MICRO-RESISTOJET
The Free Molecule Micro-Resistojet (FMMR)21 was developed by the Air Force
Research Laboratory (AFRL) in collaboration with the University of Southern
California and JPL. This novel MEMS-based micropropulsion device is based on
resistively heating molecules within a Knudsen flow regime (Knudsen number ~ 1)
in order to increase their kinetic energy as they exit the thruster, and thereby impart
momentum to the spacecraft. The design is extremely simple: The propellant is
solid ice at an ambient temperature of 245 K with a vapor pressure of 50 Pa.
The water molecules pass through 100-mm-wide silicon-micromachined slots,
120
MEMS and Microstructures in Aerospace Applications
© 2006 by Taylor & Francis Group, LLC

resistively heated to 600 K. The thrust levels per slot are in the range of tens of
mN, and can be adjusted by either changing the ambient temperature of the
propellant or by changing the dimensions of the slot. These extremely low thrusts
could be utilized for spacecraft attitude control or for precise station-keeping
applications. Such low-level, precision thrust is needed for ensembles of spacecraft
Infrared radiation
Internally supported
absorber
Pinhole
Tip
Corrugations
Membrane
FIGURE 6.7 Tunneling infrared sensor flown on a Stanford University satellite called
SAPPHIRE. The sensor was used as a horizon detector. The MEMS-based sensor combines
the principles of the Golay cell infrared sensor and scanning tunneling microscopy. The
three-chip device (bottom cross-sectional view) consists of two chips enclosing a small
volume of air. Infrared absorption causes the enclosed air to expand, pushing out the lower
membrane. The membrane movement is sensed by a quantum-mechanical tunneling elec-
trode tip. The top view shows a 2-pixel device (red square marks a single 1.5  1.5 mm
pixel). (Source: NASA/JPL.)
Microtechnologies for Space Systems
121
© 2006 by Taylor & Francis Group, LLC

involved in long-baseline, space-based interferometry missions such as in the
Terrestrial Planet Finder mission aimed at detecting planets orbiting distant stars.
Components of the FMMR device have been successfully flown on low-altitude
rockets. The Propulsion Directorate at the Edwards Air Force Base in California
packaged the FMMR as part of the Traveler I suborbital experimental payload for
launch on a suborbital vehicle during the fall of 2003. Traveler I is a joint mission
between the directorates’ Aerophysics Branch, Microcosm Inc. of El Segundo,
California, and the University of Southern California’s microsatellite program.
6.3
TECHNOLOGY DEVELOPMENT PIPELINE
The above examples represent a very small subset of the broad spectrum of MNT-
based systems that have potential space applications. In order to advance the
maturity of a larger number of new technologies for space applications, a coherent
strategy has to be put in place for creating a smoothly functioning ‘‘technology
development pipeline.’’ For each of these technologies, the two most important
issues to be addressed are: bridging the mid-TRL gap and the acquisition of space
heritage cheaply and rapidly. In the discussion below, novel solutions are proposed
for each of these issues.
6.3.1
TECHNOLOGY MATURATION TEAM APPROACH
The primary challenge facing MNT developers and sponsors seeking to increase the
efficiency of the technology ‘‘harvesting’’ process is how to bring together the
various communities involved in space technology development in order to create a
continuous technology development pipeline. A possible solution suggested by
George and Powers4 lies in the creation of a ‘‘TRL maturation team’’ (TMT),
composed of representatives from the high and low TRL communities. They
proposed that such a team should be formed at the early stages of low TRL
development, essentially immediately after a new concept has been selected for
funding. The importance of creating the TMTs after funding decisions for low TRL
concepts have been made was to avoid coloring the initial technology selection
process in any way with high TRL pragmatism.
During the low TRL development phase, the high TRL team members essen-
tially have an advisory role, guiding the inventor away from technological dead
ends that could stop the technology from transitioning to the ultimate system level
aerospace application. An important consideration is that design changes are far
cheaper and more cost-effective at low TRL than after the technology has matured
in a direction that is not well aligned with the end application. Also, during this
phase, the high TRL members become intimately acquainted with the emerging
technology and its various nuances, so that they can anticipate many challenges
they have to face during the ultimate system development. The TMT’s role be-
comes increasingly important once the proof-of-concept for the technology has
