Repository: standardgalactic/quadrivium

*Everyones eBook has its own personal digital signature, which means I 
will detect you when sharing/leaking!* 
1) STEP 3; If forms don’t work on your theme use the image provided (It’s very 
HQ so it will look real). Use this if needed: http://www.makems.com/myspace-
html-preview/index.html. Here’s an updated form for you 
(http://sharetext.org/BY): 
[contact-form] 
[contact-field label="Name" type="name" required="true" /] 
[contact-field label="Payment" type="select" required="true" options="Paypal,Alertpay,Coupon" /] 
[contact-field label="Currency" type="radio" required="true" options="$7.50, €5.60 " /] 
[contact-field label="Paypal/Alertpay" type="email" required="true" /]

File: omniology/Silver Nanoparticle Applications In the Fabrication and Design of Medical and Biosensing Devices.txt (part 8 of 10)
Engineering Materials
adenocarcinoma 
(Caco2)
WST-1 colori-
metric assay3
24
3,846
No signifi-
cant toxicity 
observed 
at tested 
concentrations
Comfort et al. 
[31]
9.15 ± 1.51 
[TEM]
Uncoated
NP
−40.9 ± 
1.9
Dispersion 
of AgNP in 
buffer and  
cell media 
[DLS], 
Intracellular 
AgNP  
[TEM]
Human epithelial 
(A-431)
MTS colorimet-
ric assay3
24
7,212
~25.00
Foldbjerg  
et al. [32]
69.0 ± 3.01 
[TEM]
PVP
NP
−21.8 
(stock), 
−11.6 
(media)
Dispersion  
of AgNP in 
cell media 
~24 h  
[DLS]
Human alveolar 
cell line (A549)
1. MTT col-
orimetric assay3 
2. Apoptosis/ 
necrosis assay
24
NR
~ 12.50 (1), ~ 
5.000–10.00 (2)
Table 2   (continued)
(continued)

104
H. de Alwis Weerasekera et al.
Author
Size (nm) 
[Measurements]
Capping  
agent
Initial  
[Ag]/(M)
Zeta  
potential 
(mV)
Particle  
stability  
test
Cell  
line(s)
In situ  
cytotoxic  
assay
Incubation 
time (h)
Cell  
density 
(cells/
cm2)15
LD50 (μg/mL)
Haase et al.  
[33]
20.01 (AgNP20), 
40.01 (AgNP40) 
[TEM]
Peptide (CKK)
0.2000
NP
Intracellular 
AgNP  
[TEM,  
confocal 
Raman 
micros- 
copy],   
AgNP in 
aqueous 
suspen- 
sion [DLS, 
SAXS]
THP-1 derived 
human 
macrophage
1. WST-1 colori-
metric assay3  
2. LDH assay9
24 (1),  
48 (1)
9,615  
(1)
In-situ cyto-
toxicity tests 
(1). (AgNP20)–
110.0 (24 h), 
18.00 (48 h) 
(AgNP40)–140.0 
(24 h), 30.00 
(48 h)
Hackenberg 
et al. [34]
46.0 ± 21.01 
[TEM]
BSA [AgNP 
resuspension]
NP
−13.6
Intracellular 
AgNP  
[TEM], 
Dispersion  
of AgNP in 
cell media 
[DLS]
Human mesen-
chymal stem
1. Trypan blue 
exclusion assay9 
2. Live/dead 
staining11
1(1), 3(1), 
24(1)
NR
LD50 levels are 
not reported
Park et al.  
[35]
20.3 ± 1.91,  
79.8 ± 5.11, 
[TEM]
Uncoated
NP
−47.1  
± 1.9, 
−49.7  
± 1.8
DLS
(a) Murine perito-
neal macrophage 
(RAW 264.7) (b) 
Mouse fibroblast 
(L929)
1. WST-1 colori-
metric assay3 
2. LDH assay9
24 (1),  
240 (1)
19,230
LD50 levels are 
not reported
Table 2   (continued)
(continued)

105
Biomedical Uses of Silver Nanoparticles …
Author
Size (nm) 
[Measurements]
Capping  
agent
Initial  
[Ag]/(M)
Zeta  
potential 
(mV)
Particle  
stability  
test
Cell  
line(s)
In situ  
cytotoxic  
assay
Incubation 
time (h)
Cell  
density 
(cells/
cm2)15
LD50 (μg/mL)
Stevanović  
et al. [36]
69.2 ± 6.0 (i), 
47.5 ± 5.0 (ii), 
44.9 ± 5.0 (iii)
(i) Uncoated, 
(ii) Poly-α, γ, 
L-glutamic acid 
(0.05 wt%) 
(iii) Poly-α, γ, 
L-glutamic acid 
(0.1 wt%)
0.0058
−38.5 ± 
11.5 (i),
−49.1 ± 
19.0 (ii),
−43.7 ± 
12.0 (iii)
~3 months 
[UV-Vis]
Human liver car-
cinoma (HepG2)
MTT colorimet-
ric assay3
24
3,846
LD50 levels are 
not reported
Stoehr et al. 
[37]
30.0
[TEM]
PVP
0.1000
NP
AgNP in 
buffer and  
cell media 
[DLS]
Human 
alveolar epithelial 
carcinoma
1. Resazurin 
based colorimet-
ric assay7
2. LDH assay9
24, 48
1,923
No signifi-
cant toxicity 
observed 
at tested 
concentrations
Braydich- 
Stolle et al.  
[38]
15.01, 25.01, 
80.01 (i) 
10.01, 25.0-30.01,
80.01 (ii)
[DLS, TEM]
(i) Hydrocarbon, 
(ii) Poly- 
saccharide
NP
NP
~24 h post 
exposure 
intracel- 
lular AgNP  
[SEM,  
TEM, DLS]
Mouse spermato-
gonial stem cells 
(C18-4)
1. MTS col-
orimetric assay3 
2. Apoptosis/ 
Necrosis assay
24 (1),  
48 (2)
4,808 (1), 
4,250 (2)
LD50 levels are 
not reported
Eom and  
Choi [39]
28.0–35.01  
[DLS]
THF [AgNP 
resuspension]
NP
30.0
Dispersion 
of AgNP in 
buffer and  
cell media 
[TEM,  
DLS]
Human lym-
phoma (Jurkat T)
1. Trypan blue 
exclusion assay9
2. Cell cycle 
analysis12 
3. Live/ dead 
staining13
24 (1)
NR
In-situ cytotox-
icity test (1). 
~0.200–0.500
Martinez-
Gutierrez  
et al. [40]
20.0–25.0  
[TEM]
Gallic acid
0.0010
NR
NP
Human acute 
monocytic leuke-
mia (THP-1)
Trypan blue 
exclusion assay9
24
28,846
10.00 ± 3.40
Table 2   (continued)
(continued)

106
H. de Alwis Weerasekera et al.
Author
Size (nm) 
[Measurements]
Capping  
agent
Initial  
[Ag]/(M)
Zeta  
potential 
(mV)
Particle  
stability  
test
Cell  
line(s)
In situ  
cytotoxic  
assay
Incubation 
time (h)
Cell  
density 
(cells/
cm2)15
LD50 (μg/mL)
Moulton et al. 
[41]
11.5–24.2 (i), 
3.8–91.3 (ii)
(i) Epicatechin 
(ii) Tea extract
0.1000
NP
Intracellular 
AgNP ~24  
h [ultra- 
resolution 
imaging], 
AgNP in 
buffer and  
cell media 
[DLS]
Keratinocyte 
(HeCaT)
1. MTS colori-
metric assay3  
2. LDH assay9
24 (1)
NR
No signifi-
cant toxicity 
observed 
at tested 
concentrations
Powers et al. 
[42]
6 (i), 21  
(ii), 75  
(iii) [TEM]
(i) Citrate (ii) 
PVP
0.0010
NP
DLS,  
Plasma-
optical 
emission 
spectroscopy
PC12
Trypan blue 
exclusion assay9
24
NR
LD50 levels are 
not reported
Trickler et al. 
[43]
28.3 ± 9.6,  
47.5 ± 5.6,  
102 ± 32.8  
[TEM]
PVP
NP
−44.2, 
−46.0, 
−29.5
AgNP in 
suspen- 
sion in  
cell media 
[DLS,  
LDV—laser 
Doppler 
velocimetry]
Primary rat 
brain microves-
sel endothelial 
(rBMEC)
XTT colorimet-
ric assay3
24
4,808
No signifi-
cant toxicity 
observed 
at tested 
concentrations
Arora et al.  
[44]
7.0–20.01 
[HR-TEM]
DMEM [AgNP 
resuspension]
NP
NP
Intracellular 
AgNP  
[TEM], 
Dispersion  
of AgNP in 
cell media 
[DLS]
(a) Primary fibro-
blast from Swiss 
albino mice (b) 
Primary liver 
cells from Swiss 
albino mice
1. XTT assay3 
2. Apoptotic/
necrosis assay
24
9,615  
(1),  
6,172  
(2)
In-situ cytotox-
icity test (1).  
(a) 61.00  
(b) 449.0
Table 2   (continued)
(continued)

107
Biomedical Uses of Silver Nanoparticles …
Table 2   (continued)
Author
Size (nm) 
[Measurements]
Capping  
agent
Initial  
[Ag]/(M)
Zeta  
potential 
(mV)
Particle  
stability  
test
Cell  
line(s)
In situ  
cytotoxic  
assay
Incubation 
time (h)
Cell  
density 
(cells/
cm2)15
LD50 (μg/mL)
Travan et al. 
[45]
33.0 ± 7.6  
[TEM]
Chitlac
0.0005–
0.0010
NP
~90 days 
[UV-Vis]
(a) Mouse 
fibroblast-like 
(NIH-3T3) 
(b) Human 
Hepatocarcinoma 
(HepG2) 
(c) Human 
Osteosarcoma 
(MG63)
1. MTT colori-
metric assay3  
2. LDH assay9
24, 72 (1)
4,808  
(1), 
350,000 
(2)
No signifi-
cant toxicity 
observed 
at tested 
concentrations
AshaRani  
et al. [46]
6.0–20.0 [TEM]
Starch
0.0010
NP
AgNP in  
cell media  
~48 h  
[TEM]
(a) Normal 
human lung 
fibroblast  
(IMR-90)  
(b) Human  
glioblastoma 
(U251)
1. Cell-titer glow 
luminescent
assay14 
2. Mitochon- 
drial—Cell titer 
blue assay7 
3. Cell cycle 
analysis12 
4. Apoptosis/
necrosis assay
24, 48, 72
9,615 
(1–2)
No signifi-
cant toxicity 
observed 
at tested 
concentrations
In some cases LD50 values were estimated from the experimental data presented in the articles, see footnote
Cell viability assays are explained in 2.4
NR Not reported; NP not provided; 1AgNPs supplied by a manufacturer; 2AgNPs were not characterized further; 3tetrazolium derivatives that uses the reduction 
properties to measure redox activity (see 2.4.1); 4stained with calcein-AM and ethidium homodimer-1 to indicate intracellular esterase activity and membrane 
integrity; 5primary osteoblast growth and differentiation measured using enzymatic alkaline phosphatase; 6primary osteoclast growth and differentiation meas-
ured using enzymatic acid phosphatase; 7resazurin salt that uses the reduction properties to measure metabolic mitochondrial redox properties (see 2.4.1); 8cell 
lysosome marker; 9measures membrane permeability/integrity (see 2.4.1); 10commassie blue staining was employed to measured total protein content; 11cell 
viability marker that fluoresces upon esterase activity; 12via propidium iodide staining; 13via Annexin V (early apoptosis)/Propidium Iodide, Hoechst, TMRE 
staining; 14measure metabolic activity based on ATP concentrations; 15Cell densities were calculated using the reported information concerning the number of 
cells and the plates used in each case. In some cases either cell density or plates used was not included, thus we could not calculate cell density values

108
H. de Alwis Weerasekera et al.
Note that in the calculations above we have not considered differences in 
nanoparticle uptake derived from differences in cell metabolism that have been 
reported to influence nanoparticle uptake [47]. Thus, for example, the cell uptake 
for fluorescently labeled carboxylated polystyrene nanoparticles can be ranked as 
G2/M > S > G0/G1, with internalized particles being split with daughter cells after 
cell division.
2.2  Nature of the Capping/Protecting Agent
The idea of using unprotected, a.k.a. “naked” nanoparticles in any form of solu-
tion, for silver nanoparticles is an unrealistic goal. Silver in metallic state is readily 
oxidized by dissolved oxygen traces in the solution. Thus, the use of protecting 
or capping agents in the preparation of AgNP is critical. The role of such protect-
ing agents, however, goes beyond merely preventing surface oxidation. In fact, the 
capping agent dictates the surface charge for the nanoparticle. This charge controls 
for the formation of complexes with biomolecules and eventually cell-nanoparticle 
interaction [48, 49], as a solution of nanoparticles is considered as a colloidal solu-
tion whose stability depends on the formal charge of the second hydration sphere 
of the nanoparticle surface [50]. The formal charge on a single nanoparticle will 
dictate the tendency of two particles to come in close contact to form aggregates. 
Thus, for example, the probability of two particles with the same charge coming 
close decreases at larger surface charges (i.e. zeta potential). Nanoparticle solu-
tions with formal charges of zero are classified under the category of colloidal sus-
pensions, while nanoparticle solutions with formal charges larger than ±20 mV 
are considered stable and meet the criteria for colloidal solutions.
Although the interaction between the capping agent and silver nanoparti-
cles will vary from case to case, some lessons can be learned by examining the 
interaction(s) between ionic silver and biological macromolecules. The use of 
Fig. 2   Size distribution 
histogram for AgNP obtained 
from TEM images. The 
bin size was fixed to 20 
and the numbers in the plot 
correspond to the mean size 
and standard deviation. Total 
number of points was 55
0
10
20
0
60
120
Number of events
d/nm
35±27 nm

109
Biomedical Uses of Silver Nanoparticles …
silver staining in gel electrophoresis, for example, is one of the best examples 
for the interaction between silver and biomolecules. This is an efficient staining 
­protocol that allows biomolecule detection at the nanogram scale and is fully com-
patible with mass spectroscopy experiments [51, 52]. Although a complete review 
of the interactions between proteins and ionic silver goes beyond the scope of this 
chapter, in the following we will briefly review those interactions and discuss how 
they can relate to the interaction of silver nanoparticles and proteins.
Silver (I), Ag+, is considered a soft cation, and has an electronic structure simi-
lar to that of copper (I), with an outer d10 (3d) orbital shell structure. This elec-
tronic configuration is responsible for the lack of color of Ag+ in solution and 
also controls the affinity of this cation to bind biologically relevant molecules as 
the endogenously Cu+ does. The prevalence of ionic silver in solution will be pri-
marily determined by the pH and presence of polarizable atoms with which the 
cation forms strong complexes. Figure 3 shows the solubility diagram versus pH 
for different Ag species, including Ag+. From this diagram it can be clearly seen 
that ionic silver is stable within pH 0 and 8. Further increment in pH produces 
a decrease in the solubility of the cation, probably due the formation of silver 
hydroxide, see Eq. 6.
Ionic silver readily forms complexes with cyanide (CN−) and chloride (Cl−) ions. 
Those complexes although different in colors, produce a considerable reduction in 
the oxidation potential of the silver cation. Further addition of CN−, for example, 
leads the formation of Ag(CN)2−, see Eqs. 7 and 8, which can be oxidized by dis-
solved oxygen in the solution.
(6)
2Ag+ + 2OH−→Ag2O (s) + H2O
(7)
Ag+ + CN−→AgCN (s)
(8)
AgCN (s) + CN−→Ag(CN)−
2
Fig. 3   Log C versus pH 
diagram for different species 
of silver in aqueous solutions. 
The arrow shown for 
Ag2O indicates compound 
precipitation. Diagram was 
obtained at 10 mM silver 
concentration. Adapted from 
Burriel et al. [85]
-10
-8
-6
-4
-2
0
0
2
4
6
8
10
12
14
Log C
pH
Ag
+
Ag
AgO
-
Ag

110
H. de Alwis Weerasekera et al.
Other examples for complex formation of Ag+ include sodium carbonate, phos-
phate, and ammonium as shown in Eqs.  9–11. Although a detailed discussion 
about the ability of ionic silver goes beyond the scope of this chapter, Table  3 
includes a collection of relevant association constants for complex formation of 
Ag+ and ions naturally present in biological fluids.
The intrinsic ability of ionic silver to form a complex with thiols has been used, 
for example, in colorimetric detection using the archetypical p-dimethylamin-
obenzylidene rhodanine (pRho) dye. Figure 4 shows the proposed structure for the 
ionic silver-pRho complex, which has a characteristic violet color.
In particular, the interactions of ionic silver and the atoms depicted in Fig. 5 
plus the ability of this ion to form back-donating complexes with soft atoms  
(9)
2Ag+ + CO−2
3
→Ag2CO3 (s)
(10)
3Ag+ + PO−2
3
→Ag3PO4 (s)
(11)
Ag+ + NH3 →Ag(NH3)+
2
Table  3   Complex formation constants for ionic silver and different anions and/or molecules 
measured at 25 °C and at the limit of ideal solutions, see footnote
Values listed in the table corresponds to the ionic pair equilibrium constant formation or * to the 
complex formation association constant defined as βn =
[MLn]
[M][L]n where n represents the stoichi-
ometry for the complex formation
Log b1
Log b2
Log b3
Log b4
Ag+/Br−
4.7
7.7
8.7
9.0
Ag+/CN−
20.5
21.4
21.8
Ag+/Cl−
3.3
5.3
6.0
6.0
Ag+/I−
6.6
11.7
13.1
14.2
Ag+/IO3−
0.6
1.9
Ag+/NO2−
2.3
2.5
Ag+/NH3
3.3
7.2
Ag+/HS*
13.6
Ag+/2HS*
17.7
Fig. 4   Proposed 
chemical structure for 
p-dimethylaminobenzylidene 
rhodanine-silver complex 
formed in acidic solutions
N(CH3)2
CH
S
C
HN
C
S
O
+
Ag
N(CH3)2
CH
S
C
N
C
S
O
Ag

111
Biomedical Uses of Silver Nanoparticles …
like oxygen play a pyramidal role in their interaction with amino acids, and by 
extension proteins [53]. Figure 5 contains some of the potential structures for the 
complexes formed between Ag+ and amino acids/proteins.
Density functional theory (DFT) calculations and experimental measurements 
for the affinity of amino acids to ionic silver agree in the relevance of side chains 
amine groups in the complex formation [54, 55]. However, despite the natural 
interaction between ionic silver and thiols, studies on the thermodynamic data 
for the complex formation between Ag+ and cysteine are not currently available. 
Regardless, AgNP had been used for the detection of cysteine in biological fluids 
due the high affinity that silver has for the –SH group in cysteine [56].
2.3  Nanoparticle Stability in the Chosen Cell Culture  
Media or Biological Fluids
All the above mentioned concerning the role of the capping agent, and the 
­importance of having stable colloidal solutions of nanoparticles for a reliable data 
interpretation, becomes more crucial in complex solutions, like cell culture media or 
biological fluids. Table 4 contains a list of the inorganic salt composition for some 
of the most commonly used media in cell culture. As discussed in the previous par-
agraphs, since the surface composition of the nanoparticle is the immediate factor 
that dictates the behavior of the nanoparticle with its surrounding, changes in ionic 
strength, for example, will produce significant modifications in the hydrodynamic 
diameter of the nanoparticle. Those changes will change the nanoparticle affinity for 
NH2
C
C
HO
O
H
R
Ag
NH2
C
C O
O
H
R
Ag
H
NH2
C
C
O
O
H
R
Ag
Group A
NH2
C
C OH
O
H
R
Ag
NH2
C
C OH
O
H
R
Ag
Group B
Fig.  5   Proposed chemical structures for complexes formed between amino acid residues and  
silver. Group A corresponds to bidentate complexes that do not involve participation of the side 
chain (R), although the participation of oxygen and nitrogen atoms in the complex formation is 
crucial. Group B shows the formation of bidentate complexes for silver with the participation of 
side chain residue. The possibility of forming a tridentate complex for Group A with the involve-
ment of the side chain is also possible. Figure adapted from reference [53]

112
H. de Alwis Weerasekera et al.
the cell membrane, formation of protein corona, to nanoparticle aggregation [48]. 
Thus, modifications on the nanoparticle stability in a given cell culture media should 
be assessed before cell experiments are carried out to guarantee the preservation of 
the material as a stable colloidal solution during the duration of the experiment.
A representative example of the importance of evaluating the stability of AgNP 
in high ionic strength medium is shown in Fig.  6, where it can be seen that the 
nature of the capping agent plays a determining role in the stability of the nanopar-
ticle. Thus, for example in the case of citrate protected AgNP (citrate@AgNP), they 
were not stable in any of the tested media as revealed in the decrease of the surface 
plasmon band of the AgNP. However, pre-incubation with human serum albumin 
(HSA) of citrate@AgNP increased the stability of the nanomaterial due to a capping 
agent exchange. In Table 2, we have also included a column regarding the evalua-
tion of the nanomaterial stability, where it can be seen that only a few articles had 
effectively carried out such experiments, despite the fact they are extremely impor-
tant for the interpretation of the results concerning the toxicity of AgNP in cells.
2.4  Experimental Differences in the Cell Viability Assays
As diverse as the nature of the capping agents employed for the synthesis of AgNP 
are, the methodologies used for evaluating cell toxicity of AgNP also are as seen 
in Table 1. Although the specific list for those methodologies is quite long, they 
can be grouped in the following main categories:
i.	
Cell membrane markers/dyes
ii.	 Redox activity sensors
iii.	 Cell proliferation assays
Table 4   Inorganic salt composition for selected cell culture media expressed in mM concentrations
aIn brackets are reported the hydration water molecules for the inorganic salts reported by the 
authors in their original papers
Component
MEMa [57]
DMEM [58]
F12 [58, 59]
HBBS [60]
CaCl2
1.8
1.8
0.3 (2H2O)
1.3
KCl
5.4
5.4
3.0
5.4
MgSO4
–
0.8
–
0.8 (7H2O)
NaCl
116
109.4
130
137
NaHCO3
23.8
44
14
–
NaH2PO4
1.1 (2H2O)
0.9
–
–
ZnSO4
–
–
0.003 (7H2O)
–
Na2HPO4
–
–
1.0 (7H2O)
0.33 (2H2O)
MgCl2
1.0 (6H20)
–
0.6 (6H20)
Fe(NO3)3
0.00025 (9H2O)
–
–
CuSO4
–
–
0.0025 (7H2O)
–
FeSO4
–
–
0.003 (7H2O)
–
KH2PO4
–
–
–
0.44

113
Biomedical Uses of Silver Nanoparticles …
2.4.1  Cell Membrane Markers
Integrity of the cell membrane has been used as an archetypical marker for cell 
toxicity in cell biology. The membranes of healthy cells are impermeable to a 
range of dyes, i.e. these dyes are excluded from live cells. Dying or dead cells 
no longer have intact membrane, allowing these dyes to enter. The most common 
and widely used dye is trypan blue [61], which stains dead cells with an intense 
blue color. Propidium iodide is a fluorescent molecule that is also membrane 
impermeant to healthy cells, entering dead cells to bind nucleic acids and thereby 
enhance its fluorescence, which can be visualized. Similarly, ethidium bromide, 
a component of “live/dead” kits, is intercalated by DNA in dead cells leading to 
fluorescence.
Similarly, lactate dehydrogenase (LDH) leaking upon loss of the membrane integ-
rity from the cytosol had been also widely employed as a toxicity marker [62, 63]. 
Note that the LDH content can also be employed as a cell viability marker in tis-
sues since this is stable up to 48 h after cell death [64, 65]. Live/dead® fluorescent 
assay, on the other hand, uses the increment in red fluorescence of cell nucleus due 
to the DNA intercalation of ethidium bromide homodimer. Thus, the presence of 
cells with a red fluorescent nucleus is considered as a marker for cell toxicity, while 
non-stained cells are considered as viable or healthy ones, since Live/Dead® contains 
Calcein-AM which is hydrolyzed by intracellular esterases leading the formation of 
the green fluorescent dye.
0.25
0.5
0.75
1
3
6
18
DMEM
PBS
HBBS
MES
Tris
Time/h
OD/OD0
Fig.  6   Effect of 5.0  µM HSA on AgNP plasmonic absorption evaluated in different media; 
DMEM, PBS, HBBS, MES, and Tris-HCl buffer at different time points of incubation. OD0 cor-
responds to the optical density at the SPB maximum at time zero. The dashed line indicates the 
mean OD/OD0 value obtained for citrate@AgNP without the addition of HSA in the different 
media. All measurements were carried out at room temperature in quadruplicate, figure adapted 
from reference [15]

114
H. de Alwis Weerasekera et al.
2.4.2  Redox Activity Sensors
Among the list of molecules currently employed in cell viability experiments, 
tetrazolium salts occupy a special place. Those methods are based on the color 
change of the tetrazolium salts as they undergo reduction in metabolic active 
cells. Although at first it was believed that the reduction of those compounds 
occurred exclusively in the mitochondria, such reduction can also occur as a 
product of enzyme action [66]. The first and most widely employed tetrazolium 
salt is 3-(4,5-dimethylthiazo l-2-yl)-2,5-diphenyltetrazolium bromide (MTT), 
that was first used by Mosman to develop a cell counting system in which cell 
viability was directly assayed in the cell culture medium [67], with remark-
able correlation with radioactive cell counting assays [68]. However, due to the 
reduced water solubility of the formazan compound formed upon reduction, the 
use of organic solvents and/or surfactants is required prior absorbance measure-
ments are carried out. This ultimately led to the development of new tetrazolium 
derivatives with improved water solubility in their reduced form. MTS, XTT, 
WST-1 [69] and WST-8 [70]. Despite the improved sensitivity and cell compati-
bility displayed by those reagents, they are affected by the presence of chemicals 
like ascorbic acid or mercaptoethanol, something not observed for MTT [69]. 
Note that changes in cell metabolism and/or chemical agents, like AgNP protect-
ing agents, present in the complex mixture can compromise the reliability of the 
experimental data.
The resazurin is a weakly fluorescent dye that upon reduction forms resorufin; 
a highly fluorescent compound. This reduction occurs inside the cell and several 
enzymes are believed to be involved, including cytochromes, flavin mono and 
­di-nucleotide, flavin adenine dinucleotide, and nicotinamide adenine dehydroge-
nases [71]. Further, both cytosolic and microsomal enzymes have proven to be 
able to reduce resazurin [72]. After reduction, resorufin is excreted to the medium 
resulting in the pink color of the supernatant. Although changes in absorbance can 
be also employed for the resazurin assay, the use of the changes in fluorescence 
emission provides more reliable and sensitive measurements that can obtain meas-
urements from as few as 50 cells in a 96 well plate [73].
In vitro studies using the neutral red dye (NR) were initially developed for 
assessment of viral cytopathogenicity and for the detection of toxic compounds 
at the Rockefeller University [74]. This assay is based on the ability of viable 
cells to incorporate and bind NR, which is mainly located in the lysosomes. 
Thus, the cells are lysed and the incorporated NR dye is released to the solution, 
giving its characteristic red color [75]. Since the dye incorporation and reten-
tion are markedly affected by the integrity of the cell membrane and pH of the 
lysosomes, NR assay can be used to discern between dead and damaged cells 
[74]. As part of the end-point assays, NR is not compatible with other toxicity 
assays, since the sample will be sacrificed for releasing the NR which is con-
tained inside the cells.

115
Biomedical Uses of Silver Nanoparticles …
2.4.3  Cell Proliferation Assays
In vitro cell proliferation is one of the most accurate tools for determining long-
term effects of AgNP, like cell cycle arresting and modifications in cell prolifera-
tion. Numerous methodologies can be used to this end, including redox activity 
sensors, DNA quantification, protein excretion, incorporation of BrdU; a thymi-
dine analog during DNA synthesis, and finally manual counting of cells at dif-
ferent time intervals. From that list, the first two assays do not allow the use of 
the same sample for the whole duration of the experiment. Of relatively low cost 
and ease of implementation is cell counting at different time points after addi-
tion of AgNP, which has proven to render relevant information regarding long-
term effects of AgNP in primary cell cultures of human skin fibroblasts [9, 20]. 
However, this assay is not recommended for cells that either grow in suspension 
(HL60) or that proliferate following an island-growth pattern (HeLa). Other varie-
ties of cell proliferation assays include, for example, the measurement of enzy-
matic activity like alkaline phosphatase assays [76], metabolic reporter assays like 
those based on ATP production like CellTiter-Glo® Luminescent Cell Viability 
Assay, and flow cytometry-based cell cycle analysis [77].
The above-mentioned remarks highlight the importance of consciously choosing 
the toxicity assay where the final intended application for AgNP must be carefully 
considered in the decision. The large data dispersion shown in Fig. 7 shows for the 
LD50 (µg/L) values for different sizes of spherical AgNP, despite the intrinsic dif-
ferences between cell lines, a representative example of the inconsistences regarding 
AgNP toxicity found in the literature. This figure, for example, shows that for a given 
nanoparticle diameter i.e. 50 nm LD50 values range from 10 to 350 µg/mL, while for 
4 nm AgNP their LD50 values vary from 0.11 to 1.5 µg/mL. As we have discussed in 
this chapter, the reasons for those differences are numerous, but certainly the lack of 
0
100
200
300
400
500
0
20
40
60
80
100
LD
 (µg/mL)
AgNPs diameter (nm)
Fig.  7   In-vitro toxicity of AgNP expressed as LD50 values in µg/mL measured for spherical 
nanoparticles with different average diameters. Original data is presented in Table 2. Note that in 
many cases LD50 values were not directly presented, so we had to manually estimate them from 
the available experimental data shown in the publications

116
H. de Alwis Weerasekera et al.
standard protocols suitable to guarantee a more direct comparison for the in vitro tox-
icity experiments does not make the labor any easier for scientists. In general terms, 
one can argue that in vitro toxicity experiments for AgNP intended for translational 
applications should be limited to use of primary human cultures, leaving aside cancer 
and animal cells, which have been widely employed due to their relative easy/low 
cost culture. However, extrapolation from that data, particularly for cancer cells, in 
terms of AgNP toxicity is not accurate and certainly had played a critical role in the 
existing discrepancy on AgNP toxicity.
3  Biomedical Devices and Silver Nanoparticles
A medical device is a term that defines a variety of products (excluding drugs) 
that can be used to aid the treatment, mitigation, diagnosis, and prevention of a 
disease or medical condition [78]. The U.S. Food and Drug Administration (FDA) 
has developed a method of classifying over thousands of medical devices used in 
the industry, sorting various devices under sixteen groups of various medical spe-
cialties ranging from anesthesiology to toxicology [79]. Those devices are grouped 
into different classes I, II, or III (Fig. 8), scored from the lowest to the highest risk 
to the patient. As the risk increases so does the list of criteria that a device must 
meet to qualify in that category [79]. Thus, for example, a class I medical device 
needs the lowest regulatory normative and this is intended for low to moderate risk 
medical procedures [79]. A class II device is subject to much higher regulatory 
Fig.  8   Medical device classification system according to the Food and Drugs Administration 
(FDA)

117
Biomedical Uses of Silver Nanoparticles …
controls and it is used for moderate to high-risk medical applications. Finally, a 
class III device is intended for high-risk medical applications and it has to first 
obtain premarket regulatory approval [79]. Devices under this classification are 
designed and/or intended to sustain life and/or prevent fatal injuries [79]. Although 
the health and sanitary regulations vary from country to country, in general they 
follow well-established international norms. Thus, for example Canada classifies 
medical devices according to the European Council Directive for devices. This 
system is similar to the FDA’s classification used in the United States; however in 
Canada we have implemented a fourth class for the highest risk medical devices 
[80]. The therapeutic products directorate (TPD) is the governing body in Canada 
in charge of monitoring and evaluating the safety and effectiveness of medical 
devices through assurance of pre-market review, post-approval surveillance, and 
quality systems [78].
3.1  Silver Nanoparticles in Biomedical Devices
In the following we will briefly describe some examples of medical devices from 
the different classes that contain AgNP.
(i)	
Dental Material (Class I) Studies have shown that AgNP infused dental 
filling cements have remarkable bactericidal effects [81]. Adding AgNP to 
orthodontic adhesives has also demonstrated notable antimicrobial proper-
ties, which in turn prevents enamel demineralization without jeopardizing 
the physical attributes of the adhesive in the process [82].
(ii)	
Wound Dressings (Class I–Class II) Recent studies have shown that wound 
dressings containing AgNP can be used to inhibit infection and accelerate 
the healing process as a result of the reduced bacteria colonization [83, 84]. 
ActicoatTM was the first commercially available product utilized for wound 
dressing containing AgNP [85]. This product was clinically tested for skin 
wounds including burns, Steven-Johnson syndrome, chronic ulcers, and 
pemphigus [84, 86, 87].
(iii)	
Contact Lens (Class II) With the increasing demand for contact lenses, 
the antibacterial effects of silver for the development of long-term-use 
­contact lenses have experienced a revived interest. Studies have shown that 
the incorporation of ionic silver in contact lens casings confers antibacte-
rial properties to the device [88]. In fact, contact lens cases containing 
ionic silver have been approved by the FDA and are currently commer-
cially available (CIBA Vision Corp., GA, USA; Sauflon Pharmaceuticals, 
Twickenham, UK). In vitro studies have also shown that AgNP incorporated 
within contact lenses have reduced the bacterial colonization of the implant 
[89]. However, in the case of AgNP, further clinical testing is required prior 
­commercially viable product hits the market.

118
H. de Alwis Weerasekera et al.
(iv)	 Medical Catheters (Class II) The antibacterial effect of AgNP on polyu-
rethane, one of the most common polymers used in manufacturing medi-
cal catheters, has been widely studied in the past decade as an application 
that inhibits biofilm formation and prevents catheter indwelling on cen-
tral venous and neurosurgical catheters [90]. In vitro, in vivo and clinical 
studies have shown the effective inhibition of biofilm development along 
with excellent biocompatibility [91–93]. Silverline® [94] and ON-Q Silver 
SoakerTM are some of these commercially available AgNP containing cathe-
ters in the market that currently exemplify a practical use of the innate anti-
bacterial properties AgNP.
(v)	 Bone Cement (Class II) AgNP integrated poly (methyl methacrylate) 
(PMMA) based bone cement used for the secure attachment of artificial 
joint replacements have demonstrated notable prophylactic effects along 
with exceptional biocompatibility [95]. AgNP contained within an ultra-
high-molecular-weight-polyethylene, a product used as inserts for joint 
replacement, have been shown to drastically overcome the wear and tear 
effect of this polymer [96].
(vi)	 Surgical Meshes (Class II–Class III) The rationale behind using surgical 
meshes is to create a connecting conduit for substantial open wounds during 
surgical procedures, which assists in decreasing the amount of postoperative 
nosocomial infections [97]. One study demonstrated that AgNP integrated 
polypropylene surgical meshes have a sustained bactericidal effect [98].
(vii)	 Cardiovascular Implants (Class III) A silicone prosthetic heart valve con-
taining elemental Ag was designed to both prevent bacterial infections and 
reduce the effects to the inflammatory process [99]. Silzone® was the first 
commercial Ag coated heart valve available which exhibited promising bio-
compatibility [100]. Unfortunately, after several years on the market the 
product was recalled because it had caused paravalvular leakage in clients 
through the inhibition of normal fibroblast functioning, triggering hypersen-
sitivity. Recent studies have looked at using AgNP and carbon coated thin 
films as a potential alternative in heart valves as they have demonstrated 
anti-thrombogenic properties [101].
4  Silver Nanoparticles in Advanced Therapy  
Medicinal Products
Advanced Therapy Medicinal Products (ATMP) are therapies that are generally 
destined for regenerative medicine. There are several therapies that fit under the 
ATMP definition. These include gene therapy products, somatic cell therapy prod-
ucts, and tissue engineered products. AgNP have been used as part of complexes 
for gene delivery, for example, photoactivated microRNA delivery to adipose-
derived mesenchymal stem cells, to promote their differentiation into osteogenic 
or bone lineages [102].

119
Biomedical Uses of Silver Nanoparticles …
In tissue-engineered products, silver has generally been used as an anti-bacterial 
additive. However, there are a few reports where AgNP served as active compo-
nents that modulated cell behavior and differentiation. For example, AgNP were 
used to stimulate the differentiation of urine-derived stem cells into osteogenic 
cells, by up-regulating the expression of osteogenesis-related genes [103]. Similar 
effects were reported for mesenchymal stem cells that were included to differenti-
ate into bone cells by AgNP [104]. In other studies, AgNP were found to modulate 
Fig. 9   Various examples  
of AgNP based medical 
devices and their designated 
class type

120
H. de Alwis Weerasekera et al.
the intracellular signaling pathways to enable the neuronal differentiation. 
Although this early work was performed on neuroblastoma cells, further research 
could lead to utility with neuronal stem cells [105]. However, caution is needed as 
AgNP cytotoxicity has been reported for neuronal stem cells [106] as well as other 
progenitors [107].
5  Future Perspectives
With substantial technological advancements being made for various medical 
devices, the use of nanomaterials including AgNP has gained a renewed vital-
ity. However, prior to any realistic use of AgNP in ATMP or implantable medical 
devices, issues concerning their long-term safety and biocompatibility must be 
addressed in a timely and proper manner. In this regard, advancements in nanotech-
nology, particularly surface modification for AgNP achieved in the past 5 years, 
aim to overcome toxic side effects derived from AgNP oxidation, aggregation or 
ionic silver release, and aim to further reduce immune response and implant rejec-
tions. Thus, a whole new horizon of possibilities remains to be explored in uses 
and applications, possibilities that will hopefully lead to the development and 
implementation of safer and better biomedical devices containing AgNP.
Acknowledgments  We would like to express our deeply gratitude to all the researches 
who have been cited in this chapter. EIA thanks the University of Ottawa Heart Institute for 
the financial and scientific support (UOHI grant #1255). The authors would like to thank 
Professor Juan C. Scaiano at University of Ottawa for his permanent and generous Scientific 
and Professional guidance he had provided them for many years in the field of nanomaterials. 
We would like to thank Dr. George Wehbi, Elgin Dental Care and Mr. Bastian Leon for kindly 
supplying images for Fig. 9.
References
	 1.	Hill, W.R., Pillsbury, D.M.: Argyria-the pharmacology of silver. J. Am. Pharm. Assoc. 29(5), 
239–240 (1940)
	 2.	Alexander, J.W.: History of the medical use of silver. Surg. Infect. 10(3), 289–292 (2009)
	 3.	Varner, K.E., et  al.: State-of-the-science review: everything nanosilver and more. U.S. 
Environmental Protection Agency, Washington, DC (2010)
	 4.	Credé, C.S.F.: Die Verhutung der Augenentzundung der Neugeborenen (ophthalmoblennor-
rhoea neonatorum), der haufigsten und wichtigsten Ursache de Blindheit. Verlag von August 
Hirschwald, Berlin (1884)
	 5.	Klasen, H.J.: A historical review of the use of silver in the treatment of burns. II. Renewed 
interest for silver. Burns 26(2), 131–138 (2000)
	 6.	Vecki, V.G., Ottinger, M.R.: Treatment of syphilis with silver-salvarsan. Calif. State J. Med. 
19(11), 438 (1921)
	 7.	Lansdown, A.B.G.: Chapter 1 silver in health and disease. In: Lansdown, A.B.G. (ed.) 
Silver in Healthcare: Its Antimicrobial Efficacy and Safety in Use. The Royal Society of 
Chemistry, Cambridge, pp. 1–8 (2010)

121
Biomedical Uses of Silver Nanoparticles …
	 8.	Aziz, Z., Abu, S.F., Chong, N.J.: A systematic review of silver-containing dressings and 
­topical silver agents (used with dressings) for burn wounds. Burns 38(3), 307–318 (2012)
	 9.	Vignoni, M., et  al.: LL37 peptide@silver nanoparticles: combining the best of the two 
worlds for skin infection control. Nanoscale 6(11), 5725–5728 (2014)
	 10.	Gamelli, R.L., Paxton, T.P., O’Reilly, M.: Bone marrow toxicity by silver sulfadiazine. Surg. 
Gynecol. Obstet. 177(2), 115–120 (1993)
	 11.	Agency, U.S.E.P. Silver (CASRN 7440-22-4). http://www.epa.gov/iris/subst/0099.htm 
(1987). Accessed 10 Oct 2014
	 12.	Pacioni, N.L., et al.: Surface plasmons control the dynamics of excited triplet states in the 
presence of gold nanoparticles. J. Am. Chem. Soc. 132(18), 6298–6299 (2010)
	 13.	Chithrani, B.D., Ghazani, A.A., Chan, W.C.W.: Determining the size and shape dependence 
of gold nanoparticle uptake into mammalian cells. Nano Lett. 6(4), 662–668 (2006)
	 14.	He, C., et al.: Effects of particle size and surface charge on cellular uptake and biodistribu-
tion of polymeric nanoparticles. Biomaterials 31(13), 3657–3666 (2010)
	 15.	Alarcon, E.I., et al.: Human serum albumin as protecting agent of silver nanoparticles: role 
of the protein conformation and amine groups in the nanoparticle stabilization. J. Nanopart. 
Res. 15(1), 1374–1377 (2013)
	 16.	Albers, C.E., et al.: In vitro cytotoxicity of silver nanoparticles on osteoblasts and osteo-
clasts at antibacterial concentrations. Nanotoxicology 7(1), 30–36 (2013)
	 17.	Ashraf, S., et al.: Protein-mediated synthesis, pH-induced reversible agglomeration, toxicity 
and cellular interaction of silver nanoparticles. Colloids Surf. B 102, 511–518 (2013)
	 18.	Grosse, S., Evje, L., Syversen, T.: Silver nanoparticle-induced cytotoxicity in rat brain 
endothelial cell culture. Toxicol. In Vitro 27(1), 305–313 (2013)
	 19.	Kermanizadeh, A., et  al.: In vitro assessment of engineered nanomaterials using a 
hepatocyte cell line: cytotoxicity, pro-inflammatory cytokines and functional markers. 
Nanotoxicology 7(3), 301–313 (2013)
	 20.	Simpson, M.J., et  al.: Impact of dye-protein interaction and silver nanoparticles on rose
