Repository: standardgalactic/quadrivium

*Everyones eBook has its own personal digital signature, which means I 
will detect you when sharing/leaking!* 
1) STEP 3; If forms don’t work on your theme use the image provided (It’s very 
HQ so it will look real). Use this if needed: http://www.makems.com/myspace-
html-preview/index.html. Here’s an updated form for you 
(http://sharetext.org/BY): 
[contact-form] 
[contact-field label="Name" type="name" required="true" /] 
[contact-field label="Payment" type="select" required="true" options="Paypal,Alertpay,Coupon" /] 
[contact-field label="Currency" type="radio" required="true" options="$7.50, €5.60 " /] 
[contact-field label="Paypal/Alertpay" type="email" required="true" /]

File: omniology/Socially Intel. Agents Creating Rels. with Comp. & Robots - Dautenhahn et al (Eds).txt (part 8 of 18)
sions, and they may change the coordination rather than taking risky actions in
uncertain states. We have implemented our ideas in the E-Elves system using
MDPs, and our AA implementation nows plays a central role in the successful
24/7 deployment of E-Elves in our group. Its success in the diverse tasks of
that domain demonstrates the promise that our framework holds for the wide
range of multi-agent domains for which AA is critical.
Acknowledgments
This research was supported by DARPA award No. F30602-98-2-0108 (Control of Agent-
Based Systems) and managed by ARFL/Rome Research Site.
References
[1] Chalupsky, H., Gil, Y., Knoblock, C. A., Lerman, K., Oh, J., Pynadath, D. V., Russ, T. A.,
and Tambe, M. Electric elves: Applying agent technology to support human organizations.
In Proc. of the IAAI. Conf., 2001.
[2] Collins, J., Bilot, C., Gini, M., and Mobasher, B. Mixed-init. dec.-supp. in agent-based
auto. contracting. In Proc. of the Conf. on Auto. Agents, 2000.
[3] Dorais, G. A., Bonasso, R. P., Kortenkamp, D., Pell, B., andSchreckenghost, D. Adjustable
autonomy for human-centered autonomous systems on mars. In Proc. of the Intn’l Conf.
of the Mars Soc., 1998.
[4] Ferguson, G., Allen, J., and Miller, B. TRAINS-95 : Towards a mixed init. plann. asst. In
Proc. of the Conf. on Art. Intell. Plann. Sys., pp. 70–77.
[5] Horvitz, E., Jacobs, A., and Hovel, D. Attention-sensitive alerting. In Proc. of the Conf.
on Uncertainty and Art. Intell., pp. 305–313, 1999.
[6] Lesser, V., Atighetchi, M., Benyo, B., Horling, B., Raja, A., Vincent, R., Wagner, T., Xuan,
P., and Zhang, S. X. A multi-agent system for intelligent environment control. In Proc.
of the Conf. on Auto. Agents, 1994.
[7] Mitchell, T., Caruana, R., Freitag, D., McDermott, J., and Zabowski, D. Exp. with a
learning personal asst. Comm. of the ACM, 37(7):81–91, 1994.
[8] Puterman, M. L. Markov Decision Processes. John Wiley & Sons, 1994.
[9] Quinlan, J. R. C4.5: Progs. for Mach. Learn. Morgan Kaufmann, 1993.
[10] Scerri, P., Pynadath, D. V., and Tambe, M. Adjustable autonomy in real-world multi-agent
environments. In Proc. of the Conf. on Auto. Agents, 2001.
[11] Tambe, M., Pynadath, D. V., Chauvat, N., Das, A., and Kaminka, G. A. Adaptive agent
integration architectures for heterogeneous team members. In Proc. of the Intn’l Conf. on
MultiAgent Sys., pp. 301–308, 2000.
[12] Tollmar, K., Sandor, O., and Sch¯omer, A. Supp. soc. awareness: @Work design & expe-
rience. In Proc. of the ACM Conf. on CSCW, pp. 298–307, 1996.

Chapter 13
BUILDING EMPIRICALLY PLAUSIBLE
MULTI-AGENT SYSTEMS
A Case Study of Innovation Diffusion
Edmund Chattoe
Department of Sociology, University of Oxford
Abstract
Multi-Agent Systems (MAS) have great potential for explaining interactions
among heterogeneous actors in complex environments: the primary task of social
science. I shall argue that one factor hindering realisation of this potential is the
neglect of systematic data use and appropriate data collection techniques. The
discussion will centre on a concrete example: the properties of MAS to model
innovation diffusion.
1.
Introduction
Social scientists are increasingly recognising the potential of MAS to cast
light on the central conceptual problems besetting their disciplines. Taking
examples from sociology, MAS is able to contribute to our understanding of
emergence [11], relations between micro and macro [4], the evolution of strati-
ﬁcation [5] and unintended consequences of social action [9]. However, I shall
argue that this potential is largely unrealised for a reason that has been sub-
stantially neglected: the relation between data collection and MAS design. I
shall begin by discussing the prevailing situation. Then I shall describe a case
study: the data requirements for MAS of innovation diffusion. I shall then
present several data collection techniques and their appropriate contribution to
the proposed MAS. I shall conclude by drawing some more general lessons
about the relationship between data collection and MAS design.
2.
Who Needs Data?
At the outset, I must make two exceptions to my critique. The ﬁrst is to ac-
knowledge the widespread instrumental use of MAS. Many computer scientists

110
Socially Intelligent Agents
studying applied problems do not regard data collection about social behaviour
as an important part of the design process. Those interested in co-operating
robots on a production line assess simulations in instrumental terms. Do they
solve the problem in a timely robust manner?
The instrumental approach cannot be criticised provided it only does what
it claims to do: solve applied problems. Nonetheless, there is a question about
how many meaningful problems are “really” applied in this sense. In practice,
many simulations cannot solve a problem “by any means”, but have additional
constraints placed on them by the fact that the real system interacts with, or
includes, humans. In this case, we cannot avoid considering how humans do
the task.
Even in social science, some researchers, notably Doran [8] argue that the
role of simulation is not to describe the social world but to explore the logic
of theories, excluding ill-formed possibilities from discussion. For example,
we might construct a simulation to compare two theories of social change in
industrial societies. Marxists assert that developing industrialism inevitably
worsens the conditions of the proletariat, so they are obliged to form a revo-
lutionary movement and overthrow the system. This theory can be compared
with a liberal one in which democratic pressure by worker parties obliges the
powerful to make concessions.
 Ignoring the practical difﬁculty of constructing
such a simulation, its purpose in Doran’s view is not to describe how indus-
trial societies actually change. Instead, it is to see whether such theories are
capable of being formalised into a simulation generating the right outcome:
“simulated” revolution or accommodation. This is also instrumental simula-
tion, with the pre-existing speciﬁcation of the social theory, rather than actual
social behaviour, as its “data”.
Although such simulations are unassailable on their own terms, their rela-
tionship with data also suggests criticisms in a wider context. Firstly, is the
rejection of ill-formed theories likely to narrow the ﬁeld of possibilities very
much? Secondly, are existing theories sufﬁciently well focused and empirically
grounded to provide useful “raw material” for this exercise? Should we just
throw away all the theories and start again?
The second exception is that many of the most interesting social simulations
based on MAS do make extensive use of data [1, 16]. Nonetheless, I think it is
fair to say that these are “inspired by” data rather than based on it. From my
own experience, the way a set of data gets turned into a simulation is something
of a “dark art” [5]. Unfortunately, even simulation inspired by data is untypical.
In practice, many simulations are based on agents with BDI architectures (for
example) not because empirical evidence suggests that people think like this
but because the properties of the system are known and the programming is
manageable. This approach has unfortunate consequences since the designer
has to measure the parameters of the architecture. The BDI architecture might

Building Empirically Plausible MAS
111
involve decision weights for example and it must be possible to measure these.
If, in fact, real agents do not make decisions using a BDI approach, they will
have no conception of weights and these will not be measurable or, worse,
unstable artefacts of the measuring technique. Until they have been measured,
these entities might be described as “theoretical” or “theory constructs”. They
form a coherent part of a theory, but do not necessarily have any meaning in
the real world.
Thus, despite some limitations and given the state of “normal science” in
social simulation, this chapter can be seen as a thought experiment. Could we
build MAS genuinely “based on” data? Do such MAS provide better under-
standing of social systems and, if so, why?
3.
The Case Study: Innovation Diffusion
Probably the best way of illustrating these points is to choose a social process
that has not yet undergone MAS simulation. Rogers [18] provides an excellent
review of the scope and diversity of innovation diffusion research: the study
of processes by which practices spread through populations. Despite many
excellent qualitative case studies, “normal science” in the ﬁeld still consists of
statistical curve ﬁtting on retrospective aggregate data about the adoption of the
innovation.
Now, by contrast, consider innovation diffusion from a MAS perspective.
Consider the diffusion of electronic personal organisers (EPO). For each agent,
we are interested in all message passing, actions and cognitive processing which
bears on EPO purchase and use. These include seeing an EPO in use or using
one publicly, hearing or speaking about its attributes (or evaluations of it),
thinking privately about its relevance to existing practices (or pros and cons
relative to other solutions), having it demonstrated (or demonstrating it). In
addition, individuals may discover or recount unsatisﬁed “needs” which are
(currently or subsequently) seen to match EPO attributes, they may actually
buy an EPO or seek more information.
A similar approach can be used when more “active” organisational roles are
incorporated. Producers modify EPO attributes in the light of market research
and technical innovations. Advertisers present them in ways congruent with
prevailing beliefs and fears: “inventing” uses, allaying fears and presenting
information. Retailers make EPO widely visible, allowing people to try them
and ask questions.
This approach differs from the traditional one in two ways. Firstly, it is
explicit about relevant social processes. Statistical approaches recognise that
the number of new adopters is a function of the number of existing adopters but
“smooth over” the relations between different factors inﬂuencing adoption. It is
true that if all adopters are satisﬁed, this will lead to further adoptions through

112
Socially Intelligent Agents
demonstrations, transmission of positive evaluations and so on. However, if
some are not, then the outcome may be unpredictable, depending on distribution
of satisﬁed and dissatisﬁed agents in social networks. Secondly, this approach
involves almost no theoretical terms in the sense already deﬁned. An ordinary
consumer could be asked directly about any of the above behaviours: “Have
you ever seen an EPO demonstrated?” We are thus assured of measurability
right at the outset.
The mention of social networks shows why questions also need to be pre-
sented spatially and temporally. We need to know not just whether the consumer
has exchanged messages, but with whom and when. Do consumers ﬁrst collect
information and then make a decision or do these tasks in parallel?
The ﬁnal (and hardest) set of data to obtain concerns the cognitive changes
resulting from various interactions. What effect do conversations, new infor-
mation, observations and evaluations have? Clearly this data is equally hard to
collect in retrospect - when it may not be recalled - or as it happens - when it
may not be recorded. Nonetheless, the problem is with elicitation not with the
nature of the data itself. There is nothing theoretical about the question “What
did you think when you ﬁrst heard about EPO?”
I hope this discussion shows that MAS are actually very well suited to “data
driven” development because they mirror the “agent based” nature of social
interaction. Paradoxically, the task of calibrating them is easier when architec-
tures are less dependent on categories originating in theory rather than everyday
experience. Nonetheless, a real problem remains. The “data driven” MAS in-
volves data of several different kinds that must be elicited in different ways. Any
single data collection technique is liable not only to gather poor data outside its
competence but also to skew the choice of architecture by misrepresenting the
key features of the social process.
4.
Data Collection Techniques
In this section, I shall discuss the appropriate role of a number of data col-
lection techniques for the construction of a “data driven” MAS.
Surveys [7]: For relatively stable factors, surveying the population may be
effective in discovering the distribution of values. Historical surveys can also
be used for exogenous factors (prices of competing products) or to explore rates
of attitude change.
Biographical Interviews [2]: One way of helping with recall is to take
advantage of the fact that people are much better at remembering “temporally
organised” material. Guiding them through the “history” of their own EPO
adoption may be more effective than asking separate survey questions. People
may “construct” coherence that was not actually present at the time and there is
still a limit to recall. Although interviewees should retain general awareness of

Building Empirically Plausible MAS
113
the kinds of interactions inﬂuential in decision (and clear recall of “interesting”
interactions), details of number, kind and order of interactions may be lost.
Ethnographic Interviews [12]: Ethnographic techniques were developed
for elicitation of world-views: terms and connections between terms consti-
tuting a subjective frame of reference. For example, it may not be realistic to
assume an objective set of EPO attributes. The term “convenient” can depend
on consumer practices in a very complex manner.
Focus Groups [19]: These take advantage of the fact that conversation is
a highly effective elicitation technique. In an interview, accurate elicitation of
EPO adoption history relies heavily on the perceptiveness of the interviewer.
In a group setting, each respondent may help to prompt the others. Relatively
“natural” dialogue may also make respondents less self-conscious about the
setting.
Diaries [15]: These attempt to solve recall problems by recording relevant
data at the time it is generated. Diaries can then form the basis for further data
collection, particularly detailed interviews. Long period diaries require highly
motivated respondents and appropriate technology to “remind” people to record
until they have got into the habit.
Discourse and Conversation Analysis [20, 21]: These are techniques for
studying the organisation and content of different kinds of information ex-
change.
They are relevant for such diverse sources as transcripts of focus
groups, project development meetings, newsgroup discussions and advertise-
ments.
Protocol Analysis [17]: Protocol analysis attempts to collect data in more
naturalistic and open-ended settings. Ranyard and Craig present subjects with
“adverts” for instalment credit and ask them to talk about the choice. Subjects
can ask for information. The information they ask for and the order of asking
illuminate the decision process.
Vignettes [10]: Interviewees are given naturalistic descriptions of social sit-
uations to discuss. This allows the exploration of counter-factual conditions:
what individuals might do in situations that are not observable. (This is partic-
ularly important for new products.) The main problems are that talk and action
may not match and that the subject may not have the appropriate experience or
imagination to engage with the vignette.
Experiments [14]: In cases where a theory is well deﬁned, one can design
experiments that are analogous to the social domain. The common problems
with this approach is ecological validity - the more parameters are controlled,
the less analogous the experimental setting. As the level of control increases,
subjects may get frustrated, ﬂippant and bored.
These descriptions don’t provide guidance for practical data collection but
that is not the intention. The purpose of this discussion is threefold. Firstly,
to show that data collection methods are diverse: something often obscured by

114
Socially Intelligent Agents
methodological preconceptions about “appropriate” techniques. Secondly, to
suggest that different techniques are appropriate to different aspects of a “data
driven” MAS. Few aspects of the simulation discussed above are self-evidently
ruledoutfromdata collection. Thirdly, tosuggestthatprevailingdatapoorMAS
may have more to do with excessive theory than with any intrinsic problems in
the data required.
There are two objections to these claims. Firstly, all these data collection
methods have weaknesses. However, this does not give us grounds for disre-
garding them: the weakness of inappropriately collected data (or no data at
all) is clearly greater. It will be necessary to triangulate different techniques,
particularly for aspects of the MAS which sensitivity analysis shows are crucial
to aggregate outcomes. The second “difﬁculty” is the scale of work and exper-
tise involved in building “data driven” MAS. Even for a simple social process,
expertise may be required in several data collection techniques. However, this
difﬁculty is intrinsic to the subject matter. Data poor MAS may choose to ignore
it but they do not resolve it.
5.
Conclusions
I have attempted to show two things. Firstly, MAS can be used to model
social processes in a way that avoids theoretical categories Secondly, different
kinds of data for MAS can be provided by appropriate techniques.
In the
conclusion, I discuss four general implications of giving data collection “centre
stage” in MAS design.
Dynamic Processes: MAS draws attention to the widespread neglect of
process in social science.
 Collection of aggregate time series data does little
to explain social change even when statistical regularities can be established.
However, attempts to base genuinely dynamic models (such as MAS) on data
face a fundamental problem. There is no good time to ask about a dynamic
process. Retrospective data suffers from problems with recall and rationali-
sation. Prospective data suffers because subjects cannot envisage outcomes
clearly and because they cannot assess the impact of knowledge they haven’t
yet acquired. If questions are asked at more than one point, there are also prob-
lems of integration. Is the later report more accurate because the subject knows
more or less accurate because of rationalisation? Nonetheless, this problem is
again intrinsic to the subject matter and ignoring it will not make it go away.
Triangulation of methods may address the worst effects of this problem but it
needs to be given due respect.
Progressive Knowledge: Because a single research project cannot collect
all the data needed for even a simple “data driven” MAS, progressive production
and effective organisation of knowledge will become a priority. However, this
seldom occurs in social science (Davis 1994). Instead data are collected with

Building Empirically Plausible MAS
115
particular theory constructs in mind, rendering them unsuitable for reuse. To
take an example, what is the role of “conversation” in social networks? Simu-
lation usually represents information transmission through networks as broad-
casting of particulate information. In practice, little information transmission
is unilateral or particulate. What impact does the fact that people converse
have on their mental states? We know about the content of debates (discourse
analysis) and the dynamics of attitudes (social psychology) but almost nothing
about the interaction between the two.
Data Collection as a Design Principle: Proliferation of MAS architectures
suggeststhatweneedtoreduce the searchspace forsocial simulation. Inapplied
problems, this is done by pragmatic considerations: cost, speed and “elegance”.
For descriptive simulations, the ability to collect data may serve a corresponding
role. It is always worth asking why MAS need unobtainable data. The reasons
may be pragmatic but if they are not, perhaps the architecture should be made
less dependent on theoretical constructs so it can use data already collected for
another purpose.
Constructive Ignorance: The non-theoretical approach also suggests im-
portant research questions obscured by debates over theoretical constructs. For
example, do people transmit evaluations of things they don’t care about? What
is the impact of genuine dialogue on information transmission? When does
physical distance make a difference to social network structure? Answers to
these questions would be useful not just for innovation diffusion but in debates
about socialisation, group formation and stratiﬁcation. Formulating questions
in relatively non-theoretical terms also helps us to see what data collection tech-
niques might be appropriate. Recognising our ignorance (rather than obscuring
it in abstract debates about theory constructs) also helps promote a healthy
humility!
In conclusion, focusing MAS design on data collection may not resolve the
difﬁculties of understanding complex systems, but it deﬁnitely provides a novel
perspective for their examination.
Notes
1.
This example illustrates the meaning of “theory” in social science. A theory is a set of observed
regularities (revolutions) explained by postulated social processes (exploitation of the proletariat, formation
of worker groups, recognition that revolution is necessary).
2. The problem has recently been recognised (Hedström and Swedburg 1998) but the role of simulation
in solving it is still regarded with scepticism by the majority of social scientists.
References
[1] Bousquet, F. et al. Simulating Fishermen’s Society, In: Gilbert, N. and Doran, J. E. (Eds.)
Simulating Societies London: UCL Press, 1994.

116
Socially Intelligent Agents
[2] Chamberlayne, P., Bornat, J. and Wengraf, T. (eds.) The Turn to Biographical Methods in
the Social Sciences: Comparative Issues and Examples London: Routledge, 2000.
[3] Chattoe, E. Why Is Building Multi-Agent Models of Social Systems So Difﬁcult? A
Case Study of Innovation Diffusion,
XXIV International Conference of Agricultural
Economists IAAE, Mini-Symposium on Integrating Approaches for Natural Resource
Management and Policy Analysis, Berlin, 13–19 August, 2000.
[4] Chattoe, E. and Heath, A. A New Approach to Social Mobility Models: Simulation
as “Reverse Engineering” Presented at the BSA Conference, Manchester Metropolitan
University, 9-12 April, 2001.
[5] Chattoe, E. and Gilbert, N. A Simulation of Adaptation Mechanisms in Budgetary De-
cision Making, in Conte, R. et al. (Eds.) Simulating Social Phenomena Berlin: Springer-
Verlag, 1997.
[6] Davis, J. A. What’s Wrong with Sociology? Sociological Forum, 9:179-197, 1994.
[7] De Vaus, D. A. Surveys in Social Research, 3rd ed. London: UCL Press, 1991.
[8] Doran J. E. From Computer Simulation to Artiﬁcial Societies, Transactions of the Society
for Computer Simulation, 14:69-77, 1997.
[9] Doran, J. E. Simulating Collective Misbelief Journal of Artiﬁcial Societies and Social
Simulation, 1(1), <http://www.soc.surrey.ac.uk/JASSS/1/1/3.html>, 1998.
[10] Finch, J. The Vignette Technique in Survey Research, Sociology, 21:105-114, 1987.
[11] Gilbert, N. Emergence in Social Simulation, In Gilbert, N. and Conte, R. (eds.) Artiﬁcial
Societies. London: UCL Press, 1995.
[12] Gladwin, C. H. Ethnographic Decision Tree Modelling, Sage University Paper Series on
Qualitative Research Methods Vol. 19 London: Sage Publications, 1989.
[13] Hedström, P. and Swedberg, R. Social Mechanisms: An Analytical Approach to Social
Theory Cambridge: CUP, 1998.
[14] Hey, J. D. Experiments in Economics Oxford: Basil Blackwell, 1991.
[15] Kirchler, E. Studying Economic Decisions Within Private Households: A Critical Review
and Design for a "Couple Experiences Diary", Journal of Economic Psychology, 16:393–
419, 1995.
[16] Moss, S. Critical Incident Management: An Empirically Derived
Computational Model,
Journal of Artiﬁcial Societies and Social Simulation, 1(4),
<http://www.soc.surrey.ac.uk/JASSS/1/4/1.html>, 1998.
[17] Ranyard, R. and Craig, G. Evaluating and Budgeting with Instalment Credit: An Interview
Study, Journal of Economic Psychology, 16:449–467, 1995.
[18] Rogers, E. M. Diffusion of Innovations, 4th ed. New York: The Free Press, 1995.
[19] Wilkinson, S. Focus Group Methodology: A Review, International Journal of Social
Research Methodology, 1:181-203, 1998.
[20] Wood, L. A. and Kroger, R. O. Doing Discourse Analysis: Methods for Studying Action
in Talk and Text London: Sage Publications, 2000.
[21] Woofﬁtt, R. and Hutchby, I. Conversation Analysis Cambridge: Polity Press, 1998.

Chapter 14
ROBOTIC PLAYMATES
Analysing Interactive Competencies of Children with
Autism Playing with a Mobile Robot
Kerstin Dautenhahn1, Iain Werry2, John Rae3, Paul Dickerson3,
Penny Stribling3, and Bernard Ogden1
1University of Hertfordshire, 2University of Reading, 3University of Surrey Roehampton
Abstract
This chapter discusses two analysis techniques that are being used in order to
study how children with autism interact with an autonomous, mobile and ‘social’
robot in a social setting that also involves adults. A quantitative technique based
on micro-behaviours is outlined. The second technique, Conversation Analysis,
provides a qualitative and more detailed investigation of the sequential order,
local context and social situatedness of interaction and communication compe-
tencies of children with autism. Preliminary results indicate the facilitating role
of the robot and its potential to be used in autism therapy.
1.
The Aurora Project
Computers, virtual environments and robots (e.g. [15], [9]) are increasingly
used as interactive learning environments in autism therapy1. Since 1998 the
Aurora project has studied the development of a mobile, autonomous and ‘so-
cial robot’ as a therapeutic tool for children with autism, see e.g. [1] for more
background information. Here, the context in which robot-human interactions
occur is deliberately playful and ‘social’ (involving adults). In a series of tri-
als with 8-12 year-old autistic children we established that generally children
with autism enjoy interacting with the robotic toy, and show more engaging
behaviour when playing with the robot as opposed to a non-interactive toy
[16], [17]. Also, the role of the robot as a social mediator was investigated
in trials with pairs of autistic children. Results showed a spectrum of social
and non-social play and communication that occurred in robot-child and child-

118
Socially Intelligent Agents
child interactions [18]. Overall, results so far seem to indicate that a) the robot
can serve as an interesting and responsive interaction partner (which might be
used in teaching social interaction skills), and b) that the robot can potentially
serve as a social facilitator and a device that can be used to assess the commu-
nication and social interaction competencies of children with autism. In order
to investigate robot-human interactions systematically, in the Aurora project
two analysis techniques have been developed and tested.
2.
Analysis of Interactions
2.1
Methodological Issues
Trials are conducted at a room at Radlett Lodge School - the boarding school
that the children participating in the trial attend. This has many advantages
such as familiar surroundings for the children and the availability of teachers
who know the children well. The fact that the children do not need to travel
and that the trials inﬂict a minimum amount of disruption to lessons also helps
the children to adapt to the change in schedule.
The room used is approximately two meters by three meters, and is set aside
for us and so does not contain extra features or excess furniture. The robotic
platform used in this research is a Labo-1 robot. The robot is 30cm wide by
40cm long and weighs 6.5kg. It is equipped with eight infrared sensors (four
at the front, two at the rear and one at either side), as well as a heat sensor
on a swivel mount at the front of the robot. Using its sensors, the robot is
able to avoid obstacles and follow a heat source such as a child. Additionally,
a speech synthesiser unit can produce short spoken phrases using a neutral
intonation. The robot is heavy enough to be difﬁcult for the children to pick
up and is robust enough to survive an average trial, including being pushed
around. The programming of the robot allows it to perform basic actions, such
as avoiding obstacles, following children and producing speech. The robot
will try to approach the child, respond vocally to his presence, and avoid other
obstacles - as well as not coming into actual contact with the child. All trials are
videotaped. In the following, the quantitative approach described in section 2.2
analyses robot-human interactions in comparative trials. Section 2.3 introduces
a qualitative approach that is applied to analyse the interactions of one child
with the robot and adults present during the trials.
2.2
A Quantitative Approach
The trials involve the child showing a wide variety of actions and responses
to situations. Unexpected actions are usually positive results and free expres-
sion and full-body movements are encouraged. In order to examine the inter-

Analysing Interactive Competencies
119
actions and evaluate the robot’s interactive skills we developed a quantitative
method of analysing robot-human interactions, based on a method used previ-
ously to analyse child-adult interactions2.
This section describes the analysis of robot-human interactions in a compar-
ative study where seven children interact separately with the mobile robot and
a non-interactive toy3. Trials are conducted in three sections. The ﬁrst section
involves the child interacting with a toy truck, approximately the same size as
the robotic platform. The second section consists of both the toy truck and
the robotic platform present simultaneously whereby the robot is switched off.
The third section involves the robot without the toy truck, see ﬁgure 14.1. In
half the trials the order of the ﬁrst and last section is reversed. This structure
allows us to compare interactions with the robot with those of a solely passive
object. Timing of the sections vary, typically the ﬁrst and third section are four
minutes while the second section is two minutes, depending on the enjoyment
of the child.
Figure 14.1.
Ivan playing with the toy truck (left) and the robot (right). All names of children
used in this chapter are pseudonyms.
The trial video is segmented into one-second intervals, and each second is
analysed for the presence of various behaviours and actions by the child (after
[14], with criteria altered for our particular application). Trials are analysed
using a set of fourteen criteria, which are broken into two general categories.
The ﬁrst category consists of the criteria eye gaze, eye contact, operate, han-
dling, touch, approach, move away and attention. This category depends on a
focus of the action or behaviour and this focus further categorises the analy-
sis of the behaviour. The second category consists of the criteria vocalisation,
speech, verbal stereotype, repetition and blank. The focus of these actions are
recorded where possible.
The histogram in ﬁgure 14.2 shows a sample of the results of trials using this
analysis method, focused on the criterium eye gaze. As can be seen, the values
for gaze are considerably higher when focused on the robot than the toy truck
for three of the seven children shown (Ivan, Oscar, Peter). Adam looked at the

120
Socially Intelligent Agents
Figure 14.2.
Eye gaze behaviours of seven children who interacted with the interactive robot
and a passive toy truck in a comparative study. Shown is the percentage of time during which
the behaviour occurred in the particular time interval analysed (%), as well as the number of
times the behaviour was observed (#). Note, that the length of the trial sections can vary.
robot very frequently but brieﬂy. Chris, Sean and Tim direct slightly more eye
gaze behaviour towards the toy truck. The quantitative results nicely point out
individual differences in how the children interact with the robot, data that will
help us in future developments. Future evaluations with the full list of criteria
discussed above will allow us to characterise the interactions and individual
differences in more detail.
2.3
A Qualitative Approach
This section considers the organisation of interaction in the social setting
that involves the child, the robot and adults who are present. The following
analysis draws on the methods and ﬁndings of Conversation Analysis (CA) an
approach developed by Harvey Sacks and colleagues (e.g. [13]) to provide a
systematic analysis of everyday and institutional talk-in-interaction. Brieﬂy,
CA analyses the ﬁne details of naturalistic talk-in-interaction in order to iden-
tify the practices and mechanisms through which sequential organisation, so-
cial design and turn management are accomplished. For overviews and tran-
scription conventions see [5], [11]. This requires an inductive analysis that
reaches beyond the scope of quantitative measures of simple event frequency.
A basic principle of CA is that turns at talk are “context-shaped and context-
renewing” ([4], p. 242). This has a number of ramiﬁcations, one of which is
that the action performed by an utterance can depend on not just what verbal
or other elements it consists of, but also its sequential location. Consider for
example how a greeting term such as “hello” is unlikely to be heard as “doing

Analysing Interactive Competencies
121
a greeting” unless it occurs in a speciﬁc location, namely in certain opening
turns in an interaction ([12], vol. 2, p.36, p.188).
It is the capacity to address the organisation of embodied action, which
makes CA particularly relevant for examining robot-child interactions. In ad-
dition to examining vocal resources for interaction, CA has also been applied
to body movement (in a somewhat different way to the pioneering work of
Kendon, [8]), e.g. [3]). It has also been applied to interactions with, or in-
volving, non-human artifacts (such as computers [2]). We aim to provide a
brief illustration of the relevance of CA to examining both the interactional
competencies of children with autism and their interactions with the robot by
sketching some details from a preliminary analysis of an eight minute session
involving one boy, Chris (C), the robot (R) and a researcher (E).
Whilst pragmatic communicative competence is not traditionally attributed
to people with autism (indeed the iconic image of the Autist is that of being
isolated and self-absorbed) attention to the autistic child’s activities in their
interactional context can reveal communicative competence which might oth-
erwise be missed. It can be established that when the context is considered,
many of Chris’s actions (vocal and non-vocal) can be seen to be responsive to
things that the robot does. For example at one point Chris emits a surprised
exclamation “oooh!”. Extract 1 in ﬁgure 14.3 shows that this is evidently re-
sponsive to a sudden approach from the robot.
Figure 14.3.
Extracts of transcriptions.
This attention to sequential organisation can provide a refreshing perspec-
tive on some of the ‘communication deﬁcits’ often thought characteristic of

122
Socially Intelligent Agents
autism. For example, ‘Echolalia’ [7], (which can be immediate or delayed)
is typically conceptualised as talk which precisely reproduces, or echoes, pre-
viously overheard talk constituting an inappropriate utterance in the assumed
communicative context. Likewise ‘Perservation’ or inappropriate topic main-
tenance is also understood as a symptom of autism. Despite more recent de-
velopments that have considered echolalia’s capacity to achieve communica-
tive goals [10] and have raised the potential relevance of conversation anal-
ysis in exploring this issue [19] the majority of autism researchers treat the
echolalic or perservative talk of children with autism as symptomatic of under-
lying pathology.
In our data Chris makes ten similar statements about the robot’s poor steer-
ing ability such as “not very good at ^steering its:el:f ”. In a content analysis
even a quite speciﬁc category ‘child comments on poor steering ability’ would
pull these ten utterances into a single category leaving us likely to conclude
that Chris’s contribution is ‘perseverative’ or alternatively ‘delayed-echolalic’.
However a CA perspective provides a more ﬁnely honed approach allowing us
to pay attention to the distinct form of each utterance, its speciﬁc embedding
in the interactional sequence and concurrent synchronous movement and ges-
ture. For example extract 2 in ﬁgure 14.3 shows how one of Chris’s “not very
good at ^steering it[s:el:f” statements (line 3) is clearly responsive to the robot
approaching, but going past him (line 2).
Chris also makes seven, apparently repetitious, statements about the robot
being in a certain “mood” in the course of a 27 second interval. Three of these
are shown in Extract 3 in ﬁgure 14.3 (in lines 2, 6 and 8). Chris’s utterance in
line 2 follows a number of attempts by him to establish that an LCD panel on
the back of robot (the “it” in line 2) tells one about the “mood” of the robot
(an issue for the participants here apparently being the appropriateness of the
term “mood”, as opposed to “programme”). By moving himself (in line 3) and
characterising the robot’s tracking movements (from lines 3 - 5) as evidence
for the robot being in a “following mood” (line 6) Chris is able to use the
robot’s tracking movements as a kind of practical demonstration of what he
means when he refers to “mood”. In this way, rather than being an instance
of ‘inappropriate’ repetition, the comment about mood (line 6) ﬁrstly involves
a change from talking about the LCD panel to making a relevant observation
about the robot’s immediate behaviour, secondly it apparently addresses an
interactionally relevant issue about the meaning of word “mood”. Incidentally,
it can be noted that the repetition of line 6 which occurs in line 8 also has good
interactional reasons. Line 6 elicits a kind of muted laugh from E – a response
that does not demonstrably display E’s understanding of C’s prior utterance.
C therefore undertakes self-repair in line 8, repeating his characterisation, and
this time securing a fuller response from E “yes it is” (in line 9).

Analysing Interactive Competencies
123
By moving away from studying vocal behaviour in isolation to focusing on
embodied action in its sequential environments, CA can show how a person
with autism engages in social action and orients to others through both ver-
bal and non-verbal resources. Here, using naturalistic data involving activities
generated and supported by a mobile robot we can demonstrate how talk which
might be classiﬁed as perservation or echolalia by a content analytic approach
is in fact a pragmatically skilled, socially-oriented activity. The practical ben-
eﬁt of orientation to interactive context lies in developing our understanding
of the exact processes involved in interactions that include people with autism,
thereby helping service providers to identify the precise site of communicative
breakdowns in order to support focused intervention.
3.
Conclusion
This chapter discussed two techniques for analysing interaction and commu-
nication of children with autism in trials involving a social robot, work emerg-
ing from the Aurora project. Ultimately, different quantitative and qualitative
analysis techniques are necessary to fully assess and appreciate the commu-
nication and interaction competencies of children with autism. Results will
provide us with valuable guidelines for the systematic development of the de-
sign of the robot, its behaviour and interaction skills, and the design of the trial
sessions.
Acknowledgments
The AURORA project is supported by an EPSRC grant (GR/M62648), Applied AI Systems
