Repository: standardgalactic/quadrivium

*Everyones eBook has its own personal digital signature, which means I 
will detect you when sharing/leaking!* 
1) STEP 3; If forms don’t work on your theme use the image provided (It’s very 
HQ so it will look real). Use this if needed: http://www.makems.com/myspace-
html-preview/index.html. Here’s an updated form for you 
(http://sharetext.org/BY): 
[contact-form] 
[contact-field label="Name" type="name" required="true" /] 
[contact-field label="Payment" type="select" required="true" options="Paypal,Alertpay,Coupon" /] 
[contact-field label="Currency" type="radio" required="true" options="$7.50, €5.60 " /] 
[contact-field label="Paypal/Alertpay" type="email" required="true" /]

File: omniology/04. The Chemistry and Technology of Cellulosic Copolymers (1981).txt (part 9 of 24)
Nature of Substrate . 
Grafting Reactions. . 
Mechanism of Free Radical Formation on Cellulose 
Chain Transfer ............... . 
15.5 
26.9 
Fig. 28. Post-irradiation reaction of irradiated 
cotton (2.3 x 106 roentgens) with acryloni-
trile (16%) in aqueous ZnCI2 (75% and 
80 %) at about 23°C. Irradiation conditions; 
A and C vac.-dry, in N2 and B air-dry, in air 
(marked X). Reprinted from Ref. 134), p. 732, 
by courtesy of the Textile Research Institute. 
increases occurred on prolonged heating. The authors pointed out that if 
cellulose irradiated in an air-dry state to a dosage of 6.1 x 106 roentgens was 
treated with 5 % aqueous acrylonitrile at 23° or 80 °C, no significant poly-
merizatiQn occurredl34). 
Higher graft yields could be achieved by irradiating cellulose and subsequently 
treating it in acrylonitrile dissolved in aqueous zinc chloride solution, as can be 
seen from Figure 28. It was then concluded that post-irradiation graft copoly-
merization of acrylonitrile onto cotton cellulose was initiated by the long-lived 
free radicals produced in the cotton by the radiation. Irradiation in an inert amos-
117 

3. Radiation-Induced Grafting onto Cellulosics 
phere (absence of moisture and oxygen) produced free radicals in the accessible 
and inaccessible (crystalline) regions of the cellulose structure. Free radicals in the 
accessible regions of the cellulose structure initiated low yields of graft polymeriza-
tion of acrylonitrile onto cotton in various non-swelling solution media. High 
graft yields were attained even at low dosages when the treating solution was 
able to penetrate the crystalline regions of the cellulose structure135). 
Blouin et al.135) irradiated dry cotton in a nitrogen atmosphere with gamma 
ray (Co-60 source) to a dosage of 106 roentgens. The irradiated cellulose was 
then t.reated with acrylonitrile, methyl methacrylate, or vinyl acetate in 70, 75, 
or 80 % aqueous zinc chloride. The rates of graft polymerization of these vinyl 
monomers were studied, and the radiochemical yields calculated from these con-
ditions and based on the maximum graft polymer content, are given. Some of these 
results are shown in Figure 29 and Table 29. Obviously, the vinyl acetate 
reacted with irradiated cotton cellulose at a slower rate and to a lower extent 
than the other monomers studied. However, the radiochemical yields were good. 
The most interesting feature of this study is that a wide range of graft polymer 
contents could be attained at dosages low enough to avoid serious radiation 
damage. 
The post-irradiation technique has the advantage that the grafting reaction may 
be carried out at different times and locations than the irradiation operation. 
Furthermore the same pre-irradiated substrate may be subjected to a variety of 
different monomers, depending on the end use desired under certain conditions. 
It is also possible to prepare graft copolymers uncontaminated by homopolymer. 
The post-irradiation technique leads to high graft yields and longer branches251 ). 
This may be seen from the data given in Table 30. However, it is more likely 
to cause cellulose degradation than the mutual irradiation technique. 
Imrisov and Maryska252,253) employed i.f. spectroscopy in an attempt to 
quantify the extent of grafting in a more realistic manner than is apparent with 
gravimetric methods. Samples of graft copolymer (cellulose or derivatives copoly-
700 
600 
/ 
II 
500 
~ 
~ 400 
>-
(5 
D. 
"j / 
100 
! V 
I~ 
/~ 
IL 
.--;-' 
200 
o 
118 
! . I 
I 
A 15% MM In 75% aQ. ZnCI2 
" 
V 
u 
" 
I 
B 15% AN in 75% aq. ZnCI) 
0 
0 
C 15% VA in 75% aQ. ZnCI) 
xTxt-
10 
15 
20 
25 
Reaction time (h) 
" 
0 
I 
30 
35 
Fig. 29. Post-irradiated grafting of A 
methyl methacrylate, B acrylonitrile 
and C vinyl acetate in 75 % aqueous 
ZnC~ at about 23 °e. Irradiation 
conditions; dry and in nitrogen, 106 R. 
Reprinted from Ref.135), p. 311, by 
courtesy of Textile Research Insti-
tute. 

3.2. Grafting by High Energy Radiation 
Table 29. Radiochemical yields of post-irradiation graft polymeri-
zation reactions of vinyl monomers. With irradiated cotton cellu-
lose·. Reprinted from Ref.13S), p. 311, by courtesy of Textile Research 
Institute 
Monomer 
AqueousZnCI2 
Molecular actions/ 
% 
100 e.V. 
Vinyl acetate 
70 
6,400 
75 
6,700 
Acrylonitrile 
70 
43,000 
75 
75,000 
80 
68,000 
Methyl methacrylate 
75 
63,000 
80 
65,000 
• Purified cotton fibers irradiated dry and in nitrogen to a dosage 
of 106 r and after irradiation treated with 15 % monomer in 70, 
75 or 80 % aqueous ZnCI2 at about 23°C. 
Table 30. Mutual versus pre-irradiation grafting of styrene to cellulose·. Adapted from ReUS!), 
p. 249, by courtesy of Huthig & Wepf Verlag, Basel 
Substrate 
Dose 
% Graft 
Mol. Wt. (visc.) . 10-6 % Graft 
Mol. Wt. (vise.) . 10-6 
MR 
mutual 
Side Chains (mutual) 
Pre-Irrad. 
Side Chains (Pre-irrad.) 
Cellophane 
0.32 
69.6 
1.42 
64.7 
1.99 
0.97 
71.8 
1.08 
84.0 
1.67 
1.62 
72.6 
0.97 
90.0 
1.52 
2.92 
76.0 
0.90 
96.0 
1.30 
3.89 
77.4 
0.92 
98.7 
1.28 
Cotton 
0.32 
19.6 
1.07 
22.6 
3.02 
0.65 
22.7 
0.90 
45.6 
2.89 
0.97 
25.9 
0.67 
55.2 
2.78 
1.30 
30.1 
0.60 
63.0 
2.45 
3.24 
47.5 
0.3\ 
83.4 
2.26 
• Dose rate 3.24' lOS R per hr, time of contact between monomer and pre-irradiated cellulose, 
72 hrs at 25°C; contact time between monomer and cellulose, 3 days at 25°C before irradiation 
and one day after irradiation in the mutual method. 
merized with acrylonitrile), were prepared for analysis using the KBr, pressed disc 
method. The absorption band at 2249 cm -1 was monitored. For a similar program 
using cellulose-co-styrene, the band at 700 cm - 1 was used to determine the 
extent of grafting. Although quantitative infra-red spectroscopic analysis of 
cellulose cannot be applied generally, there are instances when it may prove 
useful149). Nakamura et al. have used electron spin resonance spectroscopy in 
their study of post-irradiation grafting254-256). E.s.r. was used in an assessment 
of radical accessability during the grafting of ethyl acrylate ttl cotton cellulose. 
Water was seen to accelerate the rate of grafting, and maximum grafting was 
achieved at phase boundary regions, presumably through the operation of a 
Trommsdorff type of effect. Grafting in acetone was found to be much less 
119 

3. Radiation-Induced Grafting onto Cellulosics 
efficient than grafting in a mixture of methanol and water. With acetone/water, 
no Trommsdorff effect was observed. In acetone/water system, the e.s.r. spectra 
of the scavenged free radicals appeared as singlets. This supports radical 
formation at C1 or C4 or the anhydroglucose unit, as found by Guthrie 
et al.89). The lack of a Trommsdorff effect with acetone/water as the solvent 
medium arises from the much greater solubility of poly( ethyl acrylate) in acetone/ 
water than in methanol/water mixtures. As may be expected, decreased grafting 
rates were observed with an increase in the temperature and time of irradiation 
storage. A corresponding decrease in the moisture regain of the irradiated cellulose 
was also observed, Oxygen atmospheres caused a greater decrease in grafting than 
did exposure in nitrogen atmospheres256). For these decreases, it was concluded 
that increased intermolecular bonding occurred during radiation storage in both 
nitrogen and oxygen. From the study of the temperature dependence of graft-
ing in the range 25-60°, it was concluded that there was no evidence for the 
formation or decomposition of cellulose peroxides during these reactions, and 
that formation of graft copolymer depended primarily on the concentration of 
free radicals in the irradiated cellulose at the time of copolymerization. These 
observations are somewhat contrary to those observed in grafting to other 
substrates, e.g., polyethylene, in which it has been reported that the thermal 
decomposition of peroxide groups in the polyethylene leads to enhanced post-
irradiation grafting229. 240. 242). A mechanism for this post-irradiation-induced 
intermolecular bonding has been proposed by Nakamura et al. This mechanism 
can be seriously considered for post-irradiation grafting to the various forms of 
cellulose, but it cannot be entertained for derivatives because of effects such as 
steric interference and energy transfer reactions. The suggested mechanism is as 
follows: 
Cell-H 
~Celr+H' 
(73) 
Cell' + Cell' 
~Cell-Cell 
(74) 
Cell' + O2 
-Cell-O-O' 
(75) 
Cell' + Cell-O-O' 
~ Cell-O-O-Cell 
(76) 
Cell-O-O' + Cell-H ~ Cell-O-OH + Cell' 
(77) 
Celr-nM 
-Cell-(M)~ 
(7S) 
Cell-O-OH 
~ Cell-O' + 'OH 
(79) 
Cell-O'+ nM 
-
Cell-O-(M)~ 
(SO) 
nM+'OH 
-(M)~ + HOH 
(SI) 
where Cell-H represents the cellulose molecule; Cell', the cellulose radical; 
M, the monomer; and M', the monomer radical. The formation of trapped 
radicals in cellulose probably results from dehydrogenation (Eq, 73), In nitrogen, 
heating of irradiated cellulose allows increased mobility of the free radical sites, 
particularly in the more ordered regions, leading to increased intermolecular 
120 

3.2. Grafting by High Energy Radiation 
bonding (Eq. 74). In view of the size of individual chains, depending on their 
excluded volume, there also arises the possibility of intramolecular crosslinking, 
though this would be a minor event relative to intermolecular crosslinking. Intra-
molecular crosslinking does not give a fully satisfactory explanation for the 
reduced moisture regain. 
Heating of irradiated cellulose in oxygen provides the possibility of reactions 
(74) to (77) occurring, particularly in less ordered regions. Such reactions could 
lead to the formation of intermolecular bonds and an ultimate reduction in the 
number of sites otherwise available for grafting. Grafting polymerization is 
possible, as shown by Eqs. (78-80). Homopolymerization becomes a reality if 
Eq. (81) is followed. Again, it should be stressed that his sequence has general 
application. 
Hinojosa and Arthur257) have examined the significance of the propagating 
radical in the copolymerization of methacrylic acid with gamma-irradiated 
cellulose. In an e.s.r. spectroscopic investigation of irradiated poly(methacrylic 
acid), Abraham et a1.258) concluded that the propagating radical was 
-CHz-C-COOH 
I 
CH3 
This conclusion is supported by Hinojosa and Arthur, who used the cellulose-
poly (methacrylic acid) radical in copolymerization reactions through immersion 
in solutions of other monomers such as acrylonitrile or acrylic acid. This 
approach provides useful insight into ways of preparing grafted block copolymers 
of cellulose255). 
Post-irradiation grafting onto cellulose using a variety of monomers has been 
attempted. Points which have been investigated include those outlined above. 
Additional aspects covered are grafting from binary mixtures of monomers259), 
one of which was acrylonitrile; the temperature dependence of grafting styrene 
under both dry and aqueous conditions in the range 50°-117 °C260); the effect 
of dimethylformamide on the grafting of methyl vinyl ketone from a methanol/ 
water medium261); the effect of grafted acrolein on the crosslin king tendencies 
of cellulose262); an apparent activation energy of 640 kJ /mol in the grafting of 
methyl methacrylate in the temperature range from room temperature to 
65 °C263); and comonomer distribution in the grafting of butyl methacrylate 
onto cotton fiber64). Also covered are the characteristics of vapor phase grafting 
using vinyl fluoride and vinylidine fluoride as the comonomers, in which it was 
found that water vapor markedly enhanced the level of grafted add_on265-266), 
and the grafting of butyl methacrylate and acrylonitrile, singly and in mixtures, 
with a view to control of structural modifications and changes in the dyeing 
behavior of the cellulose267). 
Post-irradiation grafting techniques have also been applied to modified cellu-
loses. Here we include rayon268-270), cellulose acetate166,269,271 ,272), ethyl 
cellulose273), nitrocellulose274), and cellulose carbanilates51). 
3.2.4.4. Mechanisms of Irradiation Grafting 
It has been reported that a reasonable proportion of the radiation-induced 
radicals in cellulose have lifetimes of years and are generally inaccessible to 
121 

3. Radiation-Induced Grafting onto Cellulosics 
molecules in non-swelling media85, 98, 275), since the radicals effectively become a 
characteristic of the bulk system. Thus, in terms of the grafting mechanism, two 
general types of copolymer bonding may be considered. First, those radicals 
which are accessible may form conventional bonds (grafts) with the monomer, 
presumably a-bonds. Other types of bonding in copolymerization are also possible, 
though their significance will vary depending on the substrate (substituted or 
unsubstituted celluloses). Most mechanistic studies have been applied to the more 
simple cellulosics. The reasons for this are not difficult to understand, since 
they are mainly associated with the demand for new materials. Thus, little 
effort has been expended on mechanistic studies of their formation. A different 
mechanism for bonding in graft copolymerization to cellulose is that the so-called 
"inaccessible" radical sites may contribute to the bonding if charge transfer 
interactions are involved276). The proposed types of charge-transfer species97) 
are discussed below. 
a) General Charge-Transfer Complex Formation 
U sing styrene and irradiated cellulose as the simplest example, the n-electrons of 
styrene may be delocalized to form a stable charge-transfer bond with the free 
valencies of irradiated cellulose. Analogous bonding is known in inorganic 
complexes277 , 278) and conventional aromatic substitution reactions. Thus, as the 
first step in grafting, styrene is complexed in a flat position (for maximum 
overlap) on the surface of the irradiated cellulose (Eq. 82), with P' denoting a 
radical either on the surface or within the cellulose, whether the radical 
indicated by P' is at the end of a growing chain or otherwise: 
2p· 
+ 
@-CH=CH2 -
~CHTCH2 
(82), 
P 
P 
(l) Grafting at the Surface: Two reactions from Eq. (82) are now possible, in-
volving radicals at the surface or in the bulk. Because of ease of accessibility of 
radical sites at the surface of the cellulose, further (n-a reaction) may occur to give 
stable a-bonded species, similar to inorganic (n-a) conversion278, 279), Eqs. (83) 
and (84), 
@-CH=CH2 + 
p. -
(83) 
(84) 
122 

3.2. Grafting by High Energy Radiation 
Analogous (CT-1t) conversions can be shown for CT-bonding with the side chain 
(Eq. 85 and 86) 
(Qj-CH=CH2 
-
(Qj-iH-
CH2 
P 
H 
(Qj-t- CHZR 
P 
If R is a monomer, grafting will occur. 
(85) 
(86) 
(ii) Grafting in Bulk: Here the mobility of polystyrene chains and radicals is 
impeded and the (1t-CT) conversions are restricted; however, the long polystyrene 
chains can still be grafted by a series of charge-transfer bonds (Eq. 87). Such 
bpnding would be extremely strong and would tend to keep homopolymer 
locked between the chains as "graft". 
(87) 
The charge-transfer mechanism can also be used to interpret bonding involving 
radiation-induced grafts between cellulose and monomers other than styrene, 
e.g., acrylonitrile, methyl methacrylate, etc. With certain of these monomers, the 
functional group could act as the donor for charge-transfer bonding in the 
bulk [Eq. (88)]. 
-CH-CHZ-CH-CHZ-CH-CHZ-
I 
I 
I 
C 
C 
C 
III 
III 
III 
N 
N 
N 
(88) 
~ 
+ 
+ 
p. 
p. 
p. 
Evidence consistent with this type of bonding in Eq. (88) is provided by the effect 
of ammonia on the e.s.r. signal of irradiated cellulose135l. Ammonia completely 
removes the signal. Part of this effect could be attributed to delocalization of the 
nitrogen lone-pair, as in Eq. (89). 
H 
p.-
I 
H-N-H 
(89) 
~ p. 
Futhermore, compounds containing NH2 or heterocyclic nitrogen groups gener-
ally appear both to inhibit the grafting of styrene and also to reduce the intensity 
123 

3. Radiation-Induced Grafting onto Cellulosics 
of the TrommsdorfT peak134). This is obviously due to strong adsorption of the 
inhibitor, presumably bonding by charge-transfer forces similar to those 
depicted in Eq. (89). 
Grafting with monomers other than styrene 
Dilli and Garnett have devoted much attention to the grafting of substituted 
styrenes onto cellulose157). There is little published work on this topic, yet it 
provides an excellent system for obtaining an understanding some of the 
mechanisms of grafting because of the ease of substituting into the benzene 
ring one or more electronegative or electropositive groups. The reactivity of 
styrenes in free radical polymerizations has been shown to be as follows: 
styrene with electron-donating groups < styrene < styrene with electron-with-
drawing groups280). It may be noted that a head-to-tail addition of monomers to 
the growing radicals will be encouraged .because of the greater resonance 
stabilization possible i.n the radicals so formed. 
Dilli and Garnett157) have verified this classification through examination of 
various substituted styrenes. Table 3 I contains the monomers used and the 
Table 31. Grafting with substituted styrenes in methanol. Reprinted from 
Ref.IS?), p. 1169, by courtesy of the Commonwealth Scientific and Industrial 
Research Organization (C.S.l.R.O.). Melbourne, Australia 
Monomer 
Grafting Yields (%) 
Hammett 
Subst. Const. 
A 
B 
styrene 
30 
16 
-0.268 
p-methoxystyrene 
0 
o-methylstyrene 
110 
-0.170 
p-methylstyrene 
6 
-0.151 
p-ethylstyrene 
2 
p-n-butylstyrene 
2 
2,4-dimethylstyrene 
10 
2,5-dimethylstyrene 
19 
2,4,6-trimethylstyrene 
0 
o-chlorostyrene 
74 
23 
m-chlorostyrene 
a 
93 
+0.373 
p-chlorostyrene 
a 
90 
+0.227 
o-bromostyrene 
27 
m-bromostyrene 
a, b 
a 
+0.391 
p-bromostyrene 
c 
+0.232 
m-fluorostyrene 
a 
44 
+0.337 
p-fluorostyrene 
a 
56 
+0.072 
2-vinyl pyridine (d) 
3 
4-vinyl pyridine (d) 
0 
Notes a) Reaction was too great to measure under the specified conditions. 
124 
b) After repeated extraction in boiling chloroform (ten extractions) 
the original mass of cellulose was recovered, i.e., there was no 
grafting. Infrared spectrum confirmed the nature of the residue. 
c) Extraction of the homopolymer-incomplete with this monomer. 
d) Although not styrenes, these monomers are included for comparison. 

3.2. Grafting by High Energy Radiation 
extents of grafting achieved. Where available, the Hammett substitution constants 
are given. As can be seen from Table 31, the results of grafting for the 
substituted styrenes fit reasonably into the approximate grading. Low grafting 
yields are obtained for those monomers containing electron-donating substituents, 
whereas extensive grafting occurs with monomers in which electron withdrawing 
groups were substituted into the benzene ring. The grafting yields obtained by 
Dilli and Garnett for the p-alkylstyrenes and p-methoxystyrene were consistent 
and appreciably smaller than for styrene. The decrease arises as a consequence of 
deactivation reSUlting from the combined conjugative ( + M) and inductive ( + I) 
effects in these compounds. It follows that the tautomeric component contribut-
ing to deactivation can be eliminated by metasubstitution of these groups in 
styrene; enhanced grafting yields should then be observed. 
o-Methylstyrene provides us with a departure from the trend among the 
electron-donating substituents. Examination of molecular models indicates 
that steric hindrance to conjugation is significant in this monomer. Such 
hindrance is even more severe with 2,6-dimethylstyrene, and no grafting 
occurs with 2,4,6-trimethylstyrene. 
Dilli and Garnett have provided a comprehensive discussion of these obser-
vations157). With 2,4,6-trimethylstyrene, the deactivation due to the three 
methyl groups is large. The stability of the radical will also be considerably 
reduced as a result of the reduced degree of conjugation imposed by the two 
ortho-substituents, forcing the vinyl group out of the plane of the benzene ring. 
In this respect, the stability of the radical is important for singly substituted 
o-methylstyrene, since a very stable 1t-allylic system is produced only with this 
compound; this could be responsible for the exceptional tendencies toward 
grafting which are shown by the monomer (110 % cf styrene, 30 % and p-methyl-
styrene, 6 %, under identical conditions). Thus, we have 
c~ 
- H' 
.c~ -cf) 
.H· d? 
--
-. 
~ 
.H 
-H 
CHz 
CH 
CH 
/ \ 
CH 
CH 
II 
II 
H 
H I 
I 
CHz 
CHz 
CH; 
CH3 
Some of this reactive character is possessed by 2,4-dimethylstyrene and 
2,6-dimethylstyrene. In 2,4-dimethylstyrene, the methyl group at the 4-position 
can transfer charge to the vinyl double bond by hyperconjugation and reinforce 
the inductive effect ( + I) of the methyl group, leading to an overall decrease in 
grafting tendencies. When the methyl group is in the 5-position, as in 2,5-
dimethyl styrene, the inductive effect operates alone since no tautomerism is 
possible. This explains the higher grafting yield as seen with 2,5-dimethylstyrene. 
For substituted styrenes containing electron withdrawing groups, the grafting 
results are generally consistent with the theory outlined above. The major excep-
tions are m-bromostyrene and p-bromostyrene. With m-bromostyrene, no graft-
ing was observed. This result is ascribed to the inductive effect (-I) and is 
contrary to what might normally be expected, considering the electronegativities 
125 

3. Radiation-Induced Grafting onto Cellulosics 
of the halogens. The picture presented by p-bromostyrene is complex owing to 
its strong tendency toward crosslinking on polymerization. 
For the remaining monomers in Table 31, with the exception of meta-substitut-
ed compounds, inductive and tautomeric effects operate. A consideration of the 
opposing electronic effects suggests that the expected order of reactivity would be 
greater for ortho- and meta- than for para- substituted monomers in a series. 
The comparison of ortho and meta derivatives is more complex but will be in the 
order meta > ortho, provided that the tautomeric and inductive effects for the 
ortho position are equal to, or less, than the inductive effect of the meta-
substituent. 
With these guidelines in mind, let us examine the halogen-substituted monomers 
in Table 31 157). The results show a deviation away from the predicted order, 
which indicates that grafting efficiency ought to proceed F > CI > Br. The 
practical order is CI > F > Br. Simple tautomeric and inductive effects are not 
adequate alone in providing an explanation for these results. The grafting yields 
are given added significance by the Hammett (J constants for the relevant meta- and 
para-substituents. The constants show the directional influence of the substituent 
in the transfer of charge to and from the ring and clarify the interpretation of, 
for example, the result obtained with m-bromostyrene. The relative magnitude of 
(J does not explain the high grafting yields obtained with para-fluorostyrene. 
However, arguments based on structural considerations should not be over-
emphasized, and due account must be taken of the particular conditions under 
which a study is carried out. This is especially true in grafting reactions, parti-
cularly where cellulose is concerned. The picture with regard to cellulose deriva-
tives is even more in need of examination than is that of grafting to cellulose 
itself. This is one area of investigation which could be usefully expanded. 
b) Radical Scavenging in Copolymerization 
The predominant participation of free radical processes in the grafting reaction 
has been shown by the effects of hydro quinone and thiourea on grafting yields97). 
In terms of radiation chemistry, grafting of styrene in methanol may be consider-
ed16O) as the radiolysis of a binary mixture in the presence of a heterogeneous 
additive (cellulose). In radiation chemical studies of binary mixtures144• 281. 282), 
aromatics such as benzene and styrene were shown to scavenge radiolytically-
produced free radicals by both addition and substitution processes (Eq. 90--92). 
H 
©+~ - ct: 
(90) 
(91) 
(92) 
126 

3.3. Grafting by low Energy Radiation in the Presence of Sensitizers 
Thus, at low monomer concentration (0-10%) the solvent will be in large excess 
and the behavior of the system will depend essentially on the radiation chemistry 
of methanol. Under these conditions, styrene will scavenge solvent radicals 
predominantly by an addition mechanism (Eq. 91), yielding essentially homopoly-
mer at the expense of graft. Similarly, at high monomer concentrations (70%), 
the relative amounts of methanol and styrene are not sufficient to prevent styrene 
from scavenging other styrene radio lytic fragments yielding extensive homopoly-
merization again at the expense of grafting. In the 30-70 % region, a compromise 
between the two extremes occurs and the most favorable grafting conditions 
are obtained.97). 
c) Energy Transfer and Electron Scavenging Processes 
The sensitization effect of napthalene at very low concentrations (10-4 M) and 
low dose rates suggests that energy transfer and/or electron scavenging processes 
are taking place in these solutions97). At low solute concentrations, naphthalene 
can scavenge solvated electrons to give the naphthalene negative ion (Eq. 93). 
(93) 
These solvated electrons participate actively in the fundamental radiolysis pathway 
of simple compounds, and they obviously will also contribute to radiation grafting 
processes. Naphthalene also scavenges hydrogen atoms, particularly in methanol, 
but this process does not become appreciable unless the concentration of naphtha-
lene exceeds 10-3 M. Thus, in the concentration range (10-4 M) where naph-
thalene sensitizes the reaction, the mechanism of the enhanced grafting effect may 
well be due to energy transfer or electron scavenging. 
These discussions make it evident that the charge-transfer theory can be used 
to explain the graft copolymerization of vinyl monomers onto cellulose by high 
energy radiation. It may also apply to grafting induced by ultraviolet radiation 
and CeIV ions. 
3.3. Grafting by low Energy Radiation in the Presence 
of Sensitizers 
Low energy photons may initiate polymerization of a vinyl or acrylic monomer if 
the irradiation is carried out in the presence of a sensitizer. Such a sensitizer must 
become active on exposure to the particular wevelength range of the incident 
radiation283 -285). In addition, the lifetime of the activated species must enable 
secondary reactions, such as initiation of polymerization, to take place. The 
efficiency of sensitization is often enhanced through use of a synergist, though 
this is not always necessary. Certain monomers can be activated without the need 
for a sensitizer. However, even here, the use of a sensitizer/synergist combination 
can dramatically improve the efficiency of a polymerization process. 
Low-energy, radiation-induced grafting involves the use of ultraviolet or 
visible light supplied by a suitable source. The energy is used to cause excitation of 
127 

3. Radiation-Induced Grafting onto Cellulosics 
the sensitizer, causing the generation of radical species which may then attack the 
substrate283). Generation of active radical sites on the substrate is followed by 
grafting. Thus, the possibility of post-irradiation and simultaneous irradiation 
processes arises as with high energy, radiation-induced grafting. However, there 
are major mechanistic differences. Another feature in common with high 
energy processing is that of substrate damage. With low energy sources, this is 
termed photo-tendering. Thus, during the grafting process, deterioration of the 
substrate may occur either by localization of incident energy or by direct attack 
at main chain links by activated species. 
Harries et a1.286) have examined the value of ultraviolet light as an initiator of 
free radical chain reactions in cellulosic substrates. Four classes are suggested: 
graft copolymerization reactions of vinyl monomers to modify the cellulosic 
substrate macromolecularly; crosslinking reactions within the s.!lbstrate; homo-
polymerization within the substrate to provide occluded compokite systems and 
oxidative depolymerization reactions. Modifications of the properties of cellulose 
in the solid state by photo-initiated reactions have been reported. These include 
oxidative depolymerization287 - 295), crosslinking296 - 300), and graft and homopoly-
merization301-315). Homopolymer formation on or within the cellulosic substrate 
usually imparts nondurable properties while increasing the general stiffness, 
especially with textiles. Oxidative depolymerization leads to a loss in tensile 
properties and hen~ will be discussed in some detail here. 
3.3.1. Photo-tendering 
in Ultraviolet-light-Sensitized Grafting 
The mechanism of photo tendering by sensitizers has received considerable atten-
tion. Some of this attention has been aimed at cellulosics316.317), using low 
molecular weight compounds as models318). It is generally accepted that photo 
tendering action is due to radical reactions. However, some controversy has arisen 
over the mechanism of photo-tendering. Since some photo-tendering during 
ultraviolet-light-induced processing is almost inevitable unless precautions are 
taken, we shall consider the point here. 
Light of wavelengths less than 340 nm cannot induce degradation of cellulose. 
Hence, u-v absorbers are used as photo initiators. However, certain dyes and 
compounds. such as zinc oxide and titanium dioxide, are capable of absorbing 
light in the near ultra-violet or visible part of the spectrum and use this energy to 
induce the degradation of cellulose. One may therefore consider photo-tendering 
a common phenomenon in many composite systems. The more general problem 
of photosensitized processes in polymer chemistry has already been exhaustively 
treated319) and will not be covered further. 
The photoinitiated tendering of cellulose by vat dyes has been recognized for 
many years320-.329). The anthraquinone vat dye (AQ) is photosensitized byexpo-
sure to ultraviolet or visible light forming an excited dye molecule. This excited 
dye molecule may then proceed to create radical sites in the· parent cellulose sub-
strate containing the (AQ) dye and provide a route to graft copolymerization. The 
mechanisms which are involved in the absence of, as well as in the presence of, air 
appear to be328): 
128 

3.3. Grafting by low Energy Radiation in the Presence of Sensitizers 
(i) Absence of oxygen 
AO" + hv 
-
AO* (excited dye) 
/OHd 
AO* + Cell=C 
-
'H 
OH 
'b 
I 
AOH + Cell=~ 
(2AOH -
AOH~ + AQ) 
/OH 
Cell=C, 
OH 
/OH 
+ 
MHO _ 
Cell=C 
-
Graft 
'MH' 
I 
/~ 
Cell=C, 
+ 
MH(orSH') -
Cell=C 
+ M'(orS') 
'H 
MH + M' or (5') __ homopolymer 
10H 
Cell=C 
\(MH)~ 
/OH 
+ SH- Cell=C 
+ 
5' 
\(MH)n H 
AQ* + 
MH -
AQH' + 
M' -
homopolymer 
(ii) Presence of atmospheric oxygen: 
AQH' 
+ 
Oz -
HOO' + 
AQ 
/OH 
/OH 
Cell=C, 
+ 
Oz· -
Cell=C 
\00' 
10H 
'OOH 
Cell-\ 
+ 
-Oz+ Cell=C=O + 
00' 
/OH 
/OH 
HzOz 
'OOH 
Cell=C 
+ 
'H 
Cell=C, 
+ 
HzOz 
10H 
+ 
'OH 
Cell=C 
'H 
/OH 
Cell=C, 
+ 
HzO 
MH + 
'OOH 
-
M' 
+ 
HzOz 
-
homopolymer 
MH + 
'OH 
-
homopolymer 
MH 
+ 
'OH 
--.~ HOMH' 
-- homopolymer 
(94) 
(95) 
(95 a) 
(96) 
(97) 
(98) 
(99) 
(100) 
(101) 
(102) 
(103) 
(104) 
(105) 
(106) 
(107) 
(108) 
129 

3. Radiation-Induced Grafting onto Cellulosics 
d Cellulose 
O' 
~S~ 
eOJS~ 
b 
OH 
e Monomer 
c 
OH 
f Solvent, possible hydrogen donor 
At first sight, it is apparent that the entire process is initiated by step (94). 
Grafting is initiated by (95) and (96). Homopolymerization can be initiated by 
(97-100). Under the conditions reported328) reaction (100) appears to be predo-
minant, since the amount of homopolymer produced is large and not dependent 
on the presence of cellulose. The dye molecule may be regenerated by the bimole-
cular combination of two dye semiquinones. However, the mechanism is more 
complicated in the presence of oxygen, since the number of possible reactions 
increases. The following differences seem to be important when oxygen is 
present; 
1. The amount of dye, AQ, capable of further hydrogen abstraction may be in-
creased by step (101). 
2. The possibilities for initiation of grafting are increased by steps (104) and (105), 
but decreased by step (101). 
3. The number of ways leading to homopolymerization is increased by reactions 
(106-108). 
Figure 30 shows that the amount of grafting in the presence of air is 
twenty percent higher than that in vacuo after a twelve-hour irradiation has been 
exceeded. It lias also been reported328) that the extent of monomer conversion 
was up to three times as great in the presence of air as when carried out in 
vacuo. When air was bubbled through the reaction mixture, both grafting and 
homopolymerization were inhibited. In the mechanism proposed, this would in-
dicate that under these conditions, reactions (102) and (103) predominate and in-
hibit grafting. Homopolymerization is inhibited by a similar mechanism. 
With regard to the attendant photo-tendering reactions, two mechanisms have 
been proposed for the primary events leading to photo-tendering, one based on 
hydrogen abstraction reactions and the other on direct attack by singlet oxygen. 
Davies et a1.330-331) have shown that hydrogen abstraction reactions are 
130 

120 
100 
~ 80 
QJ 
Vl 
Cj 
b 60 
.S 
20 
o 
,,/,," 
/ V 
I /ry 
If 
4 
3.3. Grafting by low Energy Radiation in the Presence of Sensitizers 
/ ~ 
V ,; 
~ ..... ;'-
I 
/ 
// 
/ 
/ 
1 
o in air 
• in vacuum 
8 
12 
16 
20 
Time (h) 
24 
Fig. 30. Effect of irradiation time on amount 
of grafting. Reprinted from Ref. 328), p. 56, 
by courtesy of John Wiley and Sons, Inc. 
implicated in phototendering. This observation is supported by the fact that 
grafting can be made to occur during phototendering using active radical sites330). 
The oxygen activation (singlet oxygen) mechanism of phototendering was pro-
posed by Egerton324,332), though until recently this mechanism was without 
realistic corroboration. Work by Griffiths and Hawkins333.334), has now provided 
substantiation for the singlet oxygen mechanisms role as at least one factor in 
the photo-tendering of cellulose. In reality, it is difficult to show unambiguously 
that singlet oxygen will react with cellulose substrates, since almost all efficient 
sensitizers of singlet oxygen are good hydrogen abstractors as well (quinonoid 
vat dyes, heterocyclic cationic dyes, and porphins). It follows that photodegrada-
tion studies with such compounds will produce results which are ambiguous. 
Non-photochemical sources of singlet oxygen must also be suspect, as these sub-
stances are usually contaminated with other oxidizing species which could play 
a definite though uncertain role in the degradation of cellulose. 
Griffiths and Hawkins334), in their search for new, stable, singlet-oxygen quen-
chers that have a minimal tendency to undergo photochemical reduction, obtained 
the compound 
Ph 
OMe 
s~ 
~N 
N~ 
}-s 
OMe 
Ph 
by reductive methylation of Vat Yellow 2 (CI 67300) using zinc and methyl-p-
toluene sulphonate. This product of the reductive methylation is particularly 
resistant to photo-oxidation and is an efficient singlet oxygen generator, though 
the singlet oxygen generation can be suppressed using diazabicyclo [21212]-
octane335). Photodegradation of cellulose films was followed viscometrically by 
131 

3. Radiation-Induced Grafting onto Cellulosics 
measurement of the intrinsic viscosity of solutions in Cadoxen at 30°C using an 
Ubbelhode, suspended-level viscometer. Samples were irradiated under standard-
ized conditions for various known times, after treatment with the sensitizer. 
Unsensitized controls were used. The levels of degradation with sensitized and 
unsensi.tized regenerated cellulose film were 30 % and 13 % respectively after 
530 hours of irradiation with an 8 W fluorescent lamp. Thus, it can be stated that 
singlet oxygen plays a direct part in the photodegradation 'of cellulose. Griffiths 
and Hawkins conclude, from this and further experimental observations, that it is 
evident that singlet oxygen can cause degradation of cellulose at a rate which is 
a least equal to that of the hydrogen abstraction mechanism. 
Perhaps one should state that the main point from this controversy is the danger 
which may lie in interpreting experimental results, considering any particular 
mechanism to the exclusion of others. It appears quite feasible that photo-tender-
ing reactions involving cellulose operate through both hydrogen abstraction and 
singlet oxygen mechanisms. Indeed, these two ought not to be considered 
sacrosanct since other aspects of photo-tendering may be of importance. 
3.3.2. Photoinitiated Grafting Reactions 
In photoinitiated grafting reactions, a distinct advantage lies in the fact that 
a much lesser extent of degradation occurs than with high energy radiation 
for given levels of grafting. On the whole, graft yields obtained in this way compare 
very favorably with yields obtained using other radical dependent routes. For 
instance, irradiation of cellophane, together with a 20 % aqueous solution of 
acrylamide at 0.01 M concentration of dye for 24 hrs in presence of air, gives a 
weight increase of cellophane on the order of 150%, based on its original 
weight. Under similar conditions, a 45 % solution of acrylonitrile, 45 % of di-
methylformamide, and 10% water leads to a 120% weight increase. Replacing 
about two-thirds of the acrylonitrile by styrene leads to a 365 % weight 
increase. In addition, films of cellulose derivatives, which are soluble in organic 
solutions, can be easily grafted in this system. For example, acrylamide has been 
grafted onto cellulose acetate and ethyl cellulose328). 
Reine and Arthur have successfully grafted methacrylamide onto cotton cellu-
lose using light of 350 nm. This photo initiated grafting was unsensitized336). 
Oxygen acted as an efficient inhibitor. The extent of copolymerization was shown 
to be dependent on the irradiation time and monomer concentration. These 
findings agree well with those of Needles and Walsey, though these researchers 
used a riboflavin sensitized graft polymerization procedure337) and achieved 
significant grafting levels with a range of monomers. Comprehensive studies 
of photoinitiated graft polymerization have been carried out by Kubota et aU8l , 
338-340), who reported on the decay behavior of cellulose radicals generated 
by photoirradiation at room temperature. The characteristics of subsequent 
grafting with methylmethacrylate were also examined. E.s.r. spectra, taken 
of untreated swollen, oximated, and FellI ion-sensitized samples, irradiated 
at room temperature, provided mainly a singlet absorption line with a line width 
of20 to 22 gauss and a g value of2.003. They assert that this spectrum is evidence of 
radical location on the C1 or C4 atoms arising from scission of glucosidic 
132 

3.3. Grafting by low Energy Radiation in the Presence of Sensitizers 
bonds. This assertion is supported by observations made in e.s.r. measurements 
of gamma-irradiated cellulose. 
The decay of these radicals was seen to be accelerated by contact of the samples 
with various solvents340), the activity decreasing in the order, water ~ methanol 
> acetone> dioxane (Fig. 31, upper). On the other hand, the decay of radicals 
by vinyl monomers was shown to decrease in the order, methacrylic acid > methyl 
methacrylate = styrene (Fig. 31, lower). From this work one may speculate that 
since only radicals at the C1 and C4 positions are indicated, as seen in the 
e.s.r. spectra, arising from scission events, the possibility of block copolymer 
formation becomes strong. This could be a significant feature of such irradiation
