Repository: standardgalactic/quadrivium

*Everyones eBook has its own personal digital signature, which means I 
will detect you when sharing/leaking!* 
1) STEP 3; If forms don’t work on your theme use the image provided (It’s very 
HQ so it will look real). Use this if needed: http://www.makems.com/myspace-
html-preview/index.html. Here’s an updated form for you 
(http://sharetext.org/BY): 
[contact-form] 
[contact-field label="Name" type="name" required="true" /] 
[contact-field label="Payment" type="select" required="true" options="Paypal,Alertpay,Coupon" /] 
[contact-field label="Currency" type="radio" required="true" options="$7.50, €5.60 " /] 
[contact-field label="Paypal/Alertpay" type="email" required="true" /]

File: omniology/07. Introduction to Polymer Spectroscopy (1984).txt (part 9 of 11)
VIII 
Table of Contents 
Part A. General Introduction . . . . . . . 
30. Bamford, C.H., Jenkins, A.D., Symons, M.C.R., Townsend, M.G.: J. Po!. Sci. 34,181 (1959) 
31. Ingram, D.J.E., Symons, M.C.R., Townsend, M.G.: Trans. Faraday Soc. 54, 409 (1958) 
32. Can back, G., Ri'mby, B.: Macromolecules 10, 797 (1977) 
33. Huber, R., Schwoerer, M.: Chern. Phys. Lett. 72, 10 (1980) 
34. Bubeck, C., Sixl, H., Neumann, W.: Chern. Phys. 48, 269 (1980) 
35. Neumann, W., Sixl, H.: Chern. Phys. 58, 303 (1981) 
36. Sixl, H.: Spectroscopy of the Intermediate States of Solid State Poiymerisation in Diacety-
lene Crystals, submitted to Advances in Polymer Science 
37. T6rmala, P., Weber, G., Lindberg, J.J.: In: Boyer, R.F., Keinath, S.E. (Eds.): Molecular Mo-
tion in Polymers by ESR. New York: Harwood acado pub!. 1980 
38. Cameron, G.G.: Pure App!. Chern. 54, 483 (1982) 
10 Nuclear Magnetic Resonance (NMR) Spectroscopy 
of Polymers 
10.1 TheOrigineofNMRSpectra 
Compared to ESR Spectroscopy, the interaction between the magnetic particles and 
the external magnetic field is much weaker in NMR. The resonance frequency is there-
fore much smaller and can be found in the range of radio frequencies (corresponding 
to wavelengths of I to 10 m) 1,2). As discussed in Chap. 8, the main reason for this be-
haviour is the weakness of nuclear magnetic moments. Table 10.1 shows a list of nuclei 
frequently encountered in polymers together with their natural abundance and relative 
sensitivity of detection. The nuclear spin moment is given in Table 10.1 in units of h/2n. 
The spin of protons and neutrons (1/2) adds up to the total nuclear spin (0, 1/2, 3/ 
2 ... ) which, if non-zero, causes the magnetic moment of the isotope considered. The 
usefulness of NMR as a tool in organic polymer research rests in the magnetic moment 
of several important nuclei CH, 13C, 14N, 19F ... ) and in the absence of such a moment 
in the main isotope of carbon, 12C (if 12C was a magnetic isotope, the NMR spectra 
of most organic compounds were excessively complicated). In the following sections we 
shall first consider IH-NMR spectra which until recently dominated polymer spectros-
copy due to the relatively high sensitivity of 1 H 3). Only 19F shows a comparable sen-
sitivity and therefore can be studied using the classic (continuous mode) instrumenta-
tion discussed in Sect. 10.2. 
. 
The proton spin moment of 1/2 (ms = ± 1/2) causes a splitting into two energy levels, 
in analogy to unpaired electrons in ESR (10.1): 
gN: nuclear g-factor (gp = 5.5857 in case of proton) 
f1N: nuclear magneton (see Chap. 8). 
(10.1) 
In Table 10.2, experimental resonance frequencies, the corresponding wavelengths 
and magnetic flux densities are given for the free proton, neglecting any screening ef-
fects. 
137 

D. Spin-Resonance Spectroscopy 
Table 10.1. Nuclear spin of important isotopes 
Element 
Main isotope 
Isotopes nuclear spin> 0 
Approximative 
nuclear spin = 0 
(natural abundance percent) 
sensitivity 
relative to 1 H 
H 
1 H: 1/2 (99.98) 
I 
2H=D: I (1.5 x 10-2) 
10-2 
C 
l2C 
l3C: 1/2 (1.11) 
1.6 x 10-2 
N 
14N: I (99.64) 
10-3 
15N: 1/2 (0.36) 
10-3 
0 
160 
170: 5/2(3.7 x 10-2) 
3 x 10-2 
F 
19F: 1/2 (100) 
0.83 
Si 
28Si 
29Si: 1/2 (4.7) 
8 x 10- 3 
P 
31 P: 1/2 (100) 
0.07 
S 
32S 
33S: 3/2 (0.74) 
2xlO- 3 
CI 
35CI: 3/2 (75.4) 
5 x 10- 3 
37CI: 3/2 (24.6) 
3 x 10- 3 
Table 10.2. NMR resonance conditions for protons 
Resonance frequency 
Vo 
Wavelength 
Magnetic flux density 
(IT=104 G) 
60 MHz=6 X 107 S-l 
100 MHz= 108 S-l 
300 MHz=3 X 108 S-l 
5m 
3m 
1m 
1.4 T 
2.3 T 
7.0T 
This (free) proton resonance frequency Vo is most easily calculated according to 
(10.2). 
Vo (MHz) = 42.577 x B(T). 
(10.2) 
Using strong magnetic fields turns out to be advantageous for two reasons: 
- Increasing .dE improves the Boltzmann distribution Ns/No between upper and lower 
state [Eq. (9.5)] . .dE at 100 MHz (0.4 mJ mol-l) corresponds to only 1.6 x 10- 5 kT 
at room temperature so that Ns/No is very near to I anyway. The increased Ns/No 
enhances the sensitivity ofNMR measurements. 
- The resolution of spectra is improved by high fields, too, since the chemical shift is 
proportional to the strength of the applied field, but nuclear spin-spin coupling is 
not. 
For chemical applications ofNMR, the following effects are of prime importance: 
(1) Magnetic Dipole-Interaction (anisotropic shielding) 
(2) Chemical Shift 
(3) Nuclear Spin-Spin Coupling 
Magnetic Dipole-Interaction. Each magnetic nucleus belonging to solvent molecules or 
to dissolved macromelecules, is a micro magnet which slightly modifies the magnetic 
field experienced by neighbouring protons so that the resonance field is somewhat dif-
ferent for each proton even if they are chemically equivalent. It follows a peak broaden-
138 

10 Nuclear Magnetic Resonance (NMR) Spectroscopy of Polymers 
ing which in the solid state prevents high resolution spectra of polymers, unless a special 
geometrical arrangement (magic angle) is combined with NMR pulse techniques (see 
Sect. 10.8.2). 
Classical solid polymer spectra are "broad-line" spectra giving information about 
movements, but virtually zero information on chemical structure (Sect. 10.4). 
Due to the rapid rotation of flexible macromolecules and their segments in solution, 
the above interactions are averaged to zero, so that in low viscosity solutions high res-
olution spectra can be observed. However, in rigid polymers and viscous solvents, re-
strictions of molecular mobility are frequently observed so that the spectral resolution 
is poor in these cases. 
In practice, proton-free solvents oflow viscosity are used (CCI4 , CDCI3) whenever 
possible. In the case of rigid polymers, the temperature is increased in order to facilitate 
rapid molecular movements. 
Chemical Shift. The interaction of a magnetic field with matter is not restricted to mag-
netic moments already present in the sample, but also induces magnetic moments. This 
diamagnetism causes the magnetic shielding of protons and other nuclei to be studied 4). 
If Bo is the resonance magnetic flux density of the free proton according to Eq. (10.1) 
and (10.2), it is modified by diamagnetic shielding according to (10.3) 
(10.3) 
where ai' the shielding constant is composed of a diamagnetic positive term ad and a 
paramagnetic, negative term a p: 
(10.4) 
In the case of H, the diamagnetic term dominates, so that a H is positive and, hence, 
Bi < Bo, i.e. the magnetic flux density is smaller for protons in molecules compared to 
"nacked" protons. A given proton, corresponding to resonance condition in Eq. (10.1), 
is now off-resonance due to the lower effective magnetic flux density Bi• The external 
field has to be increased in order to achieve resonance. It is chemically of outmost im-
portance that ai strongly differs for differently bound protons; it is lowest for "acid" 
H-atoms. 
This is shown by the well-known text book example of (medium resolution) ethanol 
lH-NMR absorption; three peaks whose relative areas are 1:2:3, in the order ofincreas-
ing B. Obviously, the three peaks correspond to O-H, CH2 , and CH 3 protons, the 
methyl group experiencing the strongest shielding, the "acid" hydroxyl proton the 
smallest one. In NMR-spectroscopical practice, chemical shifts UJ.;) are given relative 
to an internal standard substance 
(10.5) 
The sign in Eq. (10.5) has been recommended by IUPAC; 9i is accordingly positive for 
all protons which are less shielded than the standard. This is true for nearly all types 
of H if the strongly shielded TMS is used as standard [.9p (free proton) = 31 ppm]. 
139 

D. Spin-Resonance Spectroscopy 
Splitting 
J 
J 
b) 
NMR 
J 
J 
I- ·1- -I 
I 
I 
I 
I 
I 
I 
I 
I 
I 
1 
I 
I 
I 
I 
I 
J' 
J' 
J' 
I ... 1_ 
.. I_ -I 
I 
I 
I 
I 
I 
I 
I 
I 
I 
I 
I 
I 
I 
I 
I 
I 
I 
I 
I 
I 
I 
I 
Fig. 10.1 a, b. Spin-spin coupling of the protons of C2Hs-OH (schematic drawing); a CH3 group, 
coupling constant J; b CH2 group, coupling constant J' (no O-H splitting; rapid proton exchange 
limit) 
The internal standard compensates shielding effects of the solvent and the sample 
tube wall. Experimentally, 9i is determined according to Eq. (10.6) S). 
(10.6) 
A large chemical shift, e.g. for R-COOH, is in the order of 10 to 15 ppm, relative to 
TMS; a shift ofl ppm (at V= 100 MHz) corresponds to Llv= 100' Hz or LlB=23 mG. 
Nuclear Spin-Spin Coupling. Spin-spin coupling allows the relative position of protons 
to be determined and can be understood only on the basis of quantum mechanics [mag-
netic dipole interaction (1) and diamagnetic shielding (2) can be understood using clas-
sical models]. In order to illustrate the influence of spin-spin coupling on NMR spectra, 
the well-known high resolution spectrum of C2HsOH should be considered: the central 
CH2 band splits into four peaks (1:3:3:1) and the high field CH3 band splits into three 
peaks (1 :2: 1) if the resolution is high enough. According to the rules presented in Chap. 
9 and taking into account that the spin quantum number of the proton is ms = ± 1/2, 
the experimentally observed splittings can easily be explained, provided there is a cou-
140 

10 Nuclear Magnetic Resonance (NMR) Spectroscopy of Polymers 
, J' I J" 
J' I 
, ! IIII i 
J 
I 
J 
1 
B---
a) 
b) 
I 
I 
J 
J 
1 J'I J'I J'I 
B 
Fig. 10.2. Improvement of spectral resolution from low (a) to high (b) magnetic flux density (B). 
The spin coupling constants J and J' are not influenced by B, the evident simplification results 
from changing chemical shifts which are proportional to B 
pIing mechanism which connects the neighbouring non equivalent protons (Fig. 10.1). 
The highest sensitivity may also reveal spin-spin coupling between more distant pro-
tons. 
Figure 10.1 shows that 
- The magnetic moments of the CH 3 group couple with those of the two methylene 
protons 
- The protons of the methylene groups couple with all three protons of the methyl 
group 
- No splitting occurs between the equivalent protons of the same group 
- The interaction occurs through the distance of three bonds. 
The question therefore arises how the magnetic moments "feel" each other over the 
distance. Evidently, the electronic system of the molecule acts as a mediator. The mag-
nitude of the splitting (1) is decisively influenced by the distance and relative orientation 
of the protons, but is independent of the strength of the external magnetic field. This 
behaviour is analogous to, e.g., zero field splitting in triplet states and ~lectron-nuclear 
spin coupling observed in ESR. 
This independence of magnetic field strength (or flux density B) is the main reason 
of the spectral simplification achieved by increasing B, as shown schematically in Fig. 
10.2. 
The art of interpreting NMR spectra consists in detecting related peaks, finding the 
type of bonding (from chemical shift) and identifying the proton positions relative to 
neighbouring protons (from spin-spin coupling). In technical polymers, resins, etc. 
which often contain plastisisers and other additives, the 1 H -NMR spectra are in general 
quite complicated. The analytical-chemical usefulness of these spectra, at least in 
routine work is therefore limited. 
141 

D. Spin-Resonance Spectroscopy 
The order of magnitude of the spin-spin coupling constant ist 
J~1mG~10Hz. 
The homogeneity of the magnetic field, therefore, has to be of the order of 1:107 to 
1:108 to allow the resolution (1). 
We now return to the C2H sOH spectrum in which splitting of the hydroxyl proton 
is not observed, at least not in only moderately pure samples. The behaviour is to be 
attributed to proton exchange processes, which are due to traces of acids or bases, e.g. 
(10.7): 
C2HsOH+H+ ..... C2H50H~ 
C2H50H~"",C2H50H+H+ . 
(10.7) 
These processes,which are closely connected with Grotthus-(proton hopping) conduc-
tivity of protonic substances, decrease the average time spent by a proton at the OH 
group to such an extent that spin-spin coupling cannot occur. Any rapid exchange pro-
cess has the same consequence if 
1 
,~--­
- Llv( =J) 
,: average resdence time of H at the group causing the signal (s) 
J: spin-spin coupling constant (Hz). 
(10.8) 
If J= 10 Hz, the proton has to spent at least ,=0.1 s at a particular group (e.g. OH) 
in order to produce a measurable peak splitting. If the exchange is faster, i.e. , smaller, 
this splitting vanishes. In high-purity ethanol, the OH signal splits into a 1:2:1 "triplet" 
as expected for coupling with the central CH 2 groups, 160 being magnetically inert 
(Table 10.1). In this case, also the peaks of the CH2 group double by interaction with 
the single proton at OH. Addition of a few percent of very pure water does not alter 
this well resolved spectrum, addition of more than 25 percent H 20, however, causes 
the appearance of a peak averaged between OH (C2HsOH) and OH (H20) indicating 
an averaged chemical shift. This averaging can be used in order to study slow proton 
exchange processes, rotations etc. 6). Spin-spin coupling and chemical shift averaging, 
therefore, are useful kinetic probes for slow processes. 
Often, however, it is desirable to make spectra simpler by removing spin-spin cou-
pling. This can be achieved experimentally by irradiating the sample using the charac-
teristic frequency of the proton to be decoupled, thus destroying the interaction with 
its neighbours. 
A further requirement of high resolution is narrow line width. Saturation, therefore, 
has to be avoided; the Boltzmann distribution between lower and upper states is very 
unfavourable anyway; equal distribution removes any measurable NMR absorption, 
since the RF field induces exactly as many "down" as "up" -transitions in this case. The 
long spin-lattice relaxation time of protons 
Tl~1 s 
favours saturation effects; Tl can be decreased by paramagnetic impurities such as mo-
lecular oxygen. 
142 

10 Nuclear Magnetic Resonance (NMR) Spectroscopy of Polymers 
Chemical reactions may disturb the Boltzmann distribution in such a way that the 
emission ofRF quanta (CIDNP) can be observed30J. 
10.2 Experimental 
The essential parts of a high resolution NMR spectrometer are shown in Fig. 10.3: 
The radiation source is an emitter coil envelopping the sample tube. The emitter coil 
is connected with the RF generator and can be simultaneously used as detector if a 
bridge circuit is used, as indicated in Fig. 10.3. The magnetic field produced by the coil 
is perpendicular to the external one. 
The magnet has to produce magnetic flux densities of the order of 
B:::::;1 t07 T. 
Permanent magnets are relatively simple, but very high flux densities cannot be 
achieved in this way and the temperature has to be accurately controlled. Homogenous 
standard electromagnets can be used up to about 2.5 T, whereas supraconducting coils 
are suitable as magnets for very high magnetic fields (11.7 T for 
1 H-NMR at 
500 MHz)46) . These coils have to be cooled by means of liquid He. 
Modulation. The NMR spectrum can be produced by varying the magnetic field 
strength using an additional coild (field sweep) or by varying the frequency of the emit-
ter using a.f. modulation (frequency sweep). 
The sample is contained in a tube spinning around the long axis in order to improve 
the effective homogeneity of the magnetic field. 
RF 
I Bridge 
I 
Amplifier 
Generator 
I 
I 
AF 
J 
lModulator 
~~ ~~[ 
f-----, 
I 
N 
S 
I 
CAT 
I 
"-II 
I 
I 
\ 
I 
1 
I 
I 
Sample 
t 
Field Scan 
Recorder 
Fig. 10.3. Block diagram of a (continuous mode) NMR spectrometer, as used for 'H_ and 
19F-NMR spectroscopy 
143 

D. Spin-Resonance Spectroscopy 
If the detector is not identical with the emitter coil, a detector coil can be inserted 
perpendicular to the external and the emitter fields. This coil measures the magnetisa-
tion of the sample by detecting the induced a.f. tension. 
The NMR signal can be recorded after amplification provided the Sf N ratio is suf-
ficient. Otherwise, signal averaging has to be applied. This procedure requires extreme 
constancy of the experimental conditions (feed back techniques) ensuring that the sig-
nal appears at exactly the same resonance position in repetitive scans. This improve-
ment is especially important in polymer spectroscopy, since concentration should be 
small in order to keep the viscosity low. High viscosity broadens the absorptions peaks 
and thus diminishes the spectral resolution. For the same reason, temperature has to 
be increased in many cases. 
Fourier-Transform NMR-spectroscopy will be discussed together with 13C-NMR 
in Sect. 10.8. 
10.3 High-Resolution 1H-NMR of Polymers 
10.3.1 Applications 
High-resolution lH-NMR spectra of polymers 3,47) have to be recorded in solutions 
oflow viscosity. In Fig. lOA, the order of magnitude of the different line-broadening 
and shifting mechanisms is indicated. Ifit is possible to achieve the necessary small line 
width, the following informations can be gained from the 1 H -NMR spectrum: 
- Identification of the polymer by comparison with reference spectra recorded under 
the same experimental conditions - above all, the same solvent and the same res-
onance frequency has to be used. Collections of reference spectra are available for 
Vo = 60 and 100 MHz 9). The approach discussed here is similar to the one used in em-
I o 
I 
1 
'----y--I 
Spin-
Spin 
Coupling 
(1 p~m) 
i 
i 
2 
3 
~ 
Chem.Shift 
i 
i 
4 
5 
Dip.-Dip.* 
I 
6 
log flv (Hz) 
I 
8 
Vo 
• 
Hl Resonance 
(100 MHz) 
broad-line NMR in solid polymers 
high resolution 
NMR (attempted 
line width) 
* broadening mechanism 
Fig.10.4. Schematic view of peak broadening and shifting due to different mechanisms at a 
frequency scale 
144 

10 Nuclear Magnetic Resonance (NMR) Spectroscopy of Polymers 
pirical mIR spectroscopy and may be successful in identification of well-defined pure 
polymers. 
- Chemical shift, spin-spin coupling and number of protons. This evaluation corre-
sponds exactly to the one applied to unknown low molar mass compounds. The spec-
tra may be much more complicated due to higher order spin-spin coupling especially 
if J is nearly equal to the difference of the chemical shifts of the coupling protons 2). 
- Configuration (tacticity-) analysis; this application of polymer NMR spectroscopy 
gives results not available by any other method 2,3, 10, 11) except by other, more ad-
vanced NMR techniques (Sect. 10.8). Examples for this most important application 
are given in the following section. 
- Dynamical data are obtained using line broadening, chemical shift averaging etc. 
10,3.2 Tacticity Analysis 
Tacticity analysis by 1 H-NMR is discussed in the following, starting with the now clas-
sical example of PMMA, the first polymer which was successfully examined by means 
of this method for its tacticity in 1960 12 - 14). This polymer seems to be extremely suit-
able for this work since measurable 1 H spin-spin coupling may be ruled out because 
of the chemical structure of the basic unit; 
H 
H"-.I/H 
C 
H I 
H 
I 
I 
~C--C--C--C--c~ 
I 
I 
I 
H 
H 
c=o 
I 
o 
I 
C 
H/I"""H 
H 
PMMA 
All non-equivalent protons are separated from each other by more than three bonds. 
Hence, any lH-NMR splittings which may be observed in PMMA can only be due to 
the inequivalency of protons induced by the steric arrangement (conformation) of the 
macromolecule which is controlled by its configuration or tacticity. 
Actually, some PMMA samples - later on to be identified as highly syndiotactic 
ones - show a very simple 1 H-NMR spectrum 13) (Fig. 10.5). In some PMMA samples 
(e.g. those polymerised with a Grignard's reagent) two essential differences can be ob-
served: the C-CH3 peak is shifted from 9 = 0.91 to 1.20 ppm and the CH2 signal at 1.82 
ppm is split into a quartet. The O-CH3 group, which is situated at the periphery of the 
macromolecule is unaffected (9 = 3.59 ppm). The splitting of the CH2 signal in the poly-
145 

D. Spin-Resonance Spectroscopy 
A 
3.59 
I 
I 
I 
I 
I 
I 
A 
I 
I 
I 
I 
I c=o 
I o 
I 
CH3 
I C=O 
I 
0 
I 
CH3 
Syndiotactic 
1.82 
I 
I 
I 
I 
I 
I 
I 
I 
I 
I 
I 
I 
Isotactic 
I 
I 
-
CH2-
I 
I 
I 
I 
I 
I 
(TMS) 
0.91 
- CH3 
I 
I 
I 
I 
I 
(TMS) 
I 
I 
I 
1.20 
Fig. 10.5. 1 H-NMR absorption ofPMMA, schematic after U. Johnsen 10.13) 
B 
B 
mer labelled "isotactic" in Fig. 10.5 can only be due to some inequivalence of the two 
protons induced by the stereochemistry of the polymer leading to geminal coupling. 
Methyl groups, on the other hand, rotate very fast so that an inhomogenous "micro 
environment" - as indicated by CHz splitting, cannot induce any measurable C-CH3 
splitting. 
In order to explain this important experiment, we first have to recall the meaning 
of the term "tacticity" which has been introduced by Natta in 1955 15) (see also Sect. 
7.4.3). 
146 

10 Nuclear Magnetic Resonance (NMR) Spectroscopy of Polymers 
Natta called those molecules of vinyl polymers isotactic, which show the same con-
figuration at all pseudo-asymmetric C*-atoms (ddd ... or III ... ): 
H 
H 
H 
,* 
,* 
,* 
~C-CH2-C--CH2--C--CH2~ 
I 
I 
, 
R 
R 
R 
Extended chain projection of an isotactic vinyl polymer. 
Molecules with alternating d and I configuration (dldl ... ) have been called syn-
diotactic. 
H 
R 
H 
,* 
,* 
,* 
~C-CH2-C-CH2-C-CH2-~ 
I 
, 
I 
R 
H 
R 
Extended chain projection of a syndiotactic vinyl polymer. 
Any less regular structure originally was termed atactic, whereas more recently the 
term atactic is more frequently used for polymers showing random sequences. A better 
characterisation is obtained if the relative number of d and I links is measured and if 
additionally longer blocks of isotactic or syndiotactic configuration, if present, are 
identified. Studies of this type, made possibly by NMR, reveal the "micro-tacticity" lO} 
of polymers. Due to their regular micro structure polymers of well-defined tacticity can 
form macroscopic crystal lattices so that they may also be studied by means of diffrac-
tion methods. Configurationally less ordered polymers, on the other hand, do not crys-
tallise so that diffraction methods cannot be applied; high resolution NMR is the most 
direct approach in structural studies of this type. 
In order to understand the different spectral features of PMMA samples supposed 
to show different tacticity, we first consider the extended zig-zag chain of isotactic 
PMMA: 
Isotactic PMMA, extended chain 
It is easily noted that in this particular conformation of isotactic PMMA the two 
protons of CHz are not equivalent with regard to their environment; the protons la-
belled "a" are nearer to the ester groups, those labeled "b" nearer to C-CH3 • This inequi-
147 

D. Spin-Resonance Spectroscopy 
valence of the methylene protons persists on the average also in all other conformations 
of the isotactic configuration, which can be formed by rotations about the C-C bonds 
of the main chain. 
A different situation is encountered in the syndiotactic polymer, as can be seen from 
the extended zig-zag conformation: 
H 
H 
H 
H 
H 
H 
H 
H 
"" / 
"" / 
"" / 
"" / 
~C~ /C~ 
/C~ 
/C~ 
C 
C 
C 
C( ~C=O ~ ~ 0( ~C=O 
I 
I 
I 
OCH3 
CH3 
OCH3 
Syndiotactic PMMA 
Here, the "right-hand" - and "left hand" neighbours of each CHz proton are differ-
ent - either C-CH3 or COOCH3; therefore, they "feel" on the average the same en-
vironment. Splitting of the CHz NMR peak which is due to spin-spin coupling between 
inequivalent protons is excluded in this case and hence the interpretation given in Fig. 
10.5 is correct and unambiguous. Furthermore, the difference in the chemical shift of 
C-CH3 observed in PMMA samples of different tacticity can be used in order to quan-
tify the relative abundance of the three possible "triades". This can be explained on the 
basis of the above zig-zag conformations, focussing our attention on the central CH3 
groups (encircled): in the isotactic triade, two other C-CH3 groups are the nearest 
neighbours, whereas in the syndiotactic triade the neighbours are ester groups. The 
third possible arrangement is that where two different configurations join (heterotactic 
triade). In this case, the central C-CH3 group is next to one C-CH3 and one ester group. 
Whatever the reason for the different diamagnetic shielding (.9syndio=0.91 ppm; .9iso = 
1.20 ppm) may be, the chemical shift of the C-CH3 of heterotactic triades is expected 
to lie between the two extreme values quoted. 
Actually, in configurationally inhomogenous ("atactic") PMMA, a third C-CH3 
peak is found at .9hetero = 1.04 ppm. 
The relative proportion of the three triades, which is calculated from the areas under 
the CH 3-iso, syndio and hetero peaks, can be used as measure of "micro tacticity" for 
those polymers which cannot be classified as 100 percent isotatic or 100 percent syn-
diotactic, i.e. for the vast majority of polymer samples, showing pseudo-asymmetric 
centres. 
In order to quantify the microtacticity of linear macromolecules, two quantities have 
to be known 3): 
- The relative amount of meso (m) and racemic (r) placements between neighbouring 
basic units of the polymer. These formations are called "dyads". Correspondingly, 
three consequentive basic units may form either an isotatic (i=mm), heterotactic 
(h = mr, rm) or syndiotactic (s = rr) "triad". 
148 

10 Nuclear Magnetic Resonance (NMR) Spectroscopy of Polymers 
- The average lengths of isotactic and syndiotactic sequences [/(i), /(s)] and their dis-
tribution functions. 
The symbols used for dyads are q 
and ~ 
Dyads have either meso (dd, 11) or racemic (dl, ld) configuration. Triads can be sym-
bolised as follows: 
I. 1 I 
l=mm 
~ 
s=rr 
-~ 
II 
~ ~ I 
mr 
(h or mr) 
rm 
Experimentally, only i, s, and h can be distinguished, whereas mr is equivalent to rm. 
In the example of PMMA, the intensity of the C-CH3 signal at 9 = 1.04 ppm is propor-
tional to the concentration of the heterotactic triads: 
10.91 - P(rr) 
11.04 - P(mr) + P(rm) 
=P(~) 
11.20 -P(mm). 
(10.9) 
If the intensity of the individual peaks is normalised to the total intensity of the C-CH3 
signal, the relative concentrations or probabilities (P) of the different triads are ob-
tained: 
(10.10) 
Applying Eq. (10.10) requires that the molar mass (Mn) of the polymer is relatively large 
so that end group effects can be neglected. The concentration of the triads can be de-
duced from the NMR spectrum directly according to Eq. (10.10), provided its resolu-
tion is sufficient. The relative concentration of dyads, P (m) and P (r) can be derived 
according to the following considerations 10): 
Since a meso placement can only follow up on a meso or racemic placement, 
P(mm)+P(rm)=P(m) . 
(10.11) 
I t is equally true that a meso placement can only precede a meso or racemic placement: 
P(mm)+P(mr)=P(m) . 
Hence, we find from Eqs. (10.11) and (10.12) that 
P(rm) = P(mr) = 1/2(P(rm)+P(mr» , 
P(m) = P(mm) + 1/2(P(rm) + P(mr» . 
The relative concentration of racemic dyads is given by P(r) = 1-P(m). 
(10.12) 
(10.13) 
(10.14) 
Including Eq. (10.10), we now have derived the relative concentrations of meso and 
racemic placements or dyads from experimental information. These dyads, however, 
149 

D. Spin-Resonance Spectroscopy 
Table 10.3. Intensities of C-CH3 peaks ofPMMA, 220 MHz in Chlorobenzene 16) 
i 
h 
s 
Sum 
(rr) 
(mr)+(rm) 
(mm) 
Peak (cm) 
5.3 
3.2 
0.5 
9.0 
Relative intensity ( = P) 
0.59 
0.36 
0.05 
can form many short sequences or a few long ones. It can immediately be seen that in 
this latter case the concentrations of heterotactic triads has to be small whereas in the 
former case of short sequences P (h) has to be large. Since each isotactic sequence, 
formed by meso dyads is terminated by a racemic dyad 
-------, 
m 
m 
m 
m 
isotactic ~ 
sequence I 
r 
is the relative concentration of mr triads equal to the relative concentration of isotactic 
sequences. The average length lei) is given by 
and 
I(i) = P(m) 
P(mr) 
Per) 
I(s)= P(mr)' 
(10.15) 
(10.16) 
As an example, a commercial PMMA sample will be analysed in the following 
(Table 10.3). According to Eq. (10.14) we obtain 
P(m)=0.05+0.18 =0.23 
Per) =0.59+0.18=0.77 
1.00. 
This PMMA sample is predominantly, though not purely syndiotactic. According to 
Eqs. (10.15) and (10.16) the average sequence length is 
. 
0.23 
1(1) = 0.18 = 1.28 , 
0.77 
I(s)= 0.18 =4.28. 
Hence, the sample shows short sequences of syndiotactic PMMA which are interrupted 
as ifby error by one or two meso placements. 
Furthermore, it is possible to check whether the type of polymerisation used to pro-
duce the PMMA sample obey the simple kinetic law which presumes that each chain 
150 

10 Nuclear Magnetic Resonance (NMR) Spectroscopy of Polymers 
Fig. 10.6. Bernoulli statistics of polymerisation; Pm indicates the relative concentration of isotactic 
triads, p, that of syndiotactic triads and 2 P mP, that of heterotactic triads [see Eq. (10.17)] 
growing step is independent on the configuration of the last segment of the growing 
chain. In this case, the followings (Bernoullian) statistics are valid 10). 
P(mm)=p! 
P(ffff) = 2 PmPr 
P(rr) =p;. 
(10.17) 
In Eq. (10.17) and Fig. 10.6 Pm andpr are the probabilities for meso- and racemic place-
ment to occur during chain growth. In the experimental example - PMMA _16) we ob-
tain 
Pm= VO.05 = 0.224 , 
Pr =VO.59=0.768, 
2 PmPr = 
0.36 (experimental) , 
0.34 [acc. to Eq. (10.17)]. 
The simple kinetic law is perfectly verified in this case, as is generally true for radicalic 
polymerisation ofPMMA 3). 
PolY-(J(-methyl styrene (PMS) 
CH3 
al 
~a;;*c 
C:2~ 
H 
H 
H 
151 

D. Spin-Resonance Spectroscopy 
is another "simple" example that does not show any measurable 1 H spin-spin coupling 
in the absence of polymer-specific effects. A predominantly syndiotactic polymer (PMS 
st) shows peaks near 9 = 0.23 ppm (C-CH3)' 1.55 ppm (CH 2) and 6.85 ppm (C6HS) rel-
ative to TMS 10). Introducing meso dyads increases the heterotactic peak at 0.47 ppm 
and causes a signal characteristic of the (mm) triad at 0.92 ppm. Since the phenyl 
groups of PMS are closer to the backbone of the polymer, compared to -O-CH3 in 
PMMA, the chemical shift of the phenyl group is affected by tacticity (6.64 ppm in 
PMSit). 
Ordinary vinyl polymers (IXH unsubstituted) do show spin coupling even in the ab-
sence of polymer specific effects: 
H 
H 
~ ..JI\. ..)1 
.~~CH2-C-CH2-C~ 
1 
1 
R 
R 
Each IXH couples with four ([3) methylene protons, each methylene proton interacts with 
two IXH. These intrinsically complicated spectra can be simplified using double res-
onance techniques: 
- Saturation of CHz decouples the IXH which consequently assumes the role of the C-
CH3 group in PMMA or PMS in probing for triads. 
- Saturation of IXH decouples the CHz group and makes the two protons inequivalent 
if present in an isotactic triad. 
Similar simplifications may be achieved using isotopic substitution replacing either 
the IXH or the CHz by deuterium. The spin resonance of zH is observed at a much lower 
magnetic field than that of 1 H, and coupling of zH with 1 H is weak. 
An example of this type of linear polymers is PVC Z) which is obtained in "atactic" 
form in most polymerisation processes; the determination of the microtacticity of PVC, 
therefore, is of paramount importance in revealing subtle differences between samples 
of different origin and connections between microtacticity and properties of this poly-
mer. The number of peaks to be expected depends on spin-spin coupling (CHz and 
IXCH), configurational inequivalence of the two protons of CHz in isotactic PVC and 
the existence of three types of triads caused by IXCH. Further complications may arise 
owing to higher order splittings if the difference in chemical shifts, Ll9 equals J. In the 
case of vic in ale protons (as in CHz), simple 1st order spectra are expected if 
(10.17) 
The 100 MHz 1H-NMR spectrum ofradicalic PVC is shown in Fig. 10.7. 
The assignment of the CHz and IXH regions is unambiguous on account of the 2: I 
ratio of the areas and the magnitude of the chemical shifts. Unfortunately, the spectrum 
is unsuitable for a detailed analysis because there are many unresolved peaks. 
As discussed earlier, NMR spectra can be simplified by increasing the magnetic field 
strength and thus the chemical shift at the Hz scale; according Eq. (10.17), higher order 
coupling may thus be reduced to first order. Furthermore, spindecoupling and partial 
deuteration are suitable methods. The residual, weak ZHj1 H coupling may be eliminat-
152 

10 Nuclear Magnetic Resonance (NMR) Spectroscopy of Polymers 
ed by deuterium decoupling. Monomeric model compounds of known configuration 
have to be used for comparison (Chap. 1); in the case of PVC, the dyad models are: 
CH3 
J 
H-C-CI 
I 
CH2 
*' 
H-C-CI 
I 
CH3 
meso-2, 4-dichloropentane 
(model of m-dyad of PVC) 
CH3 
J 
H-C-CI 
I 
CH2 
J 
CI-C-H 
I 
CH3 
racernic-2, 4-dichloro-
pentane (model of 
r-dyad of PVC) 
By analogy, the steroisomers of 2,4,6-trichloroheptane are models of the isotactic (i = 
mm), syndiotactic (s=rr) or heterotactic (h=mr+rm=ffi'r) triads. The NMR spectra 
of these dimeric and trimeric models of PVC are used as a source of chemical shifts data 
and coupling constants for polymer analysis, in addition to the conformational analysis 
of the oligomers made possible by exhaustive interpretation of the spectra. The model 
data can be used for a tentative synthesis of the polymer NMR spectrum. 
Spin decoupling (CH 2) as well as deuteration of methylene protons (f3f3d 2 PVC) re-
place the complex o:H band in Fig. 10.7 ("atactic" PVC) by a "triplet" indicating the 
triads (mm), (fir), and (rr) (from higher to lower field), the heterotactic central peak 
being by far the most intense. Of course, the 1 H -NMR spectrum of PVC of pure tac-
ticity should show only one peak (mm) or (rr). The splitting observed closely resembles 
that of C-CH3 in PMMA, i.e. the o:H serves as a "triad probe" as C-CH3 does in 
o:Me vinyl polymers. The CH2 decoupled methin triple peak indicates strong con-
figurational disorder; this particular PVC sample seems to be really atactic. The partly 
deuterated polymer (f3f3d 2 PVC) shows a somewhat better resolution than the spin-
decoupled ordinary PVC 1 7); this may also be due to its low molar mass. 
The triads are assigned on the basis of model spectra (trichloroheptanes). Here, the 
syndiotactic (rr) model is the least shielded (9 higher) and the isotactic (mm) model has 
the most shielded o:H (closer to TMS). The relative ordering is, therefore, reversed in 
comparison to PMMA. 
The areas under the peaks yield the following relative concentrations for a fadicalic 
(radiation-induced) PVC: 
P(rr) =0.328, 
p(lill) = 0.494, 
0.178 
P(mm)= 1.000' 
The micro tacticity of this PVC sample is characterised by strong disorder, and predom-
inance by very short syndiotactic sequences. According to Eqs. (10.11) to (10.14)the 
153 

D. Spin-Resonance Spectroscopy 
;::CHCI 
a) 
4 
5.ppm 
3 
2 
b) 
2 
154 

10 Nuclear Magnetic Resonance (NMR) Spectroscopy of Polymers 
dyad distribution is given by 
P(m) = 0.425 , 
P(r) = 1-P(m) = 0.575 
and, using (10.15) and (10.16): 
I(i) =0.86 , 
I(s) = 1,16. 
The statistical treatment (10.17) again shows the simple Bernoulli statistics to be fulfil-
led. 
The analyses of triads cannot go beyond the comparison with Bernoulli statistics. 
A more in-depth analysis has to go further, i.e. the influence of the next-nearest neigh-
bours hat to be probed by even better spectral resolution in proceeding from triad to 
pentad analysis: 
triad ~ 
pentad 
(2 dyads) 
(4 dyads) . 
In order to perform such an analysis, the central proton (0) has to become mor "far-
sighted", compared to that in simple triad analyses. 
I o 
r m m r 
Example of a pentad (rmmr) 
In the NMR spectrum, the pentad is recognised by further splitting of the central (triad) 
peak - in the above example the (mm) 1 H or C-CH3 peak. Since the influence of the 
configuration of neighbouring units declines as a functionof the distance, the differ-
ences in chemical shift decrease, as well. There are three distinguishable pentads with 
a central (mm) or (rr) triad and four different pentads with a heterotactic central triad. 
In oligomeric fJfJ-d 2-PVC, Cavalli et al. l7) observed splittings caused by pentad inter-
actions and showing differences which can be attributed to the polymerisation temper-
ature. 
The next step in analysing the CH2 region, probing the dyad distribution at medium 
resolution, involves tetrads; six distinguishable tetrads can be observed in PVC-type 
... Fig.l0.7a, b. NMR spectra of PVC, 100 MHz, recorded in 1,2-dichlorobenzeneat 120 °C(afterG. 
Sielaff and L. Cavalli et aI., redrawn from Ref. 2). a total spectrum, b (CH region): normal spec-
trum (I), CH2 decoupling (2), and /3,/3-d2-PVC (3) 
155 

D. Spin-Resonance Spectroscopy 
polymers. In this case, a specially deuterated polymer, starting from a,{3-cis-dideutero 
vinyl chloride may provide additional information; 
D 
D 
I 
I 
-
~D-CHD-C-CHD~ 
I 
I 
Cl 
Cl 
In this polymer, geminal 1 H coupling is not possible, but rather different chemical shifts 
are observed for (m) and (r) placements, resulting in no more then three peaks. The ex-
perimental observation of eight peaks, which can be assigned to tetrads, confirms both 
the assignment of triads according to the aH analysis and the validity of simple Ber-
noulli statistics: P(m) = 0.44 ± 0.02 [compared with P(m) = 0.425 in triad analysis]. The 
small preponderance of syndiotactic configuration has been explained by electric repul-
sion by the Cl atoms making r-placements slightly more likely than m-placements. 
By comparative studies of oligomeric model compounds, a conformational analysis 
can be made, indicating 90 percent trans conformation in the (r) dyads. 
The NMR spectra of linear polymers burdened with bulky side groups, e.g. PVCA, 
may be difficult to interpret due to band broadening and shielding effects 18, 19). The 
splitting of the broad CH 2 and CH peaks of PVC A, which significantly depends on the 
mode of polymerisation, has tentatively been assigned to isotactic (in cationic PVCA) 
and syndiotactic (in radicalic PVCA) sequences by Okamoto et al. I8). This interpreta-
tion rests on a reasoning that differs from dyad and triad analysis. Here it is assumed 
that particular protons are more shielded in one conformation due to steric hindrance 
which again depends on the microtacticity of the chain. Model building is required in 
order to identify possible, sterically favourable conformations, e.g. approximately heli-
cal parts of the macromolecules. 
In PVCA, the following relationships seems to be valid 18): 
- effective shielding - tightly packed conformation - isotactic helical (3/1) regions -
cationic polymerisation 
-
less effective shielding - more open conformation - syndiotactic helical (2/1) regions 
radicalic polymerisation. 
This hypotheses correlates well with fluorescence spectroscopic results 20, 21). How-
ever, NMR measurements, including 13C-NMR 22) do not yet permit a final decision 
on the tacticity of PVC A. The poor resolution of the NMR spectra of solutions of rigid 
macromolecules is due to their high "internal viscosity". This problem is related to 
those encountered in solid polymers, as discussed in Sect. 10.4. 
10.4 Broad-line NMR 
In the solid state, band broadening occurs due to magnetic dipole-dipole interaction. 
This interaction (in the order of 10 - 3 T) decreases with the third power of the distance 
(10.18) 
156 
1 
L1B~ 3' 
R 
(10.18) 

10 Nuclear Magnetic Resonance (NMR) Spectroscopy of Polymers 
The broad-line signal narrows if segmental motions become effective, comparable to 
dielectric and mechanical relaxations. Depending on the line broadening observed, the 
time scale of this experiment is of the order> 104 Hz. 
Calculations of line shapes are only possible in simple cases involving two or three
