Repository: standardgalactic/quadrivium

*Everyones eBook has its own personal digital signature, which means I 
will detect you when sharing/leaking!* 
1) STEP 3; If forms don’t work on your theme use the image provided (It’s very 
HQ so it will look real). Use this if needed: http://www.makems.com/myspace-
html-preview/index.html. Here’s an updated form for you 
(http://sharetext.org/BY): 
[contact-form] 
[contact-field label="Name" type="name" required="true" /] 
[contact-field label="Payment" type="select" required="true" options="Paypal,Alertpay,Coupon" /] 
[contact-field label="Currency" type="radio" required="true" options="$7.50, €5.60 " /] 
[contact-field label="Paypal/Alertpay" type="email" required="true" /]

File: omniology/Corrosion of Steel in Concrete.txt (part 9 of 15)
bars were taken from underneath damaged waterproof membranes.
Corrosion of steel in concrete
9
F
●
Adhesive zinc sheet systems
●
Embedded anodes for extending the lives of patch repairs
●
Embedded anodes as discrete anodes.
7
The production of small galvanic anodes for patch repair systems is a
useful adjunct to conventional patch repairs. It is not designed to provide
full cathodic protection and would require a proper cathodic protection
design to ensure adequate protection and a reasonable life of the patches
8
The driving voltage of galvanic systems is low and may be inadequate
to provide full cathodic protection in very high chloride conditions.
9
The limited driving voltage may make it attractive for protecting
prestressed structures liable to hydrogen embrittlement and for epoxy
coated reinforcement, where electrical continuity cannot be guaranteed
and the consequences of discontinuity are small.
7.2.4
The history of cathodic protection 
of steel in concrete
The principles of galvanic anode cathodic protection were discovered by 
Sir Humphrey Davy in 1824. His results were used over the next century or
so to protect the submerged metallic parts of ships from corrosion. In the
early decades of the 20th century the technology was applied to underground
pipelines. Impressed current cathodic protection was developed when it was
found that the electrolytes like soils had too high electrical resistance for
galvanic systems to be effective.
The problem of corrosion of steel in concrete was first ascribed to
stray current flows from trams and DC railway systems (Hime, 1994).
Once chloride, in the form of deicing salt, was identified as the major
culprit (when chlorides took over from grit as a road deicier in the 1960s)
an enterprising engineer in the California Department of Transportation
(Caltrans) took a standard pipeline cathodic protection design and
‘flattened it out’ on a bridge deck. The system was straightforward. One of
Electrochemical repair techniques
151
 

the popular impressed current pipeline cathodic protection anodes of that
time was made of a corrosion resistant silicon iron, surrounded by a carbon
coke breeze backfill. A well was dug near the pipeline, the anode put in sur-
rounded by the backfill and the system connected to a DC power supply,
with the negative terminal connected to the pipeline to make a cathodic
protection system. Richard Stratfull took ‘pancake’ silicon iron anodes,
fixed them on a bridge deck and applied a carbon coke breeze asphalt over-
lay (Stratfull, 1974). The systems installed in 1973 and 1974 were reviewed
in 1989 and were still working (Broomfield and Tinnea, 1992). They have
since been replaced. The author conducted some of the earliest research in
the for the UK DoT on conductive coatings for cathodic protection of build-
ings (Geoghegan et al., 1985). The first United Kingdom trial in the United
Kingdom was designed and installed by the author on Melbury House above
Marylebone Station in London for British Rail in 1984. This included a
remote control monitoring by a modem link (Broomfield et al., 1987).
Four trial systems were designed and installed in 1987 for the UK DoT
on the Midland Links motorway system around Birmingham, Britain’s
second largest city. Those systems are still running (in 2006) and about 600
cross-beams have been protected (Unwin and Hall, 1993) with further
beams expected to be protected on the Midland Links as time goes on. An
example is shown in Figure 4.1. Early systems were also designed by the
author in 1986–1987 and were installed on bridges and buildings in 
Hong Kong and marine structures in Australia. There are now a large number
of systems on bridges and other structures all around the world. In 2001,
there was an estimate of 2–3 million m2 of impressed current anode applied
to structures worldwide.
Since those first systems were applied in the 1970s, systems have been
developed and applied to bridge decks, substructures and other elements,
buildings, wharves and every conceivable type of reinforced concrete
structure suffering from corrosion of the reinforcing steel. More recently
systems have also been applied to steel in mortar in stone brick and
terracotta clad structures.
Anodes have been developed in the form of conductive coatings, metals
embedded in concrete overlays, conductive concrete overlays and probes
drilled into the concrete. Anodes continue to be developed, applied in new
configurations and to new structures. In the next section we will discuss the
major components of the cathodic protection system, and particularly
the anode systems that are available as these are the most prominent part
of the cathodic protection system. Judicious choice of cathodic protection
anode can maximize the cost effectiveness of the system.
The reason for choosing cathodic protection is almost always cost
effectiveness. The cathodic protection system prevents corrosion across the
whole of the protected area of the structure, unlike localized patch repairs.
If repeated cycles of patch repairs are too expensive or unacceptable, then
152
Electrochemical repair techniques
 

a properly maintained cathodic protection will usually work out as more
cost effective in the long term. If the structure only has a short-term future
and patch repairing is acceptable and inexpensive, then cathodic protection
is not usually a suitable cost effective option.
7.3
The components of an impressed current 
cathodic protection system
The essential elements of a conventional impressed current cathodic
protection system are in this section and in Section 7.4.
The cathode is the reinforcing steel to be protected. It must be continuous,
that is, electrically interconnected to allow current flow, and separated from
the anode by an electrolyte (the pore water). If it is not electrically continu-
ous then it must be made so by adding reinforcing bars, wiring or welding
elements together. If there are ‘shorts’ to the anode (usually where tie wires
or shallow bars come into contact with the anode placed on the concrete sur-
face or in holes or slots in the concrete) they must be removed or the current
will not flow through the steel to concrete interface where it generates the
cathodic reactions (equations (7.2) and (7.3)). The electrical connection
from the reinforcement to the cable leading to the power supply is usually
made with a thermite weld or self tapping screw.
Impressed current anodes have very slow or controlled consumption rates
when the anodic reaction occurs on the anode surface. As the reaction con-
sumes alkalinity (equation (7.5)) and generates acid (equation (7.6)), it can
attack the anode and the concrete. The level of current is therefore impor-
tant in maintaining a good anode to concrete bond. Types of anode are
described later. The function of the anode is to spread the current to all
areas to be protected having converted the electrical current from the
transformer rectifier (DC power supply) to an ionic current that flows from
the anode to the cathode so that the cathodic reaction will occur on the
reinforcing steel surface, suppressing corrosion.
One important requirement is that the interfacial resistance between the
anode and the concrete. However, the electrical resistance of the anode
system should be proportionately lower than the combination of the inter-
facial resistance, the concrete cover resistance, and the steel to concrete
resistance, otherwise the current will not distribute evenly to the steel. For
atmospherically exposed reinforced concrete structures the anode is usually
a ‘distributed anode system’, such as a paint coating on the surface, an
expanded metal mesh across the surface encased in a concrete overlay, strips
of anode in slots across the surface or a series of small ‘point’ or ‘discrete’
anodes embedded in the concrete cover or among the rebars.
As gases are evolved at the anode (equations (7.3) and (7.4)) the distributed
anodes such as coatings or encased anodes must be gas permeable.
Electrochemical repair techniques
153
 

The electrolyte is the medium through which the ionic current flows from
the anode to the cathode. It can be soil or sea water for pipelines or ships.
In the case of atmospherically exposed reinforced concrete structures it is
the concrete pore water. In the case of buried or submerged concrete it will
be firstly water or soil and then the concrete pore water as shown in
Figure 7.4 for a galvanic system. Our discussion will concentrate on atmos-
pherically exposed concrete structures.
The tortuosity and small size of the pores in the concrete gives a higher
resistivity on concrete structures than in marine or soil CP systems. Added
to this is the fact that not all the pores are 100% full, or even lined with
water. This makes a very unusual highly oxygenated, stagnant, high
resistivity, alkaline medium. This contributes to the unique requirements of
cathodic protection systems for atmospherically exposed reinforced
concrete structures.
Problems can arise if the concrete around the anode dries out. Initially
this gives rise to a requirement for a higher driving voltage (10–15 V instead
of the usual 1–5 V). It is usually assumed that if the concrete dries out much
more than this, then the concrete around the steel is too dry for corrosion
to occur. This may not be true, but will not matter if the drying out is short
term (say less than a month or so during a hot dry summer). Problems have
been observed on indoor parking garages kept warm in the winter. Salty ice
melts on the deck, the salt transports into the concrete in the water and
accumulates around the steel but the moisture around the anode dries out.
The anode encounters a high resistance and cannot pass sufficient current
to control the corrosion at the moist, salty reinforcement surface.
The Transformer/Rectifier (T/R or rectifier) is the DC power supply that
transforms mains AC to a lower voltage and rectifies it to DC. The positive
terminal is connected to the anode and the negative to the cathode. The
level of the output is controlled as described later. T/R’s can be run at
constant voltage, constant current or constant potential (against a half cell).
They can be adjusted manually or automatically by circuitry or computer
control or remotely using a telephone line and modem link or a similar
remote connection as described later.
Transformer/rectifiers for conventional cathodic protection systems can be
very large and powerful, capable of delivering hundreds of amps, with oil
cooled transformers. However, for steel in concrete the requirements
are more modest. A graph of current requirement vs. chloride content (Figure
7.15) is discussed under ‘Control Criteria’ Section 7.4 later. Most systems are
designed for a current density of about 10–20 mA per square meter of steel
surface for actively corroding structures and for 0.2–2.0mA/m2 for new
structures where there is no pitting and so no need to passivate pits (see
Section 7.2). There may be a requirement for allowances to be made for
the current flow to lower layers of steel. Allowances must also be made
for the voltage drops down the connecting cables.
154
Electrochemical repair techniques
 

The problem with selecting a transformer rectifier is ensuring that it is
powerful enough, but not so powerful that all adjustments are made in the
first 10% or less of the output. This can lead to difficulties in control and
to inefficiency in output, with electrical energy lost as heat. The electrical
engineering of transformer rectifiers is covered in some of the main texts on
cathodic protection and will not be discussed in detail here.
In general terms, the systems for protection of steel in concrete are generally
full wave rectifiers with smoothing to minimize interference and any possible
adverse effects on the anode. A continuously variable output is usually
specified. Most cathodic protection systems are run under constant current
control, although constant voltage (or an option for both methods) is some-
times specified. Control by constant half cell potential against an embedded
reference electrode is rarely specified for steel in atmospherically exposed
concrete but may be applied to buried or submerged parts of structures.
Transformer rectifiers must be adequately protected from the elements. If
they are sited outside they are usually in steel enclosures (suitably corrosion
protected!) with adequate ventilation and protection against vandalism or
other damage. They often incorporate lightning arrestors and other protec-
tion for the public and the inspector of the system, with suitable fusing and
earth protection.
Other sources of DC power are available in principle but are usually too
expensive for use on large installations. Wind or water turbines, solar
arrays and even batteries have been proposed and experimented with, but
few have been used in large scale practical applications.
Reference electrodes or other small probes may be embedded in the con-
crete. These measure the effect of the CP current and enable operators to
set correct current and voltage levels for the system. These are specifically
designed for long-term durability in an alkaline concrete environment.
The commonly used designs are double junction electrodes to minimize
long-term contamination or leakage. They are usually silver/silver chloride
potassium chloride or a proprietary manganese/manganese dioxide type.
7.3.1
Selection of anodes and early anode development
The anode is a critical part of the cathodic protection system. It is usually
the most expensive item and has the highest cost of installation with major
disruption to the operation of the structure. It is crucial that the correct
anode is chosen and that it is applied properly.
The first anodes, developed by Stratfull, were silicon iron primary anodes
in contact with a conductive coke breeze asphalt overlay (the secondary
anode). This design was based upon CP designs for pipelines where a silicon
iron anode is embedded in a carbon coke breeze backfill to give a large con-
tact area and low resistance. The anode is then linked, via the transformer
rectifier, to the pipeline to be protected. A modified form of the conductive
Electrochemical repair techniques
155
 

156
Electrochemical repair techniques
asphalt system was still used in Ontario, Canada. In some cases carbon
anodes have been used instead of silicon iron. The next development was a
conductive polymer grout (carbon loaded resin) put into parallel slots cut
into the surface. These two systems were only suitable for decks and have
rarely been applied outside North America. The aim of the slot system was
to reduce the weight of the anode and to eliminate the change in deck
height. However, this system requires good concrete cover to the reinforc-
ing steel to avoid short circuits between the anode and the reinforcing steel.
One of the first commercial, proprietary anodes for decks was a flexible
cable with a conductive plastic round a copper conductor. The cable was
‘woven’ across the deck and then a concrete overlay applied. It was also
used on substructures with a sprayed concrete overlay. This system was very
popular in the 1980s but unfortunately the conductive plastic started to fail
after about five year’s of service. This led to attack of the copper and, in
some cases, expansion of the plastic which delaminated and spalled the con-
crete overlay. This system is no longer available.
7.3.2
Conductive organic carbon loaded paints
Conductive organic coatings consist of a conductive carbon ‘pigment’ in an
organic binder. The most widely used systems have been solvent based.
There are also water-based systems which have been developed more
recently. One proprietary system uses a nickel coated carbon fibre rather
than flaked graphite.
Coating anodes were developed from the carbon loaded paints used in
electronics and specialist electrical applications and developed for space
heating in the 1960s. Poor results for the application of these anode systems
were reported in North America in the 1980s, with the first generation of
coatings debonding and flaking off.
Research carried out in the United Kingdom for the DoT led to develop-
ment of a system that was durable in UK conditions. The North American
manufacturers developed their materials further and improvements in
concrete surface preparation have lead to more durable systems. A range of
coatings is now available.
Coatings do not have the durability of the coated titanium-based anodes.
However, they are less expensive, easier to apply and can be repaired and
maintained easily. They are not suitable for continuously wetted abraded or
trafficked surfaces. They require excellent surface preparation to get good
adhesion.
All anode systems require an electrical connection. Given their modest
conductivity this usually consist of a series of wires (platinized titanium,
platinized niobium copper, carbon fibres or other comparatively inert mate-
rials) running through the coating at a separation of 0.5–1.0m. Unfortunately,
the nomenclature used for the early anode systems has been misapplied 
 

(a)
(b)
(c)
Figure 7.9 (a) A conductive paint anode applied to a cross head on the M4 elevated
section in London. A solvent based and a water-based coating were trialed.
Note the step out where cover was increased to prevent short circuits
between the skewed reinforcement cage and the conductive coating.Probe
anodes are installed under the bearing shelf. Individual connections were
made to the dowel bars into the longitudinal beams to ensure electrical
continuity and protection. (b) Conductive coating anode being applied to a
building. Courtesy Taylor Woodrow Construction. (c) After application of
the cosmetic top coat. Courtesy Taylor Woodrow Construction.
 

to coatings. In the conductive asphalt system and the pipeline system it is
based upon, the silicon iron (or carbon) anode is called the primary anode.
The coke breeze material (backfill or asphalt) is called the secondary 
anode. Likewise the connection wire in the paint system is often referred to
as the ‘primary anode’ and the coating as the ‘secondary anode’. This
considerably inflates the significance of the connection wire and diminishes
the importance of the coating which is really the anode. Examples of
conductive coating anodes are shown in Figure 7.9.
7.3.2.1
Installability
Installation is by airless spray to accessible areas and by roller or brush to
inaccessible locations such as between the pairs of shear walls. Surface is
prepared by a light grit blast or similar, to achieve an adherent surface.
Requirements for a dry concrete surface 3oC or higher means that winter
application can be difficult as even with enclosures and space heating, the
cold concrete surface can create condensation.
7.3.2.2
Suitability for particular locations
The coatings are most suitable for application to dry or near dry elements or
faces. They do not tolerate water during installation or continuous wetting dur-
ing operation, they are easily applied and maintained but have a limited life.
7.3.2.3
Life and cost
According to the Highways Agency Bridge Advice Note HA BA 83/02 these
anodes have a life of up to 15 years and a cost of £20–£40/m2.
7.3.2.4
Impact on structure
With a decorative/protective coating the anode has minimal impact on the
structure in terms of loading, change of profile or appearance. However, as the
decorative coating deteriorates, the black conductive coating shows through.
7.3.2.5
Performance
Originally specified with a 10–15 year performance, the oldest systems on
the Midland Links are over 15 years old and will be in need of major
maintenance within a 20 year life. Some areas have performed badly due to
excessive water exposure. Some poor quality products have been used
and in some cases inadequate surface preparation has given problems. On
the M4 elevated section cathodic protection trial a water-based and a
solvent-based coating were applied ‘back to back’. This trial should be
evaluated after five years of operation.
158
Electrochemical repair techniques
 

Electrochemical repair techniques
159
7.3.2.6
Extent of use
This was the most widely used anode in the United Kingdom for many years
with over 600 cross heads protected on the Midland Links motorways in
Birmingham since the first trials in 1986–1987. They are also widely used on
building and other structures from water towers to multi-storey car parking
structures. It is also widely used in the United States and Canada, particularly
on parking structures.
7.3.2.7
Sources of further information
The US National Association of Corrosion Engineers (NACE) has
published a test method for evaluating coatings. TM01105-2005 ‘Test
Procedures for Organic-Based Conductive Coating Anodes for Use on
Concrete Structures’.
7.3.3
Thermal sprayed zinc
Given the early problems with conductive coatings in North America,
Caltrans looked for an alternative. They experimented with electric arc and
flame sprayed metals and found zinc to be most effective.
Many arc sprayed zinc systems have been applied. They are particularly
popular in marine substructure conditions where it is difficult to apply
other anodes. Florida Department of Transportation has applied several
such systems and Oregon DOT have sprayed several very large bridge
substructures over the past few years. The Yaquina Bay bridge has a
26,500 m2 system applied and Cape Creek is about 13,000 m2. The
electric arc sprayed system is preferred over arc spraying in North America
due to its rapid deposition rates. Figure 7.5 shows the arc spraying process
for a galvanic anode system in the Florida Keys.
One of the few impressed current zinc systems in the United Kingdom at
the time of going to press is shown in Figure 7.10. There has been some
concern about the rise in resistance seen on some systems. This may be due
to a build up of corrosion products between the zinc and the concrete, or
to treatment of the zinc after application to protect it from atmospheric
corrosion. Zinc, of course, is not inert and is consumed by corrosion from
the atmosphere and water impingement. The anodic reaction also consumes
the zinc and gives rise to the formation of oxides and sulphates at the
anode/concrete interface which may increase the electrical resistance
between anode and cathode.
The use of high temperature spraying gives a very porous, open coating
made up of small droplets of zinc metal. A properly applied coating has
excellent adhesion to the concrete. The zinc coating looks similar to
concrete and there is no need for extra protective or cosmetic coatings. 
 

The system is well established in the United States both as an impressed
current and as a galvanic anode (see Figure 7.5).
Among the highway agencies in North America there seems to be a
preference for arc sprayed zinc systems for protecting bridge substructures.
In Europe the preference is for conductive paints which have been applied
extensively to buildings as well as bridge substructures. One reason they
have been so successful in the United Kingdom on highway structures is
that guttering has been applied below leaking joints to minimize the
amount of water impinging directly on the coatings. This has extended their
life. In North America this has not been done in many cases so the paints
do not last as well as the zinc. Also the zinc can be applied to damp concrete
surfaces, making it suitable for marine applications, and where the water
continues to impinge on the concrete surface.
As zinc coatings are highly conductive electrical connection is made
via a metal plate fixed to the surface and the zinc is sprayed over it. Very few
connections are needed, but at least two should be applied in each zone.
7.3.3.1
Description of the anode
Pure zinc (99.99%) is sprayed using flame or electric arc. It is widely used in
the United States where conductive organic coatings were not found to be
successful (this is, probably due to a combination of poor surface prepara-
tion, lack of control of water leakage onto the coating and more extreme
thermal cycling). The zinc coating is far thinner than a conductive paint. The
concrete is left with a slight metallic grey sheen (see Figure 7.10).
160
Electrochemical repair techniques
Figure 7.10 Thermal sprayed zinc applied to the leaf piers of Golden Fleece
Interchange on the M6, UK. Probe anodes are applied to the cantilevered
ends, the bearing shelf and the diaphragms between the longitudinal steel.
 

Electrochemical repair techniques
161
7.3.3.2
Variations on the basic description
The use of such anodes in galvanic mode is widespread on Florida coastal
bridges. A high solids spray applied zinc coating has been offered in the
United Kingdom but there is no experience of its application or
performance. Elsewhere in the corrosion industry it has been found that
solvent or water-based zinc coatings with a high enough zinc content to be
conductive have poor durability.
7.3.3.3
Installability
The material is non-proprietary. However, it requires specialist applicators
and spray equipment for external application (most metal spraying is done
in factories and workshops). Some is done on site to repair galvanizing. Few
UK applicators have experience of applying it to concrete. The spray is
more forgiving than organic coatings. As the zinc is a molten spray it can
tolerate colder conditions and damp concrete. As the coating is highly con-
ductive it cannot tolerate short circuits to the steel caused by tramp steel or
tie wires. However, a simple electrical circuit with an audible alarm can be
set up to warn of shorts between the reinforcement cage and the anode as
it is applied. It can still be difficult to precisely locate the short.
Zinc vapour can lead to ‘zinc flu’ if breathed in. Therefore, all operatives
must be suitably protected and the area shrouded to contain the zinc.
7.3.3.4
Suitability for particular locations
The coating is more tolerant of water after application than organic
coatings. However, it requires bulky equipment and cannot be applied in
any other way. There are also the health and safety issues to be considered.
7.3.3.5
Life and cost
According to HA BA 83/02 these anodes have a life of up to 25 years and
a cost of £60–£100/m2.
7.3.3.6
Impact on structure
Like a coating there is little visual or other impact. The grey colour means
it has limited acceptability on buildings.
7.3.3.7
Performance
According to HA BA 83/02 a typical life estimate is up to 25 years.
 

162
Electrochemical repair techniques
7.3.3.8
Extent of use
Several hundreds of thousands of square metres have been applied to
bridges in the USA. The largest installations have been in Oregon where a
number of historic landmark bridges were protected with this anode
applied to the substructure. There have been other large installations on
inland bridges elsewhere in the USA and Canada.
7.3.3.9
Sources of further guidance information
American Welding Society. Specification for thermal spraying zinc anodes on
reinforced concrete. AWS/ANSI Standard. 2002; AWS C2.20/C2.20M:2002.
7.3.4
Coated titanium expanded mesh in a 
concrete overlay
One of the most successful commercial anodes is the expanded titanium
mesh with an activated precious or mixed metal oxide coating. This
also comes in the form of an expanded titanium mesh, strips and other
configurations. It is fixed onto the surface, usually with plastic fixings and
a cementitious overlay applied.
For soffit or vertical surfaces sprayed concrete is normally used to overlay
the anode. As stated in the section on patch repairs, sprayed concrete
application requires considerable expertise to get a good bond between the
overlay and the parent concrete. This is done by preparing the original
surface (grit blasting scabbling or similar roughening and cleaning) and
standing the mesh off the surface so that concrete rebound from the anode
is minimized. The highest standards of ‘on site’ quality assurance and
control are needed to get 100% adhesion of the overlay.
The mesh has also been mounted in permanent form work and then
grouted up by pumping in concrete or mortar from above or below.
This avoids the quality control problems of sprayed concrete but gives
more engineering problems and can increase the cost of the permanent
form work.
Electrical connection is made to the anode with strips of titanium welded
to the mesh.
7.3.4.1
Description of the anode
This anode consists of an expanded titanium mesh with a catalytic mixed
metal oxide coating. The anode is fixed to the concrete surface and then
overlaid with concrete. This is usually dry spray shotcrete on vertical and
soffit surfaces or cast on top surfaces and decks. It is also available in a
number of mesh sizes and as a ribbon (described separately).
 

Electrochemical repair techniques
163
7.3.4.2
Installability
The main issue is the bond between overlay and parent concrete (see
Figure 7.11b). High QA/QC procedures and an experienced nozzle man 
are required. Delaminations have occurred within the overlay but do not
appear to have a major impact on the performance of the system or its
durability. The application is forgiving of moisture during application but
must avoid freezing temperatures during application and curing.
7.3.4.3
Suitability for particular locations
This anode system is one of the most durable and can be applied in any
condition from underground and underwater to dry atmospheric exposure
where the change in appearance, profile and dead load is acceptable. It has
been widely used on trafficked decks and on substructures, particularly in
marine exposure conditions.
7.3.4.4
Life and cost
According to HA BA 83/02 these anodes have a life of up to 120 years and
a cost of £60–£100/m2.
7.3.4.5
Impact on structure
The overlay must be about 25mm thick so it changes the profile, loading
and clearances as well as the appearance. Clearance may be an issue round
bearings. It is possible to get a reasonable appearance with sharp corners,
etc. by ‘flashing’ the surface.
7.3.4.6
Performance
This anode is used for long life, low maintenance applications especially in
aggressive environments. The main problems are with the overlay where
adhesion can be a problem (see Figure 7.11b)
7.3.4.7
Extent of use, etc.
This is probably the most widely used and robust of anodes when properly
applied. It accounts for about 50% of the half to one million square metres
of impressed current cathodic protection applied worldwide. It is widely used
on bridge decks, marine substructures and in any aggressive environment.
7.3.4.8
Sources of further information
There is a NACE Standard test method for testing embeddable impressed cur-
rent anodes. TM0294-2004. Testing of embeddable impressed current anodes
 

(a)
(b)
Figure 7.11 (a) A mixed metal oxide coated titanium mesh anode being overlaid on
a bridge in Baltimore MD. Courtesy Jack Bennett. (b) Extreme example
of an overlay failure on a titanium mesh anode. Oregon Inlet N. Carolina
USA.The whole bridge was swept away in a storm a few years after the
author took this photograph.
 

Electrochemical repair techniques
165
for use in cathodic protection of atmospherically exposed steel-reinforced
concrete. This was developed to assess the performance of the coated titanium
equivalent to a 40 year life. It does not test the overlay.
7.3.5
Coated titanium expanded mesh ribbon mortared 
into slots chased into the concrete
7.3.5.1
Description of the anode
This anode consists of an expanded titanium mesh with a catalytic mixed
metal oxide coating. The anode is in the form of a ribbon about 13mm
wide. Slots are cut into the concrete typically on 300mm centres. These are
filled with mortar and the ribbon pushed into the slots as shown in
Figure 7.12(a).
7.3.5.2
Installability
The main requirement is for adequate cover to avoid short circuits or
excessive current drain. Slots can run round obstacles. The application is
forgiving of moisture during application but must avoid freezing
temperatures during application and curing.
7.3.5.3
Suitability for particular locations
This anode system is one of the most durable and can be applied in any
condition from underground and underwater to dry atmospheric exposure.
It is also widely used on buildings with steel frames behind brick or stone
façades where the ribbon can be inserted in the mortar joints as shown in
Figure 7.12(b).
7.3.5.4
Life and cost
According to HA BA 83/02 these anodes have a life of up to 120 years and
a cost of £40–£100/m2.
7.3.5.5
Impact on structure
Inevitably there is a ‘stripy’ appearance after installation on concrete struc-
tures, but no change to loadings, profiles or clearances. On brick or stone
building façades the new mortar may show depending on the extent of
repointing (Figure 7.12(b)).
 

(a)
(b)
Figure 7.12 (a) Ribbon anodes being applied to the underside of a jetty in Jersey.
Certain areas of the soffit, beams and all of the columns plus support
trestles were protected using ribbon anodes.The tide rises to near soffit
level and there is an 11m tidal range. (b) 55–57 St Martin’s Lane London
showing the front 2 zones on a brick building with steel columns after
installation of ribbon anode system the reference electrode locations are
indicated by Z1R1, etc.
 

Electrochemical repair techniques
167
7.3.5.6
Performance
This anode has performed well in long life, low maintenance applications
especially in aggressive environments and steel framed masonry and brick
clad buildings and monuments.
7.3.5.7
Extent of use
The anode is used where increase in dead load, change in profile or
application of an overlay is undesirable but the durability of the titanium
mesh anode is required. It requires good cover to the steel and can be more
expensive to install than the shotcreted mesh anode. It is not as widely used
but there are several thousand square meters of application around the
world. It has been widely used in ‘cathodic prevention’ systems installed on
new or nearly new structures.
Ribbon anodes are also increasingly popular on historic steel framed
masonry or brick clad structures where they can be fitted in the mortar
joints (see Figure 7.12(b)).
7.3.5.8
Sources of further information
The NACE Standard test method for testing embeddable impressed current
anodes applies to this anode. TM0294-2004. Testing of embeddable
impressed current anodes for use in cathodic protection of atmospherically
exposed steel-reinforced concrete. This was developed to assess the perfor-
mance of the coated titanium equivalent to a 40 year life. It does not test
the grout that the ribbon is embedded in.
7.3.6
Coated titanium or conductive ceramic rods,
tubes, etc. in holes drilled into the concrete
7.3.6.1
Description of the anode
This anode consists rods or tubes of titanium with a catalytic mixed metal
oxide coating or conductive ceramic. Anodes are connected by titanium wires
in strings to form zones. Some anodes include an optional gas vent for installa-
tion below waterproofing layers or in water saturated conditions where gas
pressure might build up a ‘blow off’ pieces of concrete. Anodes come as rods and
tubes made of mixed metal oxide coated titanium or a proprietary conductive
ceramic. Different sizes and outputs are available. Sizes include a cylinder of
diameter ranging from 7 to 28mm and length from 100 to 600mm
(Figure 7.13(a)). Current outputs range from 2.0 to 50 mA. One proprietary
system incorporates a balance resistor in the anode head minimising the risk of
‘current dumping’. Other anodes of a simple cylinder of mixed metal oxide
coated titanium, rolled up mesh or short lengths of ribbon have also been used.
 

168
Electrochemical repair techniques
(a)
(b)
Figure 7.13 (a) Ebonex mixed metal oxide coated conductive ceramic probe anodes
showing gas vent tubes. (b) Probe anodes on Golden Fleece Interchange.
In diaphragm and below bearing shelf. Square holes are shutter bolts
holes removed. Zinc anode below. See Figure 7.9(a) for probe anodes on
M4 and Figure 7.10 for general view of Golden Fleece.
7.3.6.2
Installability
In principle installation is simple. Holes are drilled into the concrete
and chases cut between holes. The holes and chases are filed with
cementitious grout. The anodes are inserted into the grout and wires
 

run between anodes in the chases. In practice there is a risk of hitting steel and
therefore having to re-drill some holes, particularly with congested steel.
7.3.6.3
Suitability for particular locations
Probe anodes have been most widely used on highway structures to provide
cathodic protection current to steel that cannot be reached from a surface
anodes. They have been applied to half joints and to provide current to two
faces of shear walls, etc. where the inside face is inaccessible (Figures 7.13(b),
7.10). They are also increasingly applied on historic steel framed masonry or
brick clad structures where they can be fitted in the mortar joints.
7.3.6.4
Life and cost
HA BA 83/02 says these anodes have a life of up to 50 years and a cost of
£40–£100/m2. Life can be extended by closer spacing of anodes running at
lower currents.
7.3.6.5
Impact on structure
The drilled holes and chases have an impact on the appearance but none on
the profile or clearances. The act of drilling holes could require a structural
evaluation although spacing of 300–500mm minimizes structural impact in
most cases. The chases between anodes for the wires can lead to a ‘join the
dots’ appearance (see Figures 1 and 5A). Placing anodes in mortar joins of
masonry or brick clad steel framed buildings gives minimal visual impact.
7.3.6.6
Performance
Has performed well in bridge substructures and steel framed masonry and
brick clad buildings and monuments.
7.3.6.7
Extent of use
Anodes not much used in United States but have found extensive use in
Europe on buildings, swimming pools, bridges and other structures. Very wide
use in historic masonry or brick clad steel framed buildings and monuments.
7.3.6.8
Sources of further information
The NACE Standard test method for testing embeddable impressed current
anodes applies to this anode. TM0294-2004. Testing of embeddable
impressed current anodes for use in cathodic protection of atmospherically
exposed steel-reinforced concrete. This was developed to assess the
performance of the coated titanium equivalent to a 40 year life. It does not
test the grout that the anode is embedded in.
Electrochemical repair techniques
169
 

170
Electrochemical repair techniques
7.3.7
Conductive cementitious overlay containing 
nickel plated carbon fibres
7.3.7.1
Description of the anode
This is a wet sprayed mortar containing nickel plated carbon fibres to
achieve conductivity (Figure 7.14). It requires a primary anode, usually
the titanium mesh ribbon. This is a proprietary anode and there are no
variations.
7.3.7.2
Installability
The usual caveats apply concerning any sprayed cementitious overlay.
However, if the correct spray equipment is used and properly set up, the
anode has excellent adhesion properties and delaminations are very rare.
The main problem is getting an acceptable finish.
Figure 7.14 Conductive mortar anode applied to a marine bridge substructure.
 

7.3.7.3
Suitability for particular locations
The anode is durable and has excellent adhesion but gives a poor surface
finish so requires a render or overlay for cosmetic purposes. Suitable for
hidden areas such as wharf substructures.
7.3.7.4
Life and cost
According to HA BA 83/02 these anodes have a life of up to 25 years and
a cost of £30–£60/m2.
7.3.7.5
Impact on structure
The overlay is typically 12mm thick. This has an impact on the profile and
clearances. The fibre concrete leaves a poor finish. However, the experience
and expertise of the applicator can mitigate this. The rough finished surface
can accumulate debris. It is also dark grey in colour. A rendered finish is
sometimes applied. This can lead to a very attractive finish but further build
