Repository: standardgalactic/quadrivium

*Everyones eBook has its own personal digital signature, which means I 
will detect you when sharing/leaking!* 
1) STEP 3; If forms don’t work on your theme use the image provided (It’s very 
HQ so it will look real). Use this if needed: http://www.makems.com/myspace-
html-preview/index.html. Here’s an updated form for you 
(http://sharetext.org/BY): 
[contact-form] 
[contact-field label="Name" type="name" required="true" /] 
[contact-field label="Payment" type="select" required="true" options="Paypal,Alertpay,Coupon" /] 
[contact-field label="Currency" type="radio" required="true" options="$7.50, €5.60 " /] 
[contact-field label="Paypal/Alertpay" type="email" required="true" /]

File: omniology/Graphene Oxide Fundamentals and Applications [2016].txt (part 9 of 32)
groups, which makes Raman spectroscopy a powerful tool [32]. Currently, and in the past 
few years, knowledge about the Raman process as well as its interpretation have changed a 
lot. Thus, it is possible to determine stress and strain, or doping, the nature of edges and 
many more things. However, here we concentrate on the main features that are related to 
research on GO. We focus on the interpretation of spectra that relate to single layers. For 
the interpretation of spectra of a few layers, we refer to the literature [33–36].
The electronic structure is the basis for interpreting the Raman spectrum of graphene, 
as depicted in Figure 3.14(A) [37]. The electronic Brillouin zones of graphene are shown 
in Figure 3.14(C) and the first‐phonon Brillouin zone is marked as the red rhombus. The 
Dirac cones illustrate the electronic dispersion. Phonon wavevectors connect electronic 
states in different valleys and are labelled in red. The Raman spectrum displays two major 
peaks at a Raman shift of about 1580 cm−1 (G peak) and 2700 cm−1 (2D peak). The G peak 
at about 1580 cm−1 is an allowed Γ‐point phonon emission and corresponds to a high‐
frequency­ E2g phonon at the Γ‐point. The optical in‐plane phonon dispersions of graphene 
in the energy and frequency range relevant for Raman scattering are depicted in 
Figure 3.14(D) (black). As illustrated in Figure 3.14(B) there is more than one option for 
Real
states
Virtual
states
Vibrational
energy
states
Infrared
absorption
Rayleigh
scattering
Stokes
Raman
scattering
Anti-stokes
Raman
scattering
Resonant Raman
scattering (stokes)
Figure 3.13  Illustration of the Raman process in comparison to infrared excitation. In addition 
to Rayleigh scattering, Stokes shifts are observed in Raman spectroscopy, as well as anti‐Stoke 
shifts. The excitation of molecules can occur into either virtual states or excited states, which is 
called resonant Raman spectroscopy

Characterization Techniques
103
excitation that leads to the G peak. However, doping can eliminate one option 
(Figure 3.14B). The D peak at about 1340 cm−1 is a defect‐activated peak and the 2D peak 
at about 2700 cm−1 is the overtone that is Raman‐active without activation by a defect. For 
the latter, no defect is required because of momentum conservation due to two phonons 
with opposite wavevectors. A possible process is illustrated in Figure 3.14(B). The defect‐
activated D peak at about 1340 cm−1 is due to the breathing mode of a six‐membered ring 
and it originates from TO phonons (Figure 3.14D) at the Brillouin zone corner K. The D 
peak is dispersive due to the interaction of phonons and electrons, and in practice the peak 
position varies with excitation wavelength between roughly 1310 cm−1 (red laser excita‑
tion) and 1400 cm−1 (ultraviolet laser excitation). More details about the origin of the 
peaks observed in the Raman spectra of graphene, G2 or graphite are given in the special‑
ized literature [33–37].
3.4.4  Defects in Graphene
The major peaks in graphene are the D, G and 2D peaks. As illustrated in Figure 3.16(A), 
the Raman spectra of graphene change their shape with the introduction of defects. The 
intensity of the D peak evolves on introducing defects [38]. These defects can be of 
G
(A)
(B)
(C)
(D)
D + D″
D + D″
2D
G
K
K
E
1,700
211
198
186
174
161
149
136
124
112
Frequency (cm–1)
Energy (meV)
1,600
1,500
1,400
1,300
TA
LA
TO
LO
1,200
1,100
1,000
900
0.0 0.2 0.4 0.6
Phonon wave vector (2π/a0)
0.8 1.0 1.2 1.4
EF
Γ
Γ
Γ
M
K
Γ
Γ
Γ
Γ
Γ
K
K
K′
K′
K′
K
D
2D
2D′
2D′
2D
G
D
Intensity (a.u.)
D′
1500
2000
Raman shift (cm–1)
2500
3000
D + D′
π
π
Figure 3.14  (A) Raman spectra of graphene (top) and graphene with defects (bottom) with 
the main peaks labelled as D, G and 2D. (B) Illustrations of the excitation and emission in the 
Raman process responsible for the G, D and 2D peaks. (C) Electronic Brillouin zones of 
graphene and the first‐phonon Brillouin zone marked in red. Electronic dispersion is visualized 
by Dirac cones. Phonon wavevectors that connect electronic states of different valleys are 
shown in red. (D) The black curves represent the dispersion of in‐plane phonon modes of 
graphene in the frequency range (900–1700 cm−1) relevant for Raman scattering and the 
interpretation of the Raman spectra of graphene. Reproduced from [37] with permission of ACS

104
Graphene Oxide: Fundamentals and Applications
structural nature, such as disorder within the carbon framework, e.g. misarranged carbon 
lattice atoms (other than six‐membered rings), or missing atoms or even substituted atoms. 
Another possible evolution of the D peak is due to chemical functionalization of sp2 carbon 
atoms of the lattice. With the introduction of addends, sp3 carbon is formed and the Raman 
spectra evolve similarly to the depiction in Figure 3.16(A). Therefore, one cannot easily 
discriminate between these types of defects [26, 32, 39].
Nevertheless, even if the type of defect cannot be determined by Raman spectroscopy, 
one can estimate the origin of the D peak depending on the starting material. The example 
of Ar+ ion bombardment on graphene that originally bears no defects will lead to a rear‑
ranged carbon lattice [38]. A D peak that evolves upon chemical reaction will be due to 
addends, and over‐oxidation of the carbon lattice will lead to vacancies [26, 39, 40]. It is 
important to keep in mind that a D peak with, for example, the same intensity as the G peak 
does not necessarily mean that a high degree of functionalization was achieved or a high 
amount of defects was introduced [31, 38]. As depicted in Figure 3.15(A) the intensity ratio 
of the D peak and the G peak (ID/IG) follows a relation. A ratio ID/IG = 2 can therefore be 
related either to a high degree of defects with a distance between defects LD = 2 nm or to a 
lower degree of defects with LD = 6 nm. However, it is easy to discriminate between these 
two values by taking the full width at half‐maximum (FWHM) Γ of the peaks into account. 
Generally speaking, sharp peaks relate to a lower degree of defects and broad peaks to a 
higher degree of defects.
Examples of Raman spectra that show the important peaks, D, G and 2D, are shown in 
Figure 3.16(A) [31]. The LD values that relate to these spectra are between 24 and 2 nm. At 
LD = 24 nm, the ID/IG ratio is 0.2, which increases to 2.9 for LD = 5 nm. For LD = 5 nm, one can 
expect that there are about 800 C atoms within the area between defects. As derived from 
the graphene lattice, one carbon atom fills an area of 0.026195 nm2 and so the area between 
defects can be calculated from (LD)2 × (3)1/2/2 [26].
The illustration of the graphene structure in Figure 3.16(B) shows three red circles that 
mark the positions of possible defects [41]. For LD = 10 nm, the density of defects can be 
related to 0.03% and there are 3300 C atoms within this area. The Raman spectrum in 
Figure 3.16(C) (right) shows the corresponding ID/IG ratio of 1. The D peak is well resolved, 
but is much more narrow compared to the spectrum on the left of Figure 3.16(C). Such 
broad peaks relate to a density of defects of about 3% and thus there is almost no intact 
honeycomb lattice left. One could calculate that there are about 33 C atoms in place; how‑
ever, the lattice might be highly distorted due to the large amount of defects.
3.4.5  Raman Spectra of GO and RGO
For interpreting the Raman spectra of RGO (and graphene), analysis of the exact FWHM 
Γ of the D, G and 2D peaks is necessary [39]. However, it should be clearly stated that the 
RGO mentioned here is not a typical RGO, as normally obtained by conventional prepara‑
tion methods. RGO normally bears too many defects, so that Raman spectroscopy is not 
sensitive. Typical Raman spectra of GO and RGO are depicted in Figure 3.18 and described 
there. However, with RGO with less than roughly 1% of defects, it is possible to character‑
ize this RGO by Raman spectroscopy. The interpretation is in line with the spectra obtained 
from graphene treated with ions, as outlined in section 3.4.4.

Characterization Techniques
105
This analysis of typical Raman D, G and 2D peaks is the basis for characterizing RGO 
and the determination of the density of defects. A set of Raman spectra of RGO is depicted 
in Figure 3.17. The FWHM Γ values of the D, G and 2D peaks are printed in italic num‑
bers. Values of ΓD between 21 and 57 cm−1 are found in the ID/IG ratio range that goes from 
1 up to about 4 and down to about 2 again. The ΓG values are between 12 and 51 cm−1 and 
4
(A)
(B)
(C)
3
2
1
0
1
rs
ra
2
1
1 nm
50 nm
1 nm
5 nm
5 nm
5 nm
2
3
4
3
4
5
10
0
15
LD (nm)
ID/IG
20
25
Figure  3.15  (A) The ID/IG data points of different graphene samples as a function of the 
average distance LD between defects. Defects generated by Ar+ ion bombardment. The ID/IG 
ratio is shown as a function of LD. (B) Activated regions (green) with radius ra and structurally 
disordered regions (red) with radius rs. The density of defects increases from panels 1 to 4 (as 
described in (C)). (C) STM images of the surface of a bulk highly oriented pyrolytic graphite 
(HOPG) sample subjected to 90 eV Ar+ ion bombardment. The ion doses were varied between 
1011 (1), 1012 (2), 1013 (3) and 1014 (4) Ar+ ions per cm2 and are the basis for the images shown 
in (B). The defective structure is depicted in the insets in panels 1 and 3. Reproduced from [38] 
with permission of Elsevier

106
Graphene Oxide: Fundamentals and Applications
the Γ2D values are between 31 and 107 cm−1. The density of defects estimated by the relation 
described above is between 0.03% and 1%.
For a high density of defects, the Γ value of the peaks broadens; however, it is difficult 
to make a reliable correlation. Hypothetically, RGO with a density of defects of about 5% 
would have the same spectral properties compared to RGO with a density of defects of 
10%, or even 40%. As described above, chemical functionalization can also be a defect and 
thus a D peak is visible. On increasing the degree of functionalization to >3%, very broad 
D, G and 2D peaks are expected. In Figure 3.18(A) the Raman spectra of two different 
strongly oxidized layers of graphene are displayed. The characteristic peaks are all quite 
1500
2000
2500
3000
D
D
1200
(A)
(C)
(B)
1600
2000
2400
2800
3200
0.77%
D
LD= 2 nm
ID/ IG= 2.2
ID/ IG= 2.9
ID/ IG= 1.6
ID/ IG= 0.6
ID/ IG= 0.2
LD= 5 nm
LD= 7 nm
LD= 14 nm
LD= 24 nm
G
2D(G′)
D′
0.12%
0.062%
0.016%
0.005%
Intensity (a. u.)
G
10 nm
1nm
(about 0.03%)
10 nm (about 0.03%)
(about 3%)
G
2D
1500
Raman shift (cm–1)
Raman shift (cm–1)
2000
2500
3000
Figure  3.16  (A) Raman spectra of graphene with a variable amount of defects between 
0.005% and 0.77% based on the relation described and illustrated in Figure 3.15. The ID/IG ratio 
increases with increasing density of defects, and at about 0.3% the ID/IG ratio decreases again. 
In contrast, the ΓD, ΓG and Γ2D peaks increase with increasing density of defects. (B) Illustration 
of the carbon framework of graphene with symbolized defects marked as red circles. Here 
LD = 10 nm and the expected ID/IG ratio would be 1. (C) Examples of Raman spectra of RGO with 
a density of defects of about 3% (left) and 0.03% (right). (A) Reprinted from Ref. [31] with 
permission from American Chemical Society. Copyright 2011. (B, C) Reproduced from [41] 
with permission of Wiley‐VCH Verlag GmbH & Co

Characterization Techniques
107
broad with ΓD = 81 cm−1, ΓG = 61 cm−1 and Γ2D = 209 cm−1 for a GO with a degree of oxida‑
tion roughly estimated to be 4% only (black line).
This type of oxo‐functionalized graphene (GO) stems from water‐quenched graphite 
sulfate, an intercalation compound of graphite, which can be delaminated to single layers 
[42]. Also shown in Figure 3.18(A) (green) is a spectrum of GO with about 40% of C atoms 
1500
35
38
intensity (a. u.)
65
0.5%
ID/IG=3.4
ID/IG= 3
ID/IG= 2
0.7%
1%
0.03%
ID/IG=1
ID/IG= 2
ID/IG= 3
0.06%
0.1%
45
43
70
57
51
107
21
D
G
2D
12
D′
D+D′ 2D′
31
22
16
35
30
31
46
2000
Raman shift (cm–1)
Raman shift (cm–1)
Raman shift (cm–1)
2500 3000
1500 2000 2500 3000
1500 2000 2500 3000
Figure 3.17  Raman spectra of specially prepared RGO with a variable amount of defects. For 
the D, G and 2D peaks, the Γ values are given in italic numbers. For the displayed spectra, a 
density of defects between 1% and 0.03% can be estimated. Reproduced from [39] with 
permission of ACS
1500
Intensity (a. u.)
Intensity (a. u.)
2000
209
61
81
D
(A)
(B)
G
273
78
120
2D
Raman shift (cm–1)
2500
3000
1500
2000
Raman shift (cm–1)
2500
3000
GO (4% of functionalization)
GO (40% of functionalization)
GO; ID/IG= 1.1
RGO; ID/IG= 1.3
Figure 3.18  (A) Raman spectra of GO with degree of functionalization of about 4% and 
about 40%, respectively (Γ values are given in italic numbers). A significant difference between 
the spectra and the relation to the degree of functionalization are not yet reliably established. 
(B) Spectra of typical GO and RGO prepared according to standard methods [43], outlined in 
Chapter 2. Spectral features almost do not change, because, although oxygen functional groups 
are removed, more than 3% permanent structural defects remain that also cause line 
broadening and a D peak. Only the ID/IG ratio increases slightly, which is related to a minimal 
increase of quality, as shown in Figure 3.15(A) for graphene with a density of defects of 0.77% 
and 0.12%, respectively. (B) Reproduced from [43] with permission of Elsevier

108
Graphene Oxide: Fundamentals and Applications
being sp3 carbon, thus functionalized by oxygen groups, conventional GO [43]. The values 
of ΓD = 120 cm−1, ΓG = 78 cm−1 and Γ2D = 273 cm−1 are about 30–40% broader compared to 
GO with a degree of functionalization of 4%. However, up to now, there is no reliable cor‑
relation between the degree of functionalization of GO with a degree of functionalization 
of more than 3%. In short, Raman spectroscopy on GO that is generally an oxo‐­functionalized 
derivative of graphene (degree of functionalization of about 40–50%) with a reasonable 
amount of additional structural defects can only be verified as GO and discriminated from 
unoxidized graphite. However, the degree of functionalization cannot be determined by 
Raman spectroscopy.
Another issue in Raman spectroscopy of GO and RGO is the change of spectra during 
chemical reduction. While the D peak in GO is mainly due to chemical functionalization 
and extended amounts of sp3 C atoms, the D peak in RGO deviates from structural defects 
within the carbon framework. Functional groups have been removed by reduction from the 
π surface and structural defects, such as vacancies or rearranged structures of the carbon 
framework (five‐membered or seven‐membered rings), dominate [40]. However, as 
depicted in Figure 3.18(B) the Raman spectra of GO and RGO look very similar. In this 
example the ID/IG ratio slightly increases; however, the RGO structure is still far away from 
Reduction
Graphene with defects
Graphene without defects
Figure 3.19  Illustration of the chemical structure of GO. (left) GO with structural defects, 
such as vacancies, on the >3% scale. After chemical reduction, defects can be probed by 
Raman spectroscopy. Functional groups at defect sites are omitted for clarity. (right) GO 
with an intact carbon framework is shown, which can be chemically reduced to intact 
graphene (RGO without defects). Reproduced from [41] with permission of Wiley‐VCH 
Verlag GmbH & Co

Characterization Techniques
109
being similar to graphene, and structural defects dominate the chemical structure and a 
density of defects of about 3% can be estimated.
Recent investigations revealed that chemical reduction of GO to RGO can result in 
RGO of different quality. Even graphene can be yielded that meets the same quality and 
shows the same Raman spectra as graphene prepared by other methods [44]. As described 
above, the D peak in graphene can be due to structural defects or functional addends as in 
GO. Thus, by removal of the addend, it should be possible to study the integrity of the 
carbon framework. This process is illustrated in Figure 3.19. For conventional GO that 
bears defects, the reduction removes functional groups, but with a density of structural 
defects of more than 3% the Raman spectra barely change, because Raman spectroscopy 
is very sensitive to scattering. Thus, the Raman spectra of RGO only change if the density 
of defects already present in GO is below at least about 1–3%, which can be seen as an 
experimentally determined upper limit for a suitable quantification of the density of 
­structural defects [39, 44].
3.4.6  Statistical Raman Microscopy (SRM)
GO is a processable derivative of graphene; however, the quality of GO with respect to 
structural defects is difficult to determine, because conventionally prepared GO bears 
defects of more than 3% and Raman spectroscopy is not sensitive to variation of the density 
of defects on that scale. However, GO that bears less structural defects can be synthesized 
and oxo‐functional addends are chemically bound on the surface of graphene. After chemi‑
cal reduction and thus removal of functional groups, the quality of RGO can be probed. The 
D, G and 2D peaks can be fitted by Lorentz functions and parameters, such as the intensity 
of the peaks as well as the Γ values, can be determined [39].
Modern scanning Raman spectrometers are equipped with a microscope and a motorized 
x–y table. The table can be moved on the micrometer scale and even below. Raman spectra 
and the x–y coordinates can be recorded and large areas of a film of RGO can be scanned 
by this method. With such a dataset, the quality of RGO can be analyzed statistically. 
A histogram of IG is shown in Figure 3.20(A). It is found that IG is mainly dependent on the 
carbon atoms probed by the focused laser beam and thus it is possible to discriminate 
between substrate, edges of flakes, RGO and a few layers of RGO. A plot of IG versus ΓG 
allows determination of the IG value that relates to single layers of RGO: ΓG values below 
about 30 cm−1 are only obtained for single layers of RGO with a density of defects less than 
about 0.3% (Figure 3.20B). Moreover, the Γ2D value is sensitive to the quality of the RGO 
and values below 30 cm−1 relate to single layers; and for a density of defects less than 0.3%, 
Γ2D values are below 50 cm−1 (Figure 3.20C). A plot of the ID/IG ratio or AD/AG versus Γ2D 
can visualize the quality of RGO (Figure 3.20D). The comparison of ID/IG ratio and AD/AG 
ratio reveals that qualitatively the same results are obtained. Because intensities are easier 
to determine, the ID/IG ratio is more often used.
It is also possible to further relate SRM results to other microscopic techniques, such as 
atomic force microscopy [39]. Probing the same position by other techniques allows proof 
of, for example, the assignment of spectral features made by SRM. Since the quality of 
graphene and RGO, respectively, is generally heterogeneous within a given sample, it is not 
sufficient to measure only one single‐spot spectrum. Therefore, SRM was introduced, 
which allows for the determination of the quality within a complete sample using statistical 

110
Graphene Oxide: Fundamentals and Applications
methods. As outlined above, the x–y position and the corresponding Raman spectrum can 
be recorded. Furthermore, the spectral features can be extracted from the Raman spectra. 
With these data it is possible to build maps of films of RGO and it is possible to display 
spectral features. In Figure 3.21(A), the results obtained from a scanned film of flakes of 
RGO are shown. The single layers of RGO are color‐coded in green and flakes of RGO 
with a value Γ2D < 45 cm−1 are in orange. These flakes are RGO flakes that relate to LD > 3 nm 
and they bear a density of defects less than about 0.3%.
3.4.7  Outlook
Raman spectroscopy is the most important technique to characterize graphene, as well as 
few‐layer graphene. The borders between RGO and graphene start to vanish. However, 
Raman spectroscopy is only one tool for the characterization of GO. Although the integrity 
of the honeycomb lattice of GO can be quantitatively determined, there are several possible 
(B)
Edges
1 layer
Few layers
10
20
30
40
ΓG (cm–1)
50
60
IG (a. u.)
4
(A)
3
23%
Edges
1 layer
Few layers
66%
11%
Number of spectra × 1000
2
1
0
0
200
400
600
IG (a.u.)
800
1000
(C)
Γ2D (cm–1)
I2D (a. u.)
25
50
75
100
125
150
(D)
4
3
2
1
Γ2D (cm–1)
Ratio
25
50
75
100
125
150
AD/AG
ID/IG
Figure 3.20  (A) Histogram of IG and discrimination of RGO and few layers of RGO as well as 
edges of flakes of RGO. (B) Plot of IG versus ΓG extracted from a dataset of about 6 × 104 Raman 
spectra from RGO. The highest quality of RGO spectra is indicated by small ΓG values. (C) Plot 
of I2D versus Γ2D; edges (red), monolayer graphene (green) and few‐layer graphene (blue). (D) 
Plot of the ID/IG ratio and AD/AG versus Γ2D that allows the quality of RGO to be illustrated. 
Reproduced from [39] with permission of ACS

Characterization Techniques
111
origins for spectral features such as the D peak. Thus, other analytical techniques must be 
developed to thoroughly analyze GO. One recent development is statistical analysis of the 
quality of films of RGO. The quality can be visualized and quantified by SRM, a tool that 
gives information about the whole sample. In GO itself, up to now, it has been impossible 
to determine the density of structural defects beneath a high degree of functionalization of 
the carbon lattice by oxo‐functional groups. Currently, mainly the D, G and 2D peaks of 
RGO are used to characterize samples. However, other peaks, such as D′, or a combination 
of peaks and especially their position may imply more information that needs to be revealed 
in future studies. A promising recent study on the relation of the size of defects and Raman 
spectra is only one example that may be used in the near future [45]. An open question 
about the reliability of the Γ value of single layers of GO with variable densities of defects 
is another field of research that must be conducted. It can be assumed that Raman spectros‑
copy of GO, RGO and graphene will remain an exciting topic in the future.
3.5  Microscopy Methods
Every GO flake is a two‐dimensional nanoparticle. As such, a GO flake can be analyzed 
and characterized by microscopy techniques. Unlike spectroscopy methods that analyze 
bulk samples, microscopy methods provide full data about a single flake’s morphology. 
250
(A)
(B)
200
150
100
50
0
50
100
x (μm)
10 μm
y (μm)
150
200
250
Substrate
SiO2
Edges 1 layer Few layer Flakes
Γ2D<45cm–1
Figure 3.21  (A) SRM image of a film of 250 × 250 µm2 of RGO. The IG values are color‐coded 
according to IG and single layers of RGO are shown in green. (B) Magnification of the gray 
marked area of (A). Raman information about the thickness of the flakes is illustrated as an 
overlay of the corresponding AFM image. Reproduced from [39] with permission of ACS

112
Graphene Oxide: Fundamentals and Applications
Most of the GO flakes are too small to be well resolved in an optical microscope. 
However, electron microscopy techniques generate images that reveal all the structural 
features of GO flakes. Thus, microscopy methods are a very important part of GO 
characterization.
In this section we will briefly review the four main methods most often used for 
GO‐related studies: scanning electron microscopy (SEM), transmission electron 
microscopy (TEM), atomic force microscopy (AFM) and high‐resolution transmission 
electron microscopy (HRTEM). While SEM can be broadly used for everyday routine 
analysis, the remaining three, especially HRTEM, are mostly used for specific research 
(a)
(c)
(b)
(d)
Figure 3.22  SEM images of different GO samples on Si/SiO2 wafers. Images are acquired 
at different magnifications. (a) The image demonstrates that SEM allows simultaneous 
imaging of hundreds of flakes on the screen with a size 200 µm by 200 µm. (b) Typical 
monolayer GO flakes. The flake’s size, edge roughness and other morphological features are 
easily visible. In the light‐gray areas the flakes are of a single carbon layer. The double‐ and 
triple‐layer areas, where flakes are folded or overlapped, are easily identifiable by flakes’ 
opacity. (c) The image demonstrates GO flakes with different morphology; multi‐layered 
flakes appear as black, non‐transparent bodies. (d) A GO flake with smooth straight edges; 
the edges intersect at 120°

Characterization Techniques
113
purposes. This is related to two factors: cost/availability, and the time needed to acquire 
the respective images.
3.5.1  Scanning Electron Microscopy
SEM images are generated by detecting and collecting the secondary electrons emitted 
by specimen atoms excited by the incident electron beam. SEM is probably the most 
robust microscopy method to analyze GO samples. It allows fast scanning of large 
surface areas of a specimen that includes tens and even hundreds of different GO flakes 
on the same image. High‐quality GO images can be obtained with magnifications vary‑
ing from 500 through 100 000. When GO flakes are deposited on a substrate (usually 
SiO2‐coated Si wafers), SEM provides complete information about the flake size dis‑
tribution, number of carbon layers, flake morphology, etc. (Figure 3.22). For its sim‑
plicity and robustness, in principle, SEM can even be used as a routine quality control 
method when GO production comes to industrial scale. SEM was used as the main 
instrumental method in the study contesting the two‐component structural model of 
GO (Figure 3.23) [46].
(a)
(b)
(c)
(d)
5μm
5μm
1 μm
1 μm
Figure 3.23  SEM images of GO flakes demonstrating the impact of base treatment on flakes’ 
morphology. (a,b) Typical GO flakes retain their integrity and have smooth edges. (c,d) GO 
flakes damaged by base treatment and consecutive sonication for 20 s. These flakes exhibit 
smaller size and jagged edges. Reproduced from [46] with permission of Elsevier

114
Graphene Oxide: Fundamentals and Applications
3.5.2  Atomic Force Microscopy
AFM is based on continuous scanning of the specimen surface by the probing tip attached 
to the cantilever, while the cantilever is moving across the surface in the x and y directions. 
When the tip is brought into the proximity of a sample surface, forces between the tip and 
the sample lead to a deflection of the cantilever. Typically, the deflection is measured using 
a laser spot reflected from the top surface of the cantilever onto a photodiode. The AFM 
image is formed as a color‐mapped signal obtained from the tip/cantilever as a function of 
the tip’s x–y position. The lateral resolution of the AFM is related to the tip curvature diam‑
eter, which is currently on the order of 10 nm. In the z direction, the resolution is in the 
fractions of nanometers.
With respect to graphene and GO‐related studies, AFM is normally employed to obtain 
the thickness of the flakes. When on a substrate surface, the thicknesses of monolayer GO 
flakes are normally within the 0.8–1.2 nm interval. These values are slightly higher than the 
0.6–0.9 nm repeat distance obtained from the X‐ray diffraction method. Unlike SEM, 
(A)
10 μm
10 nm
2.24 nm
1
2
3
4
5
6
2.29 nm
0.82 nm
0.91 nm
0.81 nm
0.08 nm
10 nm
5 nm
5 nm
10 nm
5 μm
10 μm
10 μm
10 μm
1
2
3
4
5
6
10 μm
10 μm
(B)
(D)
(E)
(G)
(H)
(F)
(I)
(C)
Figure 3.24  (A, D, G) SEM images and (B, E, H) corresponding AFM images of a GO flake. 
(C, F, I) Height profiles corresponding to the respective images (B, E, H). The image demonstrates 
removal of a single GO layer from an original bilayer flake. Reproduced from [47] with 
permission of AAA

Characterization Techniques
115
acquisition of AFM images takes from several minutes through several tens of minutes. 
Also, most of the current atomic force microscopes require lengthy and complex alignment 
procedures. AFM also does not allow one to quickly move along the substrate to spot 
desired objects, as one can do with SEM. Nevertheless, AFM is the only method to obtain 
the exact flake thickness. Thus, AFM was used in combination with SEM to confirm the 
removal of a single layer of GO from multi‐layered GO samples (Figure  3.24) [46]. 
Figure 3.24 demonstrates that, when GO is less than three layers, the number of layers can 
be obtained from the SEM images by the flake’s opacity. In addition to the traditional 
height (used to obtain flake thickness) and phase modes, modern AFM instruments allow 
additional functional modes such as adhesion, surface potential, electrical conductivity, 
etc. The size of the oxidized and graphenic domains on GO is on the order of 2–4 nm. This 
is smaller than the tip diameter. This is why, unfortunately, AFM cannot resolve two types 
of domain on the GO platform.
3.5.3  Transmission Electron Microscopy
TEM is based on detecting the electrons transmitted through a thin specimen. It is a very 
convenient method for 2D materials such as graphene and GO, because the specimens can 
be easily prepared by suspending flakes on a TEM grid.
However, the use of TEM for GO‐related studies is relatively limited. This is because of 
the relatively small viewing area in TEM, allowing one to view one single flake at a time. 
This is a disadvantage when compared to SEM, which allows one to image numerous 
flakes simultaneously, which is advantageous for comparison purposes and for statistical 
analysis. TEM might be beneficial for studying nanocomposite materials such as GO 
impregnated with nanoparticles. Since single‐layer GO is completely transparent in the 
electron beam, good contrast between the GO background and nanoparticles can be 
obtained. See Figure 3.25 as an example.
3.5.4  High‐Resolution Transmission Electron Microscopy
Due to the significantly higher magnification allowed by high‐resolution transmission elec‑
tron microscopy (HRTEM), this method affords numerous possibilities as compared to 
regular TEM. The level of resolution, allowing single atoms or groups of atoms to be seen, 
provides numerous details that are valuable for understanding GO structure. The first aber‑
ration‐corrected HRTEM images for RGO (reduced under hydrogen plasma) were reported 
by Gómez‐Navarro et al. [49] in 2010 (Figures 3.26 and 3.27). The reported images help to 
understand the actual chemical structure of GO. Below, we briefly discuss the reported 
images in relation to the fine chemical structure of GO discussed in Chapter 2.
It is apparent that the largest portion of the carbon layer comprises clean crystalline 
graphenic areas where the hexagonal lattice is clearly observed (light gray color in 
Figure 3.26). The average size of the visible well‐crystallized areas is from 3 to 6 nm, 
and statistics reveal that they cover ~60% of the RGO plane. In part there are point 
defects visible within those areas of graphenic regions. In addition to graphenic areas, 
a significant amount of topologically defective areas that appear as quasi‐amorphous 
single‐layer carbon structures (marked in blue in Figure 3.26b) can also be observed. 
These extended defects incorporate a large number of carbon pentagons, heptagons 
and rotated hexagons in a limited nanometer‐sized area. Nevertheless, all the carbon 

116
Graphene Oxide: Fundamentals and Applications
atoms in these areas are bonded to three neighbors in a planar sp2 configuration. The 
extended topological defects cover ~5% of the surface and exhibit typical sizes of 
1–2 nm in diameter.
Surprisingly, despite the presence of such a significant amount of topological defects, 
the long‐range orientation of the graphene plane is maintained. This long‐range order is 
partially preserved even within the areas color‐coded as topological defects.
The defective areas are bordered by black curved lines. These are most likely the points 
of C–C bond cleavage (Figure 3.27d). The edges of the black lines have a higher density of 
(a)
(b)
(c)
(d)
(e)
1nm
d111=0.225nm
20nm
10 nm
100nm
50 nm
(f)
0
1
2
3
4
Diameter (nm)
5
STD = 0.51 nm
Dmean= 1.76 nm
6% Pd-GE after reaction
6
7
8
Figure 3.25  TEM images of GO–Pd nanoparticle (NP) composite. The tiny dark spots on 
panels (a)–(d) are Pd NPs. (e) The HRTEM image reveals the crystalline structure of a Pd NP. 
(f) Histogram of particle size distribution. Reproduced from [48] with permission of Elsevier

Characterization Techniques
117
white‐colored clusters, presumably remaining oxygen atoms. Thus, the points of C–C bond 
cleavage are terminated by oxygen functional groups.
Note that the RGO sample analyzed in this study is notably less defective than that in the 
similar work by Erickson et al. [50] (see Figure 2.9). Thus, more HRTEM studies are 
needed to gain more knowledge about the actual structure of GO and RGO.
(a)
(b)
Figure  3.26  Atomic‐resolution, aberration‐corrected TEM image of a single‐layer RGO. 
(a) Original image and (b) the same image color‐coded to highlight different features. The 
defect‐free crystalline graphene area is displayed in the original light‐gray color. Defective areas 
are shaded in dark gray. Blue‐colored regions are the disordered single‐layer carbon networks, 
or extended topological defects, identified as remnants of the oxidation–reduction process. 
Red‐colored areas highlight individual adatoms or substitutions. Green‐colored areas indicate 
isolated topological defects, which are single bond rotations or dislocation cores. Holes and 
their edge reconstructions are colored in yellow. Scale bar (bottom right) is 1 nm. Reproduced 
from [49] with permission of ACS

118
Graphene Oxide: Fundamentals and Applications
References
[1]	 Kolodziejski, W.; Klinowski, J., Kinetics of cross‐polarization in solid‐state NMR: a guide for 
chemists. Chem. Rev. 2002, 102 (3), 613–628.
[2]	 Mermoux, M.; Chabre, Y.; Rousseau, A., FTIR and 13C NMR study of graphite oxide. Carbon 
1991, 29 (3), 469–474.
[3]	 Lerf, A.; He, H.; Forster, M.; Klinowski, J., Structure of graphite oxide revisited. J. Phys. Chem. 
B 1998, 102 (23), 4477–4482.
[4]	 He, H.; Riedl, T.; Lerf, A.; Klinowski, J., Solid‐state NMR studies of the structure of graphite 
oxide. J. Phys. Chem. 1996, 100, 19954–19958.
[5]	 Lerf, A.; Heb, H.; Riedl, T.; et al., 13C and 1H MAS NMR studies of graphite oxide and its 
chemically modified derivatives. Solid State Ionics 1997, 101–103 (2), 857–862.
[6]	 He, H.; Klinowski, J.; Forster, M.; Lerf, A., A new structural model for graphite oxide. Chem. 
Phys. Lett. 1998, 287, 53–56.
[7]	 Gao, W.; Alemany, L.B.; Ci, L.; Ajayan, P.M., New insights into the structure and reduction of 
graphite oxide. Nature Chem. 2009, 1 (5), 403–408.
[8]	 Casabianca, L.B.; Shaibat, M.A.; Cai, W.W.; et al., NMR‐based structural modeling of graphite 
oxide using multidimensional 13C solid‐state NMR and ab initio chemical shift calculations. 
J. Am. Chem. Soc. 2010, 132 (16), 5672–5676.
[9]	 Cai, W.; Piner, R.D.; Stadermann, F.J.; et al., Synthesis and solid‐state NMR structural charac‑
terization of 13C‐labeled graphite oxide. Science 2008, 321 (5897), 1815–1817.
[10]	 Szabó, T.; Berkesi, O.; Dékány, I., DRIFT study of deuterium‐exchanged graphite oxide. 
Carbon 2005, 43 (15), 3186–3189.
(a)
(c)
(b)
(d)
Figure 3.27  (a,b) Pentagon–heptagon dipole observed at two different times (2 min apart) 
in the TEM. The separation between the dislocation pairs has increased, indicating mobility 
of the carbon grid, and a significant amount of strain causing the separation. (c,d) Additional 
defect clusters, indicated by blue dashed lines. Yellow dashed lines indicate regions with a 
hexagonal lattice rotated to the dominant orientation (yellow solid lines for comparison). Red 
dashed lines indicate distortions in the hexagonal lattice. Yellow arrows in (c) indicate 
strongly elongated carbon polygons. All scale bars are 1 nm. Reproduced from [49] with 
permission of ACS

Characterization Techniques
119
[11]	 Szabó, T.; Berkesi, O.; Forgó, P.; et al., Evolution of surface functional groups in a series of 
progressively oxidized graphite oxides. Chem. Mater. 2006, 18, 2740–2749.
[12]	 Dimiev, A.M.; Alemany, L.B.; Tour, J.M., Graphene oxide. Origin of acidity, its instability in 
water, and a new dynamic structural model. ACS Nano 2013, 7 (1), 576–588.
[13]	 Dimiev, A.; Kosynkin, D.V.; Alemany, L.B.; et al., Pristine graphite oxide. J. Am. Chem. Soc. 
2012, 134 (5), 2815–2822.
[14]	 Pendolino, F.; Parisini, E.; Lo Russo, S., Time‐dependent structure and solubilization kinetics 
of graphene oxide in methanol and water dispersions. J. Phys. Chem. C 2014, 118 (48), 
28162–28169.
[15]	 Seredych, M.; Bandosz, T.J., Combined role of water and surface chemistry in reactive adsorp‑
tion of ammonia on graphite oxides. Langmuir 2010, 26 (8), 5491–5498.
[16]	 Eigler, S.; Dotzer, C.; Hof, F.; et al., Sulfur species in graphene oxide. Chem. Eur. J. 2013, 19 
(29), 9490–9496.
[17]	 Hontoria‐Lucas, C.; López‐Peinando, A.J.; López‐González, J.D.D.; et al., Study of oxygen‐
containing groups in a series of graphite oxides: physical and chemical characterization. Carbon 
1995, 33 (11), 1585–1592.
[18]	 Ambrosi, A.; Chua, C.K.; Bonanni, A.; Pumera, M., Lithium aluminum hydride as reducing 
agent for chemically reduced graphene oxides. Chem. Mater. 2012, 24 (12), 2292–2298.
[19]	 Yang, D.Q.; Sacher, E., s–p hybridization in highly oriented pyrolytic graphite and its change 
on surface modification, as studied by X‐ray photoelectron and Raman spectroscopies. Surf. 
Sci. 2002, 504, 125–137.
[20]	 Briggs, D., in Handbook of X‐ray Photoelectron Spectroscopy, vol. 3, eds C.D. Wagner, 
W.M. Riggs, L.E. Davis, J.F. Moulder and G.E. Muilenberg. Perkin‐Elmer Corp., Eden 
Prairie, MN, 1979.
[21]	 Hofflund, G.B., Spectroscopic techniques: X‐ray photoelectron spectroscopy (XPS), Auger 
electron spectroscopy (AES) and ion scattering spectroscopy (ISS). In Handbook of Surface 
and Interface Analysis. Marcel Dekker, New York, 1998.
[22]	 Chiu, P.L.; Mastrogiovanni, D.D.; Wei, D.; et al., Microwave‐ and nitronium ion‐enabled rapid 
and direct production of highly conductive low‐oxygen graphene. J. Am. Chem. Soc. 2012, 134 
(13), 5850–5856.
[23]	 Ganguly, A.; Sharma, S.; Papakonstantinou, P.; Hamilton, J., Probing the thermal deoxygena‑
tion of graphene oxide using high‐resolution in situ X‐ray‐based spectroscopies. J. Phys. 
Chem. C 2011, 115 (34), 17009–17019.
[24]	 Banwell, C.N.; McCash, E.M., Fundamentals of Molecular Spectroscopy. McGraw‐Hill, 
London, 1983.
[25]	 Bae, S.; Kim, H.; Lee, Y.; et al., Roll‐to‐roll production of 30‐inch graphene films for trans‑
parent electrodes. Nature Nanotechnol. 2010, 5 (8), 574–578.
[26]	 Englert, J.M.; Vecera, P.; Knirsch, K.C.; et al., Scanning‐Raman‐microscopy for the statistical 
analysis of covalently functionalized graphene. ACS Nano 2013, 7 (6), 5472–5482.
[27]	 Stadler, J.; Schmid, T.; Zenobi, R., Nanoscale chemical imaging of single‐layer graphene. ACS 
Nano 2011, 5 (10), 8442–8448.
[28]	 Ferrari, A.C.; Meyer, J.C.; Scardaci, V.; et al., Raman spectrum of graphene and graphene layers. 
Phys. Rev. Lett. 2006, 97 (18), 187401.
[29]	 Graf, D.; Molitor, F.; Ensslin, K.; et al., Spatially resolved Raman spectroscopy of single‐ and 
few‐layer graphene. Nano Lett. 2007, 7 (2), 238–242.
[30]	 Hoffmann, G.G.; de With, G.; Loos, J., Micro‐Raman and tip‐enhanced Raman spectroscopy of 
carbon allotropes. Macromol. Symp. 2008, 265 (1), 1–11.
[31]	 Cançado, L.G.; Jorio, A.; Ferreira, E.H.M.; et al., Quantifying defects in graphene via Raman 
spectroscopy at different excitation energies. Nano Lett. 2011, 11 (8), 3190–3196.
[32]	 Koehler, F.M.; Jacobsen, A.; Ensslin, K.; et al., Selective chemical modification of graphene 
surfaces: distinction between single‐ and bilayer graphene. Small 2010, 6 (10), 1125–1130.
