Repository: standardgalactic/quadrivium

*Everyones eBook has its own personal digital signature, which means I 
will detect you when sharing/leaking!* 
1) STEP 3; If forms don’t work on your theme use the image provided (It’s very 
HQ so it will look real). Use this if needed: http://www.makems.com/myspace-
html-preview/index.html. Here’s an updated form for you 
(http://sharetext.org/BY): 
[contact-form] 
[contact-field label="Name" type="name" required="true" /] 
[contact-field label="Payment" type="select" required="true" options="Paypal,Alertpay,Coupon" /] 
[contact-field label="Currency" type="radio" required="true" options="$7.50, €5.60 " /] 
[contact-field label="Paypal/Alertpay" type="email" required="true" /]

File: omniology/MEMS and Microstructures in Aerospace Applications - Robert Osiander et al (Eds).txt (part 9 of 23)
A CRC title, part of the Taylor & Francis imprint, a member of the
been successfully demonstrated. A crucial juncture in the development cycle is of
course, the mid TRL development — the point in time and funding at which the
122
MEMS and Microstructures in Aerospace Applications
© 2006 by Taylor & Francis Group, LLC

TRL gap manifests itself. The reason mid-TRL development is such a dreaded
phase is because a successful transition to high TRL depends on several techno-
logical and programmatic factors that have to come together in the correct se-
quence. The ultimate objective for the TMT at the mid-TRL stage is to change the
character of the new technology from ‘‘push’’ to ‘‘pull’’ — and thereby create a
customer demand. The TMT approach can potentially increase significantly the
number of new technologies transitioned and the overall efficiency of the transition
process. Recently, there has been recognition at the international level of this need
to bring together the disparate communities involved in aerospace technologies
under one roof.22
6.3.2
LOW-COST, RAPID SPACE FLIGHT
A novel solution developed to overcome the ‘‘TRL Gap’’ problem has been to fly
MNT-based devices at the low TRL stage of development. It is hoped that such
flight demonstrations will generate the necessary space heritage required for future
NASA, military, and commercial spacecrafts. By having space flights at the low-
TRL stage, one can either ‘‘screen’’ the technology for space-worthiness or alter-
natively, build in the requisite robustness, far more cheaply and cost-effectively,
than at higher TRLs. Screening space-suitable devices at an early stage in the
development cycle avoids wastage of effort and investment over several years
into technological ‘‘dead-ends.’’ On the other hand, design changes are often
necessary to make MNT devices and systems comply with the form, fit, and
functional requirements of space missions. These design changes could be identi-
fied and implemented based on lessons learned from the space flight experiment.
The primary limitations to obtaining space heritage for new technologies are the
limited flight opportunities that are available and the conservatism of mission
managers to the infusion of technologies not tested in space. This risk-averse
conservatism is understandable since an average space mission costs several hun-
dreds of millions of dollars and therefore has to have a low probability of technol-
ogy-related failure. Therefore, until recently, the only option for new technologies
was to conduct extensive reliability testing in terrestrial laboratories, and if possible,
by simulating the expected space environment.
An important innovation that makes the testing of new technologies in space
competitive with terrestrial laboratory testing is the development of the low-cost,
rapid-launch PICOSAT spacecraft. The PICOSAT has also spawned the worldwide,
university-based CubeSat program mentioned above. The PICOSAT is an invention
of the Aerospace Corporation23 and is developed primarily as a rapid-launch, low-
cost platform for testing new technologies and mission architectures in LEO. The
MEMS technology group at JPL24 partnered with the Aerospace Corporation, under
sponsorship from the Defense Advanced Research Projects Agency (DARPA) and
AFRL to develop a 1 kg class (10  10  12.5 cm) PICOSAT spacecraft. The 10 
10 cm cross-section for the satellite and the type of spring-loaded launcher devel-
oped for ejecting the PICOSAT has been adopted as the standard by the CubeSat
program. Once released in orbit, the PICOSAT is designed to be fully autonomous,
Microtechnologies for Space Systems
123
© 2006 by Taylor & Francis Group, LLC

and can communicate directly with ground stations on Earth. Its low mass and size
allow taking advantage of the numerous opportunities to fly secondary payloads on
Earth-orbiting missions, in some cases by replacing the ‘‘ballast’’ that would
otherwise be flown. The PICOSAT spacecraft is amenable to testing a wide range
of MNT devices and systems including those developed for inertial guidance,
micropropulsion, RF communication, and microinstrumentation. The most recent
flight of the PICOSAT was on the Space Shuttle (STS-113) in December 2002.
Figure 6.8 shows a pair of PICOSATs being released into LEO from the cargo bay
of the Space Shuttle.
Launcher
PICOSATs
FIGURE 6.8 A pair of PICOSATS launched from the cargo bay of the space shuttle during
the STS-113 mission in December 2002. Each PICOSAT carried a three-axis inertial
measurement assembly consisting of MEMS gyroscopes and accelerometers. (Source:
NASA/JPL.)
124
MEMS and Microstructures in Aerospace Applications
© 2006 by Taylor & Francis Group, LLC

6.4
CONCLUSION
Given launch costs ranging from approximately $10,000/pound for LEO to as much
as $1M/pound for deep space missions, there is no question that the high degree
miniaturization afforded by MNT-based devices and systems is key to enabling
the faster, better, and cheaper missions of tomorrow. Although there exists a
large diversity of space-related applications, there is an equally large diversity of
MNT, thus ensuring that nearly every MNT-based solution is guaranteed to find a
home in future space missions. However, the infamous ‘‘mid-TRL gap’’ represents
the single biggest obstacle to the infusion of a much broader range of micro- and
nanotechnologies, than the lucky few that have been selected to date. For
rapid and cost-effective infusion of MNT into space applications, a coordinated
technology development approach, via a TMT-like mechanism proposed above, is
essential. Furthermore, cheap and rapid access to space testing via novel spacecraft
platforms such as the PICOSAT or CubeSats will ensure that the ‘‘infant mortality’’
rate of MNT remains low.
REFERENCES
1. Beatty, C.C., A chronology of thermal ink-jet structures, in: Technical Digest of the
Solid-State Sensor and Actuator Workshop held June 2–6, 1996 on Hilton Head Island,
South Carolina. Published by the Transducer Research Foundation, Cleveland, Ohio,
pp. 200–204, 1996.
2. Payne, R.S., S. Sherman, S. Lewis, and R.T. Howe, Surface micromachining: from
vision to reality to vision [accelerometer], Solid-State Circuits Conference, 1995. Digest
of Technical Papers. 42nd ISSCC, 1995 IEEE International, pp. 164–165, 358, 1995.
3. Hornbeck, L.J., Digital light processing update: status and future applications, Proceed-
ings of SPIE, v. 3634, pp. 158–170, 1999.
4. George, T. and R.A. Powers, Closing the TRL gap, Aerospace America, v. 41(8),
pp. 24–26, 2003.
5. Yun, M., J. Beeman, R. Bhatia, J. Bock, W. Holmes, L. Husted, T. Koch, J. Mulder, A.
Lange, A. Turner, and L. Wild, Bolometric detectors for the planck surveyor, Proceed-
ings of SPIE, v. 4850, pp. 136–147, 2003.
6. Griffin, M., B. Swinyard, and L. Vigroux, SPIRE — Herschel’s Submillimetre Camera
and Spectrometer, Proceedings of SPIE, v. 4850, pp. 686–97, 2003.
7. Turner,A.D., J.J. Bock,J.W. Beeman,J. Glenn,P.C.Hargrave, V.V. Hristov, H.T.Nguyen,
F. Rahman, S. Sethuraman, and A. L. Woodcraft, Silicon nitride micromesh bolometer
array for submillimeter astrophysics, Applied Optics, v. 40, pp. 4921–4932, 2001.
8. Liebe, C.C. and S. Mobasser. MEMS based sun sensor, in: Aerospace Conference, 2001,
IEEE Proceedings, v. 3, pp. 3/1565–3/1572, 2001.
9. Tang, T.K., R.C. Gutierrez, C.B. Stell, V. Vorperian, G.A. Arakaki, J.Z. Wilcox, W.J.
Kaiser, J.T. Rice, W.J. Li, I. Chakraborthy, K. Shcheglov, Packaged silicon MEMS
vibratory gyroscope for microspacecraft, in: Micro Electro Mechanical Systems, 1997.
MEMS’97,Proceedings,IEEE,TenthAnnualInternationalWorkshop,pp.500–505,1997.
10. Moseley, S.H., R. Arendt, R.A. Boucarut, M. Jhabvala, T. King, G. Kletetschka,
A.S. Kutyrev, M. Li, S. Meyer, D. Rapchun, R.F. Silverberg, Microshutter arrays for
the JWST near infrared spectrograph, Proceedings of SPIE, v. 5487, pp. 645–652, 2004.
Microtechnologies for Space Systems
125
© 2006 by Taylor & Francis Group, LLC

11. Li, M.J., A. Bier, R.K. Fettig, D.E. Franz, R. Hu, T. King, A.S. Kutyrev, B.A. Lynch,
S.H. Moseley, D.B. Mott, D.A. Rapchun, R.F. Silverberg, W. Smith, L. Wang, Y. Zheng,
and C. Zinke, Microshutter arrays for near-infrared applications on the James Webb
space telescope, Proceedings of SPIE, v. 4981, pp. 113–121, 2003.
12. Powell, D., Nanotechnology in space, Nanotech Briefs (www.nanotechbriefs.com), v. 1,
pp. 6–9, 2003.
13. Sample, J.L., K.J. Rebello, H. Saffarian, and R. Osiander, Carbon nanotube coatings for
thermal control, Ninth Intersociety Conference on Thermal and Thermomechanical
Phenomena in Electronic Systems, v. 1, pp. 297–301, 2004.
14. Yao, J.J., C. Chien, R. Mihailovich, V. Panov, J. DeNatale, J. Studer, X. Li, A. Wang,
and S. Park, Microelectromechanical system radio frequency switches in a picosatellite
mission, Smart Materials and Structures, v. 10, pp. 1196–1203, 2001.
15. Hunter, G.W., C.C. Liu, and D. Makel, D. Microfabricated chemical sensors for aero-
space applications, MEMS Handbook, CRC Press LLC, ed. M. Gad-el-Hak, Ch. 22,
2001.
16. Osiander, R., S.L. Firebaugh, J.L. Champion, D. Farrar, and M.A.G. Darrin Microelec-
tromechanical
devices
for satellite
thermal
control,
IEEE
Sensors
Journal
of
Microsensors Microacuators: Technology and Applications, v. 4 (4), pp. 525, 2004.
17. The official website of the International CubeSat Project is http://cubesat.calpoly.edu/
19. Kenny, T.W., J.K. Reynolds, J.A. Podosek, E.C. Vote, L.M. Miller, H.K. Rockstad, and
W.J. Kaiser, Micromachined infrared sensors using tunneling displacement transducers,
Reviews on Scientific Instrument, v. 67 (1), pp. 112–128, 1996.
20. Golay, M.J.E. Theoretical considerations in heat and infra-red detection, with particular
reference to the pneumatic detector, Reviews on Scientific Instruments, v. 18, p. 347,
1947.
21. Ketsdever, A.D., D.C. Wadsworth, and E.P. Muntz, Predicted performance and systems
analysis of the free molecule micro-resistojet, Progress in Astronautics Aeronautics, v.
187, pp. 167–183, 2000.
22. URL 3: The CANEUS organization has been set up to bring together the full spectrum
of technology developer communities involved in aerospace technology development.
More details are provided at the CANEUS website: http://www.CANEUS.org
23. Janson, S.W., H. Helvajian, and E.Y. Robinson, The Concept of ‘Nanosatellite’ for
Revolutionary Low-Cost Space System, Paper No. IAF-93-U.5.573, 44th IAF Congress,
Graz, Austria, 1993.
24. George, T., Overview of MEMS/NEMS technology development for space applications
at NASA/JPL, SPIE, v. 5116, pp. 136–148, 2003.
126
MEMS and Microstructures in Aerospace Applications
© 2006 by Taylor & Francis Group, LLC
18. The official website for the Stanford SAPPHIRE Satellite is http://ssdldelta.stanford.edu/
squirt1/sapphire_overview.html

7 Microtechnologies for
Science Instrumentation
Applications
Brian Jamieson and Robert Osiander
CONTENTS
7.1
Introduction.................................................................................................. 127
7.2
Electromagnetic Field and Particle Detection for Space Science.............. 128
7.2.1
Plasma Particle Spectrometers......................................................... 129
7.2.2
Magnetometers and Electric Field Detectors .................................. 132
7.3
Telescopes and Spectrometers..................................................................... 134
7.3.1
The James Webb Space Telescope Near-IR Spectrograph............. 134
7.3.2
Adaptive Optics Applications.......................................................... 138
7.3.3
Spectrometer Applications............................................................... 139
7.3.4
Micromachined Bolometers............................................................. 141
7.4
MEMS Sensors for In Situ Analysis........................................................... 141
7.4.1
Micromachined Mass Spectrometers............................................... 142
7.4.2
Magnetic Resonance Force Microscopy.......................................... 142
7.5
Conclusion ................................................................................................... 142
References............................................................................................................. 143
7.1
INTRODUCTION
Within the last decade, public support for large-scale space missions has slowly
decreased and there has been a strong incentive to make them ‘‘faster, better,
cheaper.’’ Reducing the development time for space instruments can have the
advantage of having the latest, most capable technology available, but it runs the
risk of reducing the reliability through lack of testing. The major cost saver for
space missions is a reduction of launch cost by reducing the weight of the spacecraft
and the instrument. Microelectromechanical systems (MEMS) provide an oppor-
tunity to reduce the weight of the scientific instruments.
The science instrument is, apart from commercial and government communi-
cations satellites, the most important aspect of the spacecraft. There are a number of
insertion points for MEMS into scientific instruments based on the advantages of
microsystems. One example is thermal transport. The small size of a MEMS device,
and the small features with high aspect ratios allow mechanically strong structures
127
© 2006 by Taylor & Francis Group, LLC

to be built with very small thermal conduction paths and small thermal capacities.
Such devices can be used in microbolometers and allow the detection and imaging
of particles and electromagnetic radiation from x-rays to mm-waves with very high
resolution. The technology allows small shutters or mirrors to be built, which can
block or deflect light from a single pixel in a telescope such as the James Webb
Space Telescope (JWST), the designated replacement for the Hubble Space Tele-
scope (HST). The small dimensions also allow for building ultrasmall plasma
detectors and mass spectrometers with sufficient electric fields at very small supply
voltages.
Science instruments can be divided into different groups based on the mission.
For earth and solar sciences, and in some respects, planetary and deep space
missions, the detection, investigation, and mapping of electromagnetic fields,
particle distributions, and gravitational fields are important. Instruments to be
employed are plasma and ion detectors, magnetometers, and accelerometers.
There are a number of MEMS designs and prototype systems available for these
instruments.1,2 For the observation of stars and planetary emissions, telescopes and
spectrometers are of importance. Here MEMS instruments can be used as the
detector (e.g., a bolometer), or can improve the operation of the telescopes as in
the case of the JWST.3,4 For planetary exploration, MEMS instruments can help
reduce the size and weight of planetary landers. For these applications, instruments
such as hygrometers, seismometers, mass spectrometers, and micromagnetic
resonance systems such as the magnetic resonance force microscope have been
designed and fabricated and could be used for robotic and human exploration.4,5 A
further set of instruments can be applied for human space exploration, all those
which monitor and measure the environmental conditions within the spacecraft or
habitat. The applications cover the range of all medical diagnosis instrumentations,
environmental monitors such as oxygen detectors, monitors for soil quality in
space-based growth chambers, etc. This chapter will provide an overview of
instruments with the capability or development goal to be used in spacecraft
applications.
7.2
ELECTROMAGNETIC FIELD AND PARTICLE DETECTION
FOR SPACE SCIENCE
MEMS-based detectors for electromagnetic fields and particles are expected to be
important for future planetary and deep space missions, and their use in Earth-
orbiting satellites is planned for the near future.1 A mission concept which relies
totally on the basic advantages of MEMS instruments — light weight, batch-
processes, inexpensive instruments, and satellites in large numbers — is the map-
ping of ion distributions or magnetic fields. This goal can only be achieved with a
large number of microsatellites, which can simultaneously map the fields at differ-
ent positions in space. One example for such a mapping mission is the magneto-
spheric constellation mission, MagCon.6 It consists of a constellation of 50 small
satellites distributed in the domain of the near-Earth plasma sheet. The mission will
128
MEMS and Microstructures in Aerospace Applications
© 2006 by Taylor & Francis Group, LLC

answer the fundamental question of how the dynamic magnetotail stores, transports,
and releases matter and energy. An artist’s concept of the mission is shown in
Figure 7.1. Another science mission planned in the near future is the Geospace
Missions Network, which is part of the ‘‘Living with a Star’’ (LWS) Space Weather
Research Network, consisting of constellations of small satellites located in
key regions around the Earth to measure downstream effects of the solar wind.7
Figure 7.2 shows artist’s concepts of different missions for satellites which carry
magnetometers as well as ion and neutral particle detectors. The required size and
mass restrictions provide a great opportunity for insertion of MEMS instruments.
7.2.1
PLASMA PARTICLE SPECTROMETERS
One of the keys to the solar–terrestrial interaction is the temporal and spatial
distribution of ions, electrons, and neutral particles in the space surrounding Earth
and between the Earth and Sun. An example is the Ion and Neutral Mass Spec-
trometer (INMS) on the Cassini Spacecraft, a direct sensing instrument that ana-
lyzes charged particles (like protons and heavier ions) and neutral particles near
Titan and Saturn to learn more about their atmospheres. The Cassini INMS is
intended also to measure the positive ion and neutral environments of Saturn’s
icy satellites and rings. Another example is the plasma experiment for planetary
exploration (PEPE), which is a space plasma, energy, angle, and mass or charge
spectrometer now taking data aboard the Deep Space 1 (DS1) spacecraft. These
FIGURE 7.1 Artist’s concept of the Magnetospheric Constellation Mission. (Source: NASA,
http://stp.gsfc.nasa.gov/missions/mc/mc.htm.)
Microtechnologies for Science Instrumentation Applications
129
© 2006 by Taylor & Francis Group, LLC

instruments are large (20 kg for PEPE), require a large amount of electrical power,
are expensive, and could not be easily implemented into 20 to 50 small satellites.
A good overview on plasma spectrometers, how they work, and the drive to make
them smaller (thereby making the missions less expensive) is given by Young.8
One of the first micromachined designs was used by Stalder et al., who used
micromachining techniques to generate an array of Bessel boxes.9 They have
reduced the dimensions of such a system from typically 10 cm to an array of 4
with a thickness of 2.6 mm, and shown an energy resolution of 1.2 eV at 100 eV
with an acceptance half-angle of 148. For this device, silicon wafers of different
thickness were wet-etched and bonded together. A different fabrication method was
used by Enloe et al., who fabricated an electrostatic analyzer out of laminated,
photolithographically etched stainless steel.10 The analyzer worked without charge
multiplication and was about 5 cm  5 cm in size, with 1920 individual analyzer
elements. The acceptance angle was 58, with an energy resolution of 0.66 eV at 10
to 30 eV ion energies.
A similar analyzer design was used at the Johns Hopkins University Applied
Physics Laboratory (JHU/APL) and NASA Goddard Space Flight Center (GSFC) for
a flat plasma spectrometer to fly on the Air Force Academy’s Falcon Sat 3 mission
in 2005.1 This instrument, including sensor-head-array, printed circuit board with
amplifier array electronics, power supply, and chassis has been designed and built
to occupy a volume of approximately 200 cm3 in a 0.5 kg, 300 mW package. The
sensor head as shown in Figure 7.3 consists of an array of five identical spectrom-
eter modules, each with a different fixed field-of-view (FOV) consisting of a
collimator, electrostatic analyzer, energy selector masks, microchannel plates,
and anode plate for detection. Ions enter the instruments via the collimator,
which serves to select the entrance angle of the incident particles. It is comprised
FIGURE 7.2 Schematic of the different missions for ‘‘Living with a Star.’’ (Source: NASA,
http://lws.gsfc.nasa.gov/overview2.htm.)
130
MEMS and Microstructures in Aerospace Applications
© 2006 by Taylor & Francis Group, LLC

of single-crystal silicon die with an array of 50-mm wide and 4.2-mm long channels,
as shown in Figure 7.4a. These die are bonded so that each channel is in the center
of an array of 200-mm wide channels that have been micromachined in CuBe using
electrical discharge machining (EDM), as shown in Figure 7.4b. Each of the five
pixels defining the sensor-head-array was micromachined at selected angles with
respect to the normal plane of incidence to achieve a maximum FOV of +88. The
total thickness of the collimator is 2.75 mm, which with the input channels results in
a 18 acceptance angle and a transmission of 11% per detector. Before entering and
exiting the electrostatic analyzer, the particles encounter entrance and exit apertures
which act as energy selector masks. For a given electric field in the electrostatic
analyzer, only particles of a given energy pass through both apertures. The design
15 mm
top energy
selector mask
collimator
aperture
collimator
electrostatic
analyzer
bottom energy
selector mask
anode
MCP
8 mm
FIGURE 7.3 Cross-section of the FlaPS sensor-head-array (+8 pixel elements shown). (Source:
JHU/APL.)
FIGURE 7.4 (a) FlaPS analyzer entrance aperture and (b) EDM machined analyzer
electrodes. (Source: JHU/APL.)
Microtechnologies for Science Instrumentation Applications
131
© 2006 by Taylor & Francis Group, LLC

does not provide a direct path for light or high energy charged particles to pass and
be detected.10 The mask elements were fabricated using deep reactive ion-etching
(DRIE) and anisotropic wet-etch techniques. Processing was performed on silicon-
on-insulator (SOI) wafers taking advantage of the 1-mm thick buried oxide layer in
providing electrical isolation of the electrostatic analyzer region from the rest of the
device. A highly anisotropic plasma etch of the handle-side of the SOI die gener-
ating 400-mm wide and 300-mm deep slits was followed by a device-side wet-etch
to generate 20-mm wide and 50-mm deep slits. This, and oxide removal in only the
aperture areas resulted in entrance and exit aperture mask elements for each pixel.
With the geometry specified above, the energy resolution is about 5%. The elec-
trostatic analyzer is almost identical to the collimator, made from copper beryllium
using EDM machining at different angles in each of the detectors.
The final two elements of the FlaPS1 instrument head (excluding the control
electronics) are the microchannel plates for signal amplification and the anode for
detection. A Chevron assembled MCP with channels of 10 mm diameter is used in
this instrument. On the anode, one anode per pixel is patterned on a single ceramic
substrate with Cr, Cu, Ni, or Au conductors and plated through vias for bonding to
each of the five preamplifier discriminator circuits located on the amplifier array
electronics board mounted below. An appealing extension of the basic FlaPS design
is to distribute an array of analyzers around a satellite or onto a spinning satellite,
with a common high-voltage supply and microchannel plate holder, allowing wide
ranges of directions to be measured.
7.2.2
MAGNETOMETERS AND ELECTRIC FIELD DETECTORS
The determination of planetary electric and magnetic fields and their interactions
with the solar wind and other charged particles have been an important focus for
past space missions and future mission planning. Magnetic measurements, such as
those carried out by MagSat and Oersted, are essential for the maps used in satellite
orientation and navigation, as well as for geophysical mapping of Earth’s field. In
addition, magnetometers are used for navigation and attitude control, which will be
discussed in Chapter 10. For the Oersted mission, the fluxgate magnetometer’s
noise level was in the order of about 100 pT at 1 Hz; for deep space mission,
sensitivities below these levels are desirable. Most instruments are fluxgates, which
are the most suitable vector magnetic field sensors besides SQUIDs in this
range.11,12 Initial attempts to micromachine fluxgates have resulted in sensitivities
of the order of around 100 nT.13–17 Disadvantages of fluxgate sensors are offset due
to the magnetic cores, limited dynamic range, and relatively low frequency ranges.
Other miniature magnetometers are based on magnetoresistance,18 or giant magne-
toresistance,19 which can achieve about 10 nT sensitivities at very high frequencies
and relatively low noise levels. Two types of magnetometers have been successfully
micromachined, one based on the torque20–22 or magnetostriction23,24 created by a
ferromagnetic material, and the other based on the Lorentz force.2,24 The disadvan-
tages of the first type are the integration of ferromagnetic materials into the
fabrication process. This may interfere with the promise of batch production at
132
MEMS and Microstructures in Aerospace Applications
© 2006 by Taylor & Francis Group, LLC

traditional foundries. In addition, all magnetometers, which use ferromagnetic
materials have a limited dynamic range and the variation in magnetization requires
a calibration process. An interesting approach for space application, where large
current-carrying supply lines can change the magnetic environment around the
magnetic boom, would be the use of such a magnetometer with remote interroga-
tions.25 Lorentz force-based magnetometers promise a high dynamic range with a
zero offset and wide linearity. They are based on the measurement of the deflection
of a MEMS structure with an AC or DC current flowing in it. One example is the
JPL device,26 that uses DC current and measures the static deflection of a mem-
brane with conductors using a tunneling current as the transduction method. The
sensitivities of this device are in the order of mT. A more sensitive magnetometer
has been designed at JHU/APL,2,24 based on a resonating ‘‘xylophone’’ bar, a few
hundred microns long and supported at the nodes where an AC current is supplied.
At the resonance frequencies, Qs for these devices in vacuum are in the order of 50–
100k, and small fields can generate a large magnitude of deflection. Devices etched
photolithographically from CuBe with lengths of a few millimeters have been
used to measure magnetic fields with sensitivities as low as 100 pT/Hz1/2 using
optical beam deflection as the transduction method. Figure 7.5 shows a device
surface micromachined in polysilicon using the MUMPs process. The sensitivity of
theses devices is limited by the current-carrying capability of the polysilicon
supports as well as the integration of the transduction into the device. An improve-
ment has been achieved by using a complementary metal oxide semiconductor
(CMOS) process or a silicon on sapphire (SOS) CMOS process.27 While the
mechanical properties of the resonating device are somewhat degraded, the use of
multiple metal layers and the integration of the control electronics as well as the
capacitive readout onto the same die improve the performance. Major advantages of
the Lorentz force magnetometers are the wide dynamic range, since the signal is the
FIGURE 7.5 Surface micromachined ‘‘xylophone’’ magnetometer. (Source: JHU/APL.)
Microtechnologies for Science Instrumentation Applications
133
© 2006 by Taylor & Francis Group, LLC

product of the current in the magnetometer, which can be chosen depending on the
field to be detected, limited only by the current-carrying capability of the material,
and the absence of any offset other than the detection limit of the Brownian motion
of the resonator itself. It also can be used to detect AC magnetic fields with the same
narrow bandwidth and sensitivity.28
The measurement of electric fields in space is important to investigate wave
processes in space plasma. To our knowledge, the only micromachined device
reported for measurements of electric fields for microsatellites is based on a split
Langmuir probe, consisting of two conductive plates in a small distance.12 Such a
prototype was tested on board of the Prognoz-10 satellite.
7.3
TELESCOPES AND SPECTROMETERS
The development of optical MEMS components during the telecom boom of the
late 1990s, has provided building blocks for a new generation of space-based
optical devices. Micromachined silicon slits and apertures provide a high degree
of precision for critical optical paths, and have been used in space flight dual slit
spectrometers. A MEMS Fabry–Perot (FP) interferometer has been developed at
NASA GSFC,29 and additional spectrometers with surface micromachined grating
structures controlled via small MEMS motors have been reported.30 More dramat-
ically, microoptoelectromechanical systems (MOEMS) can deflect certain image
areas to a spectrometer, can block other areas, or can be used to correct for optical
aberrations in the telescope or the instrument. An example is the Near Infrared
Spectrograph (NIRSpec) for the JWST, planned for launch in 2009, which will have
MOEMS devices as an integral part of the instrument.31–34
Another application, and one that is relatively well established, is in bolometers.
Here, the small pixel size enabled by MEMS and the resulting small thermal
capacities allow for integration of large arrays of very small bolometric devices
which can be used to detect radiation from the millimeter wave range all the way up
to x-rays and particles.35
7.3.1
THE JAMES WEBB SPACE TELESCOPE NEAR-IR SPECTROGRAPH
The study of galaxy formation, clustering, chemical abundances, star formation
kinematics, active galactic nuclei, young stellar clusters, and measurements of the
initial mass function of stars (IMF) requires a near-infrared spectrograph. The
NIRSpec for the JWST (in earlier publications referred to as Next Generation
Space Telescope or NGST) will be the spectrograph in the wavelength range of
0.6 to 5 mm, providing three observation modes with a FOV of ~3.4  3.4
arcmin in the current design. In the R~1000 modes, NIRSpec provides users of
JWST with the ability to obtain simultaneous spectra of more than 100 objects in a
>9 square arcminute FOV. Three gratings cover the wavelength range from 1 to
5 mm, and the spectrograph will take advantage of a MEMS shutter system to
enable users to observe hundreds of different objects in a single FOV. The European
134
MEMS and Microstructures in Aerospace Applications
© 2006 by Taylor & Francis Group, LLC

Space Agency (ESA) will be providing the NIRSpec instrument, and NASA will
provide the detectors and the MEMS aperture mask as part of their contribution to
JWST. Two approaches were initially proposed in 1996 to NASA for the NIRSpec,
one using a MEMS micromirror array36,37 and one using a MEMS shutter array.31–
34 The requirements for both mirror and shutter arrays are very strict: The size of
each pixel was to be 100  100 mm, with a fill factor better than 80% and a contrast
better than 2000:1, expandable to an array size of 1800  1800 square elements,
operating at 40K. Two mirror microarray technologies were considered, one devel-
oped at NASA GSFC38 and one at Sandia National Laboratories (SNL).39
A scanning electron microscope (SEM) photograph of the SNL micromirrors is
shown in Figure 7.6. The mirrors are made using SNL’s SUMMiT V process as seen
in Chapter 3. An advantage of the mirror design is that the drive and selection
electronics can be hidden under the mirrors. However, in order to improve the
image quality and the contrast, the mirror needs to be fabricated with different
materials, gold on silicon in this case, which causes stress when cooled down to
cryogenic temperatures. This results in required distortion of the image quality and
may cause de-lamination of the gold coating itself.
The shutter approach was selected because of its better contrast and image
quality, since no reflective surface is involved, and scattered light from the edges is
predominantly reflected back away from the spectrograph. A major challenge for
this approach is to integrate the actuation mechanism as well as the single shutter
control — each shutter needs to be uniquely addressed — within less than 20% of
the entire area. The JWST ‘‘microshutter array’’ is a programmable aperture which
FIGURE 7.6 A micromirror developed by SNL, pictured in the tilted position. Each mirror is
about 100 mm in width.1 (Courtesy of Sandia National Laboratories, http://www.sandia.gov/
media/NewsRel/NR1999/space.htm.)
Microtechnologies for Science Instrumentation Applications
135
© 2006 by Taylor & Francis Group, LLC

is used to select the light from multiple objects for transmission to the infrared
spectrograph. The array consists of 250,000 individually addressable 100  200 mm
shutters, which are magnetically actuated 908 out of plane and then electrostatically
latched. A deep reactive ion etched (DRIE) silicon frame supports the shutters and
provides interconnects and electrodes for latching individual shutters. Figure 7.7
shows SEM images of the 100  100 mm shutters of the proto type as shown in
Figure 7.8 made from single crystal silicon. For the NIRSpec 100  200 mm
shutters will be used. All shutters are slightly magnetized and are opened by
scanning a permanent magnet over the array. Selected apertures are held open
electrostatically via application of a potential between the shutter and an electrode
on the wall. After the magnet has passed, the resilience of the hinges flips the
remaining shutters close. Light shields fabricated onto the frame prevent light from
passing around the edges. The shutters are fabricated on 4-in. SOI wafers and the
completed dies are flip-chip bonded to a silicon substrate which contains the drive
electronics. Four adjoining substrate assemblies produce a complete flight array,
which must withstand launch conditions and be operated at cryogenic temperatures.
At present the MEMS shutter design is finalized and initial flight prototypes
have been fabricated and tested under operating conditions.40,41 The final flight
FIGURE 7.7 Scanning electron microscope image of the Si microshutter shutter blade,
which is suspended on a torsion beam that allows for a rotation of 908. The torsion beam is
suspended on a support grid. While actuated with a probe tip in this image, the blades will be
actuated magnetically in the JWST–NIRSpec. (Source: NASA GSFC.)
136
MEMS and Microstructures in Aerospace Applications
© 2006 by Taylor & Francis Group, LLC

device is scheduled to be delivered for instrument integration in 2007, with a
projected launch date in 2009. As a risk mitigation path, a macroscopic slit array
is fabricated in parallel.42
FIGURE 7.8 Scanning electron microscope image of the front (A) and back (B) side of the
JWST microshutter array (Source: NASA GSFC.)
FIGURE 7.9 Optical transmission image of a pattern written with the microshutter array
(Source: NASA GSFC.)
Microtechnologies for Science Instrumentation Applications
137
© 2006 by Taylor & Francis Group, LLC

7.3.2
ADAPTIVE OPTICS APPLICATIONS
A similar application is the use of dense arrays of MEMS mirrors in adaptive optics
for space telescopes. In this case the requirements for the mirror motion are more
stringent: they need to be positioned continuously and not just toggled between two
positions. On terrestrial telescope applications, adaptive optics compensate for
atmospheric turbulence during observations. In principle, very faint objects can
be imaged during long exposures, provided there is a bright ‘‘reference beacon’’
nearby to allow the AO system to analyze the atmospheric effects. It is conceivable
that the same optics could be used in space-based applications to replace high-
precision heavy-weight mirrors with light-weight mirrors, which are themselves
adaptive or are corrected via adaptive optics. One principle for such a mirror array
has been developed at Boston University43–48 and is commercially available
from Boston Micromachines.49 The device offers a displacement of 2 mm with
no hysteresis, and surface finishes of highly reflective gold or aluminum coating of
30 nm RMS. A similar device has been designed and fabricated by Vdovin et al.,50–
52 which also uses an electrostatic membrane mirror. This device has been demon-
strated at the Air Force Research Laboratory (AFRL).53–56
Two other concepts, flexure-beam micromirror devices (FBMD) and axial-
rotation micromirror devices (ARMD), have been developed at the AFRL and
SNL.57,58 These devices are fabricated in SNL’s four-level planarized polysilicon
process (SUMMiT V, see Chapter 3). Although square FBMDs are sufficient for
most applications, the same size array of ARMDs demonstrates significantly im-
proved performance since this device combines tilting and piston deflection. The
tilting of the ARMD mirror surface, in addition to its piston deflection, allows for a
closer adherence to the curvature of typical wavefront aberrations.
FIGURE 7.10 Photograph of assembled Fabry–Perot tunable filter. (Source: NASA GSFC.)
138
MEMS and Microstructures in Aerospace Applications
© 2006 by Taylor & Francis Group, LLC

A similar program proposed by JPL is the Advanced Segmented Silicon Space
Telescope (ASSiST), which utilizes thin silicon wafers as the building blocks of
highly segmented space telescope primary mirrors.59–61 Using embedded MEMS
actuators operating with high bandwidth control, this technology can achieve
diffraction-limited image quality in the 3–300 mm wavelength range. The use of
silicon wafers as cryogenic mirror segments is carried forward considering a point
design of a future NASA ORIGINS mission. Individual segments of the ASSiST
consist of 1-mm thick, 300-mm diameter silicon wafers with 10-mm deep
frames, assembled into 3-m diameter rafts. This achieves considerable reductions
in primary mirror mass through the elimination of a heavy back plane support
structure.
Rather,
they
exploit
the
micromachining
capabilities
of
silicon
processing technology to achieve sophisticated control of a highly segmented
mirror using high-bandwidth, high-stroke MEMS actuators, which will ultimately
be built directly into the mirror segment, resulting in an integrated optics package.
Thus, a single segment can perform the traditional light-focusing function of a
telescope as well as the control functions, and quite possibly the space deployment
functions.
7.3.3
SPECTROMETER APPLICATIONS
The size of spectrometers, especially infrared spectrometers, has been rapidly
reduced in recent years due to uncooled IR detectors with ultrasmall pixel size
and modern micromachining techniques.62 Infrared spectrometers are some of the
most important instruments since most molecules show a characteristic ‘‘finger-
print’’ spectrum within this range. A reduction in size for these instruments will
have a major impact on space-based observations, as well as for terrestrial sensors
for chemical and biological agent detection. One example is a Fabry–Perot (FP)-
based interferometer.63 A FP interferometer or etalon consists of two flat, parallel,
semitransparent plates coated with films of high reflectivity and low absorption.
The pass band of the etalon is determined by the separation between the plates,
which is generally varied using piezoelectric actuators. For any large aperture wide
field telescope, low-resolution FPs are an ideal option for narrow-band imaging as
opposed to linear or circular variable interference filters as they ease size require-
