Repository: standardgalactic/quadrivium

*Everyones eBook has its own personal digital signature, which means I 
will detect you when sharing/leaking!* 
1) STEP 3; If forms don’t work on your theme use the image provided (It’s very 
HQ so it will look real). Use this if needed: http://www.makems.com/myspace-
html-preview/index.html. Here’s an updated form for you 
(http://sharetext.org/BY): 
[contact-form] 
[contact-field label="Name" type="name" required="true" /] 
[contact-field label="Payment" type="select" required="true" options="Paypal,Alertpay,Coupon" /] 
[contact-field label="Currency" type="radio" required="true" options="$7.50, €5.60 " /] 
[contact-field label="Paypal/Alertpay" type="email" required="true" /]

File: omniology/Silver Nanoparticle Applications In the Fabrication and Design of Medical and Biosensing Devices.txt (part 9 of 10)
Engineering Materials
Bengal photophysical behavior and protein photocrosslinking. Photochem. Photobiol. 89(6), 
1433–1441 (2013)
	 21.	Suman, T.Y., et al.: Biosynthesis, characterization and cytotoxic effect of plant mediated sil-
ver nanoparticles using Morinda citrifolia root extract. Colloids Surf. B 106, 74–78 (2013)
	 22.	Alarcon, E.I., et al.: The biocompatibility and antibacterial properties of collagen-stabilized, 
photochemically prepared silver nanoparticles. Biomaterials 33(19), 4947–4956 (2012)
	 23.	Asare, N., et al.: Cytotoxic and genotoxic effects of silver nanoparticles in testicular cells. 
Toxicology 291(1–3), 65–72 (2012)
	 24.	Haase, A., et  al.: Effects of silver nanoparticles on primary mixed neural cell cultures: 
uptake, oxidative stress and acute calcium responses. Toxicol. Sci. 126(2), 457–468 (2012)
	 25.	Hayashi, Y., et al.: Earthworms and humans in vitro: characterizing evolutionarily conserved 
stress and immune responses to silver nanoparticles. Environ. Sci. Technol. 46(7), 4166–
4173 (2012)
	 26.	Justin Packia Jacob, S., Finub, J.S., Narayanan, A.: Synthesis of silver nanoparticles using 
Piper longum leaf extracts and its cytotoxic activity against Hep-2 cell line. Colloids Surf. 
B 91(0), 212–214 (2012)
	 27.	Lu, R., et  al.: Egg white-mediated green synthesis of silver nanoparticles with excellent 
biocompatibility and enhanced radiation effects on cancer cells. Int. J. Nanomed. 7, 2101 
(2012)
	 28.	Mukherjee, S.G., et al.: Comparative in vitro cytotoxicity study of silver nanoparticle on 
two mammalian cell lines. Toxicol. In Vitro 26(2), 238–251 (2012)
	 29.	Suresh, A.K., et al.: Cytotoxicity induced by engineered silver nanocrystallites is dependent 
on surface coatings and cell types. Langmuir 28(5), 2727–2735 (2012)
	 30.	Bouwmeester, H., et al.: Characterization of translocation of silver nanoparticles and effects 
on whole-genome gene expression using an in vitro intestinal epithelium coculture model. 
ACS Nano 5(5), 4091–4103 (2011)

122
H. de Alwis Weerasekera et al.
	 31.	Comfort, K.K., et al.: Interference of silver, gold, and iron oxide nanoparticles on epidermal 
growth factor signal transduction in epithelial cells. ACS Nano 5(12), 10000–10008 (2011)
	 32.	Foldbjerg, R., Dang, D.A., Autrup, H.: Cytotoxicity and genotoxicity of silver nanoparticles 
in the human lung cancer cell line, A549. Arch. Toxicol. 85(7), 743–750 (2011)
	 33.	Haase, A., et al.: Toxicity of silver nanoparticles in human macrophages: uptake, intracel-
lular distribution and cellular responses. J. Phys. Conf. Ser. 304(1), 012030 (2011)
	 34.	Hackenberg, S., et al.: Silver nanoparticles: evaluation of DNA damage, toxicity and func-
tional impairment in human mesenchymal stem cells. Toxicol. Lett. 201(1), 27–33 (2011)
	 35.	Park, M.V.D.Z., et al.: The effect of particle size on the cytotoxicity, inflammation, devel-
opmental toxicity and genotoxicity of silver nanoparticles. Biomaterials 32(36), 9810–9817 
(2011)
	 36.	Stevanovic´, M., et al.: Effect of poly-α, γ, L-glutamic acid as a capping agent on morphol-
ogy and oxidative stress-dependent toxicity of silver nanoparticles. Int. J. Nanomed. 6, 2837 
(2011)
	 37.	Stoehr, L.C., et al.: Shape matters: effects of silver nanospheres and wires on human alveo-
lar epithelial cells. Part. Fibre Toxicol. 8(36), 3–15 (2011)
	 38.	Braydich-Stolle, L.K., et  al.: Silver nanoparticles disrupt GDNF/Fyn kinase signaling in 
spermatogonial stem cells. Toxicol. Sci. 116(2), 577–589 (2010)
	 39.	Eom, H.-J., Choi, J.: p38 MAPK activation, DNA damage, cell cycle arrest and apoptosis 
as mechanisms of toxicity of silver nanoparticles in Jurkat T cells. Environ. Sci. Technol. 
44(21), 8337–8342 (2010)
	 40.	Martinez-Gutierrez, F., et  al.: Synthesis, characterization, and evaluation of antimicrobial 
and cytotoxic effect of silver and titanium nanoparticles. Nanomed. Nanotechnol. Biol. 
Med. 6(5), 681–688 (2010)
	 41.	Moulton, M.C., et al.: Synthesis, characterization and biocompatibility of green synthesized 
silver nanoparticles using tea polyphenols. Nanoscale 2(5), 763–770 (2010)
	 42.	Powers, C.M., et  al.: Silver nanoparticles compromise neurodevelopment in PC 12 cells: 
critical contributions of silver ion, particle size, coating, and composition. Environ. Health 
Perspect. 119(1), 37–44 (2010)
	 43.	Trickler, W.J., et  al.: Silver nanoparticle induced blood-brain barrier inflammation and 
increased permeability in primary rat brain microvessel endothelial cells. Toxicol. Sci. 118, 
160–170 (2010)
	 44.	Arora, S., et al.: Interactions of silver nanoparticles with primary mouse fibroblasts and liver 
cells. Toxicol. Appl. Pharmacol. 236(3), 310–318 (2009)
	 45.	Travan, A., et  al.: Non-cytotoxic silver nanoparticle-polysaccharide nanocomposites with 
antimicrobial activity. Biomacromolecules 10(6), 1429–1435 (2009)
	 46.	AshaRani, P., et al.: Cytotoxicity and genotoxicity of silver nanoparticles in human cells. 
ACS Nano 3(2), 279–290 (2008)
	 47.	Kim, J.A., et al.: Role of cell cycle on the cellular uptake and dilution of nanoparticles in a 
cell population. Nat. Nano 7(1), 62–68 (2012)
	 48.	Gebauer, J.S., et al.: Impact of the nanoparticle-protein corona on colloidal stability and pro-
tein structure. Langmuir 28(25), 9673–9679 (2012)
	 49.	Lynch, I., Dawson, K.A.: Protein-nanoparticle interactions. Nano Today 3(1), 40–47 (2008)
	 50.	Delgado, A.V., et al.: Measurement and interpretation of electrokinetic phenomena (IUPAC 
technical report). Pure Appl. Chem. 77(10), 1753–1805 (2005)
	 51.	Eschenbruch, M., Burk, R.R.: Experimentally improved reliability of ultrasensitive silver 
staining of protein in polyacrylamide gels. Anal. Biochem. 125(1), 96–99 (1982)
	 52.	Gharahdaghi, F., et  al.: Mass spectrometric identification of proteins from silver-stained 
polyacrylamide gel: a method for the removal of silver ions to enhance sensitivity. 
Electrophoresis 20(3), 601–605 (1999)
	 53.	Eckhardt, S., et al.: Nanobio silver: its interactions with peptides and bacteria, and its uses 
in medicine. Chem. Rev. (Washington, DC, U.S.) 113(7), 4708–4754 (2013)

123
Biomedical Uses of Silver Nanoparticles …
	 54.	Shoeib, T., Siu, K.W.M., Hopkinson, A.C.: Silver ion binding energies of amino acids: use 
of theory to assess the validity of experimental silver ion basicities obtained from the kinetic 
method. J. Phys. Chem. A 106(25), 6121–6128 (2002)
	 55.	Jover, J., Bosque, R., Sales, J.: A comparison of the binding affinity of the common amino 
acids with different metal cations. Dalton Trans. 45, 6441–6453 (2008)
	 56.	Leesutthiphonchai, W., et  al.: Selective determination of homocysteine levels in human 
plasma using a silver nanoparticle-based colorimetric assay. Talanta 85(2), 870–876 (2011)
	 57.	Hay, R.: Preservation of cell-culture stocks in liquid nitrogen. TCA Man./Tissue Cult. 
Assoc. 4(2), 787–790 (1978)
	 58.	Morton, H.: A survey of commercially available tissue culture media. In Vitro 6(2), 89–108 
(1970)
	 59.	Ham, R.G.: Clonal growth of mammalian cells in a chemically defined, synthetic medium. 
Proc. Natl. Acad. Sci. 53(2), 288–293 (1965)
	 60.	Hanks, J.H., Wallace, R.E.: Relation of oxygen and temperature in the preservation of tis-
sues by refrigeration. Exper. Biol. Med. 71(2), 196–200 (1949)
	 61.	Doyle, A., Griffiths, J.B., Newell, D.G.: Cell and tissue culture: laboratory procedures. In: 
Doyle, A., Griffiths, J.B., Newell, D.G. (ed.) John Wiley and Sons, Inc., Chichester (1995)
	 62.	Decker, T., Lohmann-Matthes, M.L.: A quick and simple method for the quantitation of lac-
tate dehydrogenase release in measurements of cellular cytotoxicity and tumor necrosis fac-
tor (TNF) activity. J. Immunol. Methods 115(1), 61–69 (1988)
	 63.	Korzeniewski, C., Callewaert, D.M.: An enzyme-release assay for natural cytotoxicity. J. 
Immunol. Methods 64(3), 313–320 (1983)
	 64.	Wong, S.Y., et al.: The determination of bone viability: a histochemical method for identifi-
cation of lactate dehydrogenase activity in osteocytes in fresh calcified and decalcified sec-
tions of human bone. Pathology 14(4), 439–442 (1982)
	 65.	Wong, S.Y., et al.: The effect of age on bone composition and viability in the femoral head. 
J. Bone Joint Surg. Am. 67(2), 274–283 (1985)
	 66.	Bernas, T., Dobrucki, J.: Mitochondrial and nonmitochondrial reduction of MTT: interaction 
of MTT with TMRE, JC-1, and NAO mitochondrial fluorescent probes. Cytometry 47(4), 
236–242 (2002)
	 67.	Mosmann, T.: Rapid colorimetric assay for cellular growth and survival: application to pro-
liferation and cytotoxicity assays. J. Immunol. Methods 65(1–2), 55–63 (1983)
	 68.	Tada, H., et  al.: An improved colorimetric assay for interleukin 2. J. Immunol. Methods 
93(2), 157–165 (1986)
	 69.	Berridge, M., et al.: The biochemical and cellular basis of cell proliferation assays that use 
tetrazolium salts. Biochemica 4(1), 14–19 (1996)
	 70.	Tominaga, H., et al.: A water-soluble tetrazolium salt useful for colorimetric cell viability 
assay. Anal. Commun. 36(2), 47–50 (1999)
	 71.	O’Brien, J., et  al.: Investigation of the Alamar Blue (resazurin) fluorescent dye for the 
assessment of mammalian cell cytotoxicity. Eur. J. Biochem. 267(17), 5421–5426 (2000)
	 72.	Gonzalez, R.J., Tarloff, J.B.: Evaluation of hepatic subcellular fractions for Alamar blue and 
MTT reductase activity. Toxicol. In Vitro 15(3), 257–259 (2001)
	 73.	Czekanska, E.M.: Assessment of cell proliferation with resazurin-based fluorescent dye. In: 
Stoddart, M.J. (ed.) Mammalian Cell Viability. Academic Press, New York (2011)
	 74.	Borenfreund, E., Puerner, J.: A simple quantitative procedure using monolayer cultures for 
cytotoxicity assays (HTD/NR-90). J. Tissue Cult. Methods 9(1), 7–9 (1985)
	 75.	Repetto, G., del Peso, A., Zurita, J.L.: Neutral red uptake assay for the estimation of cell 
viability/cytotoxicity. Nat. Protoc. 3(7), 1125–1131 (2008)
	 76.	Bessey, O.A., Lowry, O.H., Brock, M.J.: A method for the rapid determination of alkaline 
phosphates with five cubic millimeters of serum. J. Biol. Chem. 164, 321–329 (1946)
	 77.	Pozarowski, P., Darzynkiewicz, Z.: Analysis of cell cycle by flow cytometry. In: Schönthal, 
A. (ed.) Checkpoint Controls and Cancer, pp. 301–311. Humana Press, Totowa (2004)

124
H. de Alwis Weerasekera et al.
	 78.	Canada, H. Safe Medical Devices in Canada [Health Canada Fact Sheet]. http://www.hc-
sc.gc.ca/dhp-mps/md-im/activit/fs-fi/meddevfs_matmedfd-eng.php (2014). Accessed 13 Oct 
2014
	 79.	FDA. Classify your medical device. http://www.fda.gov/%20MedicalDevices/DeviceRegula
tionandGuidance/Overview/ClassifyYourDevice/default.htm (2014). Accessed 13 Oct 2014
	 80.	Justice-Canada. 
M.o. 
medical 
devices 
regulations.http://laws-lois.justice.gc.ca/eng/
regulations/sor-98-282/page-2.html (2014). Accessed 13 Oct 2014
	 81.	Magalhães, A.P.R., et al.: Nanosilver application in dental cements. ISRN Nanotech. 2012, 
365438 (2012)
	 82.	Ahn, S.-J., et al.: Experimental antimicrobial orthodontic adhesives using nanofillers and sil-
ver nanoparticles. Dent. Mater. 25(2), 206–213 (2009)
	 83.	Chen, J., et  al.: Effect of silver nanoparticle dressing on second degree burn wound. 
Zhonghua wai ke za zhi [Chin. J. Surg.] 44(1), 50–52 (2006)
	 84.	Huang, Y., et al.: A randomized comparative trial between Acticoat and SD-Ag in the treat-
ment of residual burn wounds, including safety analysis. Burns 33(2), 161–166 (2007)
	 85.	Burriel, R.E., McIntosh, C.L., Morris, L.R.: Process of activating anti-microbial materials. 
Google Patents (1995)
	 86.	Yang, J.-Y., et al.: A clinical experience of treating exfoliative wounds using nanocrystalline 
silver-containing dressings (Acticoat®). Burns 33(6), 793–797 (2007)
	 87.	Sibbald, R.G., et al.: Bacteriology, inflammation, and healing: a study of nanocrystalline sil-
ver dressings in chronic venous leg ulcers. Adv. Skin Wound Care 20(10), 549–558 (2007)
	 88.	Amos, C.F., George, M.D.: Clinical and laboratory testing of a silver-impregnated lens case. 
Contact Lens Anterior Eye 29(5), 247–255 (2006)
	 89.	Willcox, M.D., et  al.: Ability of silver-impregnated contact lenses to control microbial 
growth and colonisation. J. Optom. 3(3), 143–148 (2010)
	 90.	Samuel, U., Guggenbichler, J.: Prevention of catheter-related infections: the potential of a 
new nano-silver impregnated catheter. Int. J. Antimicrob. Agents 23, 75–78 (2004)
	 91.	Galiano, K., et  al.: Silver segregation and bacterial growth of intraventricular catheters 
impregnated with silver nanoparticles in cerebrospinal fluid drainages. Neurol. Res. 30(3), 
285–287 (2008)
	 92.	Khare, M.D., et al.: Reduction of catheter-related colonisation by the use of a silver zeolite-
impregnated central vascular catheter in adult critical care. J. Infect. 54(2), 146–150 (2007)
	 93.	Lackner, P., et  al.: Efficacy of silver nanoparticles-impregnated external ventricular drain 
catheters in patients with acute occlusive hydrocephalus. Neurocrit. Care 8(3), 360–365 
(2008)
	 94.	Spiegelberg, R.N.: Technology for brains|EVD-catheters. http://www.spiegelberg.de/prod-
ucts/drainage/evd_catheters.html (2014). Accessed 13 Oct 2014
	 95.	Alt, V., et al.: An in vitro assessment of the antibacterial properties and cytotoxicity of nano-
particulate silver bone cement. Biomaterials 25(18), 4383–4391 (2004)
	 96.	Morley, K., et al.: Synthesis and characterisation of advanced UHMWPE/silver nanocom-
posites for biomedical applications. Eur. Polymer J. 43(2), 307–314 (2007)
	 97.	Darouiche, R.O.: Treatment of infections associated with surgical implants. New Engl. J. 
Med. 350(14), 1422–1429 (2004)
	 98.	Cohen, M.S., et al.: In vitro analysis of a nanocrystalline silver-coated surgical mesh. Surg. 
Infect. 8(3), 397–404 (2007)
	 99.	Grunkemeier, G.L., Jin, R., Starr, A.: Prosthetic heart valves: objective performance criteria 
versus randomized clinical trial. Ann. Thor. Surg. 82(3), 776–780 (2006)
	100.	Jamieson, W., et al.: Seven-year results with the St Jude Medical Silzone mechanical pros-
thesis. J. Thorac. Cardiovasc. Surg. 137(5), 1109–1115. e2 (2009)
	101.	Andara, M., et al.: Hemocompatibility of diamondlike carbon–metal composite thin films. 
Diam. Relat. Mater. 15(11), 1941–1948 (2006)
	102.	Qureshi, A.T., et al.: miR-148b-nanoparticle conjugates for light mediated osteogenesis of 
human adipose stromal/stem cells. Biomaterials 34(31), 7799–7810 (2013)

125
Biomedical Uses of Silver Nanoparticles …
	103.	Qin, H., et  al.: Silver nanoparticles promote osteogenic differentiation of human urine-
derived stem cells at noncytotoxic concentrations. Int. J. Nanomed. 9, 2469–2478 (2014)
	104.	Liu, X., et al.: Influence of silver nanoparticles on osteogenic differentiation of human mes-
enchymal stem cells. J. Biomed. Nanotechnol. 10(7), 1277–1285 (2014)
	105.	Dayem, A.A., et al.: Biologically synthesized silver nanoparticles induce neuronal differ-
entiation of SH-SY5Y cells via modulation of reactive oxygen species, phosphatases, and 
kinase signaling pathwayss. Biotechnol. J. 9(7):934–943 (2014)
	106.	Soderstjerna, E., et al.: Gold- and silver nanoparticles affect the growth characteristics of 
human embryonic neural precursor cells. PLoS ONE 8(3), e58211 (2013)
	107.	Wang, Z., et  al.: Silver nanoparticles induced RNA polymerase-silver binding and RNA 
transcription inhibition in erythroid progenitor cells. ACS Nano 7(5), 4171–4186 (2013)

127
Anti-microbiological and Anti-infective 
Activities of Silver
May Griffith, Klas I. Udekwu, Spyridon Gkotzis,  
Thien-Fah Mah and Emilio I. Alarcon
© Springer International Publishing Switzerland 2015 
E.I. Alarcon et al. (eds.), Silver Nanoparticle Applications, Engineering Materials, 
DOI 10.1007/978-3-319-11262-6_6
Abstract  Silver nanoparticles are the latest version of silver preparations that 
have been revived and tested as anti-microbials, particularly as an alternative to 
antibiotics since the emergence of drug resistant bacteria. Silver nanoparticles 
share commonalities with other silver preparations and other metallic nanopar-
ticles, but also several significant differences in their interactions with microbes. 
Their mechanism of action is not completely understood but their potential utility 
has led to the high level of research activity to determine the safety and efficacy of 
these nanoparticles for clinical applications.
Keywords  Silver nanoparticles  ·  Anti-infective properties
M. Griffith 
Integrative Regenerative Medicine Centre,  
Department of Clinical and Experimental Medicine,  
Linköping University, 58185 Linköping, Sweden
M. Griffith · K.I. Udekwu · S. Gkotzis 
Swedish Medical Nanoscience Centre, Department of Neuroscience,  
Karolinksa Institutet, Stockholm, Sweden
T.-F. Mah 
Department of Biochemistry, Microbiology and Immunology,  
Faculty of Medicine, University of Ottawa, Ottawa, Canada
E.I. Alarcon (*) 
Bio-Nanomaterials Chemistry and Engineering Laboratory,  
Division of Cardiac Surgery, University of Ottawa Heart Institute,  
40 Ruskin Street Rm H5229, Ottawa K1Y 4W7, Canada
e-mail: ealarcon@ottawaheart.ca
E.I. Alarcon 
Centre for Catalysis Research and Innovation,  
University of Ottawa, Ottawa, Canada

128
M. Griffith et al.
1  Introduction and the Silver Bullet
The earliest uses of silver as an anti-microbial appears to have been from the time 
of the ancient Greeks and Romans. In a very comprehensive, historical review of 
the uses of silver by Alexander [1].
Hippocrates was credited for using silver preparations for the treatment of 
ulcers and to promote wound healing. Other early accounts for the uses of silver 
include its use internally as well as for treatment of wounds by Paracelsus in 1520, 
and as a treatment for brain infection in 1614 by Angelo Sala. In the 1800s, silver 
sutures were used in surgery were documented to allow wound healing
According to Alexander, the use of silver in medicine began to flourish, in the 
late 1880s, silver nitrate eye drops were applied to newborn babies to prevent gon-
orrheal ophthalmia, a practice that has continued well into the mid- to late 1900s. 
Credewas credited with being the first physician to use colloidal silver for wound 
antisepsis in 1890s, while Crusius used silver nitrate for the treatment of burn inju-
ries. In the eye, Roe was documented to have used colloidal silver to successfully 
treat infected corneal ulcers, keratitis, blepharitis, and dacrocystitis [2].
The first person to actually connect the use of silver to its action as an anti-
microbial agent is believed to be Vonnaegele [1]. He attributed the effectiveness of 
silver as an anti-bacterial agent to the silver ion, opening up the use of silver as an 
effective antimicrobial agent until the discovery of antibiotics.
While the golden era of antibiotics flourished, the use of silver as anti-micro-
bial or anti-infective agents diminished. In the past decade, however, almost every 
known antibiotic has given rise to resistant strains of bacteria, and multi-drug 
resistant (MDR) bacteria [3]. In the quest for alternative to antibiotics, the use of 
the silver has been rediscovered and is coming back into mainstream medicine as 
an anti-microbial and anti-infective agent [4].
This chapter aims to discuss the role of silver nanoparticles as anti-infectives, 
focusing mainly on the interaction of silver nanoparticles with bacteria and 
viruses.
2  Silver and its Derivatives as Anti-microbials
2.1  Metallic Silver
Silver is a noble metal, i.e. chemically, it is inert. However, its interaction with 
moisture on the skin surface and with wound fluids leads to the release of silver 
ions, which have anti-microbial effects [5]. In biomedical applications, metallic 
silver has been used or tested in dental alloys (also as silver amalgam) and pros-
thetic implants such as “mega-endoprostheses” that are grafted after the removal 
of bone tumors [6], as well as silver–treated fabric for heart valves [7] and ­silver 
sutures. In bone prosthesis, incorporation of silver appears to have resulted in a 

129
Anti-microbiological and Anti-infective Activities of Silver
reduction of the infection rate with no adverse side effects. However, the heart 
valves failed, and the silver sutures, which were used for artificial heart valve 
retention resulted in local inflammation that was attributed to released silver [8].
2.2  Silver Nitrate and Ions
Silver salts such as silver nitrate (AgNO3) are one of the best known source of 
ionic silver. In the 18th century, ionic silver was used to treat ulcers, and in the 
1960s, AgNO3 was used as a topical solution (0.5 % AgNO3) for management of 
wounds from burns (reviewed by Chopra, [9]). Silver in form of AgNO3 has also 
been combined with antibiotics, such as sulfonamide in 1968, to produce silver 
sulfadiazine (SSD) cream that resulted in a broad spectrum silver-based antibacte-
rial that continued to be prescribed mostly for the management of burns [10, 11]. 
The synergistic effects of AgNPs and antibiotics will be further discussed below.
The best known targets of silver ions are the thiol moieties present in the respir-
atory enzymes of bacterial cells [11]. Silver readily binds to the bacterial cell wall 
and cell membrane and evidently inhibits the respiration chain [12]. Moreover, it has 
been shown that in E. coli silver inhibits the uptake of inorganic phosphate and causes 
efflux of phosphate, proline, glutamine, succinate and mannitol from cells [12, 13].
2.3  Silver Nanoparticles
In general, nanoparticles can bind not only membrane bound targets but also pen-
etrate the bacterial cell. In particular, AgNP complex strongly to electron donor 
groups containing N, O, S and exhibit an elevated binding constant for thiol con-
taining proteins. AgNP preferentially attack the respiratory chain, hinder cell divi-
sion and ultimately lead to cell death. Sondi and Salopek-Sondi have suggested the 
degradation of the membrane structure of E. coli during treatment with spherical 
12 nm AgNP [14].
It has been shown that in order to function effectively as bactericidal agents, 
AgNP have to fall with a narrow size range. Silver particles made from silver atoms 
are exceedingly small and within the ideal range. However, these naked particles 
are generally unstable and are easily oxidized, see Chap. “Biomedical Uses of 
Silver Nanoparticles: From Roman Wine Cups to Biomedical Devices”. Thus, the 
nature of the capping agent plays a pivotal role in the antimicrobial performance 
of AgNP. In Alarcon et al. [15] for example, AgNP were stabilized by coating with 
type I collagen or α-poly-L-lysine coated AgNP were tested against Gram positive 
bacteria such as Bacillus megaterium (Strain Bm11), a non-sporulating bacterium, 
and Staphylococcus epidermis (Strain Se4), a sporulating bacterium, as well as a 
Gram-negative, uropathogenic strain of Escherichia coli (CFT073). Both coated 
AgNP were found to be as effective as control Ag nitrate (AgNO3) in inhibiting all 

130
M. Griffith et al.
three bacteria. However, it was reported that the poly-L-Lysine coated nanoparti-
cles suffer from spontaneous aggregation at higher ionic strength or lower temper-
ature, while the collagen-coated AgNP were very stable and also cell compatible 
Fig. 1   Top Bacteria growth inhibition profile for B. megaterium left column, E. coli (middle col-
umn), and S. epidermidis (right column) up to 18 h in the presence of AgNP@collagen 1.0 µM and 
AgNO3. Dashed colored lines indicate the time where a 50 % of the maximal OD at the plateau 
level. Additional black dashed horizontal arrows indicate longer lag times for all the other concen-
trations at >18 h. Bottom Bacteria time kill profiles for B. megaterium (left column), E. coli (mid-
dle column), and S. epidermidis (right column) up to 180 min in the presence of AgNP@collagen 
1.0 µM and AgNO3 at 1xMIC and 2xMIC. Figure adapted from Alarcon et al. [15]

131
Anti-microbiological and Anti-infective Activities of Silver
(non-toxic effects) even at dilutions 2X minimal inhibitory concentration (MIC) 
when tested with cultures of human skin fibroblasts and epidermal keratinocytes. 
The collagen-stabilized AgNP were bactericidal against B. megaterium and E. coli 
but only bacteriostatic against S. epidermidis, see Fig. 1.
In conclusion, although the action mechanism is not completely clear, silver 
can cause toxicity in multiple sites that is accompanied with leakage of cellular 
metabolites. It binds on the bacterial cell wall weakens it and eventually leads to 
its rupture. It promotes cell disruption via hydroxyl radicals and other reactive 
oxygen species by poisoning respiratory enzymes and components of the micro-
bial electron transport system. Since in the form of AgNP silver is able to diffuse 
inside the cell, it reacts with thiol containing proteins inactivating them and prefer-
entially binds to DNA to inhibit replication with the concomitant bacteria toxicity.
3  Silver Nanoparticles in Microbiology
As mentioned in Chap. “Biomedical Uses of Silver Nanoparticles: From Roman Wine 
Cups to Biomedical Devices”, the interaction between AgNP and living organisms 
critically depends on the surface composition of the nanoparticle and the nature of the 
organism. Thus, the interactions observed for Gram (+) bacteria cannot be directly 
extrapolated to the observed for Gram (−) due to intrinsic differences in the bacteria 
outer membrane, see Fig. 2. However, in the following we will revise the main mecha-
nisms for the action of AgNP in bacteria.
Though seemingly trivial, it is worth noting that the exact mode of killing by 
most antibiotics is as yet unclear despite the long-existent knowledge of their pri-
mary targets. It was only recently that the mode of action of the oldest known anti-
biotic classes, beta lactams, was clearly elucidated [17]. Thus, it is not surprising 
that the antimicrobial mechanism for AgNP remains not fully understood. However, 
some lessons can be learned from examining the antimicrobial activity of ionic sil-
ver. There are three suggested main mechanisms for the biocidal activities of ionic 
silver: (i) catalytic oxidation with nascent oxygen to form reactive oxygen species; 
(ii) complex formation with thiol containing proteins critical in the chain respiratory 
system [11, 18]; and (iii) binding of silver ions to DNA preventing DNA replication 
leading to cell cycle arresting and/or death [18–20]. Note that ionic silver is also 
able to bind RNA of small nuclear antigens [21]. However, it is possible that mecha-
nisms i and ii are interconnected and together assist to iii as revealed in a toxicity 
study with silver sulfadiazine on Gram negative P. aeruginosa that revealed that the 
silver is distributed within DNA (≈12 %), RNA (≈3 %), lipidic fraction (<0.5 %), 
and the rest within the proteins-polysaccharides fraction [22]. Later studies have 
however questioned the DNA binding, as the expected silver bound to phosphate 
groups were not observed in spectroscopic analysis [23]. It may however be the case 
that the attached bases and not the phosphate backbone provide a site of binding 
for Ag(I). Interaction of ionic silver with metallothioneins, which are believed to be 
responsible for silver detoxification in liver, has been studied quite extensively [24].

132
M. Griffith et al.
Additional damage induced by ionic silver was reported in Vibrio cholera, 
another Gram-negative bacterium. The damage caused is massive proton leakage 
that results in eventual disruption of membrane potential at sub-micromolar con-
centrations of ionic silver, resulting ultimately in the death of the microbe [25]. 
Notably, the study was based on an earlier observation of effects of Ag(I) on ATP 
production in the (bacterial-derived) mitochondria [26].
Fig.  2   Schematic representation for bacterial cell structure of: a Gram-positive bacterial cell 
wall that is composed of a thick and multilayered peptidoglycan case. Teichoic acids are con-
nected to and embedded within glycan membrane; b Structure for a Gram-negative bacterial cell 
wall where the outer membrane is linked through lipoproteins to a thin peptidoglycan layer. For 
these bacteria peptidoglycan layer is placed within the periplasmic space and the outer mem-
brane. Note that the outer membrane contains porins and lipopolysaccharide molecules. Repro-
duced with permission from Hajipour et al. [16]

133
Anti-microbiological and Anti-infective Activities of Silver
The properties of metallic nanoparticles are believed to either differ markedly 
from the derived metal’s ionic state, or on the other extreme, to be exceedingly 
similar. This dichotomous oversimplification could not be further from the truth, 
which lies somewhere in between. What has been unclear is whether or not the 
noted antimicrobial properties are due to the monoionic silver (Ag(I)) or atomic 
silver Ag(0) leaching out of the nanoparticles. Additionally, were there a distinct 
mode of action by the AgNP, as compared to AgNO3, the mechanism would need 
to be elucidated. Some elements of their antimicrobial activity are reminiscent of 
Ag(I) but these are far from clear. Although some studies have employed transmis-
sion electron microscopy (TEM) as a tool to discern AgNP accumulation within 
the cell, it must be noted that in-situ reduction of Ag(I) to Ag(0) can also occur, 
see Ref. [18]. Sondi and Salopek-Sondi described a study where using TEM, they 
determined the nature of the interaction between E. coli and AgNP of average 
diameter 12 nm [14]. Their study provided high-resolution images of accumula-
tion of NPs in the cell membranes and identified the formation of what they term 
‘pits’ in the membrane. Going one step further in 2010, Li et al. evaluated the anti-
microbial mechanism and activity of silver nanoparticles in E. coli, analyzing the 
growth, permeability and ultrastructure of bacterial cells after treatment with 5 nm 
AgNP [27]. Their study provided evidence of membrane-disruption and changed 
permeability as cause of inhibition and/or death in E. coli. The extension of these 
studies could serve to further refine our understanding of the effects specific to 
AgNP accumulation on specific targets in bacterial cells.
Following the initial TEM studies [14], and confirming a role for membrane 
disruption, Lok et al., carried out a comprehensive study exploring the antimicro-
bial action of silver nanoparticles on E. coli [28]. Comparing the protein profile 
obtained from exposure to AgNP with that obtained from exposure ionic silver 
(AgNO3), they found that E. coli cells treated with AgNP present an accumula-
tion of envelope protein precursors that leads to a dissipation of the proton motive 
force. Note that the synthesized spherical AgNP significantly more effective than 
Ag(I), being active at nanomolar versus micromolar concentrations (0.4 nM for 
silver nanoparticles and 6 μM for AgNO3). This was followed soon by another 
study from the same group that showed the requirement for partially oxidized 
AgNP with a chemiadsorbed layer of ionic silver adsorbed onto the surface is 
required for observing antimicrobial activity in E. coli [29, 30]. Kim et al., pro-
duced spherical silver nanoparticles by borohydride reduction and investigated 
their antimicrobial properties on yeast, E. coli and S. aureus. Low concentration of 
the nanoparticles were effective against E. coli and yeast (3.3 and 6.6 nM respec-
tively), on the contrary the growth inhibitory effect on S. aureus was only mild 
[31]. The authors claimed the pivotal role of ROS in the antimicrobial mechanism 
for AgNP.
Other noteworthy antimicrobial studies carried out with AgNP are those rel-
evant to microbial communities of economic and environmental concern; Choi 
et al. for instance, evaluated the inhibitory effects of silver nanoparticles, silver 
ions and silver chloride colloids on mixed nitrifying bacterial communities. Their 
results showed that AgNP (with average diameters of 14 nm at 1 mg/L) inhibit 

134
M. Griffith et al.
nitrifying bacteria bacterial growth of E. Coli up to 86 %. Silver colloids and silver 
ions at the same silver content inhibited respiration by 46 and 42 % respectively 
[32]. The implication of this is that at lower concentrations, AgNP can inhibit 
collective respiration of the microbes within these communities with almost the 
double of efficiency. However, no signs of membrane damage in the bacterial wall 
were observed for any of the silver species in this study.
Ruparelia et al. investigated the antimicrobial properties of silver and copper nan-
oparticles on four strains of E. coli, three strains of S. aureus and B. subtilis [33]. 
They performed both solid and liquid phase trials with silver and copper nanopar-
ticles of sizes 3 and 9 nm respectively. The susceptibility in solution varied among 
the tested microorganisms with E. coli and S. aureus being more affected by silver 
nanoparticles in contrast with B. subtilis that showed highest sensitivity to copper 
nanoparticles. Similar results were observed for solid-state diffusion assays. Navarro 
et al. assessed the short-term toxicity of silver nanoparticles and Ag(I) to photosyn-
thesis of Chlamydomonas reinhardtii [34]. They used a polydisperse suspension of 
AgNP most (centered ≈ 25 nm) and to assess the effect on photosynthesis. The tox-
icity of silver nanoparticles was significantly higher than that of AgNO3 and/or the 
available Ag(I) present in the solution. The authors concluded that processes involv-
ing the post-decomposition of AgNP into Ag(I) mediated by H2O2 produced by the 
algae play a critical role in the elevated toxicity displayed by AgNP.
3.1  Relevance of Size and Shape of Silver Nanoparticles
As discussed in Chap. “Synthetic Routes for the Preparation of Silver Nanoparticles: 
A Mechanistic Perspective” the wide range of methods that have been used for the 
synthesis of silver nanoparticles, have given rise to variable particle morphologies 
including spheres, cubes, rods, wires and multifacets. By definition nanoparticles are 
smaller than 100 nm and in the case of spherical silver they can contain from 1,000 
up to 58,000 atoms, see Table 1 in Chap. “Biomedical Uses of Silver Nanoparticles: 
From Roman Wine Cups to Biomedical Devices”. Silver nanoparticles of differ-
ent shapes and sizes show unique interactions with bacteria and viruses [30, 35]. As 
AgNP of smaller size have higher surface area to volume ratios, the relative rates 
of silver release may be higher for the smaller sized particles, in line with earlier 
observations. The initial experimental observations were of a diverse range of sizes 
of AgNP and an early report concluded that only particles of 1–10 nm in diameter 
exhibited significant antibacterial properties [35]. However to this we should add the 
possibility that AgNP with sizes can freely permeate inside the cell membrane. Baker 
and colleagues also showed that AgNP antimicrobial properties were directly related 
to the total surface area of the nanoparticles [36]. However, the main limitations of 
those works to clearly discern between pure Ag(I) release and actual role of the mate-
rial size lie in the difficulty of matching the same number of AgNP per tested volume 
of cell suspension. Something we call the ‘magic’ number, which corresponds to the 
exact number of AgNP per bacteria required to induce cell death.

135
Anti-microbiological and Anti-infective Activities of Silver
The antimicrobial efficacy of silver nanoparticles has been confirmed to be 
shape dependent in studies that utilized differentially shaped nanoparticles and 
measured the inhibition of bacterial growth suggested that the most effective 
geometry is truncated triangular silver nanoparticles [35, 37]. In this study it was 
shown that the triangular geometry needed silver content >1 μg to exert bacteri-
cidal properties, while spherical and rod shaped nanopartciles, needed 12.5 and 
50–100 μg respectively. These findings were explained in terms of the high-atom-
density facets ({111}) that are found in triangular plates when compared to 
spheres and rods ({100}). Similar conclusions were exposed by Morones and col-
laborators [35].
In addition, AgNP manufactured using different synthetic techniques and for 
different purposes may vary in their physicochemical properties, which can lead 
to significant differences in their biological activity (see Chap. “Biomedical Uses 
of Silver Nanoparticles: From Roman Wine Cups to Biomedical Devices”). If we 
also take into consideration possible coatings, stabilizers and/or other hybridized 
materials it is clear that these additions may lead to modified cellular uptake and 
altered interactions with biological macromolecules. Consequently, not all AgNP 
should be considered the same and it is important to understand that adverse reac-
tions that would not be seen in other silver species can arise. Taken together, it 
appears that the killing efficacy is directly dependent on the rate and loca-
tion where Ag(I) is being released from the nanoparticles. This release is in turn 
dependent on the shape and size of the nanoparticle as well as the physicochemi-
cal nature of the surroundings.
3.2  Synergistic Activity with Antibiotics
Although there are limited number of studies exploring combinations of silver and 
antimicrobials, the topic has recently come into more focus. This upsurge in explor-
ing alternative approaches to infection treatment has also raised the possibility of 
using AgNP with improved pharmacokinetics and even pharmacodynamics. Li 
et al., synthesized silver nanoparticles by reducing AgNO3 aqueous solution with 
ascorbic acid aqueous solution with an average size of 20 nm [38]. Exposing E. coli 
to these nanoparticles to a combination with the beta lactam antibiotic amoxicil-
lin, increased the bactericidal efficiency when compared to AgNP or amoxicillin 
alone. In another study by Shahverdi et al., the combinations of AgNP with five 
antibiotics (penicillin G, amoxicillin, erythromycin, clindamycin and vancomycin) 
were tested against both model microbes E. coli and S. aureus [39]. AgNP were 
produced by aqueous Ag(I) reduction from the supernatant of a Klebsiella pneumo-
niae culture and their sizes spanned between 5–30 nm. In general, enhanced kill-
ing of the bacteria was recorded, when a combinational treatment was employed 
(AgNP + Antibiotic). Notably, the most prominent effects were observed for van-
comycin, amoxicillin and penicillin G against S. aureus.

136
M. Griffith et al.
4  Resistance to Silver Compounds
Antibiotic resistance is a major concern worldwide. Bacteria have developed 
resistance to antibiotics by having evolved various mechanisms including physical 
removing the antibiotics from cell through efflux pumps, modification of the target 
site of the antibiotics (e.g. bacterial ribosomal rRNA and proteins [40]) and inacti-
vation of antibiotic through enzymes, alteration to metabolic pathway [41].
Since the emergence of resistant bacteria, the anti-microbial activities of sil-
ver have been re-investigated. This time however, AgNPs have been the centre 
of the renewed interest. The enthusiasm over silver as an alternative to conven-
tional antibiotics comes from early tests showing that AgNPs within the size range 
of 10–100 nm have strong bactericidal potential against both Gram-positive and 
Gram-negative bacteria that have reported MDR (Morones et  al. [35]). These 
include strains of MDR Pseudomonas aeruginosa, ampicillin-resistant E. coli, 
erythromycin-resistant Streptococcus pyogenes, methicillin-resistant S. aureus 
(MRSA) and vanco-mycin-resistant S. aureus (VRSA).
4.1  Silver Ion Resistant Bacteria
In 1975, a strain of Salmonella typhimurium was isolated from three burn patients 
who had been receiving topical treatment with 0.5 % AgNO3 solution [42]. This
