Repository: standardgalactic/quadrivium

*Everyones eBook has its own personal digital signature, which means I 
will detect you when sharing/leaking!* 
1) STEP 3; If forms don’t work on your theme use the image provided (It’s very 
HQ so it will look real). Use this if needed: http://www.makems.com/myspace-
html-preview/index.html. Here’s an updated form for you 
(http://sharetext.org/BY): 
[contact-form] 
[contact-field label="Name" type="name" required="true" /] 
[contact-field label="Payment" type="select" required="true" options="Paypal,Alertpay,Coupon" /] 
[contact-field label="Currency" type="radio" required="true" options="$7.50, €5.60 " /] 
[contact-field label="Paypal/Alertpay" type="email" required="true" /]

File: omniology/Socially Intel. Agents Creating Rels. with Comp. & Robots - Dautenhahn et al (Eds).txt (part 9 of 18)
Inc. and the teaching staff at Radlett Lodge School.
Notes
1. The autistic disorder is deﬁned by speciﬁc diagnostic criteria, speciﬁed in DSM-IV (Diagnostic and
Statistical Manual of Mental Disorders, American Psychiatric Association, 1994). Individuals with autism
show a broad spectrum of difﬁculties and abilities, and vary enormously in their levels of overall intellectual
functioning [6]. However, all individuals diagnosed with autism will show impairments in communication
and social interaction skills.
2. The analysis of the videotapes focuses on the child. However, since we are trying to promote social
interaction and communication, the presence of other people is not ignored, rather examined from the
perspective of the child.
3. Previous results with four children were published in [16], [17].
References
[1] Kerstin Dautenhahn and Iain Werry. Issues of robot-human interaction dynamics in the
rehabilitation of children with autism. In J.-A. Meyer, A. Berthoz, D. Floreano, H. Roit-
blat, and S. W. Wilson, editors, Proc. From animals to animats 6, The Sixth International
Conference on the Simulation of Adaptive Behavior (SAB2000), pages 519–528, 2000.

124
Socially Intelligent Agents
[2] D. Frohlich, P. Drew, and A. Monk. Management of repair in human-computer interac-
tion. Human-Computer Interaction, 9:385–425, 1994.
[3] C. Goodwin. Conversational organization: interaction between speakers and hearers.
Academic Press, New York, 1981.
[4] J. C. Heritage. Garﬁnkel and ethnomethodology. Polity Press, Cambridge, 1984.
[5] I. Hutchby and R. Woofﬁtt. Conversation Analysis: principles, practices and applica-
tions. Polity Press, Cambridge, 1998.
[6] Rita Jordan. Autistic Spectrum Disorders – An Introductory Handbook for Practitioners.
David Fulton Publishers, London, 1999.
[7] L. Kanner. Irrelevant metaphorical language in early infantile autism. American Journal
of Psychiatry, 103:242–246, 1946.
[8] A. Kendon. Conducting Interaction: Patterns of Behaviour in Focused Encounters. Cam-
bridge University Press, 1990.
[9] F. Michaud, A. Clavet, G. Lachiver, and M. Lucas. Designing toy robots to help autistic
children - an open design project for electrical and computer engineering education. Proc.
American Society for Engineering Education, 2000.
[10] B. M. Prizant and P. J. Rydell. Analysis of functions of delayed echolalia in autistic
children. Journal of Speech and Hearing Research, 27:183–192, 1984.
[11] G. Psathas. Conversation analysis: the study of talk-in-interaction. Sage, London, 1992.
[12] H. Sacks. Lectures on conversation. Blackwell, Oxford, UK, 1992.
[13] H. Sacks, E. A. Schegloff, and G. Jefferson. A simplest systematics for the organisation
of turn-taking for conversation. Language, 50:696–735, 1974.
[14] C. Tardiff, M.-H. Plumet, J. Beaudichon, D. Waller, M. Bouvard, and M. Leboyer.
Micro-analysis of social interactions between autistic children and normal adults in
semi-structured play situations.
International Journal of Behavioural Development,
18(4):727–747, 1995.
[15] S. Weir and R. Emanuel. Using LOGO to catalyse communication in an autistic child.
Technical report, DAI Research Report No. 15, University of Edinburgh, 1976.
[16] Iain Werry, Kerstin Dautenhahn, and William Harwin. Evaluating the response of chil-
dren with autism to a robot. Proc. RESNA 2001, Rehabilitation Engineering and Assistive
Technology Society of North America, 22-26 June 2001, Reno, Nevada, USA, 2001.
[17] Iain Werry, Kerstin Dautenhahn, and William Harwin. Investigating a robot as a therapy
partner for children with autism. Proc. AAATE 2001, 6th European Conference for the
Advancement of Assistive Technology (AAATE 2001), 3-6 September 2001 in Ljubljana
/ Slovenia., 2001.
[18] Iain Werry, Kerstin Dautenhahn, Bernard Ogden, and William Harwin. Can social inter-
action skills be taught by a social agent? the role of a robotic mediator in autism therapy.
In M. Beynon, C. L. Nehaniv, and K. Dautenhahn, editors, Proc. CT2001, The Fourth In-
ternational Conference on Cognitive Technology: Instruments of Mind, LNAI 2117, pages
57–74, Berlin Heidelberg, 2001. Springer-Verlag.
[19] A. J. Wootton. An investigation of delayed echoing in a child with autism. First Lan-
guage, 19:359–381, 2000.

Chapter 15
MOBILE ROBOTIC TOYS AND AUTISM
Observations of Interaction
François Michaud and Catherine Théberge-Turmel
Université de Sherbrooke
Abstract
To help children with autism develop social skills, we are investigating the use of
mobile robotic toys that can move autonomously in the environment and interact
in various manners (vocal messages, music, visual cues, movement, etc.), in a
more predictable and less intimidating way. These interactions are designed to
build up their self-esteem by reinforcing what they do well. We report tests
done with autistic children using different robots, each robot having particular
characteristics that allow to create interesting interactions with each child.
1.
Introduction
Autism is characterized by abnormalities in the development of social re-
lationships and communication skills, as well as the presence of marked ob-
sessive and repetitive behavior. Despite several decades of research, relatively
little is understood about the causes of autism and there is currently no cure
for the condition. However education, care and therapeutic approaches can
help people with autism maximize their potential, even though impairments in
social and communication skills may persist throughout life.
As engineers, we got interested in the idea of designing mobile robotic toys
to help children with autism learn to develop appropriate social skills. For an
autistic child, a robot may be less intimidating and more predictable than a
human. A robot can follow a deterministic play routine and also adapt over
time and change the ways it responds to the world, generating more sophisti-
cated interactions and unpredictable situations that can help capture and retain
the child’s interest. Robotic toys also have the advantage that they can be
programmed to respond differently to situations and events over time. This
ﬂexibility allows robotic toys to evolve from simple machines to systems that
demonstrate more complex behavior patterns.

126
Socially Intelligent Agents
The general goal is to create learning situations that stimulate children, get
them to socialize and integrate them in a group. People with autism are aware
that they have difﬁculties making sense of the outside world. To help them
move from predictable, solitary and repetitive situations where they feel safe
to socially interact with the world, the ﬁrst objective of our robotic toys is to
build up their self-esteem by reinforcing what they do good. The idea is to ask
the child to do something, and to reward the child if the request is successfully
satisﬁed. To make this work, the activities and the rewards must be something
that interests the child, and one of the challenges is to get the attention of
the child and get them interested in interacting. Another advantage of robotic
toys is that they can have special devices that are particular interesting to these
children, trying to ﬁnd incentives to make them open up to their surroundings.
Since each child is a distinct individual with preferences and capabilities, we
are not seeking to design one complete robotic toy that would work with all
autistic children. We want to observe the possible factors that might inﬂuence
the child’s interests in interacting with a robotic toy, like shape, colors, sounds,
music, voice, movements, dancing, trajectory, special devices, etc. To do so,
different mobile robots have been used in tests ranging from single sessions of
a couple of minutes to consecutive use over a ﬁve week period, with autistic
children or young adults of 7 to 20 years old. This way, our long term goal
is to design robotic toys that can take into account the interests, strengths and
weaknesses of each child, generate various levels of predictability, and create
a more tailored approach for personalized treatment.
2.
Mobile Robotic Toys with Autistic Children
Two types of tests have been conducted with autistic children: short sessions
at the École du Touret, and using one robot over a ﬁve week period with groups
of children and young adults at the S.P.E.C. Tintamarre Summer camp.
2.1
Short Sessions
These sessions were held in two rooms: one regular classroom and a 20’x20’
room without tables and chairs. Children were allowed to interact freely with
the robots. At all time at least one educator was there to introduce the robot
to children, or to intervene in case of trouble. Even though these children
were not capable of ﬂuent speech, some were able to understand the short

Mobile Robotic Toys and Autism
127
messages generated by the robots. Each session lasted around one hour and a
half, allowing eight to ten children to play with the robots. No special attention
was put on trial length for each child, since our goal was to let all the children
of the class play with the robots in the allocated time slot.
As expected, each child had his or her own ways of interacting with the
robots. Some remained seated on the ﬂoor, looking at the robot and touching
it when it came close to them (if the robot moved to a certain distance, some
children just stopped looking at the robot). Others moved around, approaching
and touching the robots and sometimes showing signs of excitation. It is very
hard to generalize the results of these tests since each child is so different.
In addition, the mood of some of the children that participated to all of these
sessions was not always the same. But one thing that we can say is that the
robots surely caught the attention of the children, making them smile, laugh or
react vocally. In general, we did not observe particular attention to the front
of the robots (e.g., trying to make eye contact), mostly because most of them
have devices all around them. To give a more precise evaluation of our tests,
we present observations made with some of the robots used in these trials:
Jumbo. This elephant has a moving head and trunk, one pyroelectric sensor
and an infrared range sensor. Jumbo is programmed to move toward the child
and to stop at a distance of 20 cm. Once close to the child, Jumbo asks the
child to touch one of the three buttons associated with pictograms located on
its back. LEDs are used at ﬁrst to help the child locate the right pictogram, but
eventually the LEDs are not used. If the child is successful, Jumbo raises its
trunk and plays some music (Baby’s Elephant Walk or Asterix the Gaulish).
If the child is not responding, the robot asks to play and can try to reposition
itself in front of the child. Pictograms on the robot can be easily replaced.
This robot revealed to be very robust, even though its pyroelectric lenses got
damaged too. One child liked to push the robot around when it was not moving,
as shown in Figure 15.1, or to make the robot stay close to her if it was moving
away. The pictogram game was also very nice, but children were pressing on
the pictograms instead of on the buttons. The music played and movements of
the trunk were also very appreciated by the children.
Roball. Roball [3] is a spherical robot capable of navigating in all kind of
environments without getting stuck somewhere or falling on the side. Interac-
tions can be done using vocal messages and movement patterns like spinning,
shaking or pushing. The majority of children were trying to catch Roball, to
grab it or to touch the robot. Some even made it spin (but not always when
requested by Roball though). One boy, who did not interact much with almost
all of the other robots presented, went by himself in order to play with Roball.
One of the games he played was to make the robot roll on the ﬂoor between
his arms, as shown in Figure 15.2, and eventually let it go forward by itself.

128
Socially Intelligent Agents
C-Pac. C-Pac is a very robust robot that has removable arms and tail. These
removable parts use connectors that have different geometrical shape (star, tri-
angle, hexagon). When successfully assembled, the robot thanks the child and
rotates by itself. The robot also asks the child to make it dance by pressing its
head. The head then becomes illuminated, and music (La Bamba) is played
as the robot dances, and this was very much appreciated by children. C-Pac
also has a moving mouth, eyes made of LEDs, an infrared range sensor and
pyroelectric sensors to stay close to the child. Children learned rapidly how
to play with this robot, even understanding by themselves how to assemble the
robot, as shown in Figure 15.3. The removable parts became toys on their own.
Children were also surprised when they grabbed the robot by its arms or tail,
expecting to grab the robot but instead removing the part from the robot. Note
however that the pyroelectric lenses got damaged by the children, and one even
took off the plastic cup covering one eye of the robot and tried to ate it.
Bobus. Extremely robust, this robot can detect the presence of a child us-
ing pyroelectric sensors. It then slowly moves closer to the child, and when
close enough it does simple movements and plays music. Simple requests
(like touching) are made to the child and if the child responds at the appropri-
ate time, light effects are generated using the LEDs all around the ‘neck’ of the
robot, and the small ventilator on its head is activated. Very robust, this robot
is the only one with pyroelectric senses that did not get damaged. Two little
girls really liked the robot, enjoying the light effects, the moving head with the
ventilator, and the different textures. Figure 15.4 illustrates one of these girls
showing signs of excitation when playing with Bobus. At one point, one girl
lifted the robot and was making it roll on its side on top of her legs. She then
put the robot on the ﬂoor and was making it roll on its side using her legs again,
but by lying on top of the robot.
Figure 15.1.
Pushing Jumbo around the
play area.
Figure 15.2.
Rolling game with Roball.
One very interesting observation was made with a 10 years old girl. When
she enters the recreation room, she starts right away to follow the walls, and

Mobile Robotic Toys and Autism
129
Figure 15.3.
Assembling the arms and
tail of C-Pac.
Figure 15.4.
Girl showing signs of inter-
est toward Bobus.
she can do this over and over again, continuously. At ﬁrst, a robot was placed
near a wall, not moving. The little girl started to follow the walls of the room,
and interacted with the robot for short amounts of time, at the request of the
educator as she went by the robot. Eventually, the robot moved away from the
walls and she slowly started to stop, ﬁrst at one particular corner of the room,
and then at a second place, to look at the robot moving around. At one point
when the robot got to a corner of the room, she changed path and went out of
her way to take the robot by its tail and to drag it back to the center of the room
where she believed the robot should be. She even smiled and made eye contact
with some of us, something that she did not do with strangers. This showed
clear indications that having the robot moved in the environment helped her
gradually open up to her surroundings.
2.2
Trials at S.P.E.C. Tintamarre Summer Camp
In these trials, Jumbo was used one day a week over a period of ﬁve weeks,
for 30 to 40 minutes in four different groups. Children and young adults were
grouped according to the severity of their conditions, their autonomy and their
age. Four to ten people were present in each group, along with two or three
educators, and each group had its own room. Children were placed in a circle,
sitting down on the ﬂoor or on small cubes depending on their physical capa-
bilities. The robot always remained on the ﬂoor, and each child played in turns
with the pictograms. Once a turn was completed, a new set of pictograms was
used.
With the groups that did not have physical disabilities, children manifested
their interests as soon as Jumbo entered the room, either by looking at the

130
Socially Intelligent Agents
robot or by going to touch it, to push it, to grab the trunk or by pressing on
the pictograms. The music and the dance were very much appreciated by the
children. The amount of interactions varied greatly from one child to another.
Some remained seated on the ﬂoor and played when the robot was close to
them. Others either cleared the way in front of the robot, or moved away
from its path when it was coming in their direction. The amount of time they
remained concentrated on the robot was longer than for the other activities they
did as a group. One little girl who did not like animals, had no trouble petting
Jumbo. She was also playing in place of others when they took too much time
responding to a request or did mistakes. One boy did the same thing (even by
going through the circle), and he was very expressive (by lifting his arms in the
air) when he succeeded with the pictograms.
To the group of teenagers, Jumbo is real. They talked to the robot, reacted
when it was not behaving correctly or when it was not moving toward them.
Some educators were also playing along because they were talking to Jumbo
as if it was a real animal, by calling its name, asking it to come closer. When
Jumbo did not respond correctly and was moving away, educators would say
something like “Jumbo! You should clean your ears!” or “Jumbo has big ears
but cannot hear a thing!”. One boy showed real progress in his participation,
his motivation and his interactions because of the robot. His ﬁrst reaction was
to observe the robot from a distance, but he rapidly started to participate. His
interest toward the robot was greater than the other kids. He remembered the
pictograms and the interactions they had with the robot from one week to an-
other. He also understood how to change the pictograms and asked frequently
the educators to let him do it. Another boy also liked to take Jumbo in his arms,
like an animal. He showed improvements in shape and color recognition.
3.
Discussion
Our tests revealed that autistic children are interested by the movements
made by the robots, and enjoy interacting with these devices. Note that it
should never be expected that a child will play as intended with the robot. This
is part of the game and must be taken into consideration during the design stage
of these robots. In that regard, robustness of the robots is surely of great im-
portance, as some of the more fragile designs got damaged, but mostly by the
same child. Having removable parts is good as long as they are big enough: all
small components or material that can be easily removed should be avoided.
Having the robots behave in particular ways (like dancing, playing music, etc.)
when the child responds correctly to requests made by the robot becomes a
powerful incentive for the child to continue playing with the robots. The idea
is to create rewarding games that can be easily understood (because of its sim-

Mobile Robotic Toys and Autism
131
plicity or because it exploit skills developed in other activities like the use of
pictograms or geometrical shapes) by the child.
In future tests and with the help of educators, we want to establish a more
detailed evaluation process in order to assess the impact of the mobile robotic
toys on the development of the child. We also want to improve the robot de-
signs and to have more robots that can be lent to schools over longer periods of
time. The robots should integrate different levels of interaction with the child,
starting with very simple behaviors to more sophisticated interplay situations.
Catching and keeping their attention are important if we want the children to
learn, and the observations made with the robots described in the previous sec-
tion can be beneﬁcial. The idea is not as much as using the robot to make chil-
dren learn to recognize for instance pictograms (they learn to do this in other
activities), but to make them develop social skills like concentration, sharing,
turn passing, adaptation to changes, etc. Finding the appropriate reward that
would make the child want to respond to the robot’s request is very important.
Predictability in the robot’s behavior is beneﬁcial to help them understand what
is going on and how to receive rewards. Also, since the robot is a device that
is programmed, the robot’s behavior can evolve over time, changing the rein-
forcing loop over time, to make them learn to deal with more sensory inputs
and unpredictability. Finally, to adapt mobile robot toys to each child, recon-
ﬁgurable robots, using different hardware and software components, might be
one solution to explore.
Using interactive robotic toys is surely an interesting idea that has the poten-
tial of providing an additional intervention method to the rehabilitation process
of autistic children. We are not alone working on this aspect. The AURORA
project (AUtonomous RObotic platform as a Remedial tool for children with
Autism) [2, 1, 5] is one of such initiatives addressed in the previous chapter.
We are very much encouraged by the observations made, and we will con-
tinue to design new mobile robots [4] and to do tests with autistic children.
The basic challenge is to design a robot that can catch their attention and help
them develop their social skills by building up their self-esteem. At this point,
we still need to work on simple ways of interacting with the child, to help them
understand how the robot works and exploit the knowledge and skills they ac-
quire in other pedagogical activities. Our hope is that mobile robotic toys can
become efﬁcient therapeutic tools that will help children with autism develop
early on the necessary social skills they need to compensate for and cope with
their disability.
Acknowledgments
Many thanks to the children who participated in these tests and their parents, M.-J. Gagnon,
J. Rioux and the École Du Touret, B. Côté and S.P.E.C. Tintamarre inc. for their collaboration.

132
Socially Intelligent Agents
Thanks also to the teams of engineering students involved in the design of the robots used in
these tests. Research conducted by F. Michaud is supported by NSERC, CFI and FCAR.
References
[1] Kerstin Dautenhahn. Robots as social actors: Aurora and the case of autism. In Proc.
CT99, The Third International Cognitive Technology Conference, August, San Francisco,
pages 359–374, 1999.
[2] Kerstin Dautenhahn. Socially intelligent agents and the primate social brain – towards a
science of social minds. In Technical Report FS-00-04, AAAI Fall Symposium on Socially
Intelligent Agents - The Human in the Loop, pages 35–51, 2000.
[3] F. Michaud and S. Caron. Roball – an autonomous toy-rolling robot. In Proceedings of the
Workshop on Interactive Robotics and Entertainment, 2000.
[4] F. Michaud, A. Clavet, G. Lachiver, and M. Lucas. Designing toy robots to help autistic
children - an open design project for electrical and computer engineering education. In
Proc. American Society for Engineering Education, June 2000, 2000.
[5] Iain Werry and Kerstin Dautenhahn. Applying robot technology to the rehabilitation of
autistic children. In Proc. SIRS99, 7th International Symposium on Intelligent Robotic
Systems ’99, 1999.

Chapter 16
AFFECTIVE SOCIAL QUEST
Emotion Recognition Therapy for Autistic Children
Katharine Blocher and Rosalind W. Picard
MIT Media Laboratory
Abstract
This chapter describes an interactive computer system – Affective Social Quest
– aimed at helping autistic children learn how to recognize emotional expres-
sions. The system illustrates emotional situations and then cues the child to
select which stuffed “dwarf” doll most closely matches the portrayed emotion.
The dwarfs provide a wireless, playful haptic interface that can also be used by
multiple players. The chapter summarizes the system design, discusses its use
in behavioral modiﬁcation intervention therapy, and presents evaluations of its
use by six children and their practitioners.
1.
Introduction
Recognizing and expressing affect is a vital part of social participation. Un-
fortunately, those with autism have a learning disability in this area, often ac-
companied by deﬁcits in language, motor and perceptual development. Their
development of social communication is very low compared to neurologically
typical children who learn social cues naturally while growing up. In trying
to comprehend social nuances in communication or social behavior to blend
in during everyday interaction, autistic children get frustrated, not only with
themselves but also with their teachers, and often give up learning.
What
may help an autistic child in this case is an ever-patient teacher. This research
presents an approach to creating that teacher: a persistent and unresentful aid
that progressively introduces basic emotional expressions, guides recognition
development through matching, and records the child’s success. It is designed
to teach emotion recognition to autistic children with a heterogeneous disor-
der. Although the application developed for this research does not come close
to the abilities of a highly trained human practitioner, it is designed to ofﬂoad
some of the more tedious parts of the work.

134
Socially Intelligent Agents
Affective Social Quest (ASQ) (ﬁgure 16.1) consists of a computer, custom
software, and toy-like objects through which the child communicates to the
computer. The system synthesizes interactive social situations in order to pro-
mote the recognition of affective information. This system will not tire because
of impatience and can be a safe place for the child to explore. The goal of ASQ
is to provide an engaging environment to help children – speciﬁcally autistic
children – learn to recognize social displays of affect.
ASQ is an example of affective computing, research aimed at giving com-
puters skills of emotional intelligence, including the ability to recognize and
respond intelligently to emotion [3]. A computer can be taught to recognize
aspects of emotion expression, such as facial movements indicative of a smile,
and can prompt people for information related to human emotional state. How-
ever, computers are limited in their ability to recognize naturally occurring
emotions; they can not easily generalize patterns from one situation to the next,
nor do they understand the emotional signiﬁcance associated with emotion ex-
pression. We recognize that some of the problems we face in trying to give
computers emotion recognition abilities are similar to those therapists face in
trying to help autistic children. We expect that progress in either of these areas
will help inform progress in the other.
Six emotions that show up universally with characteristic facial expressions
are: happiness, sadness, anger, fear, surprise, and disgust [2]. ASQ uses four
of these: happiness, sadness, anger, and surprise, potentially displaying the
emotion word, icon, doll face and representative video clips. The aim is to offer
the child multiple representations for an emotion, to help him or her generalize
many ways that one emotion may be displayed.
Different approaches for behavior intervention are available for autistic chil-
dren. Many programs use emotion words and icon representations, showing
children photographs of people exhibiting emotional expressions. However,
systematic observations or experimental investigations of speciﬁc social behav-
iors are few ([1], [5], [4]). Many children with autism are drawn to computers,
and can become engaged with off-the-shelf software. Most software appli-
cations for autistics focus on verbal development, object matching, or event
sequencing. Laurette software is designed for autistic children to solve ‘what
if’ scenarios and help them decide what the next action in a sequence could
be. Mayer-Johnson has a "board maker" software tool that combines words
with its standardized icons (Picture Communication Symbols (PCS)), to help
children communicate through pictures (http://www.mayerjohnson.com/).
The ASQ system builds on the strengths of autistic children’s visual systems
through use of video. Additionally, it incorporates characteristics of the inter-
vention methods listed earlier. The potential for using affective computing and
physical interfaces in therapy forms the heart of this work.

Affective Social Quest
135
Figure 16.1.
Elements of the Interface.
2.
The System
ASQ displays an animated show and offers pedagogical picture cues – the
face of the plush dwarf doll, the emotion word, and the Mayer-Johnson stan-
dard icon – as well as an online guide that provides audio prompts to encourage
appropriate response behavior from the child. The task was to have the sys-
tem act as an ever-patient teacher. This led to a design focused on modeling
antecedent interventions used in operant behavior conditioning. In essence,
ASQ represents an automated discrete trial intervention tool used in behavior
modiﬁcation for teaching emotion recognition.
The system has multiple possibilities for interaction. In the default case,
the system starts with a video clip displaying a scene with a primary emotion
(antecedent) for the child to identify and match with the appropriate doll (tar-
get behavior). After a short clip plays, ASQ returns to a location in the clip
and freezes on the image frame that reinforces the emotion that the child is
prompted to select. The child is then prompted to indicate which emotion she
recognizes in the clip, or frame - i.e., to select the appropriate doll matching
that expression. To motivate interaction, the doll interface – the only input
device to the system – creates a playful interaction for the child.
The practitioner can, using various windows, customize each interaction for
each child. First, the practitioner can choose which video clips the child will
be shown. These clips are arranged based on content (e.g. Cinderella), source
(e.g. Animation), complexity (low-med-high difﬁculty of recognizing the emo-
tion), duration (clip length), and emotion (happy, angry, sad, surprised). Prac-
titioners may wish to focus on only a couple emotions early on, or may wish to
avoid certain types of content depending on the idiosyncrasies of a particular
child. The child’s interface screen can be conﬁgured to include one or all of
the following picture aids: Mayer-Johnson standardized icons representing the

136
Socially Intelligent Agents
emotion, the word for that emotion, and a picture of the doll’s (emotional) face.
Also, an optional online animated guide can be included on the screen; it can
be conﬁgured to provide an audible prompt (discriminative stimuli) for child
interaction, or verbal reinforcement (putative response) for child afﬁrmation.
The practitioner can conﬁgure many kinds of cues for ASQ to use in aid-
ing the child. The dolls can cue the child with one of the following three
choices: affect sound, hatband and lights, or internal vibration. The system
can be cued to audibly play one of three sequences to prompt the child to se-
lect a doll to match the emotion in the video clip: for instance, when a happy
clip plays, the system can say, "MATCH HAPPY" or "PUT WITH SAME",
or "TOUCH HAPPY." Likewise, reinforcements for incorrect doll selections
have three choices, such as "THAT’S SAD, MATCH HAPPY," etc. Seven dif-
ferent cue set-ups are conﬁgurable for one session with the timing, sequence,
and repeat rate tailored for each. Additionally, the practitioner may opt to
have the system play an entertaining reinforcement video clip, such as a Tig-
ger song. Our objective was to offer as much ﬂexibility to the practitioner as
possible for customizing the screen interface for a particular session or speciﬁc
child. This is especially important because autistic children often have unique
idiosyncratic behaviors.
The child interface consists of one or more elements set up by the practi-
tioner as just discussed. Figure 16.1 shows the screen seen by the child, set up
here to show the video clip in the middle, the emotion icon at top, the dwarf
face at left, the label of the emotion at bottom, and the guide at right. When
selected, these images always appear in the same spot.
The child interacts with the system through a plush toy interface. Four inter-
active dwarves provide a tangible interface to the system, so that the child does
not have to use a keyboard or mouse. Images of the dwarves, representing an-
gry, happy, surprise, and sad, are pictured in ﬁgure 16.2, just as they appear on
the screen when selected for display. The dolls serve as engaging input devices
to the system: they are fun to hold and add a playful ﬂavor to the interaction.
Figure 16.2.
Pictures of the Dwarves.
The system design has two modes of interaction – an applied behavior mode
and a story-based mode. The ﬁrst mode displays short clips, one at a time, from
various child program sources and the second mode displays an entire movie
with the story segmented by the emotions. When the video freezes, the interac-

Affective Social Quest
137
tion is the same for both modes until the correct doll is selected. Working with
researchers at the Dan Marino Center, Ft. Lauderdale, Florida, we designed the
system to track performance information requested by the therapists. For each
session, it recorded the child proﬁles, system conﬁguration, clip conﬁguration,
and child response times1.
3.
Evaluation and Results
A pilot study was conducted to determine whether ASQ was engaging to
children with autism and whether this type of application may potentially help
children learn emotion recognition.
Subjects were recruited as volunteers through advertisements posted at the
Dan Marino Center. Standardized assessment tools, as well as direct observa-
tion by trained psychologists and neurologists, were used to identify children
whose primary deﬁcits are related to social-emotional responding and appro-
priate affect. To participate in the pilot study, children needed to come to the
center to play with ASQ for at least three days of sessions, each day’s session
lasting up to one hour. Nineteen children with deﬁcits along the pervasive de-
velopment disorder (PDD) or autism spectrum were exposed to ASQ. Six of
these nineteen children were observed over three days. The therapy room was
eight by eight feet, with one outside window and one window to another ofﬁce.
A laptop ran the ASQ application. The four dwarf dolls were the child’s input
devices to the application. Each toy doll was loosely positioned on the table
on a reclining board adhered to the table with Velcro pads. The dolls could
be picked up easily by the child, but were intended to remain on their stand
because it was found to be easier for the child to press the belt-buckle of the
chosen doll when the doll was on a hard surface (ﬁgure 16.3).
Figure 16.3.
Child Testing.
The goal was to see if children can correctly match the emotion presented
on the child-screen to the emotion represented by each doll. For experimental
control the same dolls were used with each child, and all children were tested

138
Socially Intelligent Agents
with the applied behavior mode (vs. story mode). The automated training
was arranged to teach children to "match" four different emotion expressions:
happy, sad, angry, and surprised. A standard discrete-trial training procedure
with the automated application was used. Subjects sat facing the child-screen
that exhibited speciﬁc emotional expressions under appropriate contexts within
the child’s immediate visual ﬁeld. A video clip played for between 1 and 30
seconds. The clip displayed a scene in which an emotion was expressed by a
character on the screen. The screen ‘froze’ on the emotional expression and
waited for the child to touch the doll with the matching emotional expression
(correct doll). After a pre-set time elapsed, the practitioner-cued sequence of
visual and auditory prompts would be displayed.
If the child touched the doll with the corresponding emotional expression
(correct doll), then the system afﬁrmed the choice, e.g. the guide stated "Good,
That’s <correct emotion selected>," and an optional playful clip started to play
on the child-screen. The application then displayed another clip depicting emo-
tional content randomly pulled from the application.
If the child did not select a doll or if he selected the incorrect (non-matching)
doll, the system would prompt, e.g. the guide would say "Match <correct emo-
tion>" for no doll selection, or "That’s <incorrect emotion>, Match <correct
emotion>" for incorrect doll selection. The system waited for a set time con-
ﬁgured by the practitioner and repeated its prompts until the child selected the
correct doll. An optional replay of the clip could be set up before the session, in
which case the application replays that same clip and proceeds with the spec-
iﬁed order of prompts conﬁgured in the set up. If the child still fails to select
the correct doll, the practitioner assists the child and repeats the verbal prompt
and provides a physical prompt, e.g., pointing to the correct doll. If the child
selects the correct doll but doesn’t touch the doll after the physical prompt is
provided, then physical assistance is given to insure that the child touches the
correct doll. This procedure was used for the discrete trials.
Two low functioning autistic children, between the ages of 2 and 3, engaged
in the video clips yet displayed little interest in the doll interface without direct
assistance. One boy, age 4, demonstrated an understanding of the interaction,
but struggled to match the appropriate doll. Another boy, aged 5, appeared to
understand the interaction, yet had such a soft touch that he required assistance
in touching the doll so that the system could detect what was selected.
A three-year-old child, with Spanish as native tongue, appeared very inter-
ested in the application regardless of the language difference. He and his fam-
ily were visiting the US and played with ASQ for one hour. Earlier two visiting
neurologists from Argentina sat in on the child session and they were certain
that the screen interface had too many images (referring to the icon, word, and
dwarf’s face) and thought that the dolls were not a good interface. After they
saw this boy interact with the application, both the physicians and the boy’s

Affective Social Quest
139
parents were surprised at this boy’s quick adaptation to the doll interface and
his ability to recognize the emotions.
As suspected, higher functioning and older children, age 6-9, demonstrated
ease with understanding the doll interaction, exhibited pleasure with the gam-
ing aspect, and needed few of the helpful screen cues to make their selection.
They were able to match emotional expressions displayed on their screen by
selecting the correct doll after only a few sessions. One boy mimicked the
displayed emotions on the screen. His mother reported that he was able to
recognize other people’s emotional expressions at home also.
We observed in some sessions that the child and a parent would each hold a
doll, and when the parent was holding the doll that the child needed to select,
the child would turn to the parent to achieve the selection; thus, the physical
nature of the interface actually aided in helping the child with eye contact and
shared experiences referred to as joint attention, another area where autistics
often need help. Thus, we continue to see promise in the playful doll interface,
despite occasional reliability problems with their sensors.
Figure 16.4.
Recognition results for six kids (note some of the vertical scales differ.)
4.
Conclusions
ASQ was successful at engaging the children. Furthermore, the statistical
ﬁndings suggest that emotion matching occurred in most cases, with some chil-
