Repository: standardgalactic/quadrivium

*Everyones eBook has its own personal digital signature, which means I 
will detect you when sharing/leaking!* 
1) STEP 3; If forms don’t work on your theme use the image provided (It’s very 
HQ so it will look real). Use this if needed: http://www.makems.com/myspace-
html-preview/index.html. Here’s an updated form for you 
(http://sharetext.org/BY): 
[contact-form] 
[contact-field label="Name" type="name" required="true" /] 
[contact-field label="Payment" type="select" required="true" options="Paypal,Alertpay,Coupon" /] 
[contact-field label="Currency" type="radio" required="true" options="$7.50, €5.60 " /] 
[contact-field label="Paypal/Alertpay" type="email" required="true" /]

File: omniology/Corrosion of Steel in Concrete.txt (part 10 of 15)
bars were taken from underneath damaged waterproof membranes.
Corrosion of steel in concrete
9
F
up of the profile and dead load as well as further reduction on clearances.
7.3.7.6
Performance
Excellent adhesion of anode to concrete.
7.4
Cathodic protection system design
In the following discussion we do not intend to show the reader how to
design a cathodic protection system from scratch. We will show some of the
major processes that a qualified and experienced corrosion expert will go
through in designing a system, showing how decisions are arrived at
concerning the components and the system performance. Design should
always be undertaken by a suitably qualified and experienced expert.
7.4.1
Choosing your anode
If CP is the chosen rehabilitation methodology then the correct choice of
anode is vital. For applications where the life is less then 20 years and suit-
able anodes are available, galvanic cathodic protection. For longer lives,
impressed current systems are more likely to be suitable assuming that
power is available and maintenance will be conducted. When it comes to
individual anode choice then the Table in HA BA 83/02 summarizes the
merits and limitations discussed in Section 7.3.1 to 7.3.7.
If the structure is a wearing surface then coatings are usually excluded.
This usually leads to the use of one of the titanium configurations in an
overlay or titanium ribbons in slots.
Electrochemical repair techniques
171
 

The main restrictions on the overlay type systems are because of the
cementitious overlay:
●
they increase the dead load on the structure;
●
they change the profile and can reduce clearances;
●
the overlay can be difficult to apply in restricted areas or with
complicated geometries, especially when applied as a sprayed concrete
overlay.
For mainly dry substructures, buildings and other soffit or vertical
applications coatings are often used. These have a lower life than the
titanium-based systems but are easily maintained and are cheaper. They
are often more cosmetically attractive for buildings as masonry paint type
overcoats are supplied. The thermal sprayed zinc can be used instead of
the paint type coating. As the metal is sprayed hot it can dry out a damp
surface enabling it to bond, unlike the paint type coatings. It is therefore
preferred in marine or regularly wetted environments. The newer water-based
organic coatings are slightly more moisture tolerant than the solvent-based
coatings. However, they do not have the same track record.
The advantages of the coatings are:
●
negligible increase in dead load;
●
can be applied to any geometry;
●
choice of decorative finishes;
●
cheap and simple to repair or replace organic coatings.
Its restrictions are:
●
limited resistance to wear and moisture;
●
limited lifetime (about 15 years in most applications);
●
requires rigorous health and safety control (thermal sprayed zinc).
Galvanic anodes are extensively used in continuously wetted
environments. They need less maintenance than the impressed current
systems. One problem with the zinc system is the environmental impact of
the during spraying. If enclosure is required during spraying, the costs can
be very high.
The conductive ceramic and other tube or rod anodes can be used to
apply current locally to inaccessible areas in conjunction with other anodes
or they can be drilled into a series of holes running up a column or similar
structure. Their main problems are ensuring that the reinforcing steel does
not shield the current, making sure that the anodes do not contact the
reinforcing steel or overprotect it locally, and ensuring that the wiring to
series of anodes is not too complicated.
172
Electrochemical repair techniques
 

Electrochemical repair techniques
173
7.4.2
Transformer/rectifiers and control systems
This is another vital part of an impressed current system. The T/R must be
rugged and reliable with minimal maintenance requirements. It should be
easy to maintain with good instruction manuals, circuit diagrams for main-
tenance and easy access to fuses and other consumable and replaceable
components. Compared with pipeline or marine CP applications (steel piles,
etc.) the power demand is modest. Most steel in concrete needs less than 
10 mA.m2 to provide protection, usually at less than 10 V. The power for
a 100 watt light bulb will protect 10,000m2. This means that a single
phase, air cooled T/R will usually protect even the largest structure and
power consumption is rarely an economic concern.
The required output of the transformer/rectifier and of the anode can be
estimated from Figure 7.15 taken from Bennett and Turk (1994). Although
the work in the report was done to try to develop a simple constant current
criterion for cathodic protection, it has never been validated outside the
laboratory. It should also be remembered that the areas of highest corrosion
and highest chloride will have been repaired so the current demand will be
reduced in proportion to the area repaired.
There are two opposing directions of T/R design at the moment. The first
is to make a simple, rugged and reliable design with high quality compo-
nents. This is checked manually every one to six months and an annual
‘service’ carried out. The other is to attach a microprocessor that can
monitor and control the system. This means that data can be collected
remotely and in some designs the system can be adjusted without regular
site visits, requiring only an annual inspection as long as local personnel
carry out quick checks on the condition of the systems (loose wires, etc.).
The number of systems an organization has in operation is one factor in
choosing remote control. It becomes more cost effective to collect and struc-
tures increases. The sophistication of the client and his consultant is another
factor.
mA.m–2
Chloride % by wt of cement
25
20
15
10
5
0
0
0.5
1
1.5
2
2.5
3
Figure 7.15 Cathodic protection current demand vs. chloride content at rebar depth
(based on Bennett and Turk, 1994).
 

174
Electrochemical repair techniques
The reliability of the microprocessor system has not been reported in the
technical press, although the author’s first few remote control systems
installed 1986/1987 worked until the structures were demolished, most of
those are installed inside buildings, in very benign environments. Some sys-
tems are comparatively simple and will only monitor on and off potentials,
current and voltage. It is not possible to change the current or voltage set-
tings on some of these systems. With modern microprocessors and the
internet it is possible to store data on line, and send alarms by email or text
message if the system malfunctions or exceeds defined limit values of cur-
rent, voltage or reference electrode potential. Systems have been developed
that will commission and operate a system according to BSEN 12696.
7.4.3
Monitoring probes
In order to measure the effect of the cathodic protection current on the rein-
forcement, probes are embedded in the concrete. The most common probe
is the embeddable half cell. A number of formulations have been used but
the most popular is the silver/silver chloride/calcium chloride (Ag/AgCl/KCl)
reference electrode (Figure 7.16). A proprietary manganese/manganese dioxide
electrode is also used extensively in Europe. Carbon, coated titanium and
lead, have been used a ‘relative’ or ‘pseudo’ references rather than ‘absolute’
references. They can be used for measuring potential shifts as long as they
are stable over the period of measurement. A review of reference electrodes
for concrete, their installation and relative potentials vs. the ASTM C876
criteria is given in NACE 11100 (2000).
Due to the perceived low reliability of half cells in North America
alternative probes were developed. These include the current pick up probe.
A section of steel is embedded in the concrete. This picks up a proportion
of the current and is used to gauge the effectiveness of the system.
Figure 7.16 Two embeddable Ag/AgCl/KCl reference electrodes 15mm and 25mm
diameter.
 

Electrochemical repair techniques
175
The steel probe is sometimes embedded in an excessively salty patch.
With no current applied, a macrocell current flows from the probe to the
reinforcement if they are connected with an ammeter between them. As CP
current is applied, the current reduces and then reverses. This is called the
macrocell or null probe approach and is used to show that a very anodic
area has been made cathodic. It is therefore assumed that all of the rest of
the steel is cathodic too. However it is dependent upon the amount of salt
added to the patch, and if the salt diffuses away then it may no longer be
the most anodic area after a few years.
An alternative is to identify the most anodic area of the zone and to iso-
late a short section of steel to form a macrocell probe without disturbing
the concrete around the probe as discussed in SHRP-S-347 Bennett and
Schue (1993) and Bartholomew et al. (1993). This is more realistic than
embedding a probe in salty concrete but suffers the same problem with
chloride movement with time.
7.4.4
Zone design
One frequently asked question concerning cathodic protection systems is
‘what happens at the anode edge? Is there a risk of accelerated corrosion?’
This is a valid question and the risk is supported by the Pourbaix diagram
which shows areas of imperfect passivity, pitting and corrosion around the
immune and passive regions (Figure 7.2). However, the author knows of no
atmospherically exposed reinforced concrete structure that is totally
protected by cathodic protection. Most have anode zones that end before
the reinforced concrete does. No cases of accelerated corrosion have been
reported between zones or at the end of zones.
It is rare for a cathodic protection system to consist of one continuous
anode passing current from a single power supply. It is normal to divide the
structure or elements to be protected into zones that are powered and
controlled separately, and electrically separated by a gap of typically 25mm.
Zone design can be dictated by requirements for different anode types
(coatings on walls; mesh on floors probes in mortar joints around steel
beams, etc.) They can be based on different current requirements, with
high chloride areas divided into smaller zones to give each zone a fairly
uniform current demand. They can be designed around different steel
densities in different parts of beams or columns. In the United States,
cathodic protection designs on decks have had zones in the 500–1,000 m2
range, and bridge substructures 100–500 m2 (AASHTO, 1993). This
probably has more to do with geometry of deck slabs and substructures
than with variations in local current demand. Steel framed masonry
and brick clad structures are often designed with very small zones or
sub zones.
 

Table 7.2 Impressed current anode types and characteristics (see Notes 1–8) from haba 83/02 (2000). Courtesy of the Highways Agency
Anode typea
Long term
Long term
Supplier’s
Suitable
Suitable for
Dimensional
Other
Typical
anode current
current density
typical
for wet
running
and weight
performance
Installed
density per m2
per m2 concrete
anode life
structures
surfaces
impact/
queries
anode cost
of anode
estimateb
installation
(seek 
Inccl. surface
specialist
preparation
advice)
(2000 Costs)c–h
Conductive
20 mA/m2
20 mA/m2
Up to 
No
No
No
Some
£20–£40/m2
organic
max
15 years
Painted
unproven
coatings
products
Sprayed 
20 mA/m2
20 mA/m2
Up to 
Possibly
No
No
Limited UK
£60–£100/m2
zinc
max
25 years
Thermal
experience
spray
Health & 
Safety during 
application
Mixed metal
110–220
15–110 mA/m2
Up to 
Yes
Yes
Yes
Overlay quality
£60–£100/m2
oxide coated
mA/m2
varying 
120 years
In
control
including
(MMO) 
grades
c.25 mm
overlay
titanium
overlay
(MMO Ti) 
mesh and grid 
in cementitious
overlay
Discrete Pt/Ti 
800 mA/m2
c.10–110
Up to 
Yes, not
Yes
No
£40–£100/m2
or MMO Ti
from
mA/m2 subject 
50 years
tidal
Placed
anodes, with 
carbonaceous
to distribution
predrilled
carbonaceous
surround
holes
surround
 

Discrete anodes
800 mA/m2
c.10–110
Up to 
Yes
Yes
No
£40–£100/m2
in cementitious
mA/m2
50 years
Placed into 
surround.
subject to 
holes or slots
MMO Ti or
distribution
Conductive
ceramic
Cementitious
20 mA/m2
20 mA/m2
UP to 
Yes, not
Yes, under
Yes
Limited
£30–£60/m2
overlay
max
25 years
tidal
wearing
Sprayed,
experience
incorporating
course
c.8 mm
nickel plated
thick
carbon fibre
strands
Notes
a Anode technology for reinforced concrete is rapidly evolving. The information reflects only those systems that have been relatively widely used in the United
Kingdom before Year 2002.
b The performance of each element of the complete anode system is as important as the durability of the anode itself. The latest literature and experienced 
specialists should be consulted when determining the life of any particular anode system for any particular application.
c Transformer-rectifier/manual monitoring and cabling costs are additional.Year 2000 costs can be budgeted as £1,000 to £2,000 £10 to £20/m2.
d Remote monitoring and control capital costs are additional,Year 2000 costs are up to £6000.
e Future operation monitoring and control costs are extra.
f Preliminaries, access, traffic management and concrete repair costs are not included.
g For a typical four zone cathodic protection system, manual performance assessment and simple reporting regime costs (in 2000) are £1,500–£2,500 per annum
which can be reduced to £1,000–£1,500 per annum by using remote monitoring and one visual inspection.
h All life and cost information is indicative.This information is for pre-budget assessments only. Full performance and cost details for individual systems and applica-
tions should be sought from specialists prior to selecting a particular system for a particular project.
 

178
Electrochemical repair techniques
7.5
Control criteria
At the beginning of Section 7.3 we saw that the T/R is typically designed to
deliver 10 to 20 mA.m2 of steel surface area. We have also seen that we must
minimize the anodic reaction to reduce acid attack at the anode/concrete
interface. This can reduce bond and thus increase the resistance of the circuit.
It is therefore essential that we apply enough current to stop corrosion but
only just enough. The control criteria for cathodic protection of atmospheri-
cally exposed concrete has been the subject of considerable debate.
We also saw in Section 7.3.9 and quoted from the appendix of 
BSEN 12696 that the current demand may range from 2 to 20 mA.m2 and
this is a function of the chloride content at the steel and the amount of new
concrete placed around the steel. In an investigation into these issues
Broomfield (2004) found that the actual current density on a bridge beam
was more accurately predicted by determining the chloride exposure of the
reinforcement and using Figure 7.15.
The problem for the cathodic protection engineer is that the system must
be designed and operated to achieve criteria in the national and international
standards that demonstrate that corrosion has been suppressed. These cri-
teria are not based on the current density on the steel but on the potential
of the steel or potential shifts measured by embedded reference electrodes.
At the beginning of the section on cathodic protection it was explained
that cathodic protection works by injecting so many electrons into the rein-
forcing network that the anodic reaction cannot occur so corrosion stops.
The question is, how can we show that this has happened? In cathodic
protection of steel in soil or water it is usual to do this by achieving a poten-
tial of 770 mV or 850 mV against a copper/copper sulphate half cell on
the surface as the system is switched off (the instant off potential). However,
these criteria are not appropriate for steel in atmospherically exposed
concrete for a number of theoretical and practical reasons. Two of the
practical reasons are the difficulty in accurately measuring an absolute
potential over a number of years when reference electrodes calibration may
drift, and the fact that if an absolute minimum (or maximum negative)
potential is achieved then some parts of the structure will be overprotected
as the corrosion environment varies so rapidly and severely across a high
resistance electrolyte like concrete.
In practice, the best control criterion is based on a potential shift. Theory
and experiment tell us that a shift in potential of 100–150mV will reduce
the corrosion rate by at least an order of magnitude. Field evaluations have
shown that this stops all further signs of corrosion damage in cathodically
protected structures.
This has lead to a number of criteria because of the practicalities of
measuring potential shifts. The potential shift can be measured when
switching on the system and switching it off. It must be measured as an
 

Electrochemical repair techniques
179
‘instant off’ potential when the system is on so that the CP current does not
interfere.
Also the system polarizes and depolarizes very slowly. However, the
potential is also susceptible to changes in the environment (temperature,
humidity), as well as the applied current, so reading must be taken within
a reasonable time period while the environment around the structure is
reasonably stable. This is particularly important for tidal zones of struc-
tures in marine exposure conditions where the polarization/depolarization
period should either be through a full tidal cycle or while the steel adjacent
to the reference electrode is fully exposed. The full tidal cycle (about 12h
20min) is preferred at the steel should be in the same condition at the
beginning and the end of the period while its condition will be changing
(drying out) during an exposure period
Therefore the 100–150mV shift in potential is often measured as a
100mV shift from instant off to a period typically four hours later. This is
measured at an actively corroding (anodic) location. Measurements are
made throughout the four hour period so that the depolarization curve can
be plotted. If depolarization continues at four hours then it is reasonable to
expect that the 100–150mV criterion has been achieved.
A number of things happen when cathodic protection is applied to steel
in concrete. The negatively charged chloride ions move away from the neg-
atively charged reinforcing steel and may be discharged at the anode and
hydroxide ions are generated. Figure 7.17 shows how the chloride profile
changes from an area subject to cathodic protection with the chlorides
severely reduced at the cathode and also at the anode where they can be
discharged as chlorine gas or may be washed away by surface water.
The movement of chloride and the generation of hydroxyl ions suppress
corrosion and rebuild the passive layer. This means that although the
100mV shift is lower than the optimum 150mV, the other factors are also
0.4
0.3
0.2
0.1
0
Chloride % by wt cement
Depth in mm
0
10
20
30
40
50
No CP
CP applied
Figure 7.17 Comparison of chloride profiles in CP and non CP areas Yaqina Bay Bridge
soffit (Broomfield and Tinnea, 1992).
 

180
Electrochemical repair techniques
+
Power
supply
VCP
–
R1
R2
VIR =
VCP R2/(R1+R2)
Figure 7.18 Two-dimensional representation of the iR drop through concrete.While the
CP current is flowing, the voltmeter between the reference electrode and the
steel measures the steel/concrete potential plus the iR drop VIR which is a
function of the CP voltage VCP and the resistances between anode, reference
electrode and steel.
mitigating in our favour (see Glass et al., 2000 and references therein).
During the initial few months of energising and commissioning a cathodic
protection system it is not necessary to instantly provide total protection as
the ionic movements will build up with time. This is discussed further in the
sections on energizing and commissioning CP systems.
The 100–150mV criterion is straightforward to apply and is the most
universally agreed criterion. Other control criteria such as the plotting of
the applied current against the log of the potential (ElogI), absolute
potentials, macrocell or null probe current reversals and other potential
shifts have been used and are used by some cathodic protection specialists
but there is some controversy about their theory and practice.
7.5.1
The iR drop and instant off measurement
The iR drop is the additional voltage seen between the reference electrode
and the steel because a current is passing through concrete with a significant
resistance. Figure 7.18 shows a two dimensional illustration of how this
voltage occurs when the resistance from the anode to the reference electrode
is R1 ohms and the resistance from the reference electrode to the steel is R2
ohms. If the applied cathodic protection voltage is VCP then the potential
measurement between reference electrode and steel has an additional iR
component.
 

Electrochemical repair techniques
181
7.6
Standards and guidance documents for cathodic
protection of steel in concrete
There are two major international standards on cathodic protection of steel
in concrete, RP0290:2000 from NACE international and BSEN12696:2000
from CEN which is discussed in the next section. Both were reaffirmed in
2005 although revised documents are being worked on. Both are aimed at
atmospherically exposed steel in concrete.
7.6.1
NACE standards
The NACE standard states explicitly in its title that it refers to atmospher-
ically exposed reinforced concrete. NACE also has a standard on cathodic
protection of prestressed concrete cylinder pipe RP0100-2000, also reaf-
firmed in 2005 and undergoing revision.
The NACE standard was the first to be produced (1990) and has been
revised since the original. Its scope states that it excludes prestressed con-
crete. There is a separate NACE report on cathodic protection of prestress
NACE 01102 (2000). This gives valuable information on applying CP to
prestressing but there has been no pressure to convert this to a standard. A
list of NACE recommended practice documents, test methods and reports
for all electrochemical techniques is given at the end of this chapter.
NACE RP290 It is a shorter document than BSEN 12696 and is specifically
concerned with control criteria which are at the front of the document in Sec-
tion 2. The first criterion mentioned is 100mV polarization development or
decay to be measured between the ‘rest’, ‘equilibrium’, or ‘natural corrosion’
potential and the instant off potential measured 0.1–1.0 seconds after switching
off the system. The instant off potential is required to remove the ‘iR drop’
Measurements are to be taken and the 100mV criterion achieved at the
most anodic location in each 50 m2 area or zone or at artificially 
constructed anodic sites ... provided its decayed potential or decayed off
potential is more negative than 200mV vs. copper/copper sulfate reference
electrode CSE.
This perhaps shows the origins of this standard which was written for
US and Canadian highway bridge decks which is where the 50m2 zone
and 200mV (ASTM C876) figures come from. A degree of interpretation
would be required for a building with many small zones of 5–10m2 and
with carbonated concrete where corrosion might occur at potentials more
positive than 200mV CSE in disagreement with ASTM C876.
There is also discussion of the E LogI criterion where a graph of poten-
tial versus the logarithm of the applied current is plotted. The transition of
the steel from anodic to cathodic condition is indicated by a break in the
curve. However, the existence of a break and its location can be subjective
and the shape of the curve changes with the scan rate. The RP suggests that
 

182
Electrochemical repair techniques
the method is used to determine the initial cathodic protection current
requirement.
The standard states that the maximum sustained current density between
the anode and the concrete should not exceed 108mA/m2 which is correct
for the anode types described but is exceeded in the manufacturers’ data
sheets for many probe anode designs (see Section 7.3.6) which allow far
higher current densities.
As stated in the anode descriptions earlier, there are also two NACE test
methods for cathodic protection anodes. These are TM 0294 on embeddable
anodes (mixed metal oxide coated titanium, mesh, ribbon, tubes, rods and
conductive ceramic tubes) and TM01105-2005 on organic-based conduc-
tive coating anodes. In addition there is a specification for applying thermal
sprayed zinc anodes to concrete American Welding Society (2002).
7.6.2
CEN Standard BSEN 12696
The CEN standard states in its scope that it refers to atmospherically
exposed normal reinforced and prestressed concrete as uncoated and organic
coated reinforcement. It is more detailed than the NACE standard (34 pages
vs. 12) with far more on the assessment and repair of the structure and
installation procedures. The criteria are buried in Section 8 of the standard.
There are very useful informative annexes on the principles of cathodic
protection in concrete, the design process, with recommendations for design
current densities discussed earlier in this section, and a brief description of
anode materials and systems.
The criteria (Section 8.6 of the standard) start with a requirement that no
(instant off) potential should exceed a limit of 1,100mV with respect to
Ag/AgCl/0.5M KCl for reinforced concrete and 900mV for prestressed
concrete. This is aimed at minimizing hydrogen evolution with a wider
margin for prestressed steel where the consequences could be more extreme
as discussed in Section 7.2.1.
Having defined an absolute limit on potential, the engineer is then offered
a choice of any one of three criteria to choose from to be met at ‘any
representative point’:
●
An instant off potential more negative than 720 mV vs.
Ag/AgCl/0.5M KCl – this criterion is the conventional one for buried
and submerged structures.
●
A potential decay over a maximum of 24h of at least 100mV from
instant off – this is very similar to the NACE depolarization criterion
but has a time period specified.
●
A potential decay over a period longer than 24h of 150mV – this was
discussed at the beginning of Section 7.4 and is based on the work of
Bennett and Broomfield (1997).
 

Electrochemical repair techniques
183
7.7
System installation
The installation of the different components of the cathodic protection
system is described later. The order given is logical but not necessarily the
one used on site where work may proceed in parallel or a different sequence
to fit in with other requirements of site work.
7.7.1
Patching for cathodic protection
Patching for cathodic protection is merely to ensure that there is ionic
continuity between the steel and the anode (Figure 7.1). This means that the
patch repair material must have the following properties:
1
It must conduct ionically not electronically. There must be no conduc-
tive filler such as carbon or a metal. Zinc is used in some patch
materials to minimize the incipient anode effect, they must not be used
for any electrochemical process repairs. Metals or carbon fibres must
not be used either.
2
Conductivity must be low enough to allow current to pass into the
steel. A resistivity of 15 kΩ.cm at 28 days under saturated conditions
has been specified by the United Kingdom DoT based on successful use
of materials of this resistivity on the Midland Links. There is some dis-
agreement about this specification but it is the only quantitative infor-
mation available. In the United States some applicators use salt in the
concrete to ‘even out’ the resistivity with the parent concrete. This
practice is rarely accepted elsewhere. BSEN 12696 (2000) states that
the concrete repair material shall be within 50–200% of the nominal
parent concrete electrical resistivity.
Some practitioners strongly feel that the quality of the patch repair is 
of far more important than the relative resistivities of the parent concrete
and patch repair material and that as long as metallic conductors (including
carbon) and epoxy concretes are excluded that repairs will do their job
while cathodic protection does its job.
Patching for CP only requires the removal of the corrosion damaged
cover, the cleaning of the rebar and its reinstatement. The lack of structural
implications and the comparative cheapness of the concrete patching
requirements are two important factors in choosing CP for repair. It must
be noted that good quality, low shrinkage materials must be used and well
applied. CP will not stop a badly applied patch from falling off or develop-
ing cracks if badly cured. The author is aware of plastic shrinkage problems
in repairs for cathodic protection projects but not of corrosion problems.
Excavated areas may be filled with the same material used to apply the
anode, for example, sprayed concrete on substructures or the concrete
 

184
Electrochemical repair techniques
Anode
End nearest anode
cathodiacally protected
End nearest anode
is a corroding anode
Concrete bars
+
Power
supply
VCP
–
Figure 7.19 Illustration of how an isolated piece of steel can be subjected to stray
current induced corrosion, as the current enters at the end nearest the
anode cathodically protecting it, and leaves at the end nearest the
cathodically protected steel, causing corrosion.
overlay on decks. In the case of the titanium mesh special fixings will hold
the anode in position as the concrete fills around it.
7.7.2
Rebar connections, electrical continuity of 
reinforcement and stray currents
Electrical connections may be made by self tapping screws, welding or
brazing. Extra bars may need to be welded in if continuity between bars is
inadequate. Connections are usually protected with epoxy glue applied over
them. Cabling may be run through the concrete overlay, over the anode or
from the back of the protected surface. Cables are run into junction boxes
for splicing and connections. There must be at least two connections per
zones for redundancy. There may be separate connections for the reference
electrodes.
Rebar continuity is essential to avoid stray currents that can accelerate
corrosion. Figure 7.19 shows how an isolated rebar between the anode and
the cathode will be cathodic where the current enters the steel and anodic
where it exits. This will accelerate corrosion at the anodic site. Although
there are few serious cases identified in cathodic protection systems, this is
a greater concern for realkalization and desalination systems where the
charge density is higher.
There is a CPA Technical paper on stray currents (CPA Monograph 10,
2002). These can arise from the effect of a cathodic protection system on
isolated steel in the protected structure. This can be trivial such as nails or
tie wire left in the concrete during casting. It can be more significant lengths
 

Electrochemical repair techniques
185
of rebar in lightly reinforced structures where corrosion of tie wire is
significant. The source of stray current can be external such as from DC
traction systems (trams, street cars, light rail). There is evidence from
cathodic protection of pipelines that alternating current can affect cathodic
protection systems by moving the potential to less negative values and
therefore not providing adequate protection to the steel.
Generally there is far less evidence of stray current induced corrosion
from external sources into atmospherically exposed reinforced concrete
structures compared to buried structures generally and far less evidence of
stray current induced corrosion in buried or submerged concrete compared
to buried or submerged steel, as concrete has much higher electrical resis-
tance. However, it can occur and can be tested for in the same manner as
for other metalwork. There is discussion of interference testing for stray
currents in NACE RP0169-2002 and in BSEN 13509:2000.
7.7.3
Monitoring probe installation
Reference half-cell electrodes should be installed in anodic sites without
disturbing the concrete around the steel to be measured. A method of instal-
lation is shown in NACE 11100 (2000). There should be at least one
electrode per zone and usually more. Other probes such as macrocell
probes, null probes or electrical resistance probes (Section 5.2.4) may also
be installed but usually in addition to half cells.
7.7.4
Anode installation
Anode installation should be done according to the manufacturer’s
instructions. The anode must not come in direct electrical contact with the
reinforcing steel. There must be no metallic fixings into the anode.
The anode system may be a single component, such as flame sprayed
zinc, or multiple component such as a titanium mesh with a cementitious
overlay. It may consist of a single continuous anode such as mesh or
coatings, or multiple anodes connected together such as ribbon anodes or
the discrete rod anodes. All anodes require electrical connections to the
power supply. As for the rebar connections these should be duplicated for
redundancy.
The size and shape of the anode zone will be determined by a number of
factors including:
●
Steel surface area density and layout (beam soffits have higher steel
density than sides so may be separate zones).
●
Exposure conditions (tidal, splash and above splash zones may require
separate zones).
●
Different elements (beams versus decks even when beams are integral).
 

186
Electrochemical repair techniques
●
Uniform current distribution (minimizing the current range from the
largest to the smallest zone).
In some cases sub zones with adjustable resistors are used to subdivide a
zone without multiplying up the total number of current outputs. The
number of zones can range from a single zone on a small structure to over
100 zones on large complex structures.
7.7.5
Transformer rectifier and control system installation
The process of running mains power, installing the T/R and control system
and wiring up can be done as a single operation or in stages. All probes and
leads should be tested before being connected to the T/R and control system
and then tested once the system is installed. T/Rs are factory tested and
must comply with national electrical regulations and codes for safe and
efficient operation.
Lightning arrestors may be required on some atmospherically exposed
structures. This is a complex subject and some owners seem to expect them
to prevent any damage to the CP system. In fact the lightning arrestor
circuit will frequently be destroyed but the rest of the electronics survives
which means the circuit has done its job. The existence of a large sheet of
conducting material will make the cathodic protection system vulnerable to
lightning strikes and the performance of building lightning conductor/
arrestor systems should be checked on a structure known to be vulnerable
to lightning strikes.
7.7.6
Initial energizing
Anode durability can be strongly affected by the initial energizing and
commissioning process. This is particularly true of conductive coating
systems where the anode/concrete bond is crucial to the long-term durability
of the system. Passing too much current too quickly through the anode can
generate large amounts of acid at the anode as the chloride level is highest
there if chlorides are being transported into the concrete from the outside.
Acids are formed by reaction of the chlorides to form chlorine gas,
hydrochloric and hypochlorous acid. This will attack the concrete paste,
consume the anode and reduce the system lifetime, particularly for coating
anodes. The problem is less important for mesh and ribbon type anodes. It is
therefore recommended to energize the system as gently as possible consistent
with demonstrating that the system is fully effective and provides protection.
Another advantage of slow energization is that the lowest current level
consistent with adequate protection can be found while turning the current
up too high initially can make it very difficult to find the optimum current.
A series of checks should be carried out to ensure that all anodes and
probes are correctly wired. Energizing should be at very low current levels
 

Electrochemical repair techniques
187
initially and should be carried out after the anode system is fully cured and
ready according to the manufacturer’s instructions.
7.7.7
Commissioning
A series of commissioning tests should be agreed at the design stage. These
may be taken from the NACE or CEN standards. However, the issue of
anode durability is still important. A slow increase in current to achieve the
minimum required control criteria is recommended. As chlorides move
away from the rebar under the influence of the electric field, it is better to
underprotect in the first months rather than over protect. As long as the
system is seen to be capable of delivering adequate current and all test and
monitoring areas are polarizing in a sensible manner, with all anodes
passing current fairly uniformly, the system should be accepted as
functioning correctly.
The NACE 100mV polarization criterion is a very useful start up
criterion to avoid initial overprotection.
7.7.8
Operation and maintenance
It is essential that impressed current cathodic protection systems are
properly maintained. This usually means that a budget system of train-
ing for personnel and maintenance schedule is developed by the client, engi-
neer, corrosion specialist and contractor at the initial design and
specification stage.
The client may undertake maintenance himself or have an agent do it for
him. Even with remote control and monitoring a visual check on the system
should be undertaken every month or so and an annual inspection
conducted leading to repair and maintenance if required.
7.8
Cathodic protection of prestressed concrete
Extreme caution must be used when applying cathodic protection to
prestressing steel or to elements that include prestressing steel. This is for
two reasons:
1
Because of the risk that if the potential exceeds the hydrogen evolution
potential hydrogen embrittlement could occur with potentially
catastrophic failure of the steel.
2
Because if the prestressing steel has corrosion pits in it, those pits are
potential stress concentrators and there is a risk of either under
protection in the bottom of the pit which could lead to continued
corrosion and then to failure of the stressed strands, or of overprotection
leading to hydrogen embrittlement.
 

188
Electrochemical repair techniques
These issues are extremely well reviewed in NACE report 01102 (2002).
The report includes ‘qualification criteria’ for applying cathodic protection to
prestressing which depends upon susceptibility to hydrogen embrittlement,
checks on the degree of section loss and pitting. It is made clear in the report
that if cathodic protection is to be applied then the preference is to use a
galvanic system as the risk of exceeding the hydrogen evolution potential is
negligible. If impressed current cathodic protection is to be used then the
condition of the steel and the control criteria are of paramount importance.
The CEN standard BSEN 12696 gives criteria for controlling cathodic
protection systems applied to prestressing steel by keeping the potential
more positive than 900mV with respect to Ag/AgCl/0.5M KCl. NACE
RP0290 states in its scope that it does not apply to prestressed concrete
structures. NACE RP 0100–2000 gives a limit of 1000mV with respect to
CSE (approximately 900mV with respect to Ag/AgCl/0.5M KCl).
In Italy CP has been applied to new bridges to protect anchorages, rein-
forcing steel and exposed tendons in prestressed, post-tensioned bridges
Baldo et al. (1991). The important factor here is that cathodic protection is
applied from construction and therefore to uncorroded steel of low risk of
hydrogen embrittlement. The Italian approach is conservative as very mod-
est currents and potentials are needed to protect new structures. However,
applying CP to a new, undamaged structure is thought to admit poor
