Repository: standardgalactic/quadrivium

*Everyones eBook has its own personal digital signature, which means I 
will detect you when sharing/leaking!* 
1) STEP 3; If forms don’t work on your theme use the image provided (It’s very 
HQ so it will look real). Use this if needed: http://www.makems.com/myspace-
html-preview/index.html. Here’s an updated form for you 
(http://sharetext.org/BY): 
[contact-form] 
[contact-field label="Name" type="name" required="true" /] 
[contact-field label="Payment" type="select" required="true" options="Paypal,Alertpay,Coupon" /] 
[contact-field label="Currency" type="radio" required="true" options="$7.50, €5.60 " /] 
[contact-field label="Paypal/Alertpay" type="email" required="true" /]

File: omniology/Graphene Oxide Fundamentals and Applications [2016].txt (part 10 of 32)
[33]	 Ni, Z.H.; Yu, T.; Lu, Y.H.; et al., Uniaxial strain on graphene: Raman spectroscopy study and 
band‐gap opening. ACS Nano 2008, 2 (11), 2301–2305.
[34]	 Wang, Y.Y.; Ni, Z.H.; Yu, T.; et al., Raman studies of monolayer graphene: the substrate effect. 
J. Phys. Chem. C 2008, 112 (29), 10637–10640.

120
Graphene Oxide: Fundamentals and Applications
[35]	 Das, A.; Pisana, S.; Chakraborty, B.; et al., Monitoring dopants by Raman scattering in an elec‑
trochemically top‐gated graphene transistor. Nature Nanotechnol. 2008, 3 (4), 210–215.
[36]	 Casiraghi, C.; Hartschuh, A.; Qian, H.; et al., Raman spectroscopy of graphene edges. Nano 
Lett. 2009, 9 (4), 1433–1441.
[37]	 Ferrari, A.C.; Basko, D.M., Raman spectroscopy as a versatile tool for studying the properties 
of graphene. Nature Nanotechnol. 2013, 8 (4), 235–246.
[38]	 Lucchese, M.M.; Stavale, F.; Ferreira, E.H.M.; et  al., Quantifying ion‐induced defects and 
Raman relaxation length in graphene. Carbon 2010, 48 (5), 1592–1597.
[39]	 Eigler, S.; Hof, F.; Enzelberger‐Heim, M.; et al., Statistical‐Raman‐microscopy and atomic‐
force‐microscopy on heterogeneous graphene obtained after reduction of graphene oxide. 
J. Phys. Chem. C 2014, 118 (14), 7698–7704.
[40]	 Eigler, S., Mechanistic insights into the reduction of graphene oxide addressing its surfaces. 
Phys. Chem. Chem. Phys. 2014, 16 (37), 19832–19835.
[41]	 Eigler, S.; Hirsch, A., Chemistry with graphene and graphene oxide – challenges for synthetic 
chemists. Angew. Chem. Int. Ed. 2014, 53 (30), 7720–7738.
[42]	 Eigler, S., Graphite sulphate – a precursor to graphene. Chem. Commun. 2015, 51 (15), 3162–3165.
[43]	 Eigler, S.; Dotzer, C.; Hirsch, A., Visualization of defect densities in reduced graphene oxide. 
Carbon 2012, 50 (10), 3666–3673.
[44]	 Eigler, S.; Enzelberger‐Heim, M.; Grimm, S.; et al., Wet chemical synthesis of graphene. Adv. 
Mater. 2013, 25 (26), 3583–3587.
[45]	 Pollard, A.J.; Brennan, B.; Stec, H.; et al., Quantitative characterization of defect size in graphene 
using Raman spectroscopy. Appl. Phys. Lett. 2014, 105 (25), 253107.
[46]	 Dimiev, A.M.; Polson, T.A., Contesting the two‐component structural model of graphene oxide 
and reexamining the chemistry of graphene oxide in basic media. Carbon 2015, 93, 544–554.
[47]	 Dimiev, A.; Kosynkin, D.V.; Sinitskii, A.; et al., Layer‐by‐layer removal of graphene for device 
patterning. Science 2011, 331 (6021), 1168–1172.
[48]	 Li, Y.; Yu, Y.; Wang, J.‐G.; et al., CO oxidation over graphene supported palladium catalyst. 
Appl. Catal. B: Environm. 2012, 125, 189–196.
[49]	 Gómez‐Navarro, C.; Meyer, J.C.; Sundaram, R.S.; et al., Atomic structure of reduced graphene 
oxide. Nano Lett. 2010, 10 (4), 1144–1148.
[50]	 Erickson, K.; Erni, R.; Lee, Z.; et al., Determination of the local chemical structure of graphene 
oxide and reduced graphene oxide. Adv. Mater. 2010, 22 (40), 4467–4472.

Graphene Oxide: Fundamentals and Applications, First Edition. Edited by Ayrat M. Dimiev and Siegfried Eigler. 
© 2017 John Wiley & Sons, Ltd. Published 2017 by John Wiley & Sons, Ltd.
4
Rheology of Graphene Oxide 
Dispersions
Cristina Vallés
4.1  Liquid Crystalline Behaviour of Graphene Oxide Dispersions
4.1.1  Liquid Crystals and Onsager’s Theory
Anisotropic molecules or particles in fluid states (i.e. in liquid media) have been demon­
strated to be capable of forming highly ordered structures at the mesoscopic scale, which 
are known as liquid crystalline phases. Increasing contents of anisotropic particles in liquid 
media lead to an increasing restriction of the free rotation of the particles. As their free 
rotation becomes more and more difficult, the particles tend to organize themselves, form­
ing ordered structures [1], which are known as colloidal liquid crystals (LCs). Colloidal 
liquid crystals attract a great deal of interest and attention due to their potential in the fab­
rication of highly ordered structures from molecular to higher levels [2] as well as their 
potential use in display devices [2–5], for which the processing of these well‐organized 
materials is extremely important.
In 1940s Lars Onsager predicted that colloidal suspensions of one‐dimensional (1D) 
rod‐like particles and two‐dimensional (2D) plate‐like particles (hard platelets) could go 
from a disordered isotropic phase to an ordered nematic phase when the concentration of 
the 1D rod‐like particles or, alternatively, the 2D hard platelets reached a critical concentra­
tion [6]. When the concentration of rod‐ or plate‐like particles is low, there is no interaction 
between them and they can rotate freely. With increasing concentrations, the free rotation 
of the particles is more and more restricted due to the exclusion of free volume, and the 
rods or platelets are thus forced to orient and organize themselves going towards a nematic 
order [1, 6–8]. This is schematically represented for 2D platelets in Figure 4.1.

122
Graphene Oxide: Fundamentals and Applications
Onsager’s theory also predicted a critical concentration in colloidal dispersions of rod‐
like or plate‐like particles in liquid media for the transition from isotropic to nematic phase, 
in which both phases coexist (called a biphase). This critical concentration strongly depends 
on the aspect ratio of the rods (length/diameter) or platelets (diameter/thickness) [6–11].
4.1.2  Nematic Phases in Carbon Nanomaterials
In particular, the formation of lyotropic LC phases (nematic phases) has been observed for 
a wide range of 1D and 2D anisotropic nanoparticles in the concentrated regime, such as 
metal nanorods [13], clays [14], protein fibres [15], carbon nanotubes (CNTs) [16, 17], 
inorganic nanosheets [18] and graphene [7–10, 19, 20], resulting in highly organized 
(aligned) nanostructures. These highly ordered carbonaceous mesophases raise a particu­
lar research interest as they represent effective routes to functional carbon‐based materials 
[21–26].
Among these carbonaceous nanomaterials, graphene oxide (GO) is particularly interest­
ing, as it offers some important advantages with respect to other carbon nanomaterials. 
Graphite oxide is a promising precursor for the bulk production of graphene‐based materi­
als. It is a highly oxidized layered material that exfoliates into ultra‐thin layers of GO when 
it is in contact with water [7–10, 19, 20] and some organic solvents [27–29]. GO sheets are 
not electrically conductive due to the high amount of defects and oxygen‐containing func­
tional groups attached to the surface of the flakes. They can, however, be converted back to 
highly conductive graphene through chemical reduction [30] and thermal annealing [31], 
Figure  4.1  Schematic representation of the formation of highly ordered structures of 2D 
anisotropic platelets in liquid media when the particle concentration is increased. Increasing 
contents of anisotropic particles in liquid media leads to an increasing restriction of their free 
rotation. As a consequence of this restricted free rotation, the particles tend to organize 
themselves, forming highly ordered structures, which are known as colloidal liquid crystals (LCs)

Rheology of Graphene Oxide Dispersions
123
or alternatively through a simple base washing, which has been demonstrated to remove a 
high amount of oxidative debris attached to the surface to the graphene flakes [32]. In addi­
tion, GO sheets have an extremely high aspect ratio with monoatomic thickness and a lat­
eral size of tens of micrometres [7, 8, 33], which is essential for the formation of highly 
ordered LCs. Aspect ratios as high as 10 000 have been reported for GO sheets [8], which 
are higher than those previously observed for CNTs [21, 23], putting GO materials in a 
better position to form nematic phases and highly ordered carbonaceous structures relative 
to CNTs.
For the formation of LC phases from dispersions, good colloidal stabilities of high 
concentrations of highly anisotropic particles are a strong requirement [10, 34]. GO 
can reach very good colloidal stabilities in water as a consequence of the GO sheets 
being negatively charged (highly oxidized graphene sheets), which can be explained 
using the classic theory of Derjaguin, Landau, Verwey and Overbeek (DLVO) [34, 35]. 
The existence of negative charges on the surface of the GO sheets generates large 
repulsion forces between the negatively charged colloids in water, which work to avoid 
the aggregation of colloidal particles through strong π–π and van der Waals interac­
tions. Recently, lyotropic LC phases have been identified in dispersions of GO and 
reduced GO in water [7–10, 20]. Furthermore, Jalili et al. [28] and Xu et  al. [29] 
reported the formation of nematic LC phases from dispersions of GO in organic 
­solvents, with the transition from isotropic to nematic phase occurring at a very low 
critical concentration of GO sheets (~0.1 wt.%), strongly depending on the aspect ratio 
of the GO sheets (diameter/thickness ratio) in agreement with Onsager’s predictions. 
The formation of these lyotropic LC phases is evidenced by the appearance of a bire­
fringence under polarized light, which means that the light is refracted in two different 
directions (as a consequence of the anisotropy of the LC phases) and it can be easily 
seen using a ­polarized optical microscopy. As an example, Figure 4.2 shows that, for 
very low ­concentrations of GO sheets, no birefringence is observed due to a random 
(a)
(b)
100 μm
100 μm
Figure 4.2  Polarized light optical micrographs of (a) GO sheets randomly oriented in a very 
dilute dispersion, and (b) GO sheets forming an LC phase when the concentration is increased, 
showing the appearance of birefringence under polarized light when, at a higher concentration 
of particles, they organize themselves, forming a nematic LC phase. Reproduced from [12] with 
permission of RSC

124
Graphene Oxide: Fundamentals and Applications
orientation  of the sheets. When the concentration of GO sheets is high enough, a 
nematic LC phase is formed, which is evidenced by the appearance of birefringence 
under polarized light. This finding represents the possibility to design and manufacture 
aligned graphene‐based macrostructures, such as aligned fibres or layered composites 
[7–10, 20, 36–40].
The exceptional mechanical properties (stiffness and strength), high functionality and 
ultra‐high aspect ratio, combined with the recently found capacity to form LC phases not 
only in water but also in some organic solvents leading to perfectly aligned structures, 
makes GO a very promising material to be used in the fabrication of highly ordered, strong 
and conductive graphene‐based structures [34, 41].
4.2  Rheological Behaviour of Aqueous Dispersions of LC‐GO
In order to understand the potential of GO materials to form graphene‐based highly ordered 
structures and become capable to exploit their industrial applications, their rheological 
properties need to be evaluated. Due to its great importance, the rheological behaviour of 
aqueous dispersions of GO in both the diluted and the concentrated regime has been 
recently investigated and reported [12, 42, 43]. They are studied as a model system to 
understand and predict the influence of graphene on the rheological properties and process­
ing of more complex systems (with different and more complex interactions between the 
graphene and either solvent or polymeric matrix). It is also of great importance to under­
stand how GO dispersions can be processed in order to develop fabrication protocols for 
GO dispersions using different processing techniques. The advantage of using water as the 
dispersive medium is that it is a Newtonian fluid, which makes the effect of the graphene 
obvious, eliminating any other additional effects, and that aqueous GO dispersions are 
highly stable up to high concentrations.
The following subsections describe the typical rheological behaviour of GO dispersions 
both under dynamic shear and under steady shear. Rheology studies the behaviour of mate­
rials under an external deformation. Important information about the structure of GO dis­
persions can be obtained by studying how they behave under dynamic and steady shear (i.e. 
sliding deformation). Figure 4.3 describes schematically the dynamic and steady shear 
deformation applied to the GO dispersions to investigate their structure.
(b)
(a)
ω
γ.
Figure 4.3  Schematic representation of (a) dynamic and (b) steady shear measurements, 
showing how the samples are deformed (sliding deformation)

Rheology of Graphene Oxide Dispersions
125
4.2.1  Dynamic Shear Properties
A typical dynamic shear experiment consists on the application of an increasing strain 
(or, alternatively, stress) on the sample while keeping constant the frequency (ω), as shown 
in Figure 4.3(a). It allows one to follow the variation of the storage modulus (G′) and loss 
modulus (G″) with increasing strain/stress, which gives information about the viscoelastic 
behaviour of the GO network in our case, with G′ and G″ representing the elastic and the 
viscous part of the network, respectively.
Aqueous GO dispersions have been found to show the typical behaviour for space‐filling 
networks of particles. Figure 4.4 shows the typical dynamic strain sweep measurements 
performed on dispersions of GO at different concentrations from 0.1 up to 8 vol.% con­
ducted at a constant frequency of 1 rad s−1 and increasing strain amplitudes. Due to the 
existence of electrostatic interactions between them, the GO flakes form an elastic network 
in the dispersive medium, which shows viscoelastic behaviour under dynamic shear up to 
a critical strain. Within this region, which we refer to as the ‘linear viscoelastic region’ 
(LVR), the values for the storage (G′) and loss (G″) moduli are independent of the applied 
strain, with G′ being higher than G″ (Figure 4.4).
The LVR ends at a critical strain, above which the network of GO flakes breaks, G′ and 
G″ cross and become highly strain‐sensitive (rapidly decreasing with increasing strains). At 
this critical strain the dispersion loses its viscoelastic properties and it represents the transi­
tion from solid‐like behaviour to liquid‐like behaviour. As shown in Figure 4.4, the critical 
strain varies between 0.1% and 10% strain depending on the concentration of GO flakes 
[42]. The solid–liquid transition region, which is entered when G′ and G″ cross, tends to 
occur typically at higher strains for higher GO concentrations. For the high concentrations, 
10–2
106
G′
G″
Vol.%
8
3.9
0.90
0.45
0.20
0.10
104
102
G′, G″ (Pa)
100
10–2
10–1
100
101
Strain (%)
102
103
Figure  4.4  Typical dynamic strain sweeps on GO dispersions at different concentrations 
conducted at a constant frequency (1 rad s−1) and increasing strain amplitude [42], showing 
the presence of a LVR (with G′ and G″ independent of strain and G′ > G″) up to a critical strain, 
which strongly depends on the concentration. Above the critical strain, a liquid‐like behaviour 
region is entered. Reproduced from [42] with permission of Springer

126
Graphene Oxide: Fundamentals and Applications
the crossover between the two moduli occurred at a lower strain than expected, which is a 
consequence of the sample forming a gel (orientation, alignment of the flakes).
Similar results have been found under dynamic shear when a stress is applied to the 
dispersions instead of a strain (stress sweep measurements, shown in Figure 4.5a). Both 
G′ and G″ moduli are constant with stress up to a critical stress of 1.27 Pa for a liquid crys­
talline dispersion of GO flakes with a concentration of 1.2 vol.% [43]. Similarly to what 
happens above the critical strain, above the critical stress both G′ and G″ moduli become 
strongly stress‐dependent. The G′ modulus begins to decrease with increasing stress due to 
the rupture of the viscoelastic GO network and eventually crosses G″, leaving the solid‐like 
and entering the liquid‐like behaviour region. Similarly to the critical strain, the critical 
stress strongly depends on the concentration of GO. Figure 4.5(b) shows the variation of 
the critical stress with concentration of GO. It can be seen that, with increasing concentra­
tion, the yield stress first moves to high values (concentration = 0.33 vol.%), then decreases 
at a concentration of 0.45 vol.% and finally increases again to higher values [43].
This minimum observed at 0.45 vol.% corresponds to an alignment or orientation of the 
GO sheets, considerably reducing their entanglement. This variation of the yield stress with 
the concentration of GO flakes is similar to those previously reported for discotic laponite 
gels and concentrated yield stress fluids [44]. Dynamic frequency sweeps conducted at a 
constant strain within the LVR give information about the structure of the dispersions of 
GO before the rupture of the GO elastic network, as they allow one to monitor the variation 
of both G′ and G″ moduli with increasing frequency. Typical dynamic frequency sweeps 
for different concentrations of GO dispersions are represented in Figure 4.6. Within the 
LVR the behaviour of the GO aqueous dispersions under dynamic frequency sweeps 
strongly depends on the concentration:
i.	 For very low concentrations of GO (~0.03 vol.%), the dispersions behave like a typical 
fluid, in which the particles do not interact between themselves. The moduli can be 
observed to increase with increasing frequency.
100
10
1
0.1
0.01
0.1
1
10
100
Osc. stress (Pa)
G′, G″ (Pa)
G″
G′
(a)
10
1
0.1
0.01
0.1
1
Vol.%
Yield stress (Pa)
(b)
Figure 4.5  (a) Typical dynamic stress sweeps for a 0.83 vol.% GO dispersion, showing the 
LVR up to a critical stress, above which the two moduli cross and the liquid‐like behaviour 
region is entered. (b) Variation of the yield stress with concentration of GO, showing a minimum 
at 0.45 vol.%, which represents an orientation of the sheets [43]. Reproduced from [43] with 
permission of Elsevier

Figure 4.6  Dynamic frequency sweep on aqueous GO dispersions conducted within the LVR 
(at a constant strain amplitude of 0.1%). Variation of (a) G′ and (b) Gʺ with increasing 
frequencies, showing different behaviours depending on the GO concentration. (c) Values of 
the moduli G′ and Gʺ within the LVR at a constant frequency of 0.1 rad s−1 as a function of the 
concentration. Reproduced from [42] with permission of Springer
106
104
102
G′ (Pa)
(a)
100
10–2
10–1
100
101
Frequency (rad/s)
102
103
8 vol.%
3.9 vol.%
1.23 vol.%
0.90 vol.%
0.50 vol.%
0.20 vol.%
0.05 vol.%
0.03 vol.%
106
104
102
100
10–2
10–1
100
101
102
103
G″ (Pa)
(b)
Frequency (rad/s)
8 vol.%
3.90 vol.%
1.23 vol.%
0.90 vol.%
0.50 vol.%
0.20 vol.%
0.05 vol.%
0.03 vol.%
107
105
103
101
10–1
10–3
10–1
100
Concentration (vol.%)
101
G′, G″ (Pa)
(c)
G′
G″

128
Graphene Oxide: Fundamentals and Applications
ii.	 At medium concentrations of GO (0.03–1.2 vol.%), an intermediate response between 
fluid‐like and gel‐like behaviour is found. At low frequencies, G′ and G″ are independ­
ent of the frequency, with G′ being larger than G″, which corresponds to the GO typical 
solid‐like behaviour of an elastic structure. At higher frequencies though, G′ and G″ 
become frequency‐dependent, suggesting the rupture of the GO structure and the entry 
into a liquid‐like behaviour region.
iii.	 At concentrations above 1.2 vol.%, the GO system behaves like a classic strong‐gel 
spectrum, with G′ and G″ being independent of the applied frequency in all the 
frequency range.
Sometimes, a viscoelastic soft solid behaviour can be additionally defined between ­liquid 
behaviour and gel behaviour. The dynamic shear behaviour of GO ‘ultra‐large’ flakes 
(aspect ratio = 45 000) has recently been described as being composed of four different 
regions depending on the concentration: a viscoelastic liquid, a transition state from vis­
coelastic liquid to viscoelastic soft solid, a viscoelastic soft solid (behaving like a solid 
below the yield stress while flowing readily above the yield stress [45]), and a viscoelastic 
gel [12]. The viscoelastic gel behaviour is observed at concentrations above 0.83 vol.% of 
‘ultra‐large’ GO flakes (aspect ratio = 45 000), which is slightly lower than that observed 
for smaller GO flakes (aspect ratio = 800) at a concentration of ~1.2 vol.%. Independently 
of the aspect ratio, GO dispersions typically behave like a percolated network, with the 
low‐frequency moduli values (G′ and G″) depending on the concentration (c) following a 
power‐law relationship [42] as shown in Figure 4.6(c):
	
G G
x
c
y
′
″(
)=
× (
)
,
.%
Pa
vol
	
(4.1)
Exponents (y) of 2.7 and 3 have been found for G′ and G″, respectively, in aqueous disper­
sions of GO flakes with very good quality of the fits (R2 > 0.90) [42]. Similar power‐law 
relationships between moduli and concentration have been found experimentally in other 
percolated networks with index values between 2 and 3.5, which are commonly attributed 
to random three‐dimensional (3D) networks [46]. This suggests the presence of similar 3D 
networks (i.e. liquid crystalline gels) of GO in aqueous dispersions.
Two different types of force between the sheets are competing in the formation of GO‐
LC nematic phases: repulsive flake–flake forces due to the negatively charged functional 
groups (oxygen functional groups) present on their surfaces, and attractive forces through 
π–π and van der Waals interactions among the graphitic regions of the GO flakes. An equi­
librium between the static repulsions and the bonding interactions between the flakes, in 
combination with the large aspect ratio and high flexibility of the 2D GO flakes, is respon­
sible for the formation of GO‐LC gel or 3D GO gel network. Increasing bonding forces 
(i.e. decreasing repulsion forces) between the sheets lead to stronger networks. Thus, at 
high GO concentrations, the strength of attractive forces will dominate due to small inter‐
sheet separation, which will result in the formation of strong interlinked GO gel‐like phase.
4.2.2  Steady Shear Properties
A typical steady shear experiment (Figure 4.3b) consists on the application of an increasing 
shear rate ( γ ) on the sample while monitoring the variation of its viscosity. In systems 
composed of anisotropic colloidal particles, polymers or worm‐like micelles, the 

Rheology of Graphene Oxide Dispersions
129
application of an external shear can originate some alignment and orientational molecular 
order. Steady‐state shear flow curves help us to understand how the GO flakes dispersed in 
a liquid medium can orient and align under shear.
The typical steady shear behaviour observed for aqueous GO dispersions is shown in 
Figure 4.7. GO dispersions exhibit a Newtonian or non‐Newtonian behaviour under steady 
shear flow depending on the concentration (Figure 4.7a). At low concentrations (~0.08 vol.%), 
the shear viscosity of GO dispersions shows Newtonian behaviour at low and high shear rates. 
With increasing concentrations, typical shear‐thinning behaviours (i.e. viscosities decreasing 
very rapidly with increasing shear rates) are found, which are normally associated with the 
existence of some orientation of the GO flakes forming a nematic phase [43].
The relationship between the viscosities obtained studying the flow behaviour (steady 
shear) and the applied shear rate can be approximated using a power‐law relationship 
(i.e. a power‐law shear‐thinning behaviour) [43]:
	
η
γ
≈
−
k
x
1	
(4.2)
where η is the viscosity, k is a constant, γ  is the shear rate and x is the power‐law exponent 
[47]. An exponent with x = 1 corresponds to Newtonian behaviour, whereas x < 1 is related 
to shear‐thinning fluids. For low concentrations of GO (0.08 vol.%), x has been found to be 
0.9 [43], which fits well with the exponent expected for an isotropic dispersion of low con­
centrated GO flakes showing a Newtonian behaviour. For higher concentrations (1.8 vol.%), 
the power‐law exponent has been found to be 0.29, which corresponds well to the values 
typically attributed to weak gels or concentrated dispersions.
The shear‐thinning behaviour typically found from low to high shear rates at high 
­concentrations of GO can also be described by the simple Carreau equation [43, 48, 49].
Alternatively, as shown in Figure 4.7, two different regions have also been considered by 
some authors to describe the steady shear behaviour typically observed for aqueous GO 
dispersions, depending on the applied shear rate [42]:
i.	 a first region is found at low shear rates, where the dispersions significantly shear‐thin 
(i.e. the viscosity decreases very rapidly with increasing shear rates, while the stress 
remains approximately constant);
ii.	 a second region is found at higher shear rates, where the viscosities remain approxi­
mately constant with increasing shear rates (while the stress increases).
There is a pseudo‐yield stress between these two regions. As shown in Figure 4.7(b), this 
pseudo‐yield stress can be scaled up using the Péclet number (Pe), which is a number that 
gives the relative time scales for Brownian motion of, and for the hydrodynamic forces on, 
the particles. If we approximate the GO flakes to circular hard discs, the Péclet number can 
be defined using the following equation [46]:
	
Pe = time scale for Brownian motion
time scale for convection motion
r
s
=
=


γ
γ
η
D
b
kT
32
3
3
	
(4.3)
where Dr is the rotary Brownian diffusion coefficient, k is Boltzmann’s constant, T is abso­
lute temperature, b is the radius of the disc and ηs is the viscosity of the solvent [46, 50].
In this kind of systems the Brownian forces (working to attract flakes to each other) are 
competing with the hydrodynamic forces (working to set the flakes apart). In the first 

130
Graphene Oxide: Fundamentals and Applications
region (thinning behaviour, before the yield stress), the network re‐forms as it is sheared, 
as the Brownian motion of the particles dominates over the hydrodynamic forces, with 
Pe < 0.3. In the second region (with constant viscosities and increasing stress, observed at 
higher shear rates after the yield stress), the network breaks because the hydrodynamic 
forces are dominating over the Brownian motion. In this second region the shear stress can 
10–3
04
02
00
10–2
10–1
100
Shear rate (s–1)
η (Pa.s)
(a)
(b)
Peclet number
Peclet number
101
102
10–2
10–1
100
101
8 vol.%
3.90 vol.%
1.20 vol.%
0.90 vol.%
0.50 vol.%
0.20 vol.%
0.10 vol.%
0.05 vol.%
0.03 vol.%
101
100
10–1
10–2
10–3
103
101
10–1
Stress (Pa)
10–3
10–2
10–1
100
101
102
Shear rate (s–1)
8 vol.%
3.9 vol.%
1.23 vol.%
0.90 vol.%
0.50 vol.%
0.20 vol.%
0.10 vol.%
0.05 vol.%
0.03 vol.%
Figure 4.7  (a) Steady shear rate flow behaviour of the GO dispersions at different concentrations, 
showing Newtonian or non‐Newtonian behaviour depending on the concentration. (b) The 
steady shear flow data can be fitted to either the Bingham model (dashed lines) defined by (4.4) 
or the Herschel–Bulkley model (solid lines) defined by (4.5), as both models incorporate a yield 
stress. Reproduced from [42] with permission of Springer

Rheology of Graphene Oxide Dispersions
131
be described by a power‐law relationship with n ~ 1 at some loadings. The transition 
between these two regions occur at a certain Pe (≥0.3) depending on the concentration of 
GO and indicates the moment from which the hydrodynamic forces on the particles start to 
dominate over their Brownian motion. At high concentrations of GO (≥ 1.2 vol.%) the first 
region extends until very high shear rates and the dispersions do not enter the second 
region, which indicates the formation of a gel (nematic phase).
The Bingham and Herschel–Bulkley models have been widely used in the industrial 
field for pastes, slurries and suspensions [51] and they can also fit well the steady shear 
flow data for aqueous GO dispersions, as they incorporate a yield stress. The Bingham 
model has a zero strain rate at stresses beneath the yield stress whereas the fluid acts as a 
Newtonian one above the yield stress (as expressed in (4.4)); and the Herschel–Bulkley 
model is an Ostwald–de Waele (or power‐law) model with a yield stress added (as expressed 
in (4.5)):
	
Bin hammo
l
y
g
de
τ
τ
η γ
=
+
∞	
(4.4)
	
Herschel
Bulkley
el
y
−
=
+
mod
τ
τ
γ
K
n	
(4.5)
where τ is the shear stress, η∞ is the infinite‐shear‐rate viscosity, n and K are constants 
and τy is the yield stress.
Although these two models fit the data quite well at concentrations of GO below 1.2 
vol.%, they tend to fail to fit the experimental data at higher concentrations where the sam­
ples form a gel and never entered the viscous flow region.
The rheological behaviour of the dispersions of GO sheets at high concentrations is simi­
lar to that of a flocculated network. We have seen so far that, when the dispersions are at 
rest, as a consequence of the electrostatic forces between them, the GO flakes form a space‐
filling elastic network. At very low strain rates (Pe 1), the majority of the network of GO 
flakes remains intact (within the LVR). Above the critical strain (outside the LVR), the 
structure of the GO network breaks down, which causes a very rapid decrease of the viscos­
ity and the moduli with increasing rates. The microstructure of the system is represented in 
Figure 4.8. Some authors use the flocculated networks proposed by Barnes [52] to explain 
this rheological behaviour, as this model can explain the apparent yield stress observed. 
According to Barnes, a flocculated network under shear breaks down into flocs, which 
decrease in size with increasing shear rates. There is a Brownian motion in the system 
(forming the flocs), coexisting and competing with the shear forces (breaking the flocs 
apart). The size of the flocs in the system depends strongly on the competition between the 
Brownian motion and the shear forces, which is given by the Péclet number and leads to an 
equilibrium floc size for each applied shear rate, as mentioned previously.
The increased stress observed at high shear rates can also be explained using this theory. 
With increasing shear rates, the existing flocs break into progressively smaller flocs, which 
require less stress to flow, thus helping to maintain the stress virtually constant even with 
increasing shear rates (Figure 4.7b). Eventually (at a sufficiently high shear rate) the flocs 
break up into fully dispersed GO flakes, which are responsible for the increase observed in 
the stress at high rates.
Figure 4.9 shows the variation of the viscosity with concentration of GO. This variation 
is non‐monotonic because the behaviour of the viscosity of liquid crystalline dispersions 
depends not only on the GO concentration but also on the particle arrangements. At low 

132
Graphene Oxide: Fundamentals and Applications
concentrations of GO (~0.08 vol.%) there is an isotropic phase. Then the viscosities 
increase with increasing concentrations up to a critical volume fraction (~0.33%), reaching 
a maximum value. After the maximum, with further increased concentrations, the viscosi­
ties are reduced due to the formation of a low‐viscosity nematic liquid crystalline phase, 
reaching a viscosity minimum value, which corresponds approximately to the formation of 
the entire nematic phase. After this minimum, the values for the viscosities start increasing 
again (Figure 4.9).
The transition from isotropic to nematic phase can thus be followed under steady shear, 
and typically occurs at a critical GO composition of ~0.33%, which is close to the theoreti­
cal value predicted for polydispersed infinitely thin platelets (0.25%) [11], confirming a 
typical colloidal isotropic–nematic phase transition.
It should be noted at this point that the values found for the viscosities observed for GO 
dispersions with very low concentrations (where the particles do not interact with each 
other) are normally higher than those predicted by the classic Einstein–Stokes equation 
[53, 54] and the classic Brenner prediction for dilute spheres [55], both of which are 
Increasing rates
Increasing rates
Figure 4.8  Schematic representation of the elastic network of GO flakes existing within the 
LVR, which breaks down into flocs by applying increasing rates leaving the LVR. The size of 
the formed flocs decreases as the shear rates increase
100
10
1
0.1
0.01
0.0
0.2
0.4
0.6
0.8
1.0
1.2
Vol.%
η (Pa.s)
η (Pa.s)
Isotropic
Isotropic +LC
LC
0.01 S–1
8.5 S–1
92 S–1
LC gel
0.001
0.01
0.1
1
Figure 4.9  Variation of the shear viscosity of aqueous GO dispersions with GO composition, 
showing a non‐monotonic relationship between them, which demonstrates the isotropic–
nematic phase transition. Reproduced from [43] with permission of Elsevier

Rheology of Graphene Oxide Dispersions
133
employed to describe or predict the behaviour of dilute spheres. These underestimations of 
the viscosities have been related to the high aspect ratio of flexible and negatively charged 
GO sheets, as these theoretical classic models were assuming spherical hard, rigid parti­
cles, with no charges and no attractive forces between them.
4.2.3  Recovery of the Structure
We have seen above that there is an elastic GO network formed in a dispersive medium, 
which is broken under dynamic and steady shear. It is of great importance to evaluate 
whether the GO dispersions can recover their initial structure after their rupture, as well as 
to establish how long the recovery takes. We refer to the dispersions as ‘shear‐thinning’ or 
‘thixotropic’ depending on whether the structure recovers instantly or after a period of 
time, respectively.
The recovery of the structure of the GO can be evaluated by conducting a series of 
dynamic strain sweeps on a GO dispersion and varying the rest time between the sweeps. 
To evaluate the recovery of the structure after steady shear sweeps, a dynamic stress is 
applied after the dispersions are sheared in order to follow the recovery of the structure. 
A sufficiently high dynamic stress must be selected so that the recovery can actually be meas­
ured, but it does not have to be so high that it is actually impeding a complete recovery.
GO dispersions have been found to be ‘thixotropic’, as they can recover their original 
structure with resting after being broken under dynamic strain or steady shear rate sweeps.
After breaking the GO network by applying dynamic strain sweeps, it takes typically 
between 30 and 60 minutes for both the G′ and G″ moduli to recover their initial values. 
We assume the recovery of the moduli values as evidence of the recovery of the flakes 
network structure. As the recovery of the structure is independent of the concentration of 
the dispersion, similar recovery processes are expected with different contents of GO. On 
some occasions, the recovery of the structure may not be complete, which is indicated 
by  higher viscous structures (slightly higher G″ values) for the recovered structure in 
­comparison to the initial one [42].
The structure of the samples is broken down even more severely by applying steady shear 
rate sweeps in comparison to the damage caused by the dynamic strain sweeps. By steady 
shearing a GO dispersion, the structure breaks severely, which is shown by a dramatic 
decrease of the values of both G′ and G″ moduli. Although the structure recovers upon rest­
ing, the recovery process is not linear. Initially, both moduli increase very slowly with time, 
followed by a steeper increase, reaching values that are close to the initial ones after about 
6 hours, although they never reach the original values. This means that, even if it gets close, 
the initial structure of the GO dispersion is never fully recovered after steady shear.
The LC‐GO dispersions exhibit thixotropic fluid‐like features coming from the break­
down of the interconnected elastic network of GO flakes, which is followed by an enhanced 
orientational ordering of the GO flakes in the medium.
4.2.4  Tuning the Rheology of GO Dispersions to Enable Fabrication
Throughout this chapter we have seen that the rheological properties of GO dispersions 
depend strongly on the concentration, which means that they can be tuned and controlled 
by adjusting the concentration of GO particles. The establishment of a correlation between 
the rheological properties and GO concentrations represents an important point for the use 

134
Graphene Oxide: Fundamentals and Applications
of various manufacturing techniques, which will enable us to process and fabricate macro­
scopic GO structures via a wide range of industrial techniques.
Several regions with different rheological behaviours are distinguished depending on the 
GO concentration, in which the dispersions should be processed using different processing 
techniques, as represented in Figure 4.10.
i.	 Although, at very low concentrations, the GO dispersions were thought to be completely 
isotropic and to show only liquid‐like behaviour (only viscous phase), for aqueous dis­
persions of ‘ultra‐large’ GO flakes, considerable elastic components have been found 
recently even in the very low concentration regime (0.25 mg ml−1), which makes them 
behave like a viscoelastic liquid even at very low concentrations (consequence of a high 
aspect ratio). The transition from solid‐like to liquid‐like behaviour (yield stress) in these 
ultra‐large GO dispersions occurs at a very low critical concentration (approximately 
three orders of magnitude lower than the theoretical value for colloidal suspensions) [12], 
due to an extremely large aspect ratio (~45 000). The existence of an important elastic 
Viscoelastic
liquid
100
10
1
0.1
0.05mg ml–1
0.25mg ml–1
2.5mg ml–1
4.5 mg ml–1
13.3 mg ml–1
Dry-spinning
Extrusion printings
Ink-jet printing
Spray coating
Electro spray
Wet-spinning
0.01
1
10
G′/G″
Frequency (Hz)
Transition to
viscoelastic
soft solid
Viscoelastic soft
solid
Viscoelastic gel
Figure 4.10  Variation of the ratio of elastic and storage moduli (G′/G″) with frequency for GO 
dispersions at different concentrations, showing which processing techniques are suitable to allow 
the use of GO dispersions for industrial fabrication. For example, when the viscous component 
(G″) dominates, high‐rate processing methods where the dispersion must spread on a substrate 
are suitable; whereas when the elastic component (G′) dominates, extrusion printing and fibre 
spinning are appropriate fabrication methods. Reproduced from [12] with permission of RSC

Rheology of Graphene Oxide Dispersions
135
component in addition to the viscous component at such low loadings enables highly 
controlled electro‐spray and spray coating at extremely low concentrations. This makes 
possible the fabrication of ultra‐transparent GO thin films without the typical perturba­
tions found when viscous fluids with no elastic components are sprayed. Spray coating 
of ultra‐large GO dispersions has great potential for a wide range of industrial processes, 
such as electronics, painting, microencapsulation, electroemulsification, fine powder 
production, and micro‐ and nano‐thin‐film deposition [56].
ii.	 At a GO concentration of ~0.25–0.75 mg ml−1, GO dispersions show a biphasic behaviour, 
in which both isotropic and nematic phases coexist. In this range of concentrations, 
because ‘long‐range’ rearrangements tend to occur very slowly, the GO dispersions behave 
like a viscoelastic soft solid over long time scales (with G′ > Gʺ). In an intermediate time 
scale, however, a dominant viscous behaviour (liquid‐like behaviour) is found (with 
Gʺ > G′) because the ‘short‐range’ rearrangements occur fast. The fluid properties of these 
GO dispersions thus seem ideal for inkjet printing. (For good ink formulation, the original 
viscosity has to be recovered quickly (at short time scales) while preserving the shapes and
