Repository: standardgalactic/quadrivium

*Everyones eBook has its own personal digital signature, which means I 
will detect you when sharing/leaking!* 
1) STEP 3; If forms don’t work on your theme use the image provided (It’s very 
HQ so it will look real). Use this if needed: http://www.makems.com/myspace-
html-preview/index.html. Here’s an updated form for you 
(http://sharetext.org/BY): 
[contact-form] 
[contact-field label="Name" type="name" required="true" /] 
[contact-field label="Payment" type="select" required="true" options="Paypal,Alertpay,Coupon" /] 
[contact-field label="Currency" type="radio" required="true" options="$7.50, €5.60 " /] 
[contact-field label="Paypal/Alertpay" type="email" required="true" /]

File: omniology/Silver Nanoparticle Applications In the Fabrication and Design of Medical and Biosensing Devices.txt (part 10 of 10)
Engineering Materials
strain of S. typhimurium was found to be resistant to silver nitrate, mercuric chlo-
ride, ampicillin, chloramphenicol, tetracycline, streptomycin, and sulphonamides. 
In this case, other strains isolated showed that they were resistant to the antibiot-
ics but not silver nitrate, suggesting that the resistant S. typhimurium could have 
originated as a a strain that was resistant to the antibiotics, ampicillin and chloram-
phenicol, but further selected by topical use of AgNO3 solutions on the burned sur-
faces. The resistance in this case was later attributed to a set of gene Ag(I) resistant 
genes, sil, from a 180 kb plasmid, pMG101, that belongs to the IncH incompatibil-
ity class [43]. The region of pMG101 that codes for the inducible silver resistance 
has now been sequenced and shown to contain seven genes and two open read-
ing frames of unknown function [44]. As described by Simon Silver [44], silver 
resistance machinery is sort of unique in his class as this is formed by three differ-
ent resistance mechanisms; a periplasmic multi-metal-binding protein, a chemios-
motic efflux pump and an ATPase efflux pump, all those encoded in a single toxic 
metal cation resistance gene cluster.
Silver resistant P. aeruginosa, has also been isolated in burn patients and the 
resistance has also been tracked by to a plasmid source [45]. Note that the strains 
that were also resistant to gentamicin also showed transient resistance to silver, 
which was lost upon repeated subculture,—while they retained their gentamicin 
resistance. In addition, it would appear that transfer of plasmids conferring resist-
ance can occur between different bacterial strains by conjugation, e.g. from 

137
Anti-microbiological and Anti-infective Activities of Silver
Acinetobacter baumannii to E. coli [46]. While these cases of bacterial resistance 
to silver ions and others continue to emerge, they all point to a plasmid-mediated 
mechanism and from 1975 to 2007, there have been fewer than 20 cases reported 
[47]. It would appear that products such as dressing that release sub-lethal levels 
of silver ions, however, may lead to resistance in the bacteria they are intended to 
block. Overall, however, the incidence of silver resistance remains low compared 
to that of antibiotic resistance.
4.2  Silver Nanoparticles and Bacterial Resistance
Reports on the bactericidal effects of AgNP on MDR continue to grow in num-
ber. AgNP are also currently indiscriminately used in consumer products ranging 
from odour-resistant socks to dishwashers washing machines, to medical applica-
tions as anti-microbials. Despite this, there is paucity in the resistance literature 
on AgNPs. There is a belief that resistance against AgNP will not evolve as their 
mechanism of attack against bacteria is through destruction of the cells, circum-
venting their ability to mutate. Zhang et al. studied the effect of long-term expo-
sure of bacteria to AgNP in a membrane bioreactor [48]. They found that in the 
bacterial stains studies, there was an overall increase in expression of the silver 
resistance gene, silE, within the population by up to 50-fold at 41 days after expo-
sure to AgNP. However, continued, long-term exposure resulted in a decreased 
in silE expression. However, the lack of reports of resistance to AgNPs may only 
reflect the enthusiasm for AgNP and not the fact that they do not engender resist-
ance as shown by Zhang et al. even though in this case silE expression appeared to 
have a biphasic response [48].
5  Silver Nanoparticles and Biofilms
Traditionally, microbial research has focused on the study of planktonic cultures, 
where cells grow often as individuals suspended in a liquid phase. Bacteria can 
however, also exist in mono-, or multispecies communities of cells often on the 
interfaces between one phase and another; liquid:solid, liquid:air and solid:air. 
Several types of these are exceedingly important in clinical settings, particularly 
venous and urinary catheters. Additionally, they are found to compound the free 
passage and integrity of waterways, storage reservoirs and play an economically 
significant role in biofouling of these.
Bacteria can form biofilms on both abiotic and biotic surfaces [49, 50], see 
Fig. 3 top for a schematic representation. Abiotic surfaces include anything that 
can be implanted in the body such as urinary or venous catheters, artificial hearts 
and pacemakers. Biotic surfaces are also susceptible to bacterial colonization 
and growth. Many interphases exist between liquid, solid and air in the different 

138
M. Griffith et al.
compartments of the mammalian body. Some of the best-studied examples of 
infections where biofilms are highly relevant are that of the cystic fibrosis (CF) 
lung, in recurrent urinary tract infections and chronic diabetic ulcers. Cystic fibro-
sis afflicted lungs are characterized by the retarded movement of mucus in the 
lungs. This leads to an increased residence time for inhaled, and otherwise trans-
located bacteria in the organ and this in its own turn increases the probability of 
bacterial retention and infection. Biofilms have been shown to play a significant 
role in the CF-related infections of the airways [51].
It has been estimated that up to 70 % of human bacterial infections are bio-
film-related. Once established, biofilms are difficult to eradicate due not only to 
an increased density of cells and quorum sensing (concerted gene regulation in 
response to threshold density sensing) related effects inherent in the biofilm, but 
also reduced permeability of certain antibiotics developing resistance to antibiot-
ics [52, 53]. Due to this much research has focused on trying to identify ways to 
prevent biofilm formation. There are several promising approaches but one that we 
will highlight is the use of AgNP.
Based on the results from several studies, it has been demonstrated that AgNP 
can impact biofilm formation in three ways. In assays where biofilms are formed 
first and then exposed to AgNP, the AgNP can reduce the numbers of viable cells 
in the biofilms [54, 55]. Other studies have assessed the ability of AgNP to pre-
vent biofilm formation. When AgNP are added to a bacterial culture at the time 
of inoculation for a biofilm assay, biofilm formation is inhibited [51, 54, 56–58]. 
Finally, when AgNP are impregnated into different materials and the amount of 
biofilm formation by various medically-relevant bacteria is measured, biofilm 
Fig. 3   Top Schematic representation for biofilm formation from bacteria culture adapted from 
Römling and Balsabore [62]. Bottom Bright field images showing (A) P. aeruginosa biofilm that 
had formed on the surface of 6 well plates after 16 h incubation at 37 °C without any antimi-
crobials (control); and (B) Biofilm formed in the presence of 0.156 µM LL37 peptide and in the 
presence of LL37 coated AgNP (LL37@AgNP) at either 2X and 4X MIC adapted from Vigoni 
et al. [61]

139
Anti-microbiological and Anti-infective Activities of Silver
formation is prevented [59, 60]. In Vigoni et al., AgNP were coated with an anti-
microbial, a cathelicidin known as LL-37 [61]. LL-37 has pleiotropic effects, and 
in this study acted to counteract the cell inhibitory effects of AgNP at higher con-
centrations. These LL-37 coated AgNP were able to prevent biofilm formation by 
Pseudomonas aeruginosa (P. aeruginosa) (Fig.  3). While these studies reported 
anti-biofilm activities of AgNPs, other studies have reported that silver has no 
effect, suggesting that the context is important. Furthermore, while the research 
suggests that the use of AgNP as an anti-biofilm compound is promising, the stud-
ies tend to be in vitro. Experimentation must advance into in vivo models to prop-
erly assess the therapeutic potential of these molecules.
6  Silver Versus Other Metallic Nanoparticles
As shown above, AgNPs are both bactericidal and bacteriostatic against several 
bacteria. Other metallic NPs have also been reported to have anti-microbial activ-
ity. For example, gold nanoparticles (AuNPs) have documented to be effective 
anti-microbial agents against E. coli and Salmonella typhi (S. typhi), two bacteria 
that are common water pollutants that are also health hazards [63]. In this study, 
5 nm AuNPs were dispersed onto zeolites of clinoptilolite, mordenite and fauja-
site. Au-faujasite comprising 5 nm Au on the surfaces were reported to eliminate 
90–95 % of E. coli and S. typhi colonies.
A number of studies of AuNPs synthesized using plant products and extracts as 
reducing agents report anti-microbial activity. The plant products include corian-
der, Bischofia javanica, Daucus carota, Solanum lycopersicums, Hibiscus canna-
binus leaf, Moringa oliefera flower, lemongrass, Bacopa monnieri, Citrus unshiu 
peel and Ananas comosus [64].
Of special note is that unless the particles are stabilized, they will oxidise. The 
oxidized AgO, however, is cytotoxic and no longer effective as an anti-microbial 
agent [61]. While AgNPs lose their anti-microbial activity when oxidized, metallic 
oxide nanoparticles (NPs) from zinc (ZnO), copper (CuO) and iron (Fe2O3) on the 
other hand have been shown to possess anti-bacterial activity against both Gram pos-
itive and Gram negative bacterial strains [65]. Azam and colleagues showed that the 
metallic oxide NPs had anti-bacterial activity against Gram-negative bacteria such 
as Escherichia coli (E. coli) and P. aeruginosa, and Gram-positive Staphylococcus 
aureus (S. aureus) and Bacillus subtilis (B. subtilis). Patterns of inhibition obtained 
showed that the anti-bacterial activity observed was positively correlated to an 
increase in the surface to volume ratio of the NPs, which in this case, was increased 
as the size of the NPs decreased. Hence efficacy of ZnO > CuO > Fe2O3 as dem-
onstrated by the relative zones of inhibition obtained when the different bacterial 
strains were incubated with the metallic oxide NPs (Fig. 4). In general, the NPs were 
more effective against Gram-positive strains of bacteria. However, these metallic 
oxide NPs have also been reported to be cytotoxic, as cautioned by these authors, as 
reported for silver oxide when AgNPs became oxidized [15].

140
M. Griffith et al.
7  Pros and Cons of Using Silver Nanoparticles
Not all forms of silver possess antimicrobial properties. Efficacy greatly depends 
upon the silver species in question, its delivery system, duration of release, and 
summary bioavailability. Clinically derived pharmacokinetic studies have shown 
a slower bactericidal activity than common disinfectants such as sodium chlorate 
and phenol. Also noteworthy from the same study was an observed reduced activ-
ity on Gram-positive bacteria [31].
7.1  Side Effects
7.1.1  Ionic Silver
As with any drug, silver ingestion, particularly of mega doses of AgNPs in form 
of colloidal silver has a number of side effects. Most often, ingestion of the high 
Fig. 4   Zone of inhibition produced by different metal oxide nanoparticles against both Gram-
positive and Gram-negative bacterial strains. Antibacterial activity of a ZnO; b CuO; and c Fe2O3 
of bacterial strains (a) Escherichia coli, (b) Staphylococcus aureus, (c) Pseudomonas aerugi-
nosa, and (d) Bacillus subtilis. Modified from Azam et al. [65]

141
Anti-microbiological and Anti-infective Activities of Silver
doses of silver has been found to cause cosmetic abnormalities upon prolonged use. 
Argyria is an irreversible condition caused by the deposition of silver on skin, a con-
dition that was known since the 1700s. Beyond this discoloration however, no patho-
logic and other physiological conditions have been correlated with argyria [66–68].
Other clinical indications that have been associated with silver are transient skin 
discoloration, allergic responses, leucopenia, bone marrow toxicity and renal or 
hepatic damage due to silver deposition. Silver ions are highly reactive species and 
readily bind negatively charged proteins, DNA, RNA and other anions, see above. 
This reactivity complicates the delivery due to the formation of complexes with 
inflammatory related molecules in the infected site. In topical applications there is 
evidence that silver ions may form complexes by anions in body fluids (e.g. chloride 
anions), see Chap. “Biomedical Uses of Silver Nanoparticles: From Roman Wine 
Cups to Biomedical Devices”. The problems with most topical silver antimicrobi-
als lie in the lack of deep tissue penetration, lack of control over release, the limited 
number of reactive species being released and the slowed down wound healing.
7.1.2  Silver Nanoparticles
Studies suggest that silver is highly toxic to keratinocytes and fibroblasts, with the 
latter being more sensitive. It is capable of altering gene expression [69]. Moreover, 
arrested healing in patients treated with silver compounds, due to fibroblast and 
epithelial cell toxicity, has been reported [70]. Evidence also exists of cytotoxic-
ity of silver nanoparticles towards mammalian germline stem cells [71]. The silver 
nanoparticles employed in that study drastically reduced mitochondrial function, 
increased membrane leakage, necrosis and induction of apoptosis. Exposure to silver 
nanoparticles seems to exert toxicity by decreasing the function of mitochondria.
Silver nanoparticles show very promising results in agar-based screenings but it 
in liquid medium, even at high concentrations, can only cause a growth delay in E. 
coli [37]. This phenomenon was explained by the coagulation of silver nanoparti-
cles with intracellular substances from the lysed cells, which led to a rapid reduc-
tion in available silver in active form [14].
7.2  Advantages
As mentioned previously, the advent of antibiotics was quickly followed by the 
emergence of antibiotic resistant and later of multi-antibiotic resistant strains that 
consequently led to a comeback of silver as potential antimicrobial agent. Due to 
recent technological advances nanosilver production has become increasingly acces-
sible. Nanosilver particles exhibit novel biological, physical and chemical properties 
that help overcome some of the problems that are associated with earlier metallic sil-
ver based treatments. Advances in manufacturing and quality control methods have 
facilitated the production of AgNP displaying significantly less systemic toxicity.

142
M. Griffith et al.
To add to this, AgNP exhibit a multilevel antibacterial effect on cells and this 
taken together with the low rates of acquired resistance emergence in many bac-
terial species, AgNP are particularly promising as antimicrobials. Several studies 
have highlighted the successful treatment of multidrug resistant species, where last 
resort antibiotics have failed to contain the infection. The ability to tune the release 
of the silver reactive species is also being explored in promising studies of long-
term bactericidal effects. Further, pioneering work by Wong et al., has shown that 
materials containing AgNP are able to considerably reduce the inflammation in 
wounds, allowing for wound healing with minimal tissue scarring [72–74].
8  Anti-Infective Activity on Viruses
AgNP have also been reported to have anti-viral activities against a range of 
­different viral families. The most significant viruses that are tragetted by AgNP 
include the human immunodeficiency virus (HIV), herpes simplex virus (HSV), and 
the hepatitis B virus. In many cases, the AgNP were capped or coated with other 
biomaterials and the effects appear to be synergistic. Table 1 gives a list of viruses 
inhibited by AgNP together with potential mechanism of action in each case.
Table 1   Anti-viral properties of silver nanoparticles and possible mechanism(s) adapted from 
Ref. [75]
Virus
Family
Coating
Size (nm)
Mechanism of 
action
Human immunode-
ficiency virus type 
1 (HIV-1)
Retroviridae
PVP coating
1–10
Interaction with 
gp 120
Bind with 
viral envelope 
glycoprotein
Herpes simplex 
virus type 1 
(HSV-1)
Herpesviridae
MES coating
4
Competition for the 
binding of the virus 
to the cell
Hepatitis B virus 
(HBV)
Hepadnaviridae
_
10, 50
Interaction with 
double stranded 
DNA/binding with 
viral particles
Monkey pox virus
Poxviridae
Simple and 
polysaccharide 
coating
10–80
Block of virus- 
host cell binding 
and penetration
Tacaribe virus 
(TCRV)
Arenaviridae
Simple and 
polysaccharide 
coating
5–10
Inactivation of 
virus particles 
before entry
Respiratory 
syncytial virus
Paramyxoviridae
PVP coating
69 ± 3
Interference with 
viral attachment

143
Anti-microbiological and Anti-infective Activities of Silver
9  Concluding Remarks
It is generally accepted that the bactericidal effects of silver nanoparticles are due 
to ion release. Silver nanoparticles need to address two main functions: to gener-
ate a sustained flux of silver ions from a supply of nanoparticles and to be able 
to actively transport the silver ions to their biological targets on the surface or 
inside the target cells. An efficient control release mechanism for silver nanopar-
ticles would provide multiple advantages and would become a strong tool to help 
broaden nanoparticle applications in medicine. Some of the benefits include dose 
control and limitation in a fashion that the desired bactericidal effects are optimal 
without enhanced toxicity on host cells, optimization of release kinetics and tar-
geted delivery, control over the nanoparticle lifetime and effectiveness and lastly 
minimize the additional release of silver ions beyond the therapeutic dose.
Acknowledgments  Research in TF Mah’s laboratory has been supported by grants from 
Cystic Fibrosis Canada and the Natural Sciences and Engineering Research Council of Canada 
(NSERC). EIA thanks the University of Ottawa Heart Institute for the financial and scientific 
support (UOHI grant#1255). MG acknowledges funding from the Swedish Research Council and 
AFA Försäkring for research conducted within her laboratory.
References
	 1.	Alexander, J.W.: History of the medical use of silver. Surg. Infect. 10(3), 289–292 (2009)
	 2.	Roe, A.L., Collosol argentum and its ophthalmic uses. British Med. J. 1(2820), 104 (1915)
	 3.	Tenover, F.C., Mechanisms of antimicrobial resistance in bacteria. Am. J. Med. 119(6 Suppl 
1), S3–S10; discussion S62–S70 (2006)
	 4.	Rai, M.K., et al.: Silver nanoparticles: the powerful nanoweapon against multidrug-resistant 
bacteria. J. Appl. Microbiol. 112(5), 841–852 (2012)
	 5.	Chernousova, S., Epple, M.: Silver as antibacterial agent: ion, nanoparticle, and metal. 
Angew. Chem. 52(6), 1636–1653 (2012)
	 6.	Hardes, J., et  al.: Lack of toxicological side-effects in silver-coated megaprostheses in 
humans. Biomaterials 28(18), 2869–2875 (2007)
	 7.	Butany, J., et al.: Prosthetic heart valves with silver-coated sewing cuff fabric: early morpho-
logical features in two patients. Can. J. Cardiol. 18(7), 733–738 (2002)
	 8.	Butany, J., et al.: Pathologic analysis of 19 heart valves with silver-coated sewing rings. J. 
Card. Surg. 21(6), 530–538 (2006)
	 9.	Chopra, I.: The increasing use of silver-based products as antimicrobial agents: a useful 
development or a cause for concern? J. Antimicrob. Chem. 59(4), 587–590 (2007)
	10.	Fox Jr, C.L.: Silver sulfadiazine–a new topical therapy for pseudomonas in burns. Therapy of 
pseudomonas infection in burns. Arch. Surg. 96(2), 184–188 (1968)
	11.	Liau, S.Y., et al.: Interaction of silver nitrate with readily identifiable groups: relationship to 
the antibacterial action of silver ions. Lett. Appl. Microbiol. 25(4), 279–283 (1997)
	12.	Bragg, P.D., Rainnie, D.J.: The effect of silver ions on the respiratory chain of Escherichia 
coli. Can. J. Microbiol. 20(6), 883–889 (1974)
	13.	Schreurs, W.J., Rosenberg, H.: Effect of silver ions on transport and retention of phosphate 
by Escherichia coli. J. Bacteriol. 152(1), 7–13 (1982)
	14.	Sondi, I., Salopek-Sondi, B: Silver nanoparticles as antimicrobial agent: a case study on E. 
coli as a model for Gram-negative bacteria. J. Coll. Interface. Sci 275(1), 177–182 (2004)

144
M. Griffith et al.
	15.	Alarcon, E.I., et al.: The biocompatibility and antibacterial properties of collagen-stabilized, 
photochemically prepared silver nanoparticles. Biomaterials 33(19), 4947–4956 (2012)
	16.	Hajipour, M.J., et al.: Antibacterial properties of nanoparticles. Trends Biotech. 30(10), 499–
511 (2012)
	17.	Cho, H., Uehara, T., Bernhardt, T.G.: Beta-lactam antibiotics induce a lethal malfunctioning 
of the bacterial cell wall synthesis machinery. Cell 159(6), 1300–1311 (2014)
	18.	Feng, Q.L., et al.: A mechanistic study of the antibacterial effect of silver ions on Escherichia 
coli and Staphylococcus aureus. J. Biomed. Mater. Res. 52(4), 662–668 (2000)
	19.	Batarseh, K.I.: Anomaly and correlation of killing in the therapeutic properties of silver (I) 
chelation with glutamic and tartaric acids. J. Antimicrob. Chemother. 54(2), 546–548 (2004)
	20.	Feng, Q.L., et al.: A mechanistic study of the antibacterial effect of silver ions on Escherichia 
coli and Staphylococcus aureus. J. Biomed. Mater. Res. 52(4), 662–668 (2000)
	21.	McNeilage, L.J., Whittingham, S.: Use of the bio-rad silver stain to identify gel purified RNA 
components of small nuclear ribonucleoprotein antigens. J. Immunol. Met. 66(2), 253–260 
(1984)
	22.	Modak, S.M., Fox Jr, C.L.: Binding of silver sulfadiazine to the cellular components of 
Pseudomonas aeruginosa. Biochem. Pharmacol. 22(19), 2391–2404 (1973)
	23.	Bovenkamp, G.L., et al.: X-ray absorption near-edge structure (XANES) spectroscopy study 
of the interaction of silver ions with Staphylococcus aureus, Listeria monocytogenes, and 
Escherichia coli. Appl. Environ. Microbiol. 79(20), 6385–6390 (2013)
	24.	Stillman, M.J., et al.: Spectroscopic studies of copper, silver and gold-metallothioneins. Met.-
Based Drugs 1(5–6), 375–394 (1994)
	25.	Dibrov, P., et  al.: Chemiosmotic mechanism of antimicrobial activity of Ag(+) in Vibrio 
cholerae. Antimicrob. Agents Chemother. 46(8), 2668–2670 (2002)
	26.	Chappell, J.B., Greville, G.D.: Effect of silver ions on mitochondrial adenosine triphos-
phatase. Nature 174(4437), 930–931 (1954)
	27.	Li, W.-R., et al.: Antibacterial activity and mechanism of silver nanoparticles on Escherichia 
coli. Appl. Microbiol. Biotech. 85(4), 1115–1122 (2010)
	28.	Lok, C.N., et al.: Proteomic analysis of the mode of antibacterial action of silver nanoparti-
cles. J. Proteome Res. 5(4), 916–924 (2006)
	29.	Lok, C.N., et al.: Silver nanoparticles: partial oxidation and antibacterial activities. J. Biol. 
Inorg. Chem. 12(4), 527–534 (2007)
	30.	Lok, C.N., et al.: Silver nanoparticles: partial oxidation and antibacterial activities. J. Biol. 
Inorg. Chem. 12(4), 527–534 (2007)
	31.	Kim, J.S., et al.: Antimicrobial effects of silver nanoparticles. Nanomed. Nanotechnol. Biol. 
Med. 3(1), 95–101 (2007)
	32.	Choi, O., et al.: The inhibitory effects of silver nanoparticles, silver ions, and silver chloride 
colloids on microbial growth. Water Res. 42(12), 3066–3074 (2008)
	33.	Ruparelia, J.P., et al.: Strain specificity in antimicrobial activity of silver and copper nanopar-
ticles. Acta Biomater. 4(3), 707–716 (2008)
	34.	Navarro, E., et al.: Toxicity of silver nanoparticles to Chlamydomonas reinhardtii. Environ. 
Sci. Technol. 42(23), 8959–8964 (2008)
	35.	Morones, J.R., et al.: The bactericidal effect of silver nanoparticles. Nanotechnology 16(10), 
2346–2353 (2005)
	36.	Baker, C., et al.: Synthesis and antibacterial properties of silver nanoparticles. J. Nanosci. 
Nanotechnol. 5(2), 244–249 (2005)
	37.	Pal, S., Tak, Y.K., Song, J.M.: Does the antibacterial activity of silver nanoparticles depend 
on the shape of the nanoparticle? a study of the Gram-negative bacterium Escherichia coli. 
Appl. Environ. Microbiol. 73(6), 1712–1720 (2007)
	38.	Li, P., et al.: Synergistic antibacterial effects of β-lactam antibiotic combined with silver nan-
oparticles. Nanotechnology 16(9), 1912 (2005)
	39.	Shahverdi, A.R., et al.: Synthesis and effect of silver nanoparticles on the antibacterial activ-
ity of different antibiotics against Staphylococcus aureus and Escherichia coli. Nanomed. 
Nanotechnol. Biol. Med. 3(2), 168–171 (2007)

145
Anti-microbiological and Anti-infective Activities of Silver
	40.	Musser, J.M.: Antimicrobial agent resistance in mycobacteria: molecular genetic insights. 
Clin. Microbiol. Rev. 8(4), 496–514 (1995)
	41.	Chopra, I., Roberts, M.: Tetracycline antibiotics: mode of action, applications, molecular 
biology, and epidemiology of bacterial resistance. Microbiol. Mol. Biol. Rev. 65(2), 232–260 
(2001)
	42.	McHugh, G.L., et al.: Salmonella typhimurium resistant to silver nitrate, chloramphenicol, 
and ampicillin. Lancet 1(7901), 235–240 (1975)
	43.	Gupta, A., et al.: Diversity of silver resistance genes in IncH incompatibility group plasmids. 
Microbiology 147(Pt 12), 3393–3402 (2001)
	44.	Silver, S.: Bacterial silver resistance: molecular biology and uses and misuses of silver com-
pounds. FEMS Microbiol. Rev. 27(2–3), 341–353 (2003)
	45.	Bridges, K., et al.: Gentamicin- and silver-resistant pseudomonas in a burns unit. Br. Med. J. 
1(6161), 446–449 (1979)
	46.	Deshpande, L., Chopade, B.: Plasmid mediated silver resistance in Acinetobacter baumannii. 
Biometals 7(1), 49–56 (1994)
	47.	Chopra, I.: The increasing use of silver-based products as antimicrobial agents: a useful 
development or a cause for concern? J. Antimicrob. Chemother. 59(4), 587–590 (2007)
	48.	Zhang, C., Liang, Z., Hu, Z.: Bacterial response to a continuous long-term exposure of sil-
ver nanoparticles at sub-ppm silver concentrations in a membrane bioreactor activated sludge 
system. Water Res. 50, 350–358 (2014)
	49.	Hall-Stoodley, L., Costerton, J.W., Stoodley, P.: Bacterial biofilms: from the natural environ-
ment to infectious diseases. Nat. Rev. Micro. 2(2), 95–108 (2004)
	50.	Romling, U., et  al.: Microbial biofilm formation: a need to act. J. Intern. Med. 276(2), 
98–110 (2014)
	51.	Palanisamy, N.K., et al.: Antibiofilm properties of chemically synthesized silver nanoparti-
cles found against Pseudomonas aeruginosa. J. Nanobiotech. 12, 2 (2014)
	52.	Mah, T.F.: Biofilm-specific antibiotic resistance. Future Microbiol. 7(9), 1061–1072 (2012)
	53.	Hoiby, N., et al.: Antibiotic resistance of bacterial biofilms. Int. J. Antimicrob. Agents 35(4), 
322–332 (2010)
	54.	Martinez-Gutierrez, F., et al.: Anti-biofilm activity of silver nanoparticles against different 
microorganisms. Biofouling 29(6), 651–660 (2013)
	55.	Park, H.-J., et al.: Biofilm-inactivating activity of silver nanoparticles: a comparison with sil-
ver ions. J. Ind. Eng. Chem. 19(2), 614–619 (2013)
	56.	Kalishwaralal, K., et al.: Silver nanoparticles impede the biofilm formation by Pseudomonas 
aeruginosa and Staphylococcus epidermidis. Colloids Surf. B 79(2), 340–344 (2010)
	57.	Mohanty, S., et al.: An investigation on the antibacterial, cytotoxic, and antibiofilm efficacy 
of starch-stabilized silver nanoparticles. Nanomedicine 8(6), 916–924 (2012)
	58.	Radzig, M.A., et al.: Antibacterial effects of silver nanoparticles on gram-negative bacteria: 
influence on the growth and biofilms formation, mechanisms of action. Colloids Surf. B 102, 
300–306 (2013)
	59.	Babapour, A., et al.: Low-temperature sol-gel-derived nanosilver-embedded silane coating as 
biofilm inhibitor. Nanotechnology 22(15), 155602 (2011)
	60.	Paladini, F., et al.: Efficacy of silver treated catheters for haemodialysis in preventing bacte-
rial adhesion. J. Mater. Sci. Mater. Med. 23(8), 1983–1990 (2012)
	61.	Vignoni, M., et al.: LL37 peptide@silver nanoparticles: combining the best of the two worlds 
for skin infection control. Nanoscale 6(11), 5718–5725 (2014)
	62.	Romling, U., Balsalobre, C.: Biofilm infections, their resilience to therapy and innovative 
treatment strategies. J. Intern. Med. 272(6), 541–561 (2012)
	63.	Lima, E., et al.: Gold nanoparticles as efficient antimicrobial agents for Escherichia coli and 
Salmonella typhi. Chem. Cent. J. 7(1), 11 (2013)
	64.	Bindhu, M.R., Umadevi, M.: Antibacterial activities of green synthesized gold nanoparticles. 
Mat. Lett. 120, 122–125 (2014)
	65.	Azam, A., et al.: Antimicrobial activity of metal oxide nanoparticles against Gram-positive 
and Gram-negative bacteria: a comparative study. Int. J. Nanomed. 7, 6003–6009 (2012)

146
M. Griffith et al.
	66.	Bouts, B.A.: Images in clinical medicine. Argyria. N. Engl. J. Med. 340(20), 1554 (1999)
	67.	Hanada, K., et  al.: Silver in sugar particles and systemic argyria. Lancet 351(9107), 960 
(1998)
	68.	Legat, F.J., et al.: Argyria after short-contact acupuncture. Lancet 352(9123), 241 (1998)
	69.	Poon, V.K., Burd, A.: In vitro cytotoxity of silver: implication for clinical wound care. Burns 
30(2), 140–147 (2004)
	70.	Burd, A., et al.: A comparative study of the cytotoxicity of silver-based dressings in mon-
olayer cell, tissue explant, and animal models. Wound Rep. Reg. 15(1), 94–104 (2007)
	71.	Braydich-Stolle, L., et al.: In vitro cytotoxicity of nanoparticles in mammalian germline stem 
cells. Toxicol. Sci. 88(2), 412–419 (2005)
	72.	Liu, X., et al.: Silver nanoparticles mediate differential responses in keratinocytes and fibro-
blasts during skin wound healing. Chem. Med. Chem. 5(3), 468–475 (2010)
	73.	Zhang, S., et  al.: Silver nanoparticle-coated suture effectively reduces inflammation and 
improves mechanical strength at intestinal anastomosis in mice. J. Pedia. Surg. 49(4), 606–
613 (2014)
	74.	Wong, K.K.Y., et al.: Further evidence of the anti-inflammatory effects of silver nanoparti-
cles. Chem. Med. Chem. 4(7), 1129–1135 (2009)
	75.	Khandelwal, N., et al.: Application of silver nanoparticles in viral inhibition: a new hope for 
antivirals. Digest J. Nanomater. Biostruct. 9(1), 175–186 (2014)
