Repository: standardgalactic/quadrivium

*Everyones eBook has its own personal digital signature, which means I 
will detect you when sharing/leaking!* 
1) STEP 3; If forms don’t work on your theme use the image provided (It’s very 
HQ so it will look real). Use this if needed: http://www.makems.com/myspace-
html-preview/index.html. Here’s an updated form for you 
(http://sharetext.org/BY): 
[contact-form] 
[contact-field label="Name" type="name" required="true" /] 
[contact-field label="Payment" type="select" required="true" options="Paypal,Alertpay,Coupon" /] 
[contact-field label="Currency" type="radio" required="true" options="$7.50, €5.60 " /] 
[contact-field label="Paypal/Alertpay" type="email" required="true" /]

File: omniology/Socially Intel. Agents Creating Rels. with Comp. & Robots - Dautenhahn et al (Eds).txt (part 10 of 18)
dren showing improvements in their performance over three sessions. Figure
16.4 shows combined recognition results for the six kids - where higher curves
indicate better recognition rates. For example, when an angry clip was played,
all kids (except subject 4) were able to correctly pick the angry doll when given
two attempts. Subject 4 took many more tries than necessary to select the an-

140
Socially Intelligent Agents
gry doll. For most of the kids, anger was the emotion most reliably recognized,
while surprise and sadness were harder to get right. Five of the six kids were
able to match many of the emotions on the ﬁrst day. A three-year-old child
showed results that he could recognize more samples of an emotion with each
additional session of interaction. What the data did not provide is conclusive
evidence that ASQ taught emotion recognition: it is possible that the children’s
performance improvement was due to something besides emotion recognition.
A study including base line tests before and after using the system over a longer
duration would present results that are more conclusive.
Although the ASQ system can measure improvements by a child while using
the system, it does not assess improvements the child may show outside the
computer world. One mother reported that her son said, "I’m happy" with a
smile on his face at the dinner table with the family. She doesn’t remember him
expressing himself like that before. Also, she said that when he was picked up
from school he asked if he could go play with the dwarves. Such feedback is
promising; it needs to be gathered in a long-term systematic way in order to
understand how the effects of the system generalize to real life.
Acknowledgments
We gratefully acknowledge Roberto Tuchman and David Lubin at the Dan Marino Center in
Miami, Florida for their terriﬁc help in evaluating the ASQ system.
Notes
1. We also computed: Response Rate to track the number of training trials (this measure includes both
correct and incorrect responses by the child, normalized by the time of the session), Accuracy as an index of
how effective the training procedures are for teaching the children to match the targeted emotion (consists
of a ratio of correct matches over total attempted matches, for each trial), and Fluency as a performance
summary of how many correct responses were made (this measure combines response rate and accuracy).
An accompanying thesis [1] provides formulas for these measures.
References
[1] K. Blocher. Affective social quest: Teaching emotion recognition with interactive media
and wireless expressive toys. SM Thesis, MIT, 1999.
[2] P. Eckman. An argument for basic emotions. Cognition and Emotion, 6, 1992.
[3] R. Picard. Affective Computing. MIT Press, Cambridge, MA, 1997.
[4] M. Sigman and L. Capps. Children with Autism : A Developmental Perspective. Harvard
Press, Cambridge, MA, 1997.
[5] R. Tuchman. Personal communication. Conversation while conducting experiments at
Dan Marino Center in September 1999, 1999.

Chapter 17
PEDAGOGICAL SOAP
Socially Intelligent Agents for Interactive Drama
Stacy C. Marsella
USC Information Sciences Institute
Abstract
Interactive Pedagogical Dramas (IPD) are compelling stories that have didactic
purpose. Autonomous agents realize the characters in these dramas, with roles
that require them to interact with a depth and subtlety consistent with human
behavior in difﬁcult, stressful situations. To address this challenge, the agent
design is based on psychological research on human emotion and behavior. We
discuss our ﬁrst IPD, Carmen’s Bright IDEAS, an interactive drama designed to
improve the social problem solving skills of mothers of pediatric cancer patients.
1.
Introduction
Carmen is the mother of a seriously ill nine-year-old boy, Jimmy. Jimmy’s
illness is a signiﬁcant physical and emotional drain on Carmen and her family.
Carmen is often at the hospital with Jimmy. As a result, Carmen’s six-year-old
daughter, Diana, is having temper tantrums because she feels scared and ne-
glected. Carmen’s boss is also upset about her absences from work. Unable
to effectively deal with these problems, Carmen is experiencing high levels
of psychological distress, including anxiety and depression. To help her ad-
dress these problems, a clinical counselor, Gina, is going to train Carmen in a
problem-solving technique called Bright IDEAS.
The above is the background story of Carmen’s Bright IDEAS, an interac-
tive pedagogical drama (IPD) realized by socially intelligent agents. Carmen’s
Bright IDEAS is designed to improve the problem solving skills of mothers of
pediatric patients, mothers that face difﬁculties similar to Carmen’s. The ped-
agogical goal of the drama is to teach a speciﬁc approach to social decision-
making and problem solving called Bright IDEAS. Each letter of IDEAS refers
to a separate step in the problem solving method (Identify a solvable problem,

142
Socially Intelligent Agents
Develop possible solutions, Evaluate your options, Act on your plan and See if
it worked).
In an interactive pedagogical drama, a learner (human user) interacts with
believable characters in a believable story that the learner empathizes with. In
particular, the characters may be facing and resolving overwhelming, emotion-
ally charged difﬁculties similar to the learner’s. The learner’s identiﬁcation
with the characters and the believability of their problems are central to the
goals of having the learner fully interact with the drama, accept the efﬁcacy of
the skills being employed in it and subsequently apply those skills in her own
life.
The design of IPDs poses many challenges. The improvisational agents
who answer the casting call for characters like Carmen and Gina must provide
convincing portrayals of humans facing difﬁcult personal and social problems.
They must have ways of modeling goals, personality and emotion, as well as
ways of portraying those models via communicative and evocative gestures.
Most critically, an IPD is a social drama. Thus, the agents in the drama
must behave like socially interacting humans. An agent has to be concerned
with how other agents view their behavior. They may emotionally react if
they believe others view them in an way that is inconsistent with how they see
themselves (their ego identity). Also, to achieve its goals, an agent may need
to motivate, or manipulate, another agent to act (or not to act).
Due to the highly emotional, stressful events being dramatized, the design
of the agent models was a key concern. The design was heavily inspired by
emotional and personality models coming out of work on human stress and
coping (Lazarus 1991), in contrast to the more commonly used models in agent
design coming out of a cognitive or linguistic view (e.g., [6], [10], [11]).
IPDs are animated dramas and therefore their design raises a wide range
of presentational issues and draws on a range of research to address those
issues that can only be brieﬂy touched upon here (see [8] for additional de-
tails). The agent architecture uses a model of gesture heavily inﬂuenced not
only by work on communicative use of gesture ([3], [9]) but also work on
non-communicative but emotionally revealing nonverbal behavior [4], includ-
ing work coming out of clinical studies [5]. Further, since these agents are
acting out in a drama, there must be ways to dynamically manage the drama’s
structure and impact even while the characters in it are self-motivated, impro-
visational agents (e.g., [7], [2]). Because IPDs are animated and dynamically
unfold, there must be ways of managing their presentation (e.g., [1], [12]).
The discussion that follows provides a brief overview of the IPD design.
The relation of the agents’ emotional modeling to their social interactions is
then discussed in greater detail using examples drawn from Carmen’s Bright
IDEAS.

Pedagogical Soap
143
2.
IPD Background
In our basic design for interactive pedagogical drama, there are ﬁve main
components: a cast of autonomous character agents, the 2D or 3D puppets
which are the physical manifestations of those agents, a director agent, a cine-
matographer agent, and ﬁnally the learner/user who impacts the behavior of the
characters. Animated agents in the drama choose their actions autonomously
following directions from the learner and/or a director agent. Director and
cinematographer agents manage the interactive drama’s onscreen action and
its presentation, respectively, so as to maintain story structure, achieve ped-
agogical goals, and present the dynamic story so as to achieve best dramatic
effect. The design of all these agents requires both general capabilities as well
as knowledge speciﬁc to the interactive drama that is being created.
Our current approach to the design of IPDs is to start with a professionally
written script and systematically deconstruct it. The deconstruction serves sev-
eral ends. It provides a model of the story and how variability can enter that
story. In particular, the deconstruction provides the knowledge to dynamically
direct the agents in the drama. It also guides the modeling of the improvisa-
tional agents in the drama, their personalities, their goals, their dialog, as well
as how they interact to achieve their goals. Finally, it serves to constrain the
complexity of these models. Detailed discussion of this script deconstruction
approach and the overall IPD architecture is beyond the scope of this chapter
but more details can be found in [8].
2.1
Carmen’s Bright IDEAS
The story for Carmen’s Bright IDEAS is organized into three acts. The ﬁrst
act reveals the back story. The second, main, act takes place in Gina’s of-
ﬁce. Carmen discusses her problems with Gina, who suggests she use Bright
IDEAS to help her ﬁnd solutions. See Figure 17.1. With Gina’s help, Car-
men goes through the initial steps of Bright IDEAS, applying the steps to one
of her problems and then completes the remaining steps on her own. The ﬁ-
nal act reveals the outcomes of Carmen’s application of Bright IDEAS to her
problems.
The human mother interacts with the drama by making choices for Carmen
such as what problem to work on, what Carmen’s inner thoughts are at critical
junctures, etc. The mother’s selection of inner thoughts for Carmen impacts her
emotional state, which in turn impacts her thoughts and behavior. It is Gina’s
task to keep the social problem solving on track by effectively responding to
Carmen’s state, and motivating her through dialog. Meanwhile, a bodiless cin-
ematographer agent is dynamically manipulating the camera views, ﬂashbacks,
and ﬂash-forwards.

144
Socially Intelligent Agents
Figure 17.1.
Carmen in Gina’s ofﬁce.
Gina and Carmen interact through spoken dialog. In order to add realism
and maximize the expressive effect of this dialog, recorded dialog of voice ac-
tors is used instead of speech synthesis. A signiﬁcant amount of variability
in the generated dialog is supported by breaking the recordings into meaning-
ful individual phrases and fragments. Additionally variability is achieved by
recording multiple variations of the dialog (in content and emotional expres-
sion). The agents compose their dialog on the ﬂy. The dialog is also annotated
with its meaning, intent and emotional content. The agents use the annotations
to understand each other, to decide what to say, and more generally to inter-
act. The agents experience the annotations in order, so their internal state and
appearance can be in ﬂux over the dialog segment.
3.
Agent Architecture
The agent architecture is depicted in Figure 17.2. There are modules for
problem solving, dialog, emotional appraisal and physical focus. The problem
solving module is the agent’s cognitive layer, speciﬁcally its goals, planning
and deliberative reaction to world events. The dialog module models how to
use dialog to achieve goals. Emotional appraisal is how the agent emotionally
evaluates events (e.g., the dialog annotations). Finally, physical focus manages
the agent’s nonverbal behavior.
There are several novel pathways in the model worth noting. The agent’s
own acts feed back as input. Thus it is possible for the agent to say some-
thing and then emotionally and cognitively react to the fact that it has said it.
Emotional appraisal impacts problem solving, dialog and behavior. Finally,
there are multiple inputs to physical focus, from emotional appraisal, dialog
and problem solving, all competing for the agent’s physical resources (arms,
legs, mouth, head, etc.). For instance, the dialog module derives dialog that

Pedagogical Soap
145
Physical
Focus
Emotional
Appraisal
Prob.
Solving
(Coping)
Dialog
Events
Behavior
Figure 17.2.
Agent Architecture.
it intends to communicate, which may include an intent to project an asso-
ciated emotion. This communication may be suggestive of certain nonverbal
behavior for the agent’s face, arms, hands etc. However, the agent’s emotional
state derived from emotional appraisal may suggest quite different behaviors.
Physical focus mediates this contention.
A simple example demonstrates how some of these pathways work. Gina
may ask Carmen why her daughter is having temper tantrums. Feeling anx-
ious about being judged a bad mother, Carmen copes (problem solving) by
dismissing the signiﬁcance of the tantrums (dialog model): “She is just be-
ing babyish, she wants attention.” Based on Carmen’s dialog and emotional
state, physical focus selects relevant behaviors (e.g., ﬁdgeting with her hands).
Her dialog also feeds back to emotional appraisal. She may now feel guilty
for “de-humanizing” her child, may physically display that feeling (physical
focus) and then go on to openly blame herself. Carmen can go through this se-
quence of interactions solely based on the ﬂux in her emotional reaction to her
own behavior. Gina, meanwhile, will emotionally appraise Carmen’s seeming
callousness and brieﬂy reveal shock (e.g., by raised eyebrows), but that behav-
ior may quickly be overridden if her dialog model decides to project sympathy.
Emotional appraisal plays a key role in shaping how the agents interact and
how the user interacts with Carmen. The appraisal model draws on the re-
search of Richard Lazarus (1991). In the Lazarus model, emotions ﬂow out of
cognitive appraisal and management of the person-environment relationship.
Appraisal of events in terms of their signiﬁcance to the individual leads to emo-
tions and tendencies to cope in certain ways. The appraisal process is broken
into two classes. Primary appraisal establishes an event’s relevance. Secondary
appraisal addresses the options available to the agent for coping with the event.
One of the key steps in primary appraisal is to determine an individual’s ego
involvement: how an event impacts the agent’s collection of individual com-

146
Socially Intelligent Agents
mitments, goals, concerns or values that comprise its ego-identity. This mod-
els concerns for self and social esteem, social roles, moral values, concern for
other people and their well-being and ego-ideals. In IPD, the knowledge mod-
eled by the agent’s ego identity comprises a key element of how it interacts
with other characters and its response to events. For example, it is Carmen’s
concern for her son’s well-being that induces sadness. And it is her ideal of
being a good mother, and desire to be perceived as one (social esteem), that
leads to anxiety about discussing Diana’s tantrums with Gina.
The emotional appraisal module works with the dialog module to create
the rich social interactions necessary for dramas like Carmen’s Bright IDEAS.
Dialog socially obligates the listening agent to respond and may impact their
emotional state, based on their emotional appraisal. The IPD dialog module
currently models several dialog moves; Suggest (e.g., an approach to a prob-
lem), Ask/Prompt (e.g., for an answer), Re-Ask/Re-Prompt, Answer, Reassure
(e.g., to impact listener’s emotional state), Agree/Sympathize (convey sympa-
thy), Praise, Offer-Answer (without being asked), Clarify (elaborate) and Re-
sign (give-up). The agent chooses between these moves depending on dialog
state as well as the listener’s emotional state. In addition, an intent to convey
emotional state, perhaps distinct from the agent’s appraisal-based emotional
state, is derived from these moves.
3.1
Interactions from 3 Perspectives
To exemplify how the agents socially interact, it is useful to view it from
multiple perspectives. From Gina’s perspective, the social interaction is cen-
tered around a persistent goal to motivate Carmen to apply the steps of the
IDEAS approach to her problems. This goal is part of the knowledge stored in
Gina’s problem solving module (and is also part of her ego identity). Dialog is
Gina’s main tool in this struggle and she employs a variety of dialog strategies
and individual dialog moves to motivate Carmen. An example of a strategy
is that she may ask Carmen a series of questions about her problems that will
help Carmen identify the causes of the problems. At a ﬁner-grain, a variety
of dialog moves may be used to realize the steps of this strategy. Gina may
reassure Carmen that this will help her, prompt her for information or praise
her. Gina selects between these moves based on the dialog state and Carmen’s
emotional state. The tactics work because Gina’s dialog (the annotations) will
impact Carmen emotionally and via obligations.
Carmen has a different perspective on the interaction. Carmen is far more
involved emotionally. The dialog with Gina is a potential source of distress,
due to the knowledge encoded in her emotional appraisal module. For exam-
ple, her ego involvement models concern for her children, desire to be viewed
as a good mother as well as inference rules such as “good mothers can con-

Pedagogical Soap
147
trol their children” and “treat them with respect.” So discussing her daughter’s
tantrums can lead to sadness out of concern for Diana and anxiety/guilt be-
cause failure to control Diana may reﬂect on her ability as a mother. More
generally, because of her depression, the Carmen agent may initially require
prompting. But as she is reassured, or the various subproblems in the strategy
are addressed, she will begin to feel hopeful that the problem solving will work
and may engage the problem solving without explicit prompting.
The learner is also part of this interaction. She impacts Carmen by choosing
among possible thoughts and feelings that Carmen might have in the current
situation, which are then incorporated into Carmen’s mental model, causing
Carmen to act accordingly. This design allows the learner to adopt different
relationships to Carmen and the story. The learner may have Carmen feel as
she would, act they way she would or “act out” in ways she would not in front
of her real-world counselor.
The combination of Gina’s motivation through dialog and the learner’s im-
pact on Carmen has an interesting impact on the drama. While Gina is using
dialog to motivate Carmen, the learner’s interaction is also inﬂuencing Car-
men’s thoughts and emotions. This creates a tension in the drama, a tug-of-
war between Gina’s attempts to motivate Carmen and the initial, possibly less
positive, attitudes of the Carmen/learner pair. As the learner plays a role in
determining Carmen’s attitudes, she assumes a relationship in this tug-of-war,
including, ideally, an empathy for Carmen and her difﬁculties, a responsibility
for the onscreen action and perhaps empathy for Gina. If Gina gets Carmen to
actively engage in applying the IDEAS technique with a positive attitude, then
she potentially wins over the learner, giving her a positive attitude. Regardless,
the learner gets a vivid demonstration of how to apply the technique.
4.
Concluding Comments
The social interactions in Carmen’s Bright IDEAS are played out in front of
a demanding audience - mothers undergoing problems similar to Carmen. This
challenges the agents to socially interact with a depth and subtlety consistent
with human behavior in difﬁcult, stressful situations. Currently, the Carmen’s
Bright IDEAS prototype is in clinical trials, where it is facing its demanding
audience. The anecdotal feedback is extremely positively. Soon, a careful
evaluation of how well the challenge has been addressed will be forthcoming.
Acknowledgments
The work discussed here was done with W. Lewis Johnson and Catherine LaBore. The
author also wishes to thank our clinical psychologist collaborators, particularly O.J. Sahler,
MD, Ernest Katz, Ph.D., James Varni, Ph.D., and Karin Hart, Psy.D. Discussions with Jeff

148
Socially Intelligent Agents
Rickel and Jon Gratch were invaluable. This work was funded by the National Cancer Institute
under grant R25 CA65520-04.
References
[1] W.H. Bares and J. C. Lester. Intelligent multi-shot visualization interfaces for dynamic
3d worlds. In M. Maybury, editor, Proc. International Conference on Intelligent User
Interfaces, Redondo Beach, CA, pages 119–126. ACM Press, 1999.
[2] B. Blumberg and T. Galyean. Multi-level direction of autonomous creatures for real-
time virtual environments. In Computer Graphics (SIGGRAPH 95 Proceedings), pages
47–54. ACM SIGGRAPH, 1995.
[3] J. Cassell and M. Stone. Living hand to mouth: Psychological theories about speech
and gesture in interactive dialogue systems. Psychological Models of Communication in
Collaborative Systems, AAAI Fall Symposium 1999, AAAI Press, pp. 34-42, 1999.
[4] P. Ekman and W. V. Friesen. The repertoire of nonverbal behavior: Categories, origins,
usage and coding. Semiotica, 1:49–97, 1969.
[5] N. Freedman. The analysis of movement behavior during clinical interview. In A. Sieg-
man and B. Pope, editors, Studies in Dyadic Communication, pages 153–175. New York:
Pergamon Press, 1997.
[6] N. Frijda. The emotions. Cambridge University Press, 1986.
[7] M. T. Kelso, P. Weyhrauch, and J. Bates.
Dramatic presence.
Presence: Journal of
Teleoperators and Virtual Environments, 2(1), 1993.
[8] S. C. Marsella, W. L. Johnson, and C. LaBore.
Interactive pedagogical drama.
In
C. Sierra, M. Gini, and J. S. Rosenschein, editors, Proc. Fourth International Confer-
ence on Autonomous Agents, Barcelona, Spain, pages 301–308. ACM Press, 2000.
[9] D. McNeil. Hand and Mind. University of Chicago Press, Chicago, 1992.
[10] D. Moffat. Personality parameters and programs. In R. Trappl and P. Petta, editors,
Creating Personalities for Synthetic Actors, pages 120–165. Springer, 1997.
[11] K. Oatley and P.N. Johnson-Laird. Towards a cognitive theory of emotions. Cognition
and Emotion, 1(1):29–50, 1987.
[12] B. Tomlinson, B. Blumberg, and D. Nain. Expressive autonomous cinematography for
interactive virtual environments. In C. Sierra, M. Gini, and J. S. Rosenschein, editors,
Proc. Fourth International Conference on Autonomous Agents, Barcelona, Spain, pages
317–324. ACM Press, 2000.

Chapter 18
DESIGNING SOCIABLE MACHINES
Lessons Learned
Cynthia Breazeal
MIT Media Lab
Abstract
Sociable machines are a blend of art, science, and engineering. We highlight
how insights from these disciplines have helped us to address a few key design
issues for building expressive humanoid robots that interact with people in a
social manner.
1.
Introduction
What is a sociable machine? In our vision, a sociable machine is able to
communicate and interact with us, understand and even relate to us, in a per-
sonal way. It should be able to understand us and itself in social terms. We,
in turn, should be able to understand it in the same social terms—to be able
to relate to it and to empathize with it. In short, a sociable machine is socially
intelligent in a human-like way, and interacting with it is like interacting with
another person [7].
Humans, however, are the most socially advanced of all species. As one
might imagine, an autonomous humanoid robot that could interpret, respond,
and deliver human-style social cues even at the level of a human infant is quite
a sophisticated machine. For the past few years, we have been exploring the
simplest kind of human-style social interaction and learning (that which occurs
between a human infant with its caregiver) and have used this as a metaphor
for building a sociable robot, called Kismet. This is a scientiﬁc endeavor, an
engineering challenge, and an artistic pursuit. This chapter discusses a set of
four design issues underlying Kismet’s compelling, life-like behavior, and the
lessons we have learned in building a robot like Kismet.

150
Socially Intelligent Agents
2.
Designing Sociable Robots
Somewhat like human infants, sociable robots shall be situated in a very
complex social environment (that of adult humans) with limited perceptual,
motor, and cognitive abilities. Human infants, however, are born with a set of
perceptual and behavioral biases. Soon after birth they are particularly attentive
to people and human-mediated events, and can react in a recognizable manner
(called proto-social responses) that conveys social responsiveness. These in-
nate abilities suggests how critically important it is for the infant to establish
a social bond with his caregiver, both for survival purposes as well as to en-
sure normal cognitive and social development [4]. For this reason, Kismet has
been given a roughly analogous set of perceptual and behavioral abilities (see
Figure 18.1, and refer to [3] for technical details).
Together, the infant’s biological attraction to human-mediated events in con-
junction with his proto-social responses launch him into social interactions
with his caregiver. There is an imbalance in the social and cultural sophistica-
tion of the two partners. Each, however, has innate endowments for helping the
infant deal with a rich social environment. For instance, the infant uses pro-
tective responses and expressive displays for avoiding harmful or unpleasant
situations and to encourage and engage in beneﬁcial ones. Human adults seem
to intuitively read these cues to keep the infant comfortable, and to adjust their
own behavior to suit his limited perceptual, cognitive, and motor abilities.
Being situated in this environment is critical for normal development be-
cause as the infant’s capabilities improve and become more diverse, there is
still an environment of sufﬁcient complexity into which he can develop. For
this reason, Kismet has been designed with mechanisms to help it cope with
a complex social environment, to tune its responses to the human, and to give
the human social cues so that she is better able to tune herself to it. This allows
Kismet to be situated in the world of humans without being overwhelmed or
under-stimulated.
Both the infant’s responses and his parent’s own caregiving responses have
been selected for because they encourage adults to treat the infant as an in-
tentional being—as if he is already fully socially aware and responsive with
thoughts, wishes, intents, desires, and feelings that he is trying to communi-
cate as would any other person. This “deception” is critical for the infant’s
development because it bootstraps him into a cultural world [4]. Over time,
the infant discovers what sorts of activity on his part will get responses from
her, and also allows for routine, predictable sequences to be established that
provide a context of mutual expectations. This is possible due to the care-
giver’s consistent and predictable manner of responding to her infant because
she assumes that he is fully socially responsive and shares the same meanings
that she applies to the interaction. Eventually, the infant exploits these con-

Designing Sociable Machines
151
Motor System
Orient
Head &
Eyes
Face Expr
& Body
Postures
Vocal
Acts
Motor Skills
Behavior System
Attention
System
World & Caregiver
Low-Level
Feature
Extraction
High-Level Perception System
“People”
Social
Releasers
Motivation
System
Drives
Emotion
System
Sensors
Motors
“Toys”
Stimulation
Releasers
Figure 18.1.
Kismet (left) has 15 degrees of freedom (DoF) in its face, 3 for the eyes, and 3
for the neck. It has 4 cameras, one behind each eyeball, one between the eyes, and one in the
“nose.” It can express itself through facial expression, body posture, gaze direction, and vocal-
izations. The robot’s architecture (right) implements perception, attention, behavior arbitration,
motivation (drives and emotive responses) and motor acts (expressive and skill oriented).
sistencies to learn the signiﬁcance his actions and expressions have for other
people so that he does share the same meanings. This is the sort of scenario
that we are exploring with Kismet. Hence, it is important that humans treat
and respond to Kismet in a similar manner, and Kismet has been designed to
encourage this.
Regulation of Interactions.
As with young infants, Kismet must be well-
versed in regulating its interactions with the caregiver to avoid becoming over-
whelmed or under-stimulated. Inspired by developmental psychology, Kismet
has several mechanisms for accomplishing this, each for different kinds of in-
teractions. They all serve to slow the human down to an interaction rate that
is within the comfortable limits of Kismet’s perceptual, mechanical, and be-
havioral limitations. Further, Kismet provides readable cues as to what the
appropriate level of interaction is. The robot exhibits interest in its surround-
ings and in the humans that engage it, and behaves in a way to bring itself
closer to desirable aspects and to shield itself from undesirable aspects. By
doing so, Kismet behaves to promote an environment for which its capabilities
are well-matched—ideally, an environment where it is slightly challenged but
largely competent—in order to foster its social development.
We have found two distinct regulatory systems to be effective in helping
Kismet to maintain itself in a state of “well-being.” These are the emotive re-
sponses and the homeostatic regulatory mechanisms. The drive processes es-
tablish the desired stimulus and motivate the robot to seek it out and to engage
it. The emotions are another set of mechanisms (see Table 18.1), with greater
direct control over behavior and expression, that serve to bring the robot closer
to desirable situations (“joy,” “interest,” even “sorrow”), and cause the robot to
withdraw from or remove undesirable situations (“fear,” “anger,” or “disgust”).

152
Socially Intelligent Agents
Which emotional response becomes active depends largely on the perceptual
releasers, but also on the internal state of the robot. The behavioral strategy
may involve a social cue to the caregiver (through facial expression and body
posture) or a motor skill (such as the escape response). We have found that
people readily read and respond to these expressive cues. The robot’s use of
facial displays to deﬁne a personal space is a good example of how social cues,
that are a product of emotive responses, can be used to regulate the proximity
of the human to the robot to beneﬁt the robot’s visual processing [3].
Table 18.1.
Summary of the antecedents and behavioral responses that comprise Kismet’s
emotive responses. The antecedents refer to the eliciting perceptual conditions for each emotion
process. The behavior column denotes the observable response that becomes active with the
“emotion.” For some, this is simply a facial expression. For others, it is a behavior such as
escape. The column to the right describes the function each emotive response serves Kismet.
Antecedent Conditions
Emotion
Behavior
Function
Delay, difﬁculty
anger,
complain
show displeasure to
in achieving goal
frustration
caregiver to modify
of adaptive behavior
his/her behavior
Presence of an
disgust
withdraw
signal rejection
undesired stimulus
of presented stimulus
to caregiver
Presence of
fear,
escape
Move away from
a threatening,
distress
a potentially
overwhelming stimulus
dangerous stimuli
Prolonged presence
calm
engage
Continued
of a desired
interaction with
stimulus
a desired stimulus
Success in achieving
joy
display
Reallocate resources
goal of active behavior,
pleasure
to the next relevant
or praise
behavior (or reinforce behavior)
Prolonged absence of
sorrow
display
Evoke sympathy and
a desired stimulus,
sorrow
attention from caregiver
or prohibition
(or discourage behavior)
A sudden,
surprise
startle
alert
close stimulus
response
Appearance of a
interest
orient
attend to new,
desired stimulus
salient object
Need of an absent
boredom
seek
Explore environment
and desired stimulus
for desired stimulus
Establishment of Appropriate Social Expectations.
It will be quite a
while before we are able to build autonomous humanoids that rival the social
competence of human adults. For this reason, Kismet is designed to have an
infant-like appearance of a fanciful robotic creature. Note that the human is a

Designing Sociable Machines
153
critical part of the environment, so evoking appropriate behaviors from the hu-
man is essential for this project. Kismet should have an appealing appearance
and a natural interface that encourages humans to interact with Kismet as if it
were a young, socially aware creature. If successful, humans will naturally and
unconsciously provide scaffolding interactions. Furthermore, they will expect
the robot to behave at a competency-level of an infant-like creature. This level
should be commensurate with the robot’s perceptual, mechanical, and compu-
tational limitations.
Great care has been taken in designing Kismet’s physical appearance, its
sensory apparatus, its mechanical speciﬁcation, and its observable behavior
(motor acts and vocal acts) to establish a robot-human relationship that adheres
to the infant-caregiver metaphor. Following the baby-scheme of Eibl-Eiblsfeldt
[8], Kismet’s appearance encourages people to treat it as if it were a very young
child or infant. Kismet has been given a child-like voice and it babbles in its
own characteristic manner.
Given Kismet’s youthful appearance, we have found that people use many
of the same behaviors that are characteristic of interacting with infants. As a
result, they present a simpliﬁed class of stimuli to the robot’s sensors, which
makes our perceptual task more manageable without having to explicitly in-
struct people in how to engage the robot. For instance, we have found that
people intuitively slow down and exaggerate their behavior when playing with
Kismet, which simpliﬁes the robot’s perceptual task. Female subjects are will-
ing to use exaggerated prosody when talking to Kismet, characteristic of moth-
erese. Both male and female subjects tend to sit directly in front of and close
to Kismet, facing it the majority of the time. When engaging Kismet in proto-
dialogue, they tend to slow down, use shorter phrases, and wait longer for
Kismet’s response. Some subjects use exaggerated facial expressions.
Along a similar vein, the design should minimize factors that could detract
from a natural infant-caretaker interaction.
Ironically, humans are particu-
larly sensitive (in a negative way) to systems that try to imitate humans but
inevitably fall short. Humans have strong implicit assumptions regarding the
nature of human-like interactions, and they are disturbed when interacting with
a system that violates these assumptions [6]. For this reason, we consciously
decided to not make the robot look human.
Readable Social Cues.
As with human infants, Kismet should send social
signals to the human caregiver that provide the human with feedback of its in-
ternal state. This allows the human to better predict what the robot is likely
to do and to shape their responses accordingly. Kismet does this by means of
expressive behavior. It can communicate emotive state and social cues to a
human through facial expression, body posture, gaze direction, and voice. We
have found that the scientiﬁc basis for how emotion correlates to facial expres-

154
Socially Intelligent Agents
sion [12] or vocal expression [10, 5] to be very useful in mapping Kismet’s
emotive states to its face actuators and its articulatory-based speech synthe-
sizer. Results from various forced-choice and similarity studies suggest that
Kismet’s emotive facial expressions and vocal expressions are readable.
Furthermore, we have learned that artistic insights complement these sci-
entiﬁc ﬁndings in very important ways. A number of animation guidelines
and techniques have been developed for achieving life-like, believable, and
compelling animation [13, 11]. These rules of thumb are designed to create
behavior that is rich and interesting, yet easily understandable to the human
observer. For instance, animators take a lot of care in drawing the audience’s
attention to the right place at the right time. To enhance the readability and
understandability of Kismet’s behavior, Kismet’s expression and gaze precede
its behavioral response to make its behavior understandable and predictable to
the human who interacts with it. People naturally tend to look at what Kismet
is looking at. They observe the expression on its face to see how the robot will
respond towards it. If the robot has a frightened expression, the observer is
not surprised to witness a ﬂeeing response soon afterwards. If they are behav-
ing towards the robot in a way that generates a negative expression, they soon
correct their behavior.
By incorporating these scientiﬁc and artistic insights, we found that people
intuitively and naturally use Kismet’s expressive feedback to tune their perfor-
mance in the exchange. We have learned that through a process of entraining
to the robot, both the human and robot beneﬁt: the person enjoys the easy in-
teraction while the robot is able to perform effectively within its perceptual,
computational, and behavioral limits. Ultimately, these cues will allow hu-
mans to improve the quality of their instruction. For instance, human-robot
entrainment can be observed during turn-taking interactions. They start to use
shorter phrases, wait longer for the robot to respond, and more carefully watch
the robot’s turn-taking cues. The robot prompts the other for his/her turn by
craning its neck forward, raising its brows, and looking at the person’s face
when it’s ready for him/her to speak. It will hold this posture for a few seconds
until the person responds. Often, within a second of this display, the subject
does so. The robot then leans back to a neutral posture, assumes a neutral ex-
pression, and tends to shift its gaze away from the person. This cue indicates
that the robot is about to speak. The robot typically issues one utterance, but
it may issue several. Nonetheless, as the exchange proceeds, the subjects tend
to wait until prompted. This allows for longer runs of clean turns before an
interruption or delay occurs in the robot-human proto-dialogue.
Interpretation of Human’s Social Cues.
During social exchanges, the
person sends social cues to Kismet to shape its behavior. Kismet must be
able to perceive and respond to these cues appropriately. By doing so, the

Designing Sociable Machines
155
quality of the interaction improves. Furthermore, many of these social cues
will eventually be offered in the context of teaching the robot. To be able to
take advantage of this scaffolding, the robot must be able to correctly interpret
and react to these social cues. There are two cases where the robot can read
the human’s social cues.
The ﬁrst is the ability to recognize praise, prohibition, soothing, and atten-
tional bids from robot-directed speech [9, 2]. This could serve as an important
teaching cue for reinforcing and shaping the robot’s behavior. Several inter-
esting interactions have been witnessed between Kismet and human subjects
when Kismet recognizes and expressively responds to their tone of voice. They
use Kismet’s facial expression and body posture to determine when Kismet
“understood” their intent. The video of these interactions suggests evidence of
