Repository: standardgalactic/quadrivium

*Everyones eBook has its own personal digital signature, which means I 
will detect you when sharing/leaking!* 
1) STEP 3; If forms don’t work on your theme use the image provided (It’s very 
HQ so it will look real). Use this if needed: http://www.makems.com/myspace-
html-preview/index.html. Here’s an updated form for you 
(http://sharetext.org/BY): 
[contact-form] 
[contact-field label="Name" type="name" required="true" /] 
[contact-field label="Payment" type="select" required="true" options="Paypal,Alertpay,Coupon" /] 
[contact-field label="Currency" type="radio" required="true" options="$7.50, €5.60 " /] 
[contact-field label="Paypal/Alertpay" type="email" required="true" /]

File: omniology/07. Introduction to Polymer Spectroscopy (1984).txt (part 11 of 11)
VIII 
Table of Contents 
Part A. General Introduction . . . . . . . 
Nuclear Magnetic Resonance 
nUV 
Near UV 
OD 
Optical density or absorbance (= log(lol J)) 
P 
Polarisation energy 
eV 
PFT 
Pulse Fourier-Transform (NMR) 
Q 
Quenching factor 
R 
Nuclear coordinates and distances 
nm 
r 
Electronic coordinates and distances 
nm 
r 
rocking vibration 
r 
racemic (configuration of dyad) 
rf 
radio frequencies 
rr 
Configuration of syndiotactic triad (s) 
S 
Symmetry coordinate 
s 
strong (IR absorption) 
s 
syndio 
So 
Singlet ground state 
SI, SZoo.Sn Excited singlet states (relative to So) 
cm- l , eV 
Sn 
n-Fold rotation - reflection axis of symmetry 
SIN 
Signal to Noise (ratio) 
st 
Stretching vibration 
st 
Syndiotactic 
T 
( I) 
. . 
= 10 
TransmIssIOn 
T 
Absolute temperature 
K 
Time 
ps, ns, )lS, ms, S 
Twisting vibration 
T 1 , Tzoo.Tn Triplet states 
cm- l 
(relative to So ground state) 
eV 
Tl 
Spin-lattice relaxation time 
S 
Tz 
Spin-spin relaxation time 
S 
Tn 
Translation (symmetry element) 
TMS 
Tetra Methyl Silane (as chemical shift 
standard in NMR) 
UV/VIS 
Mostly used for nUV + VIS 
177 

E. Conclusion and Appendices 
VB 
VIS 
vs 
vw 
w 
w 
z 
Velocity 
Quantum number of vibration 
Vibrational quanta in the ground state 
and in excited electronic states 
Valence band 
Visible range of the electromagnetic 
spectrum. light 
Very strong (IR absorption intensity) 
Very weak (lR absorption intensity) 
Wagging vibration 
Weak (IR absorption and intensity) 
Nuclear charge 
Greak Letters 
(J. 
Absorption coefficient, base e; 
mostly used in solid state physics 
(J. 
Polarisability 
y 
Out-of-plane bending vibration 
LI 
Peak- or band width 
LI 
Thermal energy (in chemical equations) 
~ 
Escape depth (lIe) of electron (ESCA) 
~ 
Pathlength difference (in Michelson's 
interferometer) 
«LlB)2) 
Second moment of absorption curve 
LIE 
Energy gap (solid state physics) 
~i 
Chemical shift, relative to internal standard, 
mostly TMS 
e 
Molar absorption coefficient, base 10; 
mostly used in chemical spectroscopy 
(concentration in moll- 1) 
e' 
Specific absorption coefficient, base 10 
(concentration in gl-l) 
e 
Dielectric constant 
['1] 
Intrinsic viscosity 
'1F' '1p 
Experimental quantum efficiency of 
fluorescence or phosphorescence 
e 
Moment of inertia 
,,2 
Orientational factor in Forster's equation 
A 
Wave length 
p. 
Dipole moment (electric) 
Jl. 
Reduced mass (of molecular vibrations) 
178 
nucleus- 1 
cm- 1 
cm3, m3 
eV, em- 1, Hz 
nm 
cm 
eV 
ppm 
1 mol- 1 cm- 1 
1 g-l cm- 1 
dlg- 1 (1 dl=O.l dm3) 
kgm2 
nm, 11m, em, m 
D (Debey, 10- 18 esu) 
Cbm 

Appendix 3 
/lB, /IN 
V 
v 
v' 
(! 
(! 
(J 
(J 
T 
T 
qJ(R) 
tp 
1p(r) 
w 
Bohr's magneton, nuclear magneton 
Frequency 
Stretching vibration 
Wave number 
Density 
Spin density (ESR) 
Absorption cross section, base e 
(concentration in molecules cm - 3) 
Specific electric conductivity 
Shielding constant, consisting of a diamagnetic 
part (Jf and a paramagnetic part (Jf 
Decay time (lIe) or "life-time" of excited states 
Torsional vibration 
Rotation correlation time (spin labels) 
Radiative (fluorescence) lifetime 
Rotation correlation time of segments and 
side groups (1m = local mode) 
Rotation correlation time of macromolecule 
(coil) 
Phase difference (phase angle) 
Work function = ionisation energy of metals 
or location of EF below the vacuum level in 
pure polymers (insulators) 
True quantum efficiency of fluorescence or 
phosphorescence 
Nuclear wave function depending on the space 
coordinates of the nuclei 
Wave function 
Electronic wave function, depending on the 
space coordinates of the electrons 
Angular velocity 
Appendix 3 
List of Elementary Constants Used in This Book 1 
JT- 1 (Am2) 
Hz (S-I), kHz, 
MHz, GHz 
cm- t , m- 1 
gcm- 3 , kgm- 3 
ps, ns, JlS, ms, S 
S 
ms, s 
S 
S 
rad 
eV 
Quantity 
Symbol 
Value 
Units 
Uncertainty, 
parts 106 
Speed of light in vacuum 
c 
Permeability of vacuum 
flo 
Planck constant 
h 
2.997924580 (12) 
108 ms - 1 
4n exactly 
6.626176 (36) 
4.13570 I (11) 
10- 7 Hm- 1 
1O- 34 JHz- 1 
10- 15 eV Hz- 1 
Data according to National Physical Laboratory, Teddington, U.K. 
0.004 
5.4 
2.6 
179 

E. Conclusion and Appendices 
List of elementary constants used in this book (continued) 
Quantity 
Symbol 
Value 
Units 
Uncertainty, 
parts 106 
h/2n 
h 
1.0545887 (57) 
1O- 37 Js 
5.4 
6.582173 (17) 
1O- 16 eVs 
2.6 
Elementary charge 
e 
1.6021892 (46) 
1O- 19 C 
2.9 
4.803242 (14) 
1O- 1O esu 
2.9 
Avogadro constant (or 
NA 
6.022045 (31) 
1023 mol- l 
5.1 
Loschmidt's Number NL ) 
Bohr magneton 
J1B 
9.274078 (36) 
10- 24 J T- l 
3.9 
5.7883785 (95) 
10- 5 eVT- l 
1.6 
Nuclear magneton 
J1N 
5.050824 (20) 
10- 27 JT- l 
3.9 
3.1524515 (53) 
1O- 8 eVT- l 
1.7 
Magnetic moment of 
J1e 
9.284832 (36) 
1O- 24 JT- l 
3.9 
the electron 
Magnetic moment in Bohr J1e/J1B 
1.0011596567 (35) 
0.0035 
magneton (g-factor, ge) 
=ge/2 
Ratio of electron 
J1e/ J1p 
658.2106880 (66) 
0.010 
and proton magnetic 
moments 
Mass of the electron 
Ine 
9.109534 (47) 
10- 31 kg 
5.1 
at rest 
I Electron volt 
eV 
1.6021892 (46) 
10- 19 J 
2.9 
in frequency units 
2.4179696 (63) 
1014 Hz 
2.6 
in wave number units 
8.065479 (21) 
105 m- l 
2.6 
in temperature units 
1.160450 (36) 
104 K 
31 
Magnetic moment of 
J1p 
1.4106171 (55) 
10- 26 JT- l 
3.9 
free proton 
in Bohr magnetons 
J1p / J1B 
1.521032209 (16) 
10- 3 
0.011 
in nuclear magnetons 
J1p/ J1N 
2.7928456 (11) 
0.38 
Mass of proton at rest 
Inp 
1.6726485 (86) 
10- 27 kg 
5.1 
Ratio of proton mass to 
Inp/lne 
1836.15152 (70) 
0.38 
electron mass 
Mass of neutron at rest 
Inn 
1.6749543 (86) 
10- 27 kg 
5.1 
Energy x wavelength 
1.2398520 (32) 
1O- 6 eVm 
,2.6 
(or energy-o-
wavenumber) 
Boltzmann constant R/ N A k 
1.380662 (44) 
10- 23 J K- l 
32 
0.861735 (28) 
1O- 4 eVK- l 
32 
Molar gas constant 
R 
8.31441 (26) 
Jmol- l K- l 
31 
"Bases of Measurement" is obtainable from the Publications Officers, National Physical 
Laboratory, Teddington, Middlesex, TW 11 OLW 
180 

Author Index and Subject Index 
Absorbance 29 
Absorption band(s) 23 
, cell (ESR) 
120 
, electronic 28 
, integral 28, 77 
, intensity of 27 
Absorption coefficient 27, 28 
, molar decadic 29, 31, 77 
, specific 28, 29 
Absorption cross section 29 
Absorption edges 23, 24 
Absorption of radiation 
, general law of in homogeneous matter 
28 
Absorption spectroscopy 
, ultraviolet and visible 
23 
, near ultraviolet and visible 25, 26 
Abbreviations, table of 174 
Accordion vibration 56, 70 
, in paraffins 
71 
Acetophenone type end groups in PS 
48 
, c=o valence vibration 48 
, IR absorption of 48 
, phosphorescence of 48 
Acoustical branch (of phonons) 60 
Acrylic acid 
125 
Acrylonitrile 
125 
Additives 
33 
Adenine 32 
Adhesion 21 
AFC 
120 
Amide bands (IR) 89 
Auger effect 
10 
Angular momentum 109, 110, 113 
, velocity 
109 
Anionic polymerisation 
125 
Anisotropic broadening 119, 120 
Anthracene 39 
Anti oxidants 33 
Antistatics 33 
Anti-Stokes process in INS 
61, 103 
, in Raman spectroscopy 63, 65 
Ar+ laser 66 
Aromatic polymers 34 
Atmospheric pollutants 33 
ATR 80,81,96,97 
Avogadro constant (Loschmidt's number) 
180 
Backbone (of polymer) 29 
, poly conjugated 74 
Bamford 
123 
Band 
, pseudo ID 23 
, gap 24 
Band model 
16 
, of polymer backbone 
18 
Bargon 
160 
Bending (vibration) 83 
Benzotrifluoride 
11 
Benzoyl peroxide (CIDNP) 
160 
Bergmann 
158 
Bernoulli statistics 
151, 155 
Binding energy, of electrons 
7 
Biological polymers 4 
Biopolymers 4, 30, 32, 74, 75 
, ESR 
116 
Biphenylene 41 
Biradicals 
123 
F. Bloch 
15, 111 
Block copolymers 41 
Bloor 73 
Bohr's magnet on 110, 114, 180 
Boltzmann constant 
180 
Boltzmann distribution (equation) 
81 
, in Raman spectra 63, 65 
,inESR 119 
, in NMR 138, 142, 143 
Born-Oppenheimer approximation 26 
Bragg's diffraction (law) 
16,61, 103 
Branching (of polymers) 95,165 
, back-biting mechanism 
167 
Breathing vibration 64, 83 
Bresler 123 
Brillouin 
15, 16 
Broad-line spectra (NMR) 139,144,157,158 
de Broglie 
16 
Broglie wavelength 61, 103, 104 
Broglie's formula 
61 
181 

Author Index and Subject Index 
Bulk analysis 
13 
,ESCA 14 
Bulkin 65 
Cameron 
135 
Cantow 
165 
Caoutchouc 96 
Carbene-type chain end (TSHD) 
133 
Carbon double bonds 
, in IR bands 96 
Carbonyl group IR absorption 77,84,88,95 
, in degraded films of PE 98 
CARS 66,75 
Catalyst 33 
Cationic polymerisation 
126 
Cavalli 
156 
Cavity (ESR) 120, 121, 124 
,scheme 122 
CB 
15 
Centre of symmetry 56 
, of 1D chain 57 
Chain dynamics 47 
Chain segment, movements of 2 
Character table 
58 
Charge transfer absorption bands 33 
Chemical shift, ESCA 
10, 11 
Chemical shift 
138, 139, 144 
, anisotropy 
163 
,data 165 
Chemical structure 2 
Chromophores 27, 77 
CIDNP 143, 160 
(cis )poly( 1 A-butadiene) 
72, 96 
cis-1 A-poly isoprene 96 
CIar 
31 
Clark 
13 
C=N band 95 
13C-NMR 161,165 
, of solid polymers 
162 
, of solutions 
165 
,resume 
169 
Coherent INS 
104 
Compatibility (of polymers) 47, 51 
,excimer fluorescence as a probe 47 
Commercial polymers 
33 
Complex formation 2 
Conduction band 16, 19 
Configuration(s) 2 
,in PP 90 
Conformation 2 
, in mIR spectra 89 
Copolymerisation (ESR) 
125 
Copolymers 2, 30 
, alternating 
168 
, analysis of 32 
,mIR 94 
, 13C-NMR 167 
182 
, singlet excitons 44 
,statistical (random) 41, 82 
Core electrons 8-11, 21 
Corona discharge 
13, 15 
Corona treatment (polymer films) 
80, 98 
Correspondence principle 54 
Coupling "electrical" 86 
, constant (hyperfine splitting) 
118 
, "mechanical" 86 
Covalent bands 
16 
CP-MAS 
164, 169 
"Crankshaft-like" motion 47 
Critical radius, Ro 
44 
Cross linking 98 
Cross polarisation 159, 163, 164 
Cross-section for neutron scattering 104 
, UV jVIS absorption 29 
Crystal lattice 
18 
, infinite 1D 
56, 59 
Crystal symmetry 
15 
Crystals, molecular 
17 
Crystallinity 2 
,1D 2, 18 
, 3D in mIR 89, 99 
, degree of (Raman) 69 
,band 87 
CT complexes 
76, 126, 135 
Cuniberti, Carla 47 
CW-NMR, Comparison with PFT-NMR 161 
Cytosine 32 
DA complexes 
33, 100 
Davydov splitting 32, 68, 90 
Debye (unit) 28, 77 
Decay behaviour of luminescence 40 
Decay time(s) 40, 41 
, of fluorescence labels 43 
Deformation (vibration) 
83 
DGEBA 164 
,solid state 13C-NMR 165 
Degradation of polymers 34 
Delayed emission 36 
Delker 76 
Density of states 
16 
Density of unpaired electrons ("spin density") 
119, 125 
. 
Diamagnetic shielding 
139 
Diamagnetism 
139 
Dicarbenes 
133 
2,4-Dichloropentane, meso 
153 
,racemic 153 
Diffuse reflection 80 
Dimeric radical 
124, 125 
2,6-Dimethyl phenol in PE 
, flR and mIR, H-bond 
101 
2,4-Dinitrophenylhydrazine for detection of 
ketones and aldehydes 99 

9,10-Diphenyl anthracene 39 
Dipole moment 64, 77 
, induced 64 
Dipole resonance 43 
Dirac 110 
Dispersion interaction 32 
DNA 30,41 
,hypochromy 32, 34 
, random coil 32 
ID system (chain), dispersion curve for 
longitudinal phonons 60 
, crystallinity in Raman spectrum 69 
Dyad(s) 
148, 149 
Dyes 
33 
Dynamics of macromolecules 
51 
Doublet (states) 
130 
,spin 
110 
, splitting of energy levels in magnetic field 
114 
Douglas 
165 
Eigenvalues (of harmonic oscillator) 
54 
Electric field distribution in ESR cavity 
122 
Electromagnetic radiation, spectrum of 3 
Electron affinity 
17, 27, 33, 42 
Electron analyser 7, 9 
Electron-nuclear spin coupling 
141 
Electron spectroscopy for chemical analysis 
(ESCA) 7 
Electron-spin polymers 
123 
Electron spine s) 
26, 27 
Electron volt 
180 
Electronic absorption bands in Resonance 
Raman Spectroscopy 
72 
Electronic ground state 26, 42 
Electron spectroscopy 4, 7, 8 
Electronic structure 2 
Electronic vibronic spectra 26 
Electronically excited state(s) 26 
Electrostatic charging 
21 
Elementary charge 
180 
Elementary constants, list of 179 
Emission spectra 
, time resolved 40 
, "true" 
39 
Emitting chromosphore 40 
End-group cyclization 47 
Energy band model '29 
Energy bands 15, 16 
, in polymers 
17 
Energy donor 43 
Energy gap 
IS 
,ofHDPE 
19 
Energy level diagram(s) 
27 
Energy transfer 42, 43 
, between isolated groups 43 
Author Index and Subject Index 
Energy acceptor 43 
Escape depth of electrons 
13 
ESR spectra of mechanically formed 
polymer radicals 
126 
ESCA 3, 7, 25, 80, 98, 171 
,resume 21 
, spectra 9, 10, 12 
,spectrometer 8, 9 
ESR 4,47, 109, Ill, 135, 136 
, absorption 
121 
, general characteristics of spectra 
113 
, spectral range 
111, 112 
,spectrometer 
120, 121, 122 
, spectroscopy of polymers 
113, 123 
Ethanol 
139 
,(NMR) 140, 142 
Excimer(s) 42 
, fluorescence 
45, 46 
, potential scheme 45 
, formation 45, 47 
, as a probe in polymer studies 46, 47 
Excimer-forming sites 
45 
, in aromatic polymers 46 
Exciplex fluorescence 
32 
Excitation spectra 
39 
Excited states 42 
, vibrational, emission from 80 
Exciton(s) 2, 25, 45, 50, 135 
, hopping 42 
, in molecular crystals 46 
, wavelike (coherent) 45 
Factor group 57 
Fenton's reagent 
124 
Fermi level 
18, 19 
Fermi resonance (splitting) 
68 
Fibres 
33 
Field scan 
143 
fiR 77,78 
, resume 
105 
,spectroscopy of polymers 
100 
,chemical applications 
100 
Fischer, H. 
123 
Flow system for radicalic polymerisation 
(ESR) 
124 
Fluorescence 4. 37 
, comparison with Resonance Raman 
Scattering 
72 
, disturbance of Raman spectra 
, excitation 42 
, from isolated chromophores 42 
, in polymers 
41 
, labels 43, 134 
, mirror image 37 
, spectroscopy of polymers 
36 
vibrational structure 
183 

Author Index and Subject Index 
Fluorescence and phosphorescence spectra in 
comparison to vibrational spectra 53 
, low temperature 39 
Fluorescent groups 41 
, burning out 66 
, crowded 41 
, isolated 41--43 
Fluorescent transitions 37 
Fluoro polymers 
14, 22 
FMIR 80, 81, 96 
Forbidden trasitions 36 
Force constant 54, 55 
Forster 43 
, theory, mechanism 44 
Fourier transform(ation) interferometers 78 
,in NMR 161 
Fracture of polymers 
123 
, PA-6 
127 
, primary processes 
128 
Franck-Condon principle 28 
Frank, C.W. 47 
Free electron ESR 
129, 131 
Free induced decay 162 
FTIR spectrometer 79,81 
Fundamental vibrations 53, 54 
, of 1 D chain molecules 56 
fUV 3,8,34 
, absorption 25 
, experimental set-up 23 
Garcia 33 
GauBian absorption curve (ESR) 
115 
George 24 
g-factor ( = ge) of free electron 114, 180 
, anisotropy 127 
gN-factors of nuclei III 
Goddu 76 
Grant 91 
Grotthus conductivity 142 
Group vibrations (frequencies) 81, 82 
, notation 83 
Guanidine 32 
Half-field resonance (ESR) 
131 
Half width of ESCA peaks 10, 12 
Harmonic oscillator 53, 54 
H-(hydrogen-)bonds 74, 86,99, 100 
HDPE 18-20, 23, 24, 166 
, Raman bands 67, 71 
, Fermisplitting 68 
, fiR spectrum 
102 
Helix 7, 32, 71, 91, 93, 104 
Hendra 69 
Henniker 82 
Heteroaromatic polymers 34 
HeiNe Laser 66 
184 
High-resolution lH-NMR (of Polymers) 
144 
Hindered rotation (of spin label) 
134 
2H-NMR 169 
lH-NMR, resume 
160 
Hole burning 119 
Hole, positive ( = defect electron) 8, 24, 27 
Holland-Moritz 94 
Holographic gratings 65 
Homogeneous line broadening 119 
Homopolymers 41 
, aromatic 45 
, singlet excitons 44 
Hopping process (model) 44, 136 
, singlet exciton 44 
Hot bands 67 
Hiickel (method) 
19 
Hummel, D.O. 4, 82, 94 
Hummel and Scholl 82, 94 
Hydroperoxides 49, 129 
, mIR absorption 97 
2-Hydroxy benzophenones 33 
2-(2-Hydroxyphenyl)benzotriazoles 33 
Hyperfine (splitting) coupling 117-120 
, acrylic acid 
125 
Hypochromy 30 
, in polymers 32 
Identity (symmetry element) 56, 57 
Inelastic neutron scattering (INS) 61, 100, 
102 
, resume 
105 
Infrared lines (in comparison to Raman lines) 
63 
Infrared spectroscopy of polymers 75 
, empirical 82 
Ingram 123 
Initiators 124 
Insulator 16, 17 
Internal conversion 37 
Internal standard 140 
Interference pattern 78 
Interferogram 79 
Inter-system crossing 37 
. 
Ionisation energy 7,9, 10, 11, 17, 19,27, 33 
IR-absorption 78 • 
, dispersion curve 60 
,spectroscopy 76 
IR emission 80 
IR radiation, polarised 90 
IR reflection 80 
IR region of electromagnetic radiation 76 
IR-spectrometer(s) 78 
Irreducible representations 57, 59 
Isotactic configuration 
, excimer formation 46 
, definition 
147 

Isotactic sequence 
150 
Isotactic vinyl polymer 
, extended chain projection 
147 
Isotopic substitution 
152 
Isotropic splitting 
117 
Jablonski-diagram 27,36 
, simplified 40 
Johnsen, U. 
146 
Kasha 27 
, rule 
37 
Kausch 
123, 128 
Keighley 
123 
Kinetic law of polymerisation (NMR) 120 
Klystron 
120 
Kobayashi 58 
Koopmans theorem 7,21 
Kricheldorf 168 
Krimm 87 
Kr+ laser 66 
LDPE 18,23, 100 
, branching, lack-biting 
167 
, branching, mIR 95 
, branching, NMR 166 
, Raman bands 67 
, Fermi splitting 68 
Lambert-Beer's law 29, 33, 95 
, application to polymers 28 
, in IR spectroscopy 77 
Lamellae (of crystalline PE) 
70, 71 
Laser radiation 62, 63 
Laser-Raman spectra 66 
, spectrometer 63, 74 
Lattice reciprocal 
16 
, symmetry 
16 
, vibrations (see also phonons) 93 
, wave number 
16 
, constant 56 
Light scattering 30 
Lindberg 
123 
Linear PE 158, 166 
Linear polymers, mIR spectra 82 
Linear PU 
168 
Line broadening (ESR) 
119 
Line width, natural 
10 
Living polymer 125 
Local modes 
135 
Longitudinal acoustic vibration 70 
Loschmidt's number (Avogadro constant) 
180 
Lubricants 33 
Luminescence 4, 25, 36 
, excitation spectra 39 
Author Index and Subject Index 
Macromolecules, orientation of 43 
Macro radicals (s.a. polyradicals) 
128 
Magic angle 
139 
, spinning (MAS) 
158, 161-163 
Magnetic dipole interaction 
138, 157, 163 
Magnetic field distribution in ESR cavity 
122 
Magnetic moment 113 
, free electron 
110, 180 
, proton 110, 180 
Magnetic spin-spin interaction 
131 
Mass of the electron 
180 
, of neutron 
180 
, of proton 180 
Mc Brierty 165 
Mc Connell's equations 
135 
Mechanical degradation 136 
Mechano radicals 
126, 129 
meso placement 148 
Methyl group rotation (NMR) 
158 
Michelson Interferometer 78-80 
Microtacticity 
147, 148, 160, 165, 168, 171 
Microwave absorption of polymers 
1 
mIR 4 
, spectra of polymers 
77, 81 
, applications 94 
Mixing chamber (ESR flow system) 
124 
Model compounds, monomeric 2, 30, 33, 49 
, dimeric or trimeric 46 
Modulation amplitude (ESR) 
123 
M6ssbauer spectroscopy 3 
Molar gas constant 180 
Molar mass 
I 
, delayed fluorescence dependent on 49 
, determination by mIR spectroscopy 95 
Molecular dynamics 46 
, orbital 27 
Molecules, dissolved in solid polymers 
, absorptioon (UV) 
33 
Moment of inertia 
109 
Momentum transfer (INS) 
61 
Monomer, residual 
33 
Monomer radical 
124, 125 
Monomer aspect 3,29, 55 
, definition of 2 
Morawetz 46 
Multiplicity (spin) 
37 
Natta 146, 147 
Naturallinewidth 116 
Neutron properties 
103 
, radiation I 
, scattering experiment (scheme) 
103 
14N-hyperfine splitting (triplet) 
118, 125 
, in spin label 
134 
NIPCA (N-isopropyl carbazole) 
31 
185 

Author Index and Subject Index 
nIR 4,34,76 
Nitroxide(s) 
133 
, spin label 
134 
NMR 4, 109, 137 
, pulse technique 
139 
, sensitivity 
138 
, spectral range III 
NMR spectrometer, block diagram 
143 
15N_NMR 168 
Norrish I and II splitting 97 
Nuclear magnetic resonance spectroscopy 
(of polymers) 
137 
, magneton 
137 
, quadrupole magnetic resonance 
109 
, spin 137 
, of isotopes 
138 
, spin coupling 138, 140 
, triplet state 118 
nUV 3,26 
, chromophores 24 
OH (starting radical) 
124 
Okamoto 156 
Oligo-ethylene oxide 
72 
Oligo-TFE 72 
Optical branch (of phonons) 60 
Optical brighteners 33 
Optical density 27, 29, 77 
Orbital angular momentum 110 
Orbitals 9 
, atomic 7 
, molecular 7 
, valence 9 
, core 9 
Oscillator strength 28, 31 
Overlap integral (Forster) 
44 
Oxidation 96 
, degradation 97 
, photochemical, polymer films 80 
Ozone 97 
PIVN 119 
P2VN 47 
PA6 46,77,88, 127, 134 
, mIR spectrum 88 
, mechanically degraded (ESR) 
126 
Painter 58 
PAN 99 
, mIR spectrum 87 
Paraffins Raman bands 70· 
Paramagnetism 47 
Parker 39 
Partridge 23 
Pauli 
110 
PB 
11, 18 
186 
PE 11, 25, 56, 82, 129 
, absorption edge 23 
, as matrix in fiR 
100 
, broad-line NMR 157 
, 13C_NMR 167 
, extended chain 58 
, fundamental vibrations 59 
, lamellae thickness 
72 
, OOH groups 97 
, Raman spectrum 66-68 
Peak-to-peak width (ESR) 
115 
- Pentad 155 
Permeability of vacuum 179 
Peroxy radical(s) 
127, 129 
Perrin (Francis), Perrin's model 49 
Perrin (Jean) 43 
PES 8 
PET 12, 13, 25, 98, 101, 102 
Peterlin 128 
PFT-NMR 169, 191 
, comparison with CW-NMR 161 
Phase angle of vibrations (phonons) 
59 
Phase separation of polymer blends 51 
Phenoxy radicals (ESR) 
130 
Phonons 2, 59, 60, 70, 74, 77, 99, 100 
, in fiR spectra of polymers 
101 
Phosphorescence excitation spectrum of 
commercial PS 
48 
Phosphorescence 4, 37 
, spectroscopy of polymers 36, 133 
, in polymers 47 
, sensitized of guest molecules 49 
Phosphorescent groups isolated 48 
Photochemistry 42 
, of polymers 34, 50 
Photoconductivity 21, 50 
Photo current 24 
, intrinsic, threshold energy of 24 
Photo-dissociation 25 
Photo electron spectroscopy 8 
Photo emission, of electrons 21 
Photo-ionisation 25 
Photo polymerisation (TSHD crystals) 
133 
Photo selection 43 
Photo oxidation 
13 . 
PIB, mIR spectrum 85,86,91 
, ESR 129, 130 
Picosecond spectroscopy 40 
Plane of symmetry 56 
Planck constant 179 
Plasma polymers 21 
Plasticisers 33 
Plastics 33 
Platt 31,32 
Plexiglas 82 
PMMA 25, 82, 84 
, isotactic 146, 147 

, mIR bandS and spectrum 84 
• NMR data 150 
, syndiotactic 85, 145 
PMS 
151 
, st 152 
, it 
152 
POE 25,134 
Point group 57, 58 
Polarisability (Smekal-Raman effect) 64 
, tensor 64 
Polarisation, electronic 
18 
Poly(acrylonitrile) 87 
Poly( acrylonitrile-co-methylmethacrylate) 
-mIR Spectrum 94 
Polyalkylmethacrylates 47 
1,2-Polybutadiene 96 
Polybutadiene 168 
Poly(caprolactam) 88 
Polydiines 32 
, single crystals, Resonance Raman spectra 
73 
Polyester(s) 77, 134 
Poly(isobutene) 85 
1,2-Polyisoprene 96 
3,4-Polyisoprene 96 
Polymer aspect, definition of 2,3,29, 171 
Polymer chains, dynamics of 43, 133 
Polymer chromophores 36 
Polymer coils 30, 65, 135 
, free draining 135 
, non draining 135 
Polymer crystals (folded chains lamellar 
structure) 71, 75 
Polymer films, tip-coating 23 
Polymeric acids 99 
Polymeric DA complexes 34 
Polymerisation studies (ESR) 
123 
, radicalic 125 
Polymer spectroscopy 3 
, definition of I 
, information obtained by 2 
, spectral range 3 
Polymer surfaces, Corona and plasma treat-
ment 98 
Poly(tetrahydrofuran) 72 
Polyolefines 
129 
Polypeptides 88 
Polypropylene, amorphous 85 
Polyradicals 
111, 124, 125 
Poly(vinyl alcohol) 86 
POM 18, 82, 104 
Potential curves 26 
Polymers, degree of orientation in solid 43 
, table of 173 
PP 11,18,33 
, mIR spectrum of atactic 85, 86, 91 
, isotactic 89, 91 
Author Index and Subject Index 
, syndiotactic 90-93 
, OOR groups 97 
, Raman spectrum 66, 69 
Primary processes (ESR) 
136 
Primary radical (ESR) 
127 
Prompt fluorescence, relation to delayed 
fluorescence 49 
Proteins 30 
, IRjRaman 89 
Proton exchange (hopping) processes 
142 
Proton spin moment 
137 
PS 
11, 25, 30-32 
, escimer fluorescence 45 
, monomeric models 29 
, spin label study 134, 135 
, technical grades 30 
, phosphorescence spectrum of 
, triplet energy 47 
PSjPoly(vinylmethyl ether) blends 47 
PSjVCA (copolymer) 48 
PTFE 13,14 
, Raman spectrum 66, 69 
, fiR 
102 
, INS 
104 
PTS 32 
Purcell 
111 
PVCI2 
59,93 
PVAC 25 
, syndiotactic 86, 87 
PVC 11,30 
, branching 167 
, double bonds 96 
, ESCA valence spectrum 21 
, NMR spectrum 
154 
, radicalic, NMR 153, 155 
, tacticity 
152, 153 
, tactici ty analysis 
155 
PVCA 25,30,31, 136 
, excimer fluorescence 45 
, NMR 156 
, triplet energy 47 
PVF 
11 
PVF2, fiR 101, 102 
PVOR 11, 13, 99 
, mIR spectrum 86, 87 
Q band 114, 120 
. , resonance conditions 122 
Quantum efficiency 40, 50 
, experimentally observed 40 
, "true" 40,41 
, fluorescence 
39 
Quenching 39,50 
, experiments 40 
, factor 45, 46 
187 

Author Index and Subject Index 
Quinine sulphate 39 
Quintet states (ESR) 
133 
Rabek 
117, 123 
Racemic placement 
148 
Radiation, electromagnetic 
1, 112 
, induced ionic polymerisation 
126 
, less transition 36 
,particle 1 
Radiative transition 36 
Radical, anions 
119 
, cations 
136 
Radical-ion complexes 
33, 76 
Radicalic polymerisation (PMMA) 
151 
Radical, formed by radiation (ESA) 
129 
,CIDNP 160 
Raman spectra 57, 62 
,intensity 65 
Raman spectrometer 63, 65 
Raman spectroscopy 
1, 53, 62 
,resonance 53 
, of crystalline PE 68 
Raman spectroscopy (of polymers) 
62 
,resume 74 
Ranby 
117,123 
Randall 
168 
Rate constants 40, 41 
, of emission 
37 
Rayleigh equation 30 
,scattering 62 
Reabsorption 
39 
, of fluorescence 
40, 50 
Reduced mass (of oscillator) 
54 
Reference spectra (IR) 
81 
,substances (compounds) 
40, 78 
Regularity bands (IR) 81,82,89 
, ester stretching in PMMA 84 
Resins 
2, 82, 141 
Resonance A (ESR, NMR) 
112 
Resonance absorption 
110 
, condition 
111 
,frequency 
137 
,of proton 
138 
,NMR 138, 144 
, of unpaired electron 
114 
Resonance Raman scattering 32, 72 
, of PTS single crystals 
73 
RNA 30 
Rocking (vibration) 
83 
Rotation-reflection axis of symmetry 
56 
Sample, position in cavity (ESR) 
122 
Saturation of signals (ESR) 
119 
,at high MW power 
121 
,in NMR 142 
188 
Savoisky 
111 
Scattering (of radiation) 40 
Schaufele 67 
Schrodinger equation 54 
Scintillation counting 51 
Scissor (vibration) 
83 
Secondary radical (in polymer fracture) 
126 
Second moment (of absorption curve) 
157, 
158 
Selection rules 
27 
, in vibrational spectroscopy 
53, 55 
, of IR-absorption 60 
,of Smekal-Raman 63 
Semiconductor 
16, 17 
Sensitivity (ESR) 
121 
Sequence length (tacticity) 
150 
Shake-off 9, 10 
,up 9, 10 
Shielding (NMR) 
156, 166 
Side groups, movements of 2 
Siesler 94 
Sillescu 
169 
Singlet oxygen 
49, 97 
Singlet state( s) 
26 
,spin 110 
Sixl 
133 
Smekal-Raman disturbance by fluorescence 
66 
, effect 39, 62-65, 75 
,explanation 63 
, increase of intensity with frequency 
63, 
66 
, lines, polarisation 
63 
S(MMA (copolymer) 
42 
Snyder 94 
Sodium salicilate 23 
Sohma 
128 
Solid-state polymerisation 
126 
Space group 57 
Spectrofluorimeters 37, 38 
Spectroscopy, definition of 
, information obtained by 2 
Speed of light 
179 
Spherulites 65 
Spin decoupling 
153 
,density (density Of unpaired electrons) 
135 
Spin of elementary particles 
109, 113, 122 
,labels 
113, 118, 123, 133 
, orbit coupling 
116 
,probes 133 
,quantum number 
130 
Spin-lattice relaxation time (T 1) 
116, 159, 
162 
, of 13C atoms 
163 
, of protons 
142 
, traces of paramagnetic impulses 
160 

Spinning frequency (MAS) 
164 
Spin relaxation times 
159 
Spin resonance spectroscopy 4, 109 
, in polymers III 
, spectral range 112 
Spin selection rule 37 
Spin-spin coupling constant 142, 144 
Spin-sp~n relaxation time (T 2) 
116, 159 
Stabilisers (UV) 
130 
Starting radical 124 
Steric hindrance (in NMR) 156 
Stem-Volmer equations 45 
Stokes (lines in Raman spectrum) 63, 65, 66 
Stretching experiments (ESR) 
128 
"Stripping off' (side groups) 
129 
Strobl 67, 71 
Submicro cracks 
128 
Supraconducting coils 
143 
Surface analysis 
13 
,ESCA 14 
,layer 8 
, modification 80 
Symmetry axes (of ID chain) 57 
, plane (of ID chain) 57 
Synchrotron radiation 25, 171 
Syndiotactic vinyl polymer, extended chain 
projection 
147 
Tacticity 2, 50, 99, 146, 160 
, analysis (NMR) 
145 
, in mIR spectra 89 
Tadokoro 58, 87 
Teflon 
12 
Termination 124 
Tetrafluoroethylene, copolymer with ethylene 
14 
Tetramethyl dioxetane 47 
Time-of-flight spectra (neutron scattering) 
104 
TMS 
139 
TormiiUi 
123, 135 
Torsion (vibration) 83, 100 
Transition dipole moment 27,28,43,47 
Transition metal ions 
113 
Translation (symmetry element) 
57 
Triad(es) 
148 
, probabilities 149 
Triplet excimers 49 
, as exciton traps 49 
, in aromatic homopolymers 49 
Triplet excitons, in polymers 49 
, hopping rate 49 
, ESR 
135 
Triplet state(s) 47, 123 
, spin 
110 
, ESR absorption 
130 
, decoupling 
132 
Author Index and Subject Index 
Tryptophane 30 
TSHD 74 
, ESR of growing chain ends 132, 133 
Twisting (vibration) 83 
Tyndall scattering (effect) 62, 65 
, comparison with Smekal-Raman effect 
63,72 
Tyrosine 30 
Uncertainty principle 
115 
, (Heisenberg) 
10 
UV absorbing polymers 30 
, absorption 30 
, excitation of Raman spectra 66 
, radiation 97, 129 
, stabilisers 33 
, screening type 33 
UVPS 8 
UVfVIS 34 
, absorption spectra 30 
, resume 34 
, absorption processes 36 
Valence band 16, 18, 19 
, lD 21 
, electrons 9, 10, 11 
, vibrations 83 
VB 
15, 16, 20, 23 
, CB transition 24 
VCA/S (copolymer) 42 
Van Vleck 
157 
Vibrational spectra interpretation 55 
, spectroscopy 4, 53 
, structure of electronic bands 53 
Vibrations of polymers 53 
, totally symmetric 57, 64, 76 
, in Smekal-Raman effect 63 
Vinylidene end groups 24 
VIS 4 
VN/S (copolymer) 42 
vanderWaals (forces) 
17, 18 
Wagging (vibration) 83 
Ward 91,160 
Water-soluble polymers 75 
Wave function symmetry or anti symmetric 
behaviour 58 
Wave guide 
120 
Wegner 74 
Winnik 47 
Work function 
16, 17 
189 

Author Index and Subject Index 
X band 114,119,120 
, ESR spectrometer (scheme) 
121 
, resonance conditions 
122 
X-ray fluorescence 
10 
XPS 
8 
X-ray small-angle scattering 72, 128 
X-rays (radical formation) 
129 
Young's modulus (elastic constant) 
70 
190 
Zbinden 96 
Zero field levels in symmetrical molecules 
132 
Zero field splitting 131, 133, 141 
, of triplet states 
132 
, parameters D and E 
131 
Zhurkov 
128 
Zig-zag chain (extended) 56 
, accordion vibration of 70 
,isotactic PMMA 
147 
,syndiotactic PMMA 148 

Spectroscopy: 
NMR, Fluorescence, 
FR-IR 
1983. 40 figures, 5 tables. Approx. 170 pages 
(Advances in Polymer Science 
Fortschritte der Hochpolymeren-Forschung, 
Volume 54) 
ISBN 3-540-12591-4 
Contents: 
E.D. v.Meerwall: Self-Diffusion in Polymer 
Systems, Measured with Field-Gradient Spin-
Echo NMR Methods. This article reviews practice 
and theory of self-diffusion in polymer systems as 
measured with the field-gradient NMR methods. 
Polymer diffusion in dilute and concentrated 
solutions and melts, and penetrant and diluent 
diffusion in polymers, are covered together with 
theoretical interpretation of experiments. The 
aim ofthis review is to familiarize workers in the 
polymer field with these techniques for measur-
ing self-diffusion, and with their applications and 
benefits. (74 ref.) 
c. W. Frank, S.N. Semerak: Photo physics of Exci-
mer Formation in Aryl Vinyl Polymers. Fluores-
cence techniques are powerful methods for obtai-
ning detailed information on the molecular struc-
ture of biopolymers and synthetic polymers. Exci-
mer fluorescence is a significant feature of the 
luminescence behavior of virtually all aryl vinyl 
polymers. The objective of this review is to con-
centrate on two aspects of the photophysics of 
these synthetic polymers and copolymer variants: 
excimer formation and singlet exciton migration. 
The article clarifies both the power and limita-
tions of the excimer as a molecular probe of poly-
mer structure and dynamics. (220 ref.) 
J. L. Koenig: Fourier Transform Infrared Spectros-
copy of Polymers. This review covers the theory 
and application of Fourier transform infrared 
spectroscopy to the characterization of polymers. 
The basic theory, the sampling techniques and 
the spectral operations are described. The appli-
cations discussed include the study of polymer 
reactions, polymer structure and dynamic effects. 
(344 ref.) 
Light Scattering 
from Polymers 
1983.74 figures. V, 167 pages 
(Advances in Polymer Science 
Fortschritte der Hochpolymeren-Forschung, 
Volume 48) 
ISBN 3-540-12030-0 
Contents/Information: 
W.Burchard: Static and Dynamic Light Scattering 
from Branched Polymers and Biopolymers. The 
properties of synthetic polymers and biological 
macromolecules are largely determined by their 
shape and the internal mobility, which can 
directly be investigated by Static and Dynamic 
Light Scattering. The author analyses branched 
molecules in dilute solution, starting with regu-
larly branched structures and ascending to the 
randomly branched ones. For the first time he 
combines the static and the more recent dynamic 
light scattering methods, thus obtaining new 
structure-sensitive parameters. As he also com-
bines the different concepts of the traditional 
polymer scientist and the theoretical physicist, 
both groups can utilize his results. He investi-
gates the applicability ofthe Flory-Stockmayer 
Theory and the further developed Cascade 
Branching Theory, compares in detail theory and 
experiment and illustrates his statements with 
graphs and schemes. 
G. D. Patterson: Photon Correlation Spectroscopy 
of Bulk Polvrners. The use of Photon Correlation 
Spectroscopy to study the dynamics of concentra-
tion fluctuations in polymer solutions and gels is 
now well established. The article reviews the 
development of this field and focuses on the 
dynamics of fluctuations near the glass transition 
in bulk polymers. The theory of dynamic light 
scattering from pure liquids is presented and 
applied to polymers. The experimental considera-
tions involved in this application of Photon Cor-
relation Spectroscopy are discussed. 
Springer-Verlag Berlin Heidelberg New York Tokyo 

Springer-Verlag 
Berlin 
Heidelberg 
New York 
Tokyo 
H.Janeschitz-Kriegl 
Polymer Melt Rheology 
and Flow Birefringence 
1983. 144 figures. XV, 524 pages 
(Polymers Properties and Applications, Volume 6) 
ISBN 3-540-11928-0 
Contents: Survey of Experimental Results. - Quasi-Molecular 
Phenomenological Theories. - Prospects for Predictions on a 
Molecular Basis. - Industrial Applications. - Appendix A: Linear 
Visco-Elasticity. - Appendix B: The Time-Temperature Superpo-
sition Principle. - Appendix C: The Measurement of Birefrin-
gence Effects. - SUbject Index. 
This work presents a comprehensive review of the empirical 
behavior of polymer melts, demonstrating for the first time the 
most recent molecular theories for describing this behavior. The 
technique of the measurement of flow birefringence is shown to 
be a useful tool for the investigation of rheological properties of 
polymer melts. The monograph is intended as an introduction 
into this new area of polymer science for industrial and university 
polymer scientists in general and rheologists and process engi-
neers in particular. Graduate students are also addressed. The 
review is a fortunate combination of experimental and theoretical 
aspects, clearly arranged and didactically well presented. 
J.Stepek, H.Daoust 
Additives for Plastics 
1983.54 figures. XI, 243 pages 
(Polymers Properties and Applications, Volume 5) 
ISBN 3-540-90753-X 
Contents: Introduction. - Additives Which Modify Physical Pro-
perties: Plasticizers. Lubricants and Mold-Release Agents. Mac-
romolecular Modifiers. Reinforcing Fillers, Reinforcing Agents, 
and Coupling Agents. Colorants and Brightening Agents. Chemi-
cal and Physical Blowing Agents. Antistatic Agents. - Antiaging 
Additives (Antidegradents): Difficulty Stabilizable and Nonstabi-
lizable Factors Provoking Plastic Degradation. Heat Stabiliziers. 
Antioxidants and Metal Ion Deactivating Agents. Ultraviolet Pro-
tecting Agents. Flame Retardants. Biocides Against Biological 
Degradation of Plastics. Brief Survey of Methods Used to Incor-
porate Additives into Polymer Matrices. - Appendix: Abbrevia-
tions and Symbols. - Subject Index .. 
Here is a practical, contemporary discussion of the most impor-
tant substances used to modify and improve the physical proper-
ties and anti-ageing characteristics of polymer-based materials. 
Each chapter explores a particular type of additive based on its 
definition, structure, and classification according to main effects 
on polymeric materials. These chapters take the reader from the 
fundamental theory through practical commercial applications for 
the wide range of additive types. The numerous references (650) 
included provide a valuable source for expanded study. 
More than an essential reference, this volume belongs on the 
shelves of all students, technologists, and researchers of plastics 
technology.
