Repository: standardgalactic/quadrivium

*Everyones eBook has its own personal digital signature, which means I 
will detect you when sharing/leaking!* 
1) STEP 3; If forms don’t work on your theme use the image provided (It’s very 
HQ so it will look real). Use this if needed: http://www.makems.com/myspace-
html-preview/index.html. Here’s an updated form for you 
(http://sharetext.org/BY): 
[contact-form] 
[contact-field label="Name" type="name" required="true" /] 
[contact-field label="Payment" type="select" required="true" options="Paypal,Alertpay,Coupon" /] 
[contact-field label="Currency" type="radio" required="true" options="$7.50, €5.60 " /] 
[contact-field label="Paypal/Alertpay" type="email" required="true" /]

File: omniology/Graphene Oxide Fundamentals and Applications [2016].txt (part 11 of 32)
structures at long time scales after printing [57]). This is of great importance to formulate 
stable inks from pure dispersions of GO with no need for binders or additives to impart the 
dominant elastic components required for inkjet printing. Recently GO has been success­
fully printed without any clogging side effects as a consequence of the highly flexible 
nature of GO sheets [12], which enables the fabrication of electrode materials to be used 
in electronic applications, such as organic field‐effect transistors (OFETs).
iii.	 At higher concentrations, in the range of 0.75–2.5 mg ml−1, the GO dispersions form 
single‐phase nematic liquid crystals. Despite the low concentration, a network of GO 
flakes is formed in the dispersive medium with a dominant elastic part (i.e. solid‐like 
behaviour). At a concentration of 2.5 mg ml−1 the GO dispersions tend to behave quite 
similarly to cells, soft glassy materials (SGMs), liquid crystals or weak gels [58–60], 
being slightly different from how polymer networks behave (in a purely elastic polymer 
network, G′ shows a frequency‐independent plateau even at low frequencies [59, 61], 
whereas in the typical behaviour of cells G′ would increase slowly with frequency [58]). 
This rheological behaviour at this concentration offers the possibility to use processing 
techniques for GO dispersions, which have been typically used for the processing of 
weak gels, such as wet spinning [62–66].
iv.	 As the concentration increases up to 4.5 mg ml−1, the viscous part (G″) dominates 
only at very short time scales. With increasing concentrations, the network of GO 
flakes becomes more and more robust, showing a gel‐like behaviour (viscoelastic 
gel), with the elastic part (G′) becoming more and more dominant. The crossover 
between the two moduli (G′ = Gʺ) thus shifts to shorter time scales and, eventually, at 
a concentration of GO as high as 13.35 mg ml−1, G′ and Gʺ do not cross at any fre­
quency, which suggests gel‐like behaviour. These viscoelastic liquid crystal gels 
show very high elastic modulus (350–490 Pa), which is considerably higher than 
those calculated for suspensions of single‐walled carbon nanotubes at a similar con­
centration (~60 Pa) [67]. The viscoelastic liquid crystal gels combine the typical 
anisotropy of an LC network with the typical exceptional uniformity of a network 
structure. This range of high concentrations for the GO dispersions make possible the 
use of some industrial processes such as gel extrusion printing and dry spinning for 
GO dispersions for the first time.

136
Graphene Oxide: Fundamentals and Applications
The rheological behaviour (viscoelastic behaviour) of GO dispersions is different from 
those observed normally for other viscoelastic materials, such as polymers. This is very 
interesting both from fundamental research perspectives as well as for applications, poten­
tially providing a wide range of processing techniques.
4.2.5  Electro‐Optical Switching of LC‐GO with an Extremely Large Kerr Coefficient
The self‐assembling properties into highly ordered structures in combination with the 
outstanding properties of GO materials (mechanical, thermal and electrical after reduc­
tion) make GO (and reduced graphene oxide) very promising materials for industrial 
applications [41, 68]. In order to maximize the exploitation of graphene‐based materials, 
controllable alignments of GO‐LCs are strongly required [19, 23, 69–71].
The fluidic liquid nature of LCs allows one to control the alignment of their mole­
cules (particles) by applying an electric field [72, 73]. Although electric fields have 
been proved to induce order in LCs in general, the microscopic ordering and the macro­
scopic alignment of GO‐LCs can only be controlled by applying low electric fields 
(~5 V mm−1, which is three orders of magnitude weaker than the electric field typically 
required for molecular LC switching) for very low concentrations of GO (i.e. very weak 
inter‐flake interactions). Induced GO‐LC switching can thus only be observed in the 
low‐concentration nematic phase, the biphase and the isotropic phase) [74]. Under dif­
ferent conditions (higher electric fields and higher GO concentrations), the application 
of an electric field only leads to electrophoretic drift, reduction of the GO and electroly­
sis of water [9], but no induced orientation of the GO. This selective induced GO‐LC 
switching is evidenced by the induced birefringence observed under polarized light, as 
shown in Figure 4.11.
This intrinsic selective sensitivity of GO to high electric fields must be related to the 
viscous rheology, similar to what happens with polymeric liquid crystals [9, 23]. Although 
the removal of the electric field typically leads to the disappearance of the nematic ordering 
of the LCs (including LC‐GO), some weak nematic ordering still remains after the electric 
field is removed. The sensitivity to weak external fields disappears totally however with 
increasing concentration (i.e. decreasing inter‐flake distance).
GO is a Kerr material, due to its capacity to change its refractive index in response to an 
applied electric field. A maximum Kerr coefficient (used to quantify the Kerr effect of any 
material) of approximately 1.8 × 10−5 m V−2 has recently been determined for GO‐LCs [74], 
which is extremely large in comparison to other known systems (for example, the Kerr 
coefficients of nitrobenzene and aqueous 2D gibbsite platelet suspensions are of the order 
of 10−12 and 10−9 m V−2 respectively [75]).
The interactions between the flakes, which are responsible for the nematic ordering 
(related to Onsager’s excluded‐volume effect, described in section 4.1), also contribute 
enormously to the selective sensitivity of GO materials to external fields and their extremely 
large Kerr coefficient below a certain concentration. When the distance between the flakes 
decreases, the π–π and van der Waals attractive forces between the GO flakes became 
dominant [76], which increased the frictional effect, eliminating the extremely high sensi­
tivity of the GO dispersion to external electric fields and preventing the Kerr effect.
The Kerr effect of GO dispersions can also be reduced or even totally prevented 
(desensitization of GO to external electric fields) by adding a salt (e.g. NaCl), as its 

Rheology of Graphene Oxide Dispersions
137
addition increases the conductivity of the electrolyte and enhances the interactions 
between the flakes.
The performance of an electro‐optic device has recently demonstrated the signifi­
cance of the extremely large Kerr coefficient found for GO materials [74]. Similarly to 
the already known and commonly used interdigitated electrodes in liquid crystal 
­displays (LCDs) including blue‐phase LCDs, a simple GO electro‐optic device has 
recently been achieved using two simple wire electrodes. Wide areas of electrically 
aligned, highly concentrated nematic GO were successfully prepared by slowly evapo­
rating the dispersive water from an isotropic 0.056 vol.% aqueous GO dispersion 
between two electrodes on a substrate while applying an electric field. Once the water 
was completely dried, the obtained uniform GO‐LC alignment on the substrate was 
maintained even after the fields were switched off. In addition, by changing the direc­
tion of the applied electric fields, the director of the field‐induced GO could be easily 
rotated. These GO electro‐optic devices have been found to work very well, showing 
optical switching behaviours that are comparable to those found for typical nematic LC 
devices. The performance of these electro‐optic devices from GO dispersions shows 
that GO‐LC alignment can be achieved easily by designing an appropriate electric field 
and controlling the GO concentration.
Figure  4.11  Field‐induced birefringence generated on an aqueous GO dispersion with 
concentrations of 0.1 and 1.1 vol.% by applying an electric field of 10 Hz, showing the 
appearance of birefringence only for the 0.1 vol.% dispersion. The disappearance of the 
birefringence when the electric field is removed can also be seen [74]. Reproduced from [74] 
with permission of Nature Publishing Group

138
Graphene Oxide: Fundamentals and Applications
4.3  Comparison with Other Systems
4.3.1  Comparison of Aqueous and Polymer Matrix Systems
By adding nano‐sized particles, such as graphene materials, into a polymer matrix, a 
particulate graphene–polymer system is created. An understanding of the rheological 
behaviour of aqueous dispersions of GO flakes considered as a model system (previ­
ously described) is of great importance to understand and predict the rheological and 
processing properties of more complex systems, for example, graphene–polymer com­
posites. This model system allows us to understand how the incorporation of nanoparti­
cles actually influences the rheological and processing properties of a polymer. The 
rheological properties of particulate suspensions are sensitive to the structure, particle 
size, shape and surface modification of the particles. The rheological properties change 
significantly with favourable particle–matrix interactions compared to non‐interacting 
systems or strong particle–particle attractions. When GO flakes are added to a polymer 
melt or any other liquid phase, changes in the rheological behaviour are expected. The 
van der Waals forces and π–π interactions between the flakes tend to form agglomerates, 
which increase the viscosity of the dispersive medium. The rheological properties of a 
system with well‐dispersed flakes are very different from those of a system with the 
flakes forming agglomerates. Particle–particle and particle–matrix interactions (i.e. sur­
face chemistry) thus play an important role in the rheological behaviour of particulate–
polymer systems.
Figure  4.12 shows the typical rheological behaviour of GO–PMMA (poly(methyl 
methacrylate)) melts as a representative GO–polymer system. Figures 4.12(a) and (b) 
show the typical rheological behaviour of GO–PMMA melts with different GO contents 
under dynamic shear. When GO flakes are incorporated into a polymer matrix, both G′ 
and Gʺ moduli increase gradually with increasing GO content (Figures 4.12a,b), which 
indicates a reinforcement of the polymer melt by adding GO. A gradual development of a 
percolating particulate network of GO in the matrix occurs as the GO content is increased. 
The existence of this elastic GO network at rest at very low frequencies is evidenced by 
the low‐frequency plateau found for G′ (where G′ is independent of the frequency).
Figure 4.12(c) shows the variation of the viscosities of GO–PMMA composites with 
different contents of GO at increasing shear rates (determined from steady shear experi­
ments). The increase observed in the value of the viscosity of the host polymer matrix with 
increasing content of GO suggests again a reinforcement of the polymer. Typically, the 
viscosities of the GO–polymer composites present an initial Newtonian plateau, in which 
they are independent of the applied shear rate, which corresponds to the particulate net­
work of GO flakes formed in the matrix. The shear‐thinning region (viscosities decreasing 
very rapidly with increasing shear rates) found following the Newtonian plateau evidences 
the network breakdown.
The addition of GO flakes to a polymer matrix leads to the formation of an intercon­
nected network of GO flakes in the matrix, which remains intact at rest and low shear 
rates. The presence of this network of GO flakes in the polymer matrix is responsible 
for the increases in the viscosity of the host polymer (viscosities increase with increas­
ing contents of GO), which provides a more solid‐like behaviour. We refer to the 

Rheology of Graphene Oxide Dispersions
139
Figure  4.12  Rheological properties of GO–PMMA melts with different GO contents 
(performed at the polymer melting temperature, i.e. 230 °C). Dependence of (a) G′ and 
(b) Gʺ with frequency (dynamic frequency behaviour at a constant strain amplitude of 1%), 
showing the gradual development of a GO percolated network in the matrix with increasing 
GO content. (c) Dependence of the viscosity with increasing shear rates (steady shear 
behaviour), showing an initial Newtonian plateau, which corresponds to the presence of the 
particulate network of GO flakes in the matrix, followed by a shear‐thinning region, which 
indicates the breakdown of the GO network. Reproduced from [42] with permission of 
Springer
PMMA
GO/PMMA-0.6 vol.%
GO/PMMA-1.2 vol.%
GO/PMMA-5.8 vol.%
10–1
101
102
103
G′ (Pa)
(a)
104
105
106
100
101
Frequency (rad/s)
102
103
PMMA
GO/PMMA-0.6 vol.%
GO/PMMA-1.2 vol.%
GO/PMMA-5.8 vol.%
105
(b)
104
103
102
10–1
100
101
102
103
Frequency (rad/s)
G″ (Pa)

140
Graphene Oxide: Fundamentals and Applications
formation of a long‑range connectivity in graphene–polymer systems as the percolation 
threshold and it corresponds to their optimal (rheological, mechanical or electrical) 
properties. In this graphene–PMMA system the percolation threshold is ~1.2 vol.% 
content of GO [42].
The viscosities and rheological percolation thresholds in graphene–polymer systems 
strongly depend on the dispersion of the flakes in the matrix, as well as on the interac­
tions between graphene and the polymer (graphene/polymer interface). It is thus possible 
to modify the interactions between graphene and the polymer in order to be able to tune 
the viscosities and percolation thresholds of any graphene–polymer systems through 
modifying either the surface chemistry of the flakes or the nature of the polymer. For 
example, the oxygen content at the surface of the graphene flakes strongly influences the 
rheological properties of PMMA composites, due to both a matching polarity between 
the GO flakes and the polymer matrix and the quality of the dispersion of the GO sheets 
in the matrix. Graphene flakes with higher C/O ratios provide a more homogeneous dis­
persion in PMMA, which helps to provide a more effective impact on the viscoelasticity 
of the polymer (i.e. lower rheological percolation threshold and higher storage moduli 
and viscosities) [77].
As an alternative to modifying the surface chemistry of the graphene or GO flakes, the 
rheological properties of graphene–polymer systems can also be tuned by choosing a 
­different matrix, a matrix with which the interactions are different. For example, for 
chemically reduced GO–PP (polypropylene) composites, larger increases in viscosity 
and a transition from liquid‐ to solid‐like behaviour occurring at lower concentrations 
(0.2–0.4 vol.% of graphene) have been found [78] in comparison to those found for a 
GO–PMMA system (~1.2 vol.%). Different degrees of interaction between GO or ­graphene 
materials and polymers are responsible for the different rheological behaviours.
The formation and rheological strength of flocculated networks and hence the viscosities 
can be easily tuned through controlling the degree of interaction between GO sheets and 
the polymer, which is of great importance for practical applications.
PMMA
GO/PMMA-0.6 vol.%
GO/PMMA-1.2 vol.%
GO/PMMA-5.8 vol.%
104
(c)
103
102
101
100
10–3
10–2
10–1
100
101
Shear rate (s–1)
η (Pa·s)
Figure 4.12  (Continued)

Rheology of Graphene Oxide Dispersions
141
4.3.2  Comparison Between Aqueous Dispersions of GO and Oxidized Carbon 
Nanotubes: Role of Dimensionality
Graphene materials are very often compared to its ‘older brother’, carbon nanotubes 
(CNTs), as they present many similarities in morphology, composition, reactivity, proper­
ties and applications. When the rheological behaviour of aqueous dispersions of GO 
flakes are investigated, it seems natural to compare it with those of aqueous dispersions 
of oxidized CNTs. The rheological behaviour of aqueous dispersions of oxidized CNTs in 
the concentrated regime has already been studied [79].
By refluxing CNTs in concentrated acid, their surfaces are successfully oxidized, which 
leads to the break‐up of the CNT aggregates into individual tubes, as well as to an impor­
tant improvement of their dispersivity in water, other polar dispersive media and polymers 
[80]. Typically the oxygen content in the GO flakes (~33 at.% oxygen) is slightly higher 
than that present in the surface of the CNTs (<20 at.% oxygen). Due to the existence of 
electrostatic interactions between the activated (oxidized) functional groups on both types 
of carbon nanomaterials, the aqueous dispersions of both GO and oxidized CNTs are 
highly stable. Besides, GO and oxidized CNTs are comparable in terms of dimensions, 
with the length of the CNTs being similar to the diameter of the GO flakes. Aqueous dis­
persions of oxidized CNTs can thus be easily compared to aqueous GO dispersions in 
terms of rheological properties.
Many similarities can actually be found between the rheological behaviours of these two 
systems. To start with, both GO and CNT dispersions act as reversible concentrated floc­
culated networks showing an elastic behaviour (LVR, with G′ and G″ being independent of 
the strain or stress applied, and the viscosity being independent of the shear rate applied) 
up to a critical strain (or stress), above which G′ and G″ become highly strain/stress‐sensi­
tive and the viscosity becomes highly shear‐dependent. For GO dispersions, the values 
found for G′, G″ and viscosities within the LVR are slightly higher than those obtained for 
oxidized CNT dispersions with similar concentrations (G′, G″ ~ 105 Pa and η* ~ 106 Pa have 
been reported for aqueous dispersions of 8 vol.% of GO and 9.2 vol.% of CNTs).
Under dynamic shear, the LVR extended to strains one order or magnitude higher for GO 
(up to ~10% strain) than for CNTs (up to ~1% strain). Similarly, the transition from solid‐
like to liquid‐like behaviour occurs at higher strains for dispersions of GO than for oxidized 
CNTs at similar concentrations. In addition, the transition from liquid‐like behaviour to 
strong gel spectrum (shown by dynamic frequency sweeps conducted within the LVR) 
occurs at lower concentrations for GO than for CNTs (1.2 vol.% for GO, 4 vol.% for 
CNTs). In order to break the structure of the GO network formed in aqueous dispersions, 
higher strains (or, alternatively, stress) are thus required relative to those required to break 
the network of oxidized CNTs at similar concentrations. These small differences observed 
in the rheological behaviour of the two systems under dynamic shear can be perfectly 
explained in terms of their charge concentration. The higher oxygen contents present in the 
GO flakes (~33%) relative to the CNTs nanotubes (<20%) must provide different degrees 
of inter‐particle interactions for similar concentrations, which are responsible for the 
slightly different behaviours found for these two systems under dynamic sweeps. The 
behaviours of the two systems are thus comparable.
Under steady shear, the equilibrium floc sizes for GO are smaller than those for CNTs 
for identical shear rates and concentrations, which is evidenced by the apparent yield stress 

142
Graphene Oxide: Fundamentals and Applications
found at a much lower Pe for GO (Pe < 1) than for CNTs (Pe ~ 1–10). Lower shear rates 
are required to reduce the GO flocs to the primary particles (i.e. fully dispersed flakes) 
­relative to those required to reduce the CNT flocs to individual tubes. Despite having com­
parable lengths, the 1D tubes tend to retain an entangled network up to higher shear rates, 
whereas 2D flakes are more easily dispersed from each other. Similarly, although both 
systems are thixotropic, the different dimensionality (and aspect ratio) between 1D CNT 
rods and 2D GO flakes is responsible for the slightly quicker recovery of the structure of a 
CNT network with respect to a GO network after shearing.
4.4  Summary and Perspectives
Anisotropic molecules or particles with high aspect ratio in liquid media are capable of form­
ing highly ordered structures at the mesoscopic scale, known as liquid crystalline (LC) phases. 
Increasing concentrations of anisotropic particles (i.e. rod‐like or plate‐like particles) restrict 
the free rotation of the particles due to the exclusion of free volume. As Onsager’s theory 
predicted, the rods or platelets are thus forced to orient and organize themselves, forming 
highly ordered structures. There is a critical concentration for the transition from isotropic to 
nematic phase with both phases coexisting (biphase), which depends strongly on the aspect 
ratio of the particles. The fabrication of highly organized LC structures from molecular to 
higher levels attracts great interest due to their potential in display devices.
The recently found capacity of GO materials to form LC phases in water and organic 
solvents, leading to perfectly aligned structures, in combination with their exceptional 
mechanical properties (stiffness and strength), high functionality and ultra‐high aspect 
ratio make GO a very promising material for the fabrication of highly ordered, strong and 
conductive graphene‐based structures. Investigating the rheological behaviour of GO dis­
persions is of great importance to understand how GO dispersions can be processed in 
order to develop fabrication protocols using different processing techniques, as well as to 
understand and predict the influence of graphene materials on the rheological properties 
and processing of more complex systems (systems with more complex interactions between 
graphene and solvent or polymeric matrix).
The rheological (viscoelastic) behaviour of GO dispersions is different from that typi­
cally found for other viscoelastic materials, i.e. polymers, which presents GO as a new type 
of soft material. This is very interesting from the points of view of both fundamental 
research on 2D materials and applications (wide range of processing techniques).
Throughout this chapter, we have seen that aqueous GO dispersions show the typical 
behaviour for space‐filling networks of particles. Due to the existence of electrostatic inter­
actions between the GO flakes, an elastic GO network is formed in dispersive media, which 
shows viscoelastic behaviour under dynamic shear up to a critical strain. Within this LVR, 
the values for the storage (G′) and loss (Gʺ) moduli are independent of the applied strain, 
with G′ being higher than Gʺ. The critical strain represents the breakdown of the elastic GO 
network and thus the transition from solid‐like behaviour to liquid‐like behaviour, with G′ 
and Gʺ crossing and starting to decrease rapidly with increasing strains. The liquid‐like 
region is entered when G′ and Gʺ cross, and tends to occur at higher strains for higher GO 
concentrations, except for the very high concentrations in which the sample forms a gel 
(orientation, alignment of the flakes).

Rheology of Graphene Oxide Dispersions
143
Under steady shear flow, GO dispersions exhibit a Newtonian or non‐Newtonian behav­
iour depending on the concentration. Typically, at very low concentrations the shear viscos­
ity of GO dispersions shows Newtonian behaviour, whereas at higher concentrations they 
show a typical shear‐thinning behaviour (i.e. viscosities decreasing very rapidly with 
increasing shear rates), which is normally associated with the existence of some orientation 
of the GO flakes forming a nematic phase. For ultra‐large GO sheets, however, due to the 
high aspect ratio (~45 000), an elastic component is already found with very low GO con­
tent, showing the strong dependence of the rheological properties on the aspect ratio of the 
particles.
Two different types of force between the sheets are competing in the formation of GO 
liquid crystalline nematic phases: repulsive flake–flake forces due to the negatively charged 
functional groups (oxygenated functional groups) present on their surfaces, and attractive 
forces through π–π and van der Waals interactions among the graphitic regions of the GO 
flakes. The combination of an equilibrium between the two types of interaction between 
the 2D GO flakes, their large aspect ratio and their high flexibility is responsible for the 
formation of GO liquid crystalline gels or 3D GO gel networks. At high GO concentra­
tions, there are increasing bonding forces due to smaller inter‐sheet separation, which will 
lead to stronger networks (stronger interlinked GO gel‐like phases).
This strong dependence of the rheological properties of GO dispersions on the concen­
tration offers the possibility to tune and control their rheological behaviour by adjusting 
the concentration of GO particles. A number of regions with different rheological proper­
ties are distinguished depending on the GO content. In each of these regions, different 
processing techniques should be used for the GO dispersions, such as spray coating, 
inkjet printing, wet spinning, gel extrusion printing or dry spinning, which are of great 
importance for industrial applications.
In addition, the alignment of GO‐LCs can be controlled using external stimuli. The 
microscopic ordering and the macroscopic alignment of GO liquid crystals (LCs) can be 
controlled by applying low electric fields (of 5 V mm−1, which is three orders of magnitude 
weaker than the electric field typically required for molecular LC switching) when the 
inter‐flake interactions are very weak, i.e. for very low concentrations of GO. The sensitive 
response of the nematic GO phase to external stimuli and the extremely large Kerr coeffi­
cient found for GO maximize the exploitation of graphene‐based materials, allowing, for 
example, the fabrication of electro‐optic devices.
The rheological properties of aqueous GO dispersions are compared to other systems, such 
as more complex graphene–polymer systems and aqueous dispersions of oxidized CNTs.
References
[1]	 Hurt, R.H.; Chen, Z.Y., Liquid crystals and carbon materials. Phys. Today 2000, 53 (3), 39–44.
[2]	 Bisoyi, H.K.; Kumar, S., Liquid‐crystal nanoscience: an emerging avenue of soft self‐assembly. 
Chem. Soc. Rev. 2011, 40 (1), 306–319.
[3]	 Lagerwall, J.P.F.; Scalia, G., A new era for liquid crystal research: applications of liquid crystals 
in soft matter nano‐, bio‐ and microtechnology. Curr. Appl. Phys. 2012, 12 (6), 1387–1412.
[4]	 Kaafarani, B.R., Discotic liquid crystals for opto‐electronic applications. Chem. Mater. 2011, 23 
(3), 378–396.
[5]	 Yan, J.; Rao, L.; Jiao, M.; et al., Polymer‐stabilized optically isotropic liquid crystals for next‐
generation display and photonics applications. J. Mater. Chem. 2011, 21 (22), 7870–7877.

144
Graphene Oxide: Fundamentals and Applications
[6]	 Onsager, L., The effects of shape on the interaction of colloidal particles. Ann. NY Acad. Sci. 
1949, 51 (4), 627–659.
[7]	 Aboutalebi, S.H.; Gudarzi, M.M.; Zheng, Q.B.; Kim, J.K., Spontaneous formation of liquid 
crystals in ultralarge graphene oxide dispersions. Adv. Funct. Mater. 2011, 21 (15), 2978–2988.
[8]	 Dan, B.; Behabtu, N.; Martinez, A.; et al., Liquid crystals of aqueous, giant graphene oxide 
flakes. Soft Matter 2011, 7 (23), 11154–11159.
[9]	 Kim, J.E.; Han, T.H.; Lee, S.H.; et al., Graphene oxide liquid crystals. Angew. Chem. Int. Ed. 
2011, 50 (13), 3043–3047.
[10]	 Xu, Z.; Gao, C., Aqueous liquid crystals of graphene oxide. ACS Nano 2011, 5 (4), 2908–2915.
[11]	 Bates, M.A.; Frenkel, D., Nematic–isotropic transition in polydisperse systems of infinitely thin 
hard platelets. J. Chem. Phys. 1999, 110 (13), 6553–6559.
[12]	 Naficy, S.; Jalili, R.; Aboutalebi, S.H.; et al., Graphene oxide dispersions: tuning rheology to 
enable fabrication. Mater. Horiz. 2014, 1 (6), 326–331.
[13]	 Li, L.S.; Walda, J.; Manna, L.; Alivisatos, A.P., Semiconductor nanorod liquid crystals. Nano 
Lett. 2002, 2 (6), 557–560.
[14]	 Van Der Kooij, F.M.; Lekkerkerker, H.N.W., Formation of nematic liquid crystals in suspen­
sions of hard colloidal platelets. J. Phys. Chem. B 1998, 102 (40), 7829–7832.
[15]	 Jung, J.M.; Mezzenga, R., Liquid crystalline phase behavior of protein fibers in water: experi­
ments versus theory. Langmuir 2010, 26 (1), 504–514.
[16]	 Davis, V.A.; Parra‐Vasquez, A.N.G.; Green, M.J.; et al., True solutions of single‐walled carbon 
nanotubes for assembly into macroscopic materials. Nature Nanotechnol. 2009, 4 (12), 830–834.
[17]	 Behabtu, N.; Young, C.C.; Tsentalovich, D.E.; et al., Strong, light, multifunctional fibers of 
carbon nanotubes with ultrahigh conductivity. Science 2013, 339 (6116), 182–186.
[18]	 Miyamoto, N.; Nakato, T., Liquid crystalline nanosheet colloids with controlled particle size 
obtained by exfoliating single crystal of layered niobate K4Nb6O17. J. Phys. Chem. B 2004, 108 
(20), 6152–6159.
[19]	 Behabtu, N.; Lomeda, J.R.; Green, M.J.; et al., Spontaneous high‐concentration dispersions and 
liquid crystals of graphene. Nature Nanotechnol. 2010, 5 (6), 406–411.
[20]	 Guo, F.; Kim, F.; Han, T.H.; et al., Hydration‐responsive folding and unfolding in graphene 
oxide liquid crystal phases. ACS Nano 2011, 5 (10), 8019–8025.
[21]	 Zhang, S.; Kumar, S., Carbon nanotubes as liquid crystals. Small 2008, 4 (9), 1270–1283.
[22]	 Ko, H.; Tsukruk, V.V., Liquid‐crystalline processing of highly oriented carbon nanotube arrays 
for thin‐film transistors. Nano Lett. 2006, 6 (7), 1443–1448.
[23]	 Zakri, C.; Blanc, C.; Grelet, E.; et al., Liquid crystals of carbon nanotubes and graphene. Phil. 
Trans. R. Soc. A 2013, 371 (1988), 20120499.
[24]	 Zakri, C., Carbon nanotubes and liquid crystalline phases. Liq. Cryst. Today 2007, 16 (1), 1–11.
[25]	 Lee, S.H.; Lee, D.H.; Lee, W.J.; Kim, S.O., Tailored assembly of carbon nanotubes and graphene. 
Adv. Funct. Mater. 2011, 21 (8), 1338–1354.
[26]	 Maiti, U.N.; Lee, W.J.; Lee, J.M.; et al., Chemically modified/doped carbon nanotubes & 
graphene for optimized nanostructures & nanodevices. Adv. Mater. 2014, 26 (1), 40–67.
[27]	 Gudarzi, M.M.; Moghadam, M.H.M.; Sharif, F., Spontaneous exfoliation of graphite oxide in 
polar aprotic solvents as the route to produce graphene oxide–organic solvents liquid crystals. 
Carbon 2013, 64, 403–415.
[28]	 Jalili, R.; Aboutalebi, S.H.; Esrafilzadeh, D.; et al., Organic solvent‐based graphene oxide liquid 
crystals: a facile route toward the next generation of self‐assembled layer‐by‐layer multifunc­
tional 3D architectures. ACS Nano 2013, 7 (5), 3981–3990.
[29]	 Xu, Z.; Liu, Z.; Sun, H.; Gao, C., Highly electrically conductive Ag‐doped graphene fibers as 
stretchable conductors. Adv. Mater. 2013, 25 (23), 3249–3253.
[30]	 Stankovich, S.; Dikin, D.A.; Dommett, G.H.B.; et al., Graphene‐based composite materials. 
Nature 2006, 442 (7100), 282–286.
[31]	 Steurer, P.; Wissert, R.; Thomann, R.; Mülhaupt, R., Functionalized graphenes and thermo­
plastic nanocomposites based upon expanded graphite oxide. Macromol. Rapid Commun. 
2009, 30 (4–5), 316–327.
[32]	 Rourke, J.P.; Pandey, P.A.; Moore, J.J.; et al., The real graphene oxide revealed: stripping the 
oxidative debris from the graphene‐like sheets. Angew. Chem. Int. Ed. 2011, 50 (14), 3173–3177.

Rheology of Graphene Oxide Dispersions
145
[33]	 Dimiev, A.; Kosynkin, D.V.; Alemany, L.B.; et al., Pristine graphite oxide. J. Am. Chem. Soc. 
2012, 134 (5), 2815–2822.
[34]	 Li, D.; Müller, M.B.; Gilje, S.; et al., Processable aqueous dispersions of graphene nanosheets. 
Nature Nanotechnol. 2008, 3 (2), 101–105.
[35]	 Cote, L.J.; Kim, F.; Huang, J., Langmuir–Blodgett assembly of graphite oxide single layers. 
J. Am. Chem. Soc. 2009, 131 (3), 1043–1049.
[36]	 Xu, Z.; Gao, C., Graphene chiral liquid crystals and macroscopic assembled fibres. Nature 
Commun. 2011, 2 (1) 571.
[37]	 Hu, X.; Xu, Z.; Gao, C., Multifunctional, supramolecular, continuous artificial nacre fibres. Sci. 
Rep. 2012, 2, 767.
[38]	 Cong, H.P.; Ren, X.C.; Wang, P.; Yu, S.H., Wet‐spinning assembly of continuous, neat, and 
macroscopic graphene fibers. Sci. Rep. 2012, 2, 613.
[39]	 Xu, Z.; Sun, H.; Zhao, X.; Gao, C., Ultrastrong fibers assembled from giant graphene oxide 
sheets. Adv. Mater. 2013, 25 (2), 188–193.
[40]	 Yousefi, N.; Gudarzi, M.M.; Zheng, Q.; et al., Self‐alignment and high electrical conductivity 
of ultralarge graphene oxide‐polyurethane nanocomposites. J. Mater. Chem. 2012, 22 (25), 
12709–12717.
[41]	 Dreyer, D.R.; Park, S.; Bielawski, C.W.; Ruoff, R.S., The chemistry of graphene oxide. Chem. 
Soc. Rev. 2010, 39 (1), 228–240.
[42]	 Vallés, C.; Young, R.J.; Lomax, D.J.; Kinloch, I.A., The rheological behaviour of concentrated 
dispersions of graphene oxide. J. Mater. Sci. 2014, 49 (18), 6311–6320.
[43]	 Kumar, P.; Maiti, U.N.; Lee, K.E.; Kim, S.O., Rheological properties of graphene oxide liquid 
crystal. Carbon 2014, 80, 453–461.
[44]	 King Jr, H.E.; Milner, S.T.; Lin, M.Y.; et al., Structure and rheology of organoclay suspensions. 
Phys. Rev. E 2007, 75 (2) 021403.
[45]	 Seth, J.R.; Mohan, L.; Locatelli‐Champagne, C.; et al., A micromechanical model to predict the 
flow of soft particle glasses. Nature Mater. 2011, 10 (11), 838–843.
[46]	 Macosko, C.W., Rheology: Principles, Measurements and Applications. Wiley‐VCH, 
Weinheim, 1994.
[47]	 Bird, R.B.; Armstrong, R.C.; Hassager, O., Dynamics of Polymeric Liquids, vol. 1, Fluid 
Mechanics. John Wiley & Sons, Inc., New York, 1987.
[48]	 Douglas, J.F., ‘Shift’ in polymer blend phase‐separation temperature in shear flow. 
Macromolecules 1992, 25 (5), 1468–1474.
[49]	 Tanner, R.I., Engineering Rheology. Oxford University Press, New York, 2000.
[50]	 Russel, W.B.; Saville, D.A.; Schowalter, W.R., Colloidal Dispersions. Cambridge University 
Press, Cambridge, 1991.
[51]	 Lapasin, R.; Pricl, S., Rheology of Industrial Polysaccharides: Theory and Applications. 
Chapman & Hall, London, 1995.
[52]	 Barnes, H.A., Thixotropy – a review. J. Non‐Newtonian Fluid Mech. 1997, 70 (1–2), 1–33.
[53]	Einstein, A., Eine neue Bestimmung der Moleküldimensionen. Ann. Phys. 1906, 19, 
289–306.
[54]	 Einstein, A., Berichtigung zu meiner Arbeit: “Eine neue Bestimmung der Moleküldimensionen”. 
Ann. Phys. 1911, 34, 591–592.
[55]	 Brenner, H., Rheology of a dilute suspension of dipolar spherical particles in an external field. 
J. Colloid Interface Sci. 1970, 32, 141–158.
[56]	 Jaworek, A.; Sobczyk, A.T., Electrospraying route to nanotechnology: an overview. 
J. Electrostat. 2008, 66 (3–4), 197–219.
[57]	 Derby, B., Inkjet printing of functional and structural materials: fluid property requirements, 
feature stability, and resolution. Annu. Rev. Mater. Res. 2010, 40, 395–414.
[58]	 Chen, D.T.N.; Wen, Q.; Janmey, P.A.; et al., Rheology of soft materials. Annu. Rev. Condens. 
Matter Phys. 2010, 1, 301–322.
[59]	 Sollich, P.; Lequeux, F.; Hébraud, P.; Gates, M.E., Rheology of soft glassy materials. Phys. Rev. 
Lett. 1997, 78 (10), 2020–2023.
[60]	 Kroon, M.; Vos, W.L.; Wegdam, G.H., Structure and formation of a gel of colloidal disks. Int. J. 
Thermophys. 1998, 19 (3), 887–894.

146
Graphene Oxide: Fundamentals and Applications
[61]	 Ovarlez, G.; Barral, Q.; Coussot, P., Three‐dimensional jamming and flows of soft glassy mate­
rials. Nature Mater. 2010, 9 (2), 115–119.
[62]	 Jalili, R.; Aboutalebi, S.H.; Esrafilzadeh, D.; et al., Scalable one‐step wet‐spinning of graphene 
fibers and yarns from liquid crystalline dispersions of graphene oxide: towards multifunctional 
textiles. Adv. Funct. Mater. 2013, 23 (43), 5345–5354.
[63]	 Jalili, R.; Razal, J.M.; Wallace, G.G., Exploiting high quality PEDOT:PSS–SWNT compos­
ite formulations for wet‐spinning multifunctional fibers. J. Mater. Chem. 2012, 22 (48), 
25174–25182.
[64]	 Jalili, R.; Razal, J.M.; Innis, P.C.; Wallace, G.G., One‐step wet‐spinning process of poly(3,4‐eth
ylenedioxythiophene):poly(styrenesulfonate) fibers and the origin of higher electrical conduc­
tivity. Adv. Funct. Mater. 2011, 21 (17), 3363–3370.
[65]	 Jalili, R.; Razal, J.M.; Wallace, G.G., Wet‐spinning of PEDOT:PSS/functionalized‐SWNTs 
composite: a facile route toward production of strong and highly conducting multifunctional 
fibers. Sci. Rep. 2013, 3, 3438.
[66]	 Esrafilzadeh, D.; Razal, J.M.; Moulton, S.E.; et al., Multifunctional conducting fibres with 
electrically controlled release of ciprofloxacin. J. Control. Release 2013, 169 (3), 313–320.
[67]	 Hough, L.A.; Islam, M.F.; Janmey, P.A.; Yodh, A.G., Viscoelasticity of single wall carbon 
nanotube suspensions. Phys. Rev. Lett. 2004, 93 (16), 168102.
[68]	 Williams, G.; Seger, B.; Kamat, P.V., TiO2–graphene nanocomposites. UV‐assisted photo­
catalytic reduction of graphene oxide. ACS Nano 2008, 2 (7), 1487–1491.
[69]	 Hernandez, Y.; Nicolosi, V.; Lotya, M.; et al., High‐yield production of graphene by liquid‐
phase exfoliation of graphite. Nature Nanotechnol. 2008, 3 (9), 563–568.
[70]	 Eda, G.; Fanchini, G.; Chhowalla, M., Large‐area ultrathin films of reduced graphene oxide as 
a transparent and flexible electronic material. Nature Nanotechnol. 2008, 3 (5), 270–274.
[71]	 Loh, K.P.; Bao, Q.; Eda, G.; Chhowalla, M., Graphene oxide as a chemically tunable platform 
for optical applications. Nature Chem. 2010, 2 (12), 1015–1024.
[72]	 Hisakado, Y.; Kikuchi, H.; Nagamura, T.; Kajiyama, T., Large electro‐optic Kerr effect in poly­
mer‐stabilized liquid‐crystalline blue phases. Adv. Mater. 2005, 17 (1), 96–98.
[73]	 Demus, D.; Goodby, J.; Gray, G.W.; Spiess, H.‐W.; Vill, V., Handbook of Liquid Crystals, vol. 1, 
Fundamentals. Wiley‐VCH, Weinheim, 1998.
[74]	 Shen, T.‐Z.; Hong, S.‐H.; Song, J.‐K., Electro‐optical switching of graphene oxide liquid 
crystals with an extremely large Kerr coefficient. Nature Mater. 2014, 13 (4), 394–399.
[75]	 Jiménez, M.L.; Fornasari, L.; Mantegazza, F.; et al., Electric birefringence of dispersions of 
platelets. Langmuir 2012, 28 (1), 251–258.
[76]	 Dimiev, A.M.; Alemany, L.B.; Tour, J.M., Graphene oxide. Origin of acidity, its instability in 
water, and a new dynamic structural model. ACS Nano 2013, 7 (1), 576–588.
[77]	 Zhang, H.B.; Zheng, W.G.; Yan, Q.; et al., The effect of surface chemistry of graphene on rheo­
logical and electrical properties of polymethylmethacrylate composites. Carbon 2012, 50 (14), 
5117–5125.
[78]	 El Achaby, M.; Arrakhiz, F.E.; Vaudreuil, S.; et al., Mechanical, thermal, and rheological prop­
erties of graphene‐based polypropylene nanocomposites prepared by melt mixing. Polym. 
Compos. 2012, 33 (5), 733–744.
[79]	 Kinloch, I.A.; Roberts, S.A.; Windle, A.H., A rheological study of concentrated aqueous nano­
tube dispersions. Polymer 2002, 43 (26), 7483–7491.
[80]	 Esumi, K.; Ishigami, M.; Nakajima, A.; et al., Chemical treatment of carbon nanotubes. Carbon 
1996, 34 (2), 279–281.

Graphene Oxide: Fundamentals and Applications, First Edition. Edited by Ayrat M. Dimiev and Siegfried Eigler. 
© 2017 John Wiley & Sons, Ltd. Published 2017 by John Wiley & Sons, Ltd.
5
Optical Properties of Graphene Oxide
Anton V. Naumov
5.1  Introduction
Since its Nobel Prize‐winning discovery [1], graphene has been among the frontier topics 
of scientific research in optics, electronics, materials science and biotechnology. Its high 
conductivity and remarkable optical properties have attracted attention toward a number 
of potential applications of graphene in touchscreens, liquid crystal displays (LCDs) and 
light‐emitting diodes [2]. Due to its 97.7% transparency in the visible [3], in these applica-
tions graphene is envisioned to act in the form of transparent conductive electrodes. Other 
optical properties of graphene, including its Raman spectra that vary with the number of 
graphene layers [4], its infrared transitions [5] and optical phonon–electron coupling [6] 
also give rise to important potential applications in electronics. However, despite the ben-
efits of using graphene in optical and electronic devices, in the majority of the above‐
mentioned­ applications, graphene can serve only as a passive non‐emissive element. Such
