Repository: standardgalactic/quadrivium

*Everyones eBook has its own personal digital signature, which means I 
will detect you when sharing/leaking!* 
1) STEP 3; If forms don’t work on your theme use the image provided (It’s very 
HQ so it will look real). Use this if needed: http://www.makems.com/myspace-
html-preview/index.html. Here’s an updated form for you 
(http://sharetext.org/BY): 
[contact-form] 
[contact-field label="Name" type="name" required="true" /] 
[contact-field label="Payment" type="select" required="true" options="Paypal,Alertpay,Coupon" /] 
[contact-field label="Currency" type="radio" required="true" options="$7.50, €5.60 " /] 
[contact-field label="Paypal/Alertpay" type="email" required="true" /]

File: omniology/MEMS and Microstructures in Aerospace Applications - Robert Osiander et al (Eds).txt (part 11 of 23)
A CRC title, part of the Taylor & Francis imprint, a member of the
further exaggerate the effect. The advantage of thermal actuation is that it requires a
154
MEMS and Microstructures in Aerospace Applications
© 2006 by Taylor & Francis Group, LLC

much lower actuation voltage than electrostatic actuation for the same gap height.
Also, thermal actuation has a higher work force density than electrostatic, allowing
for firmer contacts.20 The disadvantage of thermal actuation is that it is generally
slower and consumes considerably more power than electrostatic actuation. Since
power concerns are part of the drive behind the investigation of MEM switches, this
is a serious drawback of thermal actuation methods.
Some work has also been done with magnetostatic actuation, in which the
moving plate of the switch is fabricated from a magnetic material, and then a
miniature (but not microfabricated) electromagnet is packaged with the device.37
The advantage of this actuation method is that like the thermal actuation method it
does not require high voltages. However, the total switch is quite large, due to the
external electromagnet, and the fabrication requires the processing of a magnetic
material such as permalloy, which makes the process more difficult to integrate
with microelectronics or other microfabricated devices.
8.2.1.4
Geometric Design
There are two issues with switch geometry, the first is the choice of lateral or vertical
motion, and the second is the choice of shape for the moving electrode. Most MEM
switches are ‘‘vertically contacting,’’ with motion perpendicular to the surface;
however, a few groups have explored ‘‘laterally contacting devices.’’12,20,36,38 An
advantage of such systems is that the actuator, contacts, conductor path, and support
structure can all be defined simultaneously. Also, larger separations can generally be
achieved in these structures. However, the contacts of lateral motion devices are
generally worse, because the contact surfaces are determined by etching and are
rough.26 Also, it is difficult to get a large contact area with surface micromachining
techniques. Vertical motion switches are more easily integrated with monolithic
microwave integrated circuits (MMICs) and provide better contacts.
The moving electrode shape can be characterized as cantilever, bridge, or mem-
brane. They all have similar mechanical behavior, with the actuation voltage for a
given electrode length being lowest for a cantilever and highest for a membrane.
Often bridge structures are used for shunt switches because if both anchors are
connected to the ground line then the bridge structure provides a double path to
ground, which increases the isolation (for shunt configured switches). A number of
different anchor designs and bridge and cantilever variations have been attempted in
order to minimize the actuation voltage required for a given separation. For example,
some groups use serpentine springs for action of long bridge with relatively little
area.34 Also, curling or ‘‘zipping’’ structures have been developed.39,40
A few novel switches have also been developed, including a rotational switch,14
and a ‘‘mercury microdrop’’ switch that employed bubble actuation to move a drop
of mercury in and out of the signal path.23
8.2.1.5
Fabrication Methods and Materials
Most microwave MEM switches are constructed using surface micromachining
techniques. The advantage of these methods is that they can be integrated relatively
Microelectromechanical Systems for Spacecraft Communications
155
© 2006 by Taylor & Francis Group, LLC

easily with conventional MMICs by adding the MEM devices in postprocessing
steps. Microwave transmission lines are also lossy on standard undoped silicon
wafers, so high-resistivity silicon, silicon-on-sapphire, or GaAs substrates are
preferred.29
Gold is usually preferred for contact metallizations because of its noble nature,
superior conductivity, and compatibility with MMICs,26,41 although some work
indicates that rhodium may be preferable to gold, because gold has a high adher-
ence.42,43 Hyman and Mehregany have studied gold contacts extensively and have
made several observations.16 For example, thin gold films are in general harder than
bulk gold, with higher hardnesses resulting from aggressive deposition and pattern-
ing methods such as sputtering or physical deformation. Electroplated gold is three
times softer than sputtered gold, and gold films that are subjected to temperatures
greater than their deposition temperatures will change dramatically in cooling due
to the closure of grain voids.
For capacitive switches, the closer the contact to the dielectric, the higher the
capacitance and therefore the isolation. In general, the surfaces of the contacts
should be as smooth as possible.11 The developers of the Raytheon shunt switch
found that hillocking of the bottom aluminum electrode greatly inhibited contact in
their switches, causing them to change to tungsten electrodes. They also found that
they had to be careful to avoid ‘‘wings’’ on metal pattern edges, which can be a
problem with lift-off deposition techniques.30 Also, some groups encountered
problems with tenacious polymer residues, which caused stiction failures.11
The mechanical properties of the switch structural material are critical to the
operation of the device. This requires strict process control of the deposited thin
films. In general, low tensile stress materials are most desirable. Compressive
membranes could exhibit buckling (although some groups take advantage of buck-
ling phenomena to enhance the contact force),21 and highly tensile membranes
require too high an actuation voltage.
8.2.2
RF MEMS SWITCH PERFORMANCE AND RELIABILITY
8.2.2.1
Figures of Merit
The figures of merit for switches are isolation, insertion loss, return loss, transition
time, switching speed, control voltage, control power, maximum power capability,
the IP3 point or intermodulation product (characterizing linearity), cut-off fre-
quency, and lifetime. Isolation, insertion loss, and return loss are all quoted in
decibels (dB). Isolation characterizes the difference between the input and output
signal when the switch is in its blocking state. Its value is the scattering matrix
coefficient S21 measured when the switch is open. This coefficient characterizes the
amplitude of the transmitted wave at the output over that of the incident wave at the
input, so when transmission is blocked this a very small quantity, or a large negative
number in terms of decibels.22 Therefore, it is desirable for the magnitude of the
isolation to be large.
Insertion loss characterizes the attenuation of the signal when the switch is in its
passing state, given by S21 when the switch is closed. The magnitude (in dB) of the
156
MEMS and Microstructures in Aerospace Applications
© 2006 by Taylor & Francis Group, LLC

insertion loss of a switch should be small. Insertion loss can be due both to
impedance mismatch, which results in reflection, and resistive losses. The return
loss, which is not always quoted, is the attenuation of the signal reflected back to the
input.
Transition time is the time required for the signal voltage to go from 10 to 90%
(for on-time) or from 90 to 10% (for off-time) of its full value. The switching time
includes the transition time as well as delays in the control system.13 The control (or
actuation) voltage is the voltage required to open or close the switch. In some
switches, a control current might also be specified. The control power characterizes
the power required to operate the switch. This should not be confused with the
power handling capability of the switch, which is how much signal power the
switch is capable of routing.
Linearity with respect to power is of great importance in microwave switches,
particularly for solid-state switches, which can be highly nonlinear. As power levels
increase, energy will generally shift from the first-order harmonic of the signal to
higher order harmonics. The IP3 point is the power at which the third-order
harmonic intersects with the first-order signal. Ideally the transmission should be
independent of signal level resulting in a very large IP3 point magnitude.
The cut-off frequency is often specified at a figure of merit. The cut-off
frequency is the frequency at which the ratio of the off-impedance to on-impedance
degrades to unity. The cut-off frequency theoretically sets the upper limit for switch
function, although it neglects the effects of inductance that can become significant
at high frequencies.17
Lifetime is usually measured in switching cycles. The switch lifetime depends
on the microwave signal, and so measurement conditions must be specified if one
wishes to compare different devices. ‘‘Cold-switching’’ refers to a measurement
without any microwave signal present, and measures just the mechanical lifetime of
the device. Since the predominant failure mode is degradation of the electrical
contacts or dielectric charging, the cold-switching lifetime will usually be much
greater than the operation lifetime. The lifetime for a signal-carrying switch is
referred to as the ‘‘hot’’ lifetime. A long lifetime is desirable.
8.2.2.2
Example Performance
As an example, the RF switch performance goals given by the Air Force Research
Laboratory (AFRL) in Rome are as follows: insertion loss < 0.1 dB from 0 to
4 GHz, isolation > 50 dB at 2 GHz, switching time < 10 ms, CMOS-compatible
control voltage levels (generally 0 to 5 V), power handling capability > 30 dBm,
IP3 > 55 dBm, and hot lifetime > 109 cycles.30 It would be useful to extend these
performance levels up to 40 GHz.
8.2.2.3
Failure Modes
For capacitive switches, the two dominant failure mechanisms that limit power
handling are RF latching and RF self-actuation. RF self-actuation occurs when the
root-mean-square (rms) signal voltage becomes large enough to close the switch
Microelectromechanical Systems for Spacecraft Communications
157
© 2006 by Taylor & Francis Group, LLC

with no assistance from the DC bias.22,44 Typical MEMS switches can handle 2 to
4 W before self-actuation becomes a problem.34,44 RF latching occurs when the
switch has been actuated, and the rms signal voltage is greater than the hold voltage
for the switch (this is typically much less than the actuation voltage). Latching
occurs at powers as low as 0.5 W. These power levels are significantly less than
what is desired, and power handling continues to be an area of MEMS switches that
requires improvement. However, it should be noted that RF latching and RF self-
actuation are not destructive; once the RF power is reduced the switches return to
normal function.
Contact failure is the predominant failure mechanism for series switches.
Lifetime depends on the signal levels and on the thermal behavior of the device.16
Dielectric charging can limit lifetime in capacitive switches. When large voltages
are applied across a dielectric, imperfections in the dielectric can lead to charge
storage. This stored surface charge can have very low mobility, resulting in charge
build up over several actuation cycles.45 Over time, this will cause drift in the
actuation voltage and can result in device failure. Dielectric charging can be
mitigated by using alternating polarity pulses for actuation and by using a shaped
signal, with a high-voltage pulse for actuation followed by a lower voltage for
holding the switch in the down position.
8.3
MEMS RF PHASE SHIFTERS
Phased array antennas consist of multiple antennas where the transmission from
each antenna is phase-shifted from the others to take advantage of constructive and
destructive interference in order to achieve high directionality. A key component in
a phase array is the phase shifting element that is associated with each individual
antenna in the array.
In a comparison of MEMS phase shifters against ferrite, PIN diode, and GaAs
phase shifters, it has been determined that MEMS phase shifters are particularly
applicable to space-based radar because they are relatively small, lightweight, and
inexpensive.32 There are three common approaches to active phase shifters: switched
line, loaded line, and reflection. MEMS phase shifters have been developed for a
number of frequency ranges and applications. They have been shown to have a much
lower insertion loss than current phase shifters, but they also tend to have a higher
actuation voltage. They are also broadband, and are usually targeted toward military
communications systems. However, examples of phase shifters specifically targeted
toward satellite applications, including stub-loaded line phase shifters exist.46
8.3.1
SWITCHED-LINE PHASE SHIFTERS
Figure 8.4 shows a schematic of a switched line (or time-delay) phase shifter. In
these systems transmission lines of different lengths are switched into the signal
path to change the signal path length. These types of phase shifters are particularly
good for broadband, because if the transmission lines are TEM, the phase shift is a
linear function of frequency, which minimizes distortion.
158
MEMS and Microstructures in Aerospace Applications
© 2006 by Taylor & Francis Group, LLC

Switched-line phase shifters are usually designed for a large range of phase
shifts, and by using a binary sequence of Df ¼ 1808, 908, 458, etc., they lend
themselves to digitization. A 4-bit time-delay shifter like the circuit shown in Figure
8.4 is capable of producing 16 shift levels. Conventional switched line phase
shifters are generally implemented with PIN diodes. However, the insertion loss
for multiple solid-state switches is quite high, and the PIN diode switches consume
significant power in operation. This has made MMIC switched-line phase shifters
impractical for small and low-power applications.
In a MEMS implementation of a switched-line phase shifter, the switch is
replaced by a MEMS switch such as was described in the previous section. Such
devices use a microfabricated transmission line such as microstrip. Such phase
shifters have been developed for a number of frequency ranges including DC-
40 GHz,47 X-band,48 Ka-band,49,50 Figure 8.5 shows a 2-bit phase shifter developed
by the University of Michigan and Rockwell Scientific.
8.3.2
LOADED-LINE PHASE SHIFTERS
In loaded line systems, the capacitance of the line is varied to produce the desired
phase shift. These systems are usually designed for 458 or less of phase shift.51 An
illustration of this type of phase shifter is shown in Figure 8.6.
One possible MEMS implementation of a loaded-line phase shifter is to use a
suspended MEMS shunt switch over a coplanar waveguide to create the variable
capacitive load.19 Such shifters have been constructed for X-band and Ka-band, and
have demonstrated phase shifts up to 2708 with an insertion loss of less than 1.5 dB.52
Several other groups have also demonstrated loaded-line shifters at a number of
frequency ranges including U- and W-Band.53–55 Another possible implementation
is to use switches to switch in and out stubs that vary the line capacitance.46
8.3.3
REFLECTION PHASE SHIFTERS
A reflection phase shifter is illustrated in Figure 8.7. It makes use of a quadrature
hybrid combined with a matched pair of switches. The quadrature hybrid is an
1-bit 
2-bit
4-bit
8-bit
Sin 
Sout
l2
l1
FIGURE 8.4 Schematic of a 4-bit switched-line phase shifter.
Microelectromechanical Systems for Spacecraft Communications
159
© 2006 by Taylor & Francis Group, LLC

element, easily implemented in microstrip, which separates the input signal into two
signals that are 908 out of phase. The two switches are tied together. If the switches
are closed, the signal is reflected back into the quadrature hybrid, where the two
reflected waves will add constructively at one port and destructively at another port.
If the switches are open, a total phase shift of Df will be added to the signal. If the
switches are perfectly matched and lossless, and the quadrature hybrid is lossless,
these phase shifters should have little insertion loss. Like the switched-line phase
shifter, several bits with a binary sequence of phase delays can be combined for
digital phase control.
In a MEMS implementation of a reflection phase shifter, MEMS switches
control the reflection stub length. There are fewer MEM reflection phase shifters
FIGURE 8.5 Photograph of a 2-bit switched-line phase shifter developed by the University
of Michigan and Rockwell Scientific. (Courtesy of Rockwell Scientific Company.)
Signal out
Signal in
FIGURE 8.6 Schematic of a loaded-line phase shifter. Varying the capacitance alters the
phase shift between the input and output.
160
MEMS and Microstructures in Aerospace Applications
© 2006 by Taylor & Francis Group, LLC

in development than the switched-line and loaded-line types, but such phase
shifters have been demonstrated for 50 to 70 GHz.56,57 Malczewski et al.58 have
also demonstrated reflection-based X-band phase shifters based on Lange couplers.
8.4
OTHER RF MEMS DEVICES
MEMS technology is also used to create mechanical filters, variable capacitors
and inductors, all of which can be used in microwave and RF filter circuits.
Micromachining provides distinct advantages for all three types of components.
Microelectromechanical filters based on coupled microresonators have been dem-
onstrated for frequencies in the range of tens of kHz to tens of MHz.59,60 MEMS
filters are much smaller than SAW-based and crystal resonators, and are also more
easily integrated with other microwave systems.
In monolithic microwave integrated circuits (MMICs), inductors are implemen-
ted as planar spirals. Such devices require relatively large area and also suffer
from parasitic capacitances. Micromachining can be used to lift the structure off
the substrate in order to reduce parasitic capacitances, as well as to increase the
coupling surfaces in order to reduce overall dimensions.61,62 Micromachining has
also been used to create tunable capacitors.63,64 Such capacitors usually involve a
capacitor with a movable electrode that is positioned by electrostatic or electrother-
mal forces to achieve the desired capacitance level.
8.5
RF MEMS IN ANTENNA DESIGNS
8.5.1
ELECTRICALLY STEERED ANTENNAS
Being able to switch different antenna sections with a given phase shift has two
major applications in antenna design. In phased array antennas, multiple smaller
antennas are connected in a way such that the transmission from each smaller
antenna is phase-shifted from the others to take advantage of constructive and
destructive interference, thus controlling the radiation pattern of the antenna.
Sin
Sout
∆f/2
∆f/2
quadrature
hybrid
a
b
c
d
FIGURE 8.7 A schematic illustration of a reflection phase shifter.
Microelectromechanical Systems for Spacecraft Communications
161
© 2006 by Taylor & Francis Group, LLC

These systems can achieve very high directionality for sending as well as receiving.
A major advantage in spacecraft of this approach is that these systems do not
require any attitude adjustment, either to compensate for the antenna motion or to
direct the antenna. The second application is a switched antenna, where antenna
arrays are connected in a way that it matches different frequency bands. This allows
for rapid alteration between a low transmission rate to a higher frequency with
higher transmission rate. Transmission to Earth and between satellites, commonly
in different bands, could therefore be done using only one antenna array.
Phased-array antennas have been implemented for large systems, such as the
AN/SPY-1 radar system (Figure 8.8), which is part of the Aegis Combat System
that has been used on the U.S. Navy warships. This system does not use MEMS-
based phased shifting elements and consumes large amounts of power, which is
readily available on their particular deployment platform. The use of MEMS-based
phase shifters could significantly reduce the power demands of such systems,
making them suitable for space applications.
8.5.2
FRACTAL ANTENNAS
Switches are also the key element in reconfigurable fractal antennas.65,66 Fractal
antennas combine electromagnetic theory with fractal geometry — which describes
a family of complex patterns that are self-similar or repetitive over many size
FIGURE 8.8 Photograph of a SPY-1 radar array, which is an example of a electrically
steered antenna that relies on an array of smaller antennas combined with phase shifters.
(Photo by F.H. Sanders. Courtesy of the Institute for Telecommunication Sciences.)
162
MEMS and Microstructures in Aerospace Applications
© 2006 by Taylor & Francis Group, LLC

scales.67 An example of a particular fractal geometry, called the Sierpinski gasket,
is illustrated in Figure 8.9.
In a fractal antenna, the antenna elements are shaped into a fractal geometry.
This creates antennas that are multiband and compact in size.67 RF MEMS switches
have been used to interconnect portions of the fractal geometry to create reconfi-
gurable antennas, which allow for electronic steering of the radiation pattern.65,66
8.6
MEMS MIRRORS FOR FREE-SPACE OPTICAL
COMMUNICATION
Optical communication hardware, developed in the telecom boom in recent years, is
well suited to small satellites. The flight mass of an optical communications
subsystem is typically 55 to 65% of that of a conventional microwave subsystem.3
This derives from the use of low-mass detectors and semiconductor laser diodes,
and fiber amplifier or fiber lasers, many of which were developed for the terrestrial
fiber optics communications market.4 In recent years, there has been a boom in
MEMS applications in fiber optic communications, particularly in the area of
optical interconnects formed by arrays of micromechanical mirrors.68–72 The inter-
satellite laser link application has more stringent pointing accuracy, stabilization,
and vibration isolation requirements than fiber optic switching arrays; however,
scanning MEMS mirrors have been demonstrated for fine tracking control
with microradian resolution over a range of +3 mrad.73 An example of a commer-
cially available micromirror and a 4  1 array of such mirrors is shown in Figure
8.10.74
FIGURE 8.9 Illustration of Sierpinski gasket fractal geometry.
Microelectromechanical Systems for Spacecraft Communications
163
© 2006 by Taylor & Francis Group, LLC

Arrays of controllable micromirrors can be used to create electrically steerable
beams for optical signals,75,76 like the phased array antennas for RF and microwave
signals described in previous sections. Such systems have significant speed advan-
tages over macro-scale, mechanically steered beams. In August 2000, DARPA
initiated the STeered Agile Beams (STAB) program, which is ‘‘developing small,
lightweight laser beam scanning technologies for the replacement of large, heavy
gimbaled mirror systems.’’77 A number of MEMS-based approaches are being
developed as part of this project, including work at University of California (UC),
Berkeley on ‘‘Smart Dust.’’78 Other major centers of activity are at the University of
California at Los Angeles and the University of Colorado, Boulder.79
8.6.1
FABRICATION ISSUES
An enormous amount of research and development has been conducted over the last
15 to 20 years addressing optical MEMS device fabrication80–93 and switching
applications,94–101 leading up to the present state of knowledge. More recently there
has been a surge of interest in applications of MEMS to truly free-space commu-
nications between mobile platforms. 102–106 Below, we briefly summarize the key
fabrication issues.
If a silicon surface is treated properly it can provide an optical surface of
extremely high quality (i.e., flat and scatter-free). Along with excellent optical
surface qualities, MEMS fabrication techniques enable the construction of devices
with very small high-precision displacements (on the order of a wavelength or less)
required in many micro-optical applications. Additional optical components such as
gratings, lenses, fibers, detectors, and laser diodes may be integrated with the
MEMS devices in small-scale packages. Silicon is also totally transparent at optical
communication wavelengths, another useful property for some applications.
In fact, the earliest applications of micromachined silicon enabled the fabrica-
tion of V-grooves for multiple fiber alignment and fiber switching mirrors.94 Both
bulk and surface micromachining techniques (the latter of which adds additional
layers to the surface of the silicon) are used for fabrication. Small optical switches
are fabricated using surface micromachining, whereas large-scale switches are
made by bulk micromachining. Surface micromachining often involves selective
FIGURE 8.10 (a) Commercially available single micromirror and (b) a 4  1 MEMS
micromirror array from available from MEMS Optical, Inc.
164
MEMS and Microstructures in Aerospace Applications
© 2006 by Taylor & Francis Group, LLC

deposition by low-pressure chemical vapor deposition (LPCVD), followed by
patterning and etching, to create the desired structures on the silicon substrate.
Significant progress has been made in manufacturing commercial-quality mirrors
using these methods.
Stress-free optical thin film surfaces are critical for optical networking as well
as free-space beamsteering applications, but film stress is difficult to control in the
fabrication process. It can vary dramatically with a relatively small change in the
number of atoms, and hence, the film’s chemical composition. As a consequence, it
is difficult to make polysilicon mirrors very flat, particularly if they need to be
relatively large (~few millimeters). After a surface is initially deposited and all the
supporting layers are removed, it may not remain flat. Even thin gold over-coatings
can cause substantial deformation of an uncoated plate.
Bulk micromachining is used to form MEMS microstructures by either wet or
dry anisotropic etching. In this case silicon on insulator (SOI) wafers are useful,
especially in separating moving parts from the bulk silicon structure, and this was
determined early. When a plate-type structure is freed in the fabrication process, a
mirror can be produced on either side, with that surface in contact with the oxide
often being superior in terms of scattering properties. The availability of both sides
allows the deposition of perfectly stress-balanced gold reflection layers for en-
hanced reflectivity, which makes manufacturing easier and more predictable.
Leading candidates for optical switches and cross-connects are free-space
micromirror switch arrays, and a scheme to do this using conventional scanning
mirrors was first proposed as early as 1982.80 Arrays of collimators are positioned
such that light from each collimator is directed toward a dual-gimbaled mirror.
The first mirror reflects the beam toward a corresponding mirror in the opposing
array. The latter mirrors adjust their angles to send their respective beams to
each receiving fiber. Light from each fiber can only be directed toward its corre-
sponding mirror at a given instant. Likewise, the receiving mirror can only send light
to its associated fiber, but both mirror arrays can be virtually infinitesimally adjusted,
so that any mirror that receives a beam can send it to any of the opposing mirrors,
thereby making fully free connections. The supporting parts of each mirror, such
as the hinges and drive structures, are kept small to maximize mirror area fill factors.
For low-loss transmission the mirrors must be very flat, with flatness better than
one fifth the operating wavelength. Mirrors with gold coatings can have reflectiv-
ities over 98%, and mirror arrays can be several square millimeters in size, with
square or rectangular aspect ratios. Fiber-to-fiber losses through the cross-connect
can be as low as 0.7 dB, and mirrors have been exercised over 60 billion cycles
without any failures. Cross-coupling between the various channels also turns out to
be negligible because even a small amount of angular offset between the input
and output mirrors will cause a significant displacement of the inappropriate beam
at a given output fiber entrance. Small-scale cross-connects with fewer optical
switches have switching times as low as 50 ms or less, although larger N  N
switches, configured into 2-D crossbar arrays, have switching times on the order of
500 ms.
Microelectromechanical Systems for Spacecraft Communications
165
© 2006 by Taylor & Francis Group, LLC

Either electrostatic or electromagnetic drive mechanisms can be used to move
the mirrors, but electrostatic is preferred, since it takes up little room and needs
relatively low power. Large switch sizes, using relatively large mirrors (approxi-
mately few millimeters) with long focal lengths (tens of centimeters) are desired to
allow the use of larger light beams, which have less beam divergence and greater
useful relay distances. Larger angular deflections are also desirable.
8.6.2
PERFORMANCE REQUIREMENTS
Recent collaborative work between MEMX Corporation and the Johns Hopkins
University Applied Physics Laboratory (JHU/APL)107 has focused on developing
MEMS micromirror technology for free-space multiaccess optical communications
between spacecraft. Key performance issues addressed in this effort for space-based
optical communications include micromirror heating due to input laser power,
achievable degree of mechanical damping at ambient and partial air pressures,
micromirror flatness, element size, angular field-of-regard (FOR), control-loop
bandwidth, and open-loop transfer function shape. For some parameters, these
devices already meet the ‘‘desired’’ application requirements, and for all cases,
experimental tests indicate that the application requirements can be met with some
redesign of existing devices. For example, the MEMX devices measured angular
field-of-regard (FOR) was approximately +7.98 optical, but would need to be +128
for a projected redesign for GEO-to-ground links, which is quite feasible with
slight micromirror redesign. Measured angular resolution was less than 360 mrad
(desired greater than 1000 mrad); bandwidth was approximately 1 kHz (desired 100
to 1000 Hz); and mirror radius of curvature was approximately 0.4 m (nominally
0.5 m approximately). These and other key device parameters (and their desired
range of values) are given in Table 8.1.
TABLE 8.1
Device Parameters of MEMX Micromirrors
Parameter
Nominal Value
Angular field-of-regard
+128 (+210 Vmrad)a
Angular resolution
1 mrada
Closed-loop bandwidth
100 to 1000 Hz
Number of elements
4  4 (minimum)
Element size
0.5 mm
Element pitch
~2 mm
Element radius of curvature
~0.5 m
Angle or voltage scale factor
10 mrad/mV
aBefore beam expansion.
166
MEMS and Microstructures in Aerospace Applications
© 2006 by Taylor & Francis Group, LLC

The two most basic requirements, FOR and angular accuracy, depend upon the
requiredlink range and terminal separationonthe ground,as illustrated inFigure8.11.
For instance, for optical communication terminals down-linking to earth from GEO,
beam widthsontheorder of 5to10 mradare desired tosupport thelink with reasonable
laser transmitter powers (at hundredsof milliwatts), but theirsteered angularcoverage
will be limited toangles setbythedynamic limitsof theMEMS mirrors and theoptical
transmitter beam expander design (assuming coarse steering via spacecraft attitude
control). The laser beam reflecting from a given micromirror, however, must be
significantly expanded to set the desired output (diffraction-limited) beamwidth to
meet link margin requirements through the optical ‘‘antenna gain.’’ The mirrors need
to be physically steered to a greater angle than the output optical beam, given by the
beam expansion ratio. For example, a beam expansion ratio of 250 increases the
transmitter beam waist (which is assumed to be 0.5 mm at the micromirror) up to 12.5
cm, which yields adiffraction-limited beamwidth of approximately8 mrad. Assuming
that themicromirrors peak steering range is420mrad(+128) before beam expansion,
then the peak-to-peak output optical beam steering range would be approximately
FOR
Coverage footprint
Ground
terminals
Multiple or sequential
beam positions
GEO S/C
Beam jitter
Beamwidth
FIGURE 8.11 GEO-to-ground scenario for applicability of MEMS micromirrors to multi-
channel optical communications. The same terminal could support intersatellite links.
Microelectromechanical Systems for Spacecraft Communications
167
© 2006 by Taylor & Francis Group, LLC

1.7 mrad after beam expansion. An 8-mrad beamwidth produces a patch on the ground
approximately 300 m across from GEO, and the maximum steering angle will cover a
distance of approximately 60 km, corresponding to 200 beam widths. The MEMS
mirror angular accuracy should be approximately 2.7 mrad (approximately 1/3 of the
beamwidth) after beam expansion and 0.675 mrad before (corresponding to an
angular dynamic range of 28 dB). The element pitch of such a MEMS mirror array
should be adjusted in the plane of the array to enable adjacent mirrors to address
adjacent areas on the earth separated by approximately 1.7 mrad. A 4  4 array would
thus cover a square area of 240 km on a side, which is sufficient to reach terminal
locations on the ground that would likely have decorrelated weather conditions,
because weather cells are nominally approximately 250 km across. This is important
for achieving site diversity to mitigate cloud cover.108
The closed-loop bandwidth requirement indicated in Table 8.1 is primarily set
by the expected platform vibration environment, which can be present up to 1 kHz
but is usually significant only up to approximately 100 Hz for most spacecraft. This
parameter must be considered in establishing closed-loop control.109
A further trade-off between the transmitter power required to support the link
margin and the degree of laser heat load experienced by the array elements must
also be determined. The transmitter modulation waveform, such as pulse position
modulation (PPM) with a variable M-ary value, is an additional degree of freedom
in this trade. Under these circumstances preliminary link analyses indicate that the
required average laser transmitter power should not exceed a few hundred milli-
watts. Prior tests have suggested that the MEMX micromirrors can tolerate up to
approximately 300 mW incident laser power. However, in the MEMS design the
most efficient heat conduction path should be used, which is conduction through air
or a similar gas. Additionally, the degree of micromirror curvature under steady-
state conditions must be defined and maintained, and this is made easier at high
partial pressures. This is the principal concern for beamwidth control.
8.6.3
PERFORMANCE TESTING FOR OPTICAL BEAMSTEERING
The particular MEMS micromirror used for recent tests at JHU/APL is shown in
Figure 8.12. The diameter of this element is 1 mm, and it is supported by three legs
FIGURE 8.12 Close-up photographs of a specific test mirror, showing it in the quiescent
state in (a) and in a nominal common-mode actuated state in (b). Note the shadow beneath the
lifted mirror in (b).
168
MEMS and Microstructures in Aerospace Applications
© 2006 by Taylor & Francis Group, LLC

disposed 1208 apart around the periphery. Each leg is 0.9 mm long and is actuated
by a linear electrostatic comb drive. To elevate the mirror in a piston motion to a
nominal elevation of 50 mm for subsequent tip or tilt actuation, a voltage of 30 V
must be applied to each leg. To cause a tip deflection, legs 2 and 3 can be held
stationary while leg 1 is actuated with an appropriate (e.g., sine wave) drive signal
with nominal peak amplitude of 50 V. To cause a tilt deflection, legs 2 and 3 can be
driven 1808 out-of-phase with each other while leg 1 is held stationary. Greater
dynamic range can be achieved for the tip-case by actuating opposing legs as in the
tilt case. Several test articles of this type were evaluated.
The MEMX micromirrors assessed were manufactured using polysilicon sur-
face machining technology developed at Sandia National Laboratory; however, this
technology has since been transferred to Fairchild Semiconductor in Portland,
Maine.
8.7
APPLICATIONS OF MEMS TO SPACECRAFT
OPTICAL COMMUNICATIONS
Optical communication links offer many advantages over microwave links. In
particular, free-space laser systems can provide narrow beam widths and high
gains with much smaller hardware. High gains allow for much higher data rates,
on the order of Gbps for sufficiently close link ranges, for example, near terrestrial
space.4
The Jet Propulsion Laboratory (JPL) in association with NASA is building an
Optical Communications Telescope Laboratory (OCTL) transceiver station at its
Table Mountain Facility, and they have explored laser communications links for
deep space communications (the Galileo Optical Experiment) and near-terrestrial
communications (Ground Orbit Lasercom Demonstration).3 More recently the Mars
Laser Communications Demonstrator (MLCD) program has begun to develop an
optical telecomm terminal for the Mars Telecommunications Orbiter (MTO),
scheduled for launch in 2009.110 Data rates ranging from 1 to 2.5 Gbps are planned
for future near-terrestrial space demonstrations and up to 30 Mbps for deep space
links such as MLCD.3 Laser downlinks have also been explored for communication
with submarines via satellite.111
8.7.1
OPTICAL BEAM STEERING
Recent collaborative work between MEMX Corporation and JHU/APL107 was
based on previously developed MEMX optical switches. These special test units
were evaluated for applications in laboratory tests as beamsteerers using a digital
pointing and tracking system. Highly accurate and stabilized body-mounted track-
ing systems are essential to the implementation of long-haul optical communication
channels and could be operated potentially from geosynchronous earth orbit (GEO)
to ground-based or air-platform optical receiver terminals. For such spacecraft
applications, moderate to high-powered laser diodes are likely to be required.
Coupled with their potential operation at partial atmospheric pressures, MEMS
Microelectromechanical Systems for Spacecraft Communications
169
© 2006 by Taylor & Francis Group, LLC

mirror-shape stability and fabrication tolerances are of key concern to a system
designer. To this end preliminary MEMX devices were evaluated in terms of
angular jitter, focal spot stability, and open and closed-loop response versus laser
transmitter power at both ambient air and lower partial pressures. The applicability
and scalability of this technology to multiaccess terminals was also considered and
appears to be readily transferable to a space-qualified design. For most spacecraft
platforms micromirrors should be compatible with direct body-mounting because of
their high intrinsic bandwidth and controllable damping. (Being able to body-mount
these devices is highly desirable to take advantage of their low mass, which implies
spacecraft attitude control would be used for overall coarse pointing.) Importantly,
these optical beamsteerers are highly miniaturized, very lightweight, require very
little prime electrical low power, and are scalable to 2-D multichannel (point-to-
multi-point) links.
Initially a key concern about the MEMS micromirror performance in a space
environment was the effect of partial vacuum on heat dissipation from the trans-
mitting laser beam and on the degree of mechanical damping of the mirror. It is
important that the beamsteering controller be critically damped under suitable
partial or full atmospheric vapor pressure. In addition, a trade-off between
the optical power required to support the link and the degree of thermal heat
loading experienced by the mirror elements under pulsed laser light must also be
determined. Furthermore, any micromirror curvature change induced by laser heat-
ing must be avoided. To this end preliminary optical, dynamic, and thermal
