Repository: standardgalactic/quadrivium

*Everyones eBook has its own personal digital signature, which means I 
will detect you when sharing/leaking!* 
1) STEP 3; If forms don’t work on your theme use the image provided (It’s very 
HQ so it will look real). Use this if needed: http://www.makems.com/myspace-
html-preview/index.html. Here’s an updated form for you 
(http://sharetext.org/BY): 
[contact-form] 
[contact-field label="Name" type="name" required="true" /] 
[contact-field label="Payment" type="select" required="true" options="Paypal,Alertpay,Coupon" /] 
[contact-field label="Currency" type="radio" required="true" options="$7.50, €5.60 " /] 
[contact-field label="Paypal/Alertpay" type="email" required="true" /]

File: omniology/Socially Intel. Agents Creating Rels. with Comp. & Robots - Dautenhahn et al (Eds).txt (part 11 of 18)
affective feedback where the subject might issue an intent (say, an attentional
bid), the robot responds expressively (perking its ears, leaning forward, and
rounding its lips), and then the subject immediately responds in kind (perhaps
by saying, “Oh!” or, “Ah!”). Several subjects appeared to empathize with
the robot after issuing a prohibition—often reporting feeling guilty or bad for
scolding the robot and making it “sad.”
The second is the ability of humans to direct Kismet’s attention using natural
cues [1]. This could play an important role in socially situated learning by
giving the caregiver a way of showing Kismet what is important for the task,
and for establishing a shared reference. We have found that it is important for
the robot’s attention system to be tuned to the attention system of humans. It is
important that both human and robot ﬁnd the same types of stimuli salient in
similar conditions. Kismet has a set of perceptual biases based on the human
pre-attentive visual system. In this way, both robot and humans are more likely
to ﬁnd the same sorts of things interesting or attention-grabbing. As a result,
people can very naturally and quickly direct the robot’s attention by bringing
the target close and in front of the robot’s face, shaking the object of interest, or
moving it slowly across the centerline of the robot’s face. Each of these cues
increases the saliency of a stimulus by making it appear larger in the visual
ﬁeld, or by supplementing the color or skin-tone cue with motion. Kismet’s
attention system coupled with gaze direction provides people with a powerful
and intuitive social cue for when they have succeeded in steering the robot’s
interest.
3.
Summary
In this chapter, we have outlined a set of four core design issues that have
guided our work in building Kismet. When engaging another socially, humans
bring a complex set of well-established social machinery to the interaction.
Our aim is not a matter of re-engineering the human side of the equation to suit

156
Socially Intelligent Agents
the robot. Instead, we want to engineer for the human side of the equation—to
design Kismet in such a way to support what comes naturally to people, so
that they will intuitively communicate with and teach the robot. Towards this,
we have learned that both artistic and scientiﬁc insights play an important role
in designing sociable robots that follow the infant-caregiver metaphor. The
design encourages people to intuitively engage in appropriate interactions with
the robot, from which we can explore socially situated learning scenarios.
Acknowledgments
The author gratefully acknowledges the creativity and ingenuity of the members of the Hu-
manoid Robotics Group at the MIT Artiﬁcial Intelligence Lab. This work was funded by NTT
and Darpa contract DABT 63–99–1–0012.
References
[1] C. Breazeal and B. Scassellati.
A Context-Dependent Attention System for a Social
Robot. In Proceedings of the Sixteenth International Joint Conference on Artiﬁcial Intel-
ligence (IJCAI99), pages 1146–1151, Stockholm, Sweden, 1999.
[2] C. Breazeal and L. Aryananda. Recognition of Affective Communicative Intent in Robot-
Directed Speech. In Proceedings of the First IEEE-RAS International Conference on
Humanoid Robots (Humanoids2000), Cambridge, MA, 2000.
[3] C. Breazeal. Designing Sociable Robots. MIT Press, Cambridge, MA, 2002.
[4] M. Bullowa, editor.
Before Speech: The Beginning of Interpersonal Communication.
Cambridge University Press, Cambridge, UK, 1979.
[5] J. Cahn. Generating Expression in Synthesized Speech. S.M. thesis, Massachusetts Insti-
tute of Technology, Department of Media Arts and Sciences, Cambridge, MA, 1990.
[6] J. Cole. About Face. MIT Press, Cambridge, MA, 1998.
[7] K. Dautenhahn. The Art of Designing Socially Intelligent Agents: Science, Fiction, and
the Human in the Loop. in Applied Artiﬁcial Intelligence, 12(7–8): 573–617, 1998.
[8] I. Eibl-Eibesfeldt.
Similarities and differences between cultures in expressive move-
ments. In R. Hinde, editor, Nonverbal Communication, pages 297–311. Cambridge Uni-
versity Press, Cambridge, UK, 1972.
[9] A. Fernald. Intonation and communicative intent in mother’s speech to infants: Is the
melody the message? Child Development, 60: 1497–1510, 1989.
[10] I. Murray and L. Arnott. Toward the simulation of emotion in synthetic speech: A review
of the literature on human vocal emotion. Journal Acoustical Society of America, 93(2):
1097–1108, 1993.
[11] F. Parke and K. Waters. Computer Facial Animation. A. K. Peters, Wellesley, MA, 1996.
[12] C. Smith and H. Scott. A Componential Approach to the Meaning of Facial Expressions.
In J. Russell and J.M. Fernández-Dols, editors, The Psychology of Facial Expression,
pages 229–254. Cambridge University Press, Cambridge, UK, 1997.
[13] F. Thomas and O. Johnston. Disney Animation: The Illusion of Life. Abbeville Press,
New York, 1981.

Chapter 19
INFANOID
A Babybot that Explores the Social Environment
Hideki Kozima
Communications Research Laboratory
Abstract
We are building an infant-like robot, Infanoid, to investigate the underlying
mechanisms of social intelligence that will allow it to communicate with human
beings and participate in human social activities. We propose an ontogenetic
model of social intelligence, which is being implemented in Infanoid: how the
robot acquires communicative behavior through interaction with the social en-
vironment, especially with human caregivers. The model has three stages: (1)
the acquisition of intentionality, which enables the robot to make use of certain
methods for obtaining goals, (2) identiﬁcation with others, which enables it to
indirectly experience others’ behavior, and (3) social communication, in which
the robot understands others’ behavior by ascribing it the intention that best ex-
plains the behavior.
1.
Introduction
Imagine a robot that can understand and produce a complete repertoire of
human communicative behavior, such as gestures and language.
However,
when this robot encounters novel behavior, it fails to understand it. Or, if
the robot encounters a novel situation where any behavior in its repertoire does
not work at all, it gets stuck. As long as the robot is preprogrammed accord-
ing to a blueprint, it is best to take a design stance, instead of a intentional
stance, in trying to understand its behavior [5]. For instance, it would be difﬁ-
cult to engage the robot in an intentional activity of speech acts, e.g., making
a promise.
Now imagine a robot that has learned and is still learning human commu-
nicative behavior. Because the robot’s intelligence has no blueprint and its
repertoire is incomplete and open to extensions and modiﬁcations, taking a de-
sign stance is no longer necessary. To some degree, the robot would be able to

158
Socially Intelligent Agents
understand and inﬂuence our mental states, like desires and beliefs; it would
thus be able to predict and control our behavior, as well as to be predicted and
controlled by us, to some degree. We would regard this robot as a social being,
with whom we would cooperate and compete in our social activities.
The discussion above suggests that social intelligence should have an on-
togenetic history that is open to further development and that the ontogeny
should be similar to that of human interlocutors in a cultural and linguistic
community [10]. Therefore, we are “bringing up” a robot in a physical and so-
cial environment equivalent to that experienced by a human infant. Section 2
introduces our infant robot, Infanoid, as an embodiment of a human infant with
functionally similar innate constraints. Sections 3 to 5 describe how the robot
acquires human communicative behavior through its interaction with human
caregivers. The robot ﬁrst acquires intentionality, then identiﬁes with others
mainly by means of joint attention, and ﬁnally understands the communicative
intentions of others’ behavior.
2.
Infanoid, the Babybot
We begin with the premise that any socially communicative intelligence
must have a naturalistic embodiment, i.e. a robot that is structurally and func-
tionally similar to human sensori-motor systems. The robot interacts with its
environment in the same way as humans do, implicitly sharing its experience
with human interlocutors, and gets situated in the environment shared with
humans [10].
Figure 19.1.
Infanoid, an upper torso humanoid (left), and its head (right).
Our robot, Infanoid, shown in Figure 19.1 (left), is being constructed as a
possible naturalistic embodiment for communicative development. Infanoid
possesses approximately the same kinematic structure of the upper body of a
three-year-old human infant. Currently, 25 degrees of freedom (DOFs) — 7 in
the head, 3 in the neck, 6 in each arm (excluding the hand), and 3 in the trunk

Infanoid
159
— are arranged in a 480-mm-tall upper body. Infanoid is mounted on a table
for face-to-face interaction with a human caregiver sitting on a chair.
Infanoid has a foveated stereo vision head, as shown in Figure 19.1 (right).
Each of the eyes has two color CCD cameras like those of Cog [3]; the lower
one has a wide angle lens that spans the visual ﬁeld (about 120 degrees horizon-
tally), and the upper one has a telephoto lens that takes a close-up image on the
fovea (about 20 degrees horizontally). Three motors drive the eyes, controlling
their direction (pan and common tilt). The motors also help the eyes to per-
form a saccade of over 45 degrees within 100 msec, as well as smooth pursuit
of visual targets. The images from the cameras are fed into massively paral-
lel image processors (IMAP Vision) for facial and non-facial feature tracking,
which enables real-time attentional interaction with the interlocutor and with a
third object. In addition, the head has eyebrows with 2 DOFs and lips with 2
DOFs for natural facial expressions and lip-synching with vocalizations. Each
DOF is controlled by interconnected MCUs; high-level sensori-motor infor-
mation is processed by a cluster of Linux PCs.
Infanoid has been equipped with the following functions: (1) tracking a
nonspeciﬁc human face in a cluttered background; (2) determining roughly the
direction of the human face being tracked; (3) tracking objects with salient
color and texture, e.g., toys; (4) pointing to or reaching out for an object or a
face by using the arms and torso; (5) gazing alternately between the face and
the object; and (6) vocalizing canonical babbling with lip-synching. Currently,
we are working on modules for gaze tracking, imperfect verbal imitation, and
so on, in order to provide Infanoid with the basic physical skills of 6-to-9-
month-olds, as an initial stage for social and communicative development.
3.
Being intentional
Communication is the act of sending and receiving physical signals from
which the receiver derives the sender’s intention to manifest something in the
environment (or in the memory) so as to change the receiver’s attention and/
or behavioral disposition [8]. This enables us to predict and control others’
behavior to some degree for efﬁcient cooperation and competition with others.
It is easy to imagine that our species acquired this skill, probably prior to the
emergence of symbolic language, as a result of the long history of the struggle
for existence.
How do we derive intangible intentions from physically observable behav-
ior of others? We do that by using empathy, i.e. the act of imagining oneself
in the position of someone else, thereby understanding how he or she feels
and acts, as illustrated in Figure 19.2. This empathetic process arouses in our
mind, probably unconsciously, a mental state similar to that of the interlocu-
tor. But, how can a robot do this? As well as being able to identify itself

160
Socially Intelligent Agents
with the interlocutor, the robot has to be an intentional being capable of goal-
directed spontaneous behavior by itself; otherwise, the empathetic process will
not work.
environ-
ment
another
• •
self • •
act
feel
(act)
(feel)
Figure 19.2.
Empathy for another person’s behavior.
In order to acquire intentionality, a robot should possess the following: (1)
a sensori-motor system, with which the robot can utilize the affordance in the
environment; (2) a repertoire of behaviors, whose initial contents are innate
reﬂexes, e.g., grasping whatever the hand touches; (3) a value system that
evaluates what the robot feels exteroceptively and proprioceptively; and (4)
a learning mechanism that reinforces (positively or negatively) a behavior ac-
cording to the value (e.g., pleasure and displeasure) of the result. Beginning
with innate reﬂexes, which consist of a continuous spectrum of sensori-motor
modalities, the robot explores the gamut of effective (proﬁtable) cause-effect
associations through its interaction with the environment. The robot is gradu-
ally able to use these associations spontaneously as method-goal associations.
We have deﬁned this as the acquisition of intentionality.
4.
Being identical
To understand others’ intentions, the intentional robot has to identify itself
with others. This requires it to observe how others feel and act, as shown in
Figure 19.2. Joint attention plays an important role in this understanding [1, 9],
and action capture is also indispensable. Joint attention enables the robot to
observe what others exteroceptively perceive from the environment, and action
capture translates the observed action of others into its own motor program so
that it can produce the same action or proprioception that is attached to that
action.
4.1
Joint attention
Joint attention is the act of sharing each other’s attentional focus.1 It spot-
lights the objects and events being attended to by the participants of communi-
cation, thus creating a shared context in front of them. The shared context is a

Infanoid
161
subset of the environment, the constituents of which are mutually manifested
among the participants. The context plays a major role in reducing the com-
putational cost of selecting and segmenting possible referents from the vast
environment and in making their communicative interaction coherent.
(1) capture direction
object
caregiver
• •
robot
• •
(2) identify target
object
caregiver
• •
robot
• •
Figure 19.3.
Creating joint attention with a caregiver.
Figure 19.3 illustrates how the robot creates and maintains joint attention
with a caregiver. (1) The robot captures the direction of the caregiver’s atten-
tion by reading the direction of the body, arms (reaching/pointing), face, and/
or gaze. (2) The robot does a search in that direction and identiﬁes the object
of the caregiver’s attention. Occasionally the robot diverts its attention back to
the caregiver to check if he or she is still attending to the object.
Figure 19.4.
Infanoid engaging in joint attention.
As shown in Figure 19.4, Infanoid creates and maintains joint attention with
the human caregiver. First, its peripheral-view cameras search for a human
face in a cluttered video scene. Once a face is detected, the eyes saccade to the
face and switch to the foveal-view cameras for a close-up image of the face.
From this image, it roughly estimates the direction of the face from the spatial
arrangement of the facial components. Then, Infanoid starts searching in that
direction and identiﬁes the object with salient color and texture like the toys
that infants prefer.

162
Socially Intelligent Agents
4.2
Action capture
Action capture is deﬁned as the act of mapping another person’s bodily
movements or postures onto one’s own motor program or proprioception. This
mapping connects different modalities; one observes another person’s body ex-
teroceptively (mainly visually) and moves or proprioceptively feels one’s own
body, as shown in Figure 19.5. Together with joint attention, action capture
enables the robot to indirectly experience someone else’s behavior, by trans-
lating the other person’s behavior ⟨i, o⟩into its own virtual behavior ⟨i′, o′⟩, as
illustrated in Figure 19.6.
caregiver
robot
seeing
someone
else’s
body
(extero-
ception)
moving
one’s
own
body
(proprio-
ception)
Figure 19.5.
Mapping between self and another person.
object
another
• •
self • •
o
i
i′
o′
Figure 19.6.
Indirect experience of another person’s behavior.
A number of researchers have suggested that people are innately equipped
with the ability to capture another person’s actions; some of the mechanisms
they have cited are neonatal mimicry [6] and mirror neurons [7]. Neonatal
mimicry of some facial expressions is, however, so restricted that it does not
fully account for our capability of whole-body imitation. Mirror neurons found
in the pre-motor cortex of macaques activate when they observe someone doing
a particular action and when they do the same action themselves. However, the
claim that mirror neurons are the innate basis for action capture is not clear,
since macaques do not imitate at all [4, 9].

Infanoid
163
To explain the origin of action capture, we assume that neonates possess
amodal (or synesthetic) perception [2], in which both exteroception (of visual,
tactile, etc.) and proprioception (of inner feelings produced from body postures
and movements) appear in a single space spanned by dimensions such as spa-
tial/temporal frequency, amplitude, and egocentric localization. This amodal
perception would produce reﬂexive imitation, like that of facial expressions
and head rotation. Beginning with quite a rough mapping, the reﬂexive imita-
tion would get ﬁne-tuned through social interaction (e.g., imitation play) with
caregivers.
5.
Being communicative
The ability to identify with others allows one to acquire empathetic under-
standing of others’ intentions behind their behaviors. The robot ascribes the
indirectly experienced behavior to the mental state estimated by using self-
reﬂection. In terms of its own intentionality, self-reﬂection tells the robot the
mental state that best describes the behavior. The robot then projects this men-
tal state back onto the original behavior. This is how it understands others’
intentions.
This empathetic understanding of others’ intentions is not only the key to
human communication, but also the key to imitative learning. Imitation is
qualitatively different from emulation; while emulation is the reproduction of
the same result by means of a pre-existing behavioral repertoire or one’s own
trial-and-error, imitation copies the intentional use of methods for obtaining
goals [4, 9]. This ability to imitate is speciﬁc to Homo sapiens and has given
the species the ability to share individual creations and to maintain them over
generations, creating language and culture in the process [9].
Language acquisition by individuals also relies on the empathetic under-
standing of others’ intentions. A symbol in language is not a label of referent,
but a piece of high-potential information from which the receiver derives the
sender’s intention to manifest something in the environment [8]. The robot,
therefore, has to learn the use of symbols to communicate intentions through
identifying itself with others.
6.
Conclusion
Our ontogenetic approach to social intelligence was originally motivated by
the recent study of autism and related developmental disorders. Autism re-
searchers have found that infants with autism have difﬁculty in joint attention
and bodily imitation [1, 9], as well as in pragmatic communication. This im-

164
Socially Intelligent Agents
plies that joint attention and action capture intertwine with each other, playing
important roles in infants’ development of social communication. Therefore,
we have implemented in Infanoid the primordial capability of joint attention
and are working on that of action capture.
Social intelligence has to have an ontogenetic history that is similar to that
of humans and is open to further adaptation to the social environment; it also
has to have a naturalistic embodiment in order to experience the environment
in a way that is similar to humans’. Our ongoing attempt to foster Infanoid
will tell us the prerequisites (nature) for and developmental process (nurture)
of the artiﬁcial social beings that we can relate to.
Notes
1. Joint attention requires not only focusing on the same object, but also mutual acknowledgement
of this sharing action. We assume that joint attention before “nine-month revolution” [9] is reﬂexive—
therefore, without this mutual acknowledgement.
References
[1] S. Baron-Cohen. Mindblindness: An Essay on Autism and Theory of Mind. MIT Press,
Cambridge, MA, 1995.
[2] S. Baron-Cohen. Is there a normal phase of synaesthesia in development? Psyche, 2(27),
1996. http://psyche.cs.monash.edu.au/v2/psyche-2-27-baron cohen.html.
[3] R.A. Brooks, C. Breazeal, M. Marjanovic, B. Scassellati, and M. Williamson. The Cog
project: building a humanoid robot. In C.L. Nehaniv, editor, Computation for Metaphors,
Analogy and Agents, Lecture Notes in Computer Science, Vol. 1562, pages 52–87.
Springer-Verlag, Berlin, 1998.
[4] R. Byrne. The Thinking Ape: Evolutionary Origins of Intelligence. Oxford University
Press, 1995.
[5] D.C. Dennett. The Intentional Stance. MIT Press, Cambridge, MA, 1987.
[6] A. Meltzoff and M.K. Moore. Persons and representation: why infant imitation is impor-
tant for theories of human development. In J. Nadel and G. Butterworth, editors, Imitation
in Infancy, pages 9–35. Cambridge University Press, 1999.
[7] G. Rizzolatti and M.A. Arbib. Language within our grasp. Trends in Neuroscience, 21:
188–194, 1998.
[8] D. Sperber and D. Wilson. Relevance: Communication and Cognition. Harvard Univer-
sity Press, Cambridge, MA, 1986.
[9] M. Tomasello. The Cultural Origins of Human Cognition. Harvard University Press,
Cambridge, MA, 1999.
[10] J. Zlatev. The epigenesis of meaning in human beings, and possibly in robots. Minds and
Machines, 11: 155–195, 2001.

Chapter 20
PLAY, DREAMS AND IMITATION IN ROBOTA
Aude Billard
Computer Science Department, University of Southern California
Abstract
Imitation, play and dreams are as many means for the child to develop her/his
understanding of the world and of its social rules. What if we were to have a
robot we could play with? What if we could through play and daily interactions,
as we do with our children, be a model for it and teach it (what?) to be human-
like? This chapter describes the Robota dolls, a family of small humanoid robots,
which can interact with the user in many ways, imitating gestures, learning how
to dance and learning how to speak.
1.
Introduction
The title of this chapter is a wink to Swiss psychologist Jean Piaget and his
book Play, Dreams and Imitation in Childhood [16]. For Piaget, imitation, play
and dreams are as many means for the child to develop her/his understanding
of the world and of its social rules. This chapter discusses the aspects of these
behaviors which make them relevant to research on socially intelligent agents
(SIA)[7].
Natural human-like interaction, such as imitation, speech and gestures are
important means for developing likeable, socially interactive robots.
This
chapter describes the Robota dolls, a family of small humanoid robots. The
Robota dolls can interact with the user in many ways, imitating gestures and
learning from her/his teachings. The robots can be taught a simple language,
little melodies and dance steps.
1.1
Play
Entertainment robotics (ER) is one of the many ﬁelds which will beneﬁt
from the development of socially intelligent agents. ER aims at creating play-

166
Socially Intelligent Agents
ful autonomous creatures, which show believable animal-like behaviors [5].
Successful examples of such intelligent toys are, e.g., the Tamagotchi1, the
Furbys2 and the Sony Aibo [12].
For psychologists (starting with Piaget), children’s games are as much an
educational tool as an entertainment device. Similarly, beyond the goal of
making a successful toy, ER aims also at developing entertaining educational
tools [8, 11]. An educational toy offers a challenge. It is such that, through
play, the child explores new strategies and learns new means of using the toy.
While this can be true of the simplest toy, such as a wooden stick (which can
be used as a litt, a drill, a bridge), robotics faces the challenge to create a toy
which is sophisticated while leaving sufﬁcient freedom for the child imagina-
tion. This is made possible in two ways:
1) By making the robot’s behavior (software) adaptable; the user takes part
into the development of its creature (e.g. Tamagotchi, the video game
Creatures [13], the baby dolls My Real Baby3 and My Dream Baby 4;
the robot becomes more of a pet.
2) By offering ﬂexibility in the design of the robot’s body, e.g. LEGO
mindstorms5.
The Robota dolls have been created in this spirit. They have general learning
abilities which allow the user to teach them a verbal and body (movement)
language. Because they are dolls, the features of their humanoid body can be
changed by the user (choice of skin color, gender, clothing).
1.2
Imitation
Following Piaget, a number of authors pointed out the frequent co-occurrence
of imitation game during play, suggesting that “the context of play offers a
special state of mind (relaxed and free from any immediate need) for imitative
behavior to emerge” [15]. Imitation is a powerful means of social learning,
which offers a wide variety of interaction. One can imitate gestures, postures,
facial expressions, behaviors, where each of the above relates to a different
social context. An interesting aspect of imitation in humans (perhaps as op-
posed to other animals) is that it is a bidirectional process [15]. Humans are
capable to recognize that they are imitated. Imitation becomes also a means of
teaching, where the demonstrator guides the imitator’s reproduction.
Roboticists use imitative learning as a user-friendly means to teach a robot
complex skills, such as learning the best path between two points [4, 6, 9],
learning how to manipulate objects [14, 18], and, more generally, learning
how to perform smooth, human-like movements by a humanoid robot [10, 17].
These efforts seek to enhance the robot’s ability to interact with humans by
providing it with natural, socially driven behaviors [7].

Play, Dreams and Imitation in Robota
167
In the Robota dolls and other works [1, 2], we have exploited the robot’s
ability to imitate another agent, robot or human, to teach it a basic language.
The imitation game between user and robot is a means to direct the robot’s
attention to speciﬁc perceptions of movement, inclination, orientation. The
robot can then be taught words and sentences to describe those perceptions.
2.
Robota
Figure 20.1 shows a picture of the two original Robota dolls. A commercial
series of Robota dolls is now available6 with different body features, including
a purely robot-like (completely metallic) one.
Figure 20.1.
Left Picture: On the left, the ﬁrst prototype of Robota doll made out of LEGO,
and, on the right, the second prototype of Robota doll. Right Picture: The new commercial
prototype (version Caucasian).
2.1
Technical speciﬁcities
These features are that of new series of Robota dolls.
General.
The robot is 50 cm tall, weighting 500gr. The arms, legs and head
of the robot are plastic components of a commercially available doll. The main
body is a square box in transparent plexiglas, which contains the electronics
and mechanics. It has an on-board battery of 30 minute duration.
Electronic.
The behavior of the robot is controlled through a Kameleon
K376SBC board7, attached to the main body of the robot.

168
Socially Intelligent Agents
External interfaces.
the robot connects to a keyboard (8 words), which
can also be used as an electronic xylophone (8 notes), and a joystick (to con-
trol the movement). The robot can connect through a serial link to a PC (the
code for the PC is written in C and C++ and runs both under linux and win-
dows 95/98/2000. 96M RAM, Pentium II, 266MHz). A PC-robot interfacing
program allows one to interact with the robot through speech and vision.
Motors.
The robot is provided with 5 motors to drive separately the two
arms, the two legs (forward motion) and the head (sideways turn). A prototype
of motor system to drive the two eyes in coordinated sideways motion is under
construction.
Imitation game with infra-red.
The robot has 4 pairs of infra-red emit-
ter/receptor to detect the user’s hand and head movements. The sensors are
mounted on the robot’s body and the emitters are mounted on a pair of gloves
and glasses which the user wear. The sensors on the robot’s body detect the
movement of the emitters on the head and hands of the user. In response to the
user’s movement, the robot moves (in mirror fashion) its head and its arms, as
shown in Figure 20.2 (left).
Imitation game with camera.
A wireless CCD camera (30MHZ) attached
to a PC tracks optical ﬂow to detect vertical motion of the left and right arms
of the instructor. The PC sends via the serial link the position of each of the
instructor’s arm to direct the mirror movement in the robot (Figure 20.2, right).
Other Sensors.
The robot is provided with touch sensors (electrical switches),
placed under the feet, inside the hands, on top of the head and in the mouth, a
tilt sensor which measures the vertical inclination of the body and a pyroelec-
tric sensor, sensitive to the heat of human body.
Speech.
Production and recognition of speech is provided by ELAN
synthesizer8 and speech processing software from Viavoice (in French) and
Dragon (in English). Speech is translated into ordered strings of words (writ-
ten language).
2.2
Software: Behavioral capabilities
“Baby behaviors”.
The Robota doll can engage in a simple interaction
with the user by demonstrating baby-like behaviors, which requires the user
to “take care” of the robot. These are built-in behaviors, implemented as a set
of internal variables (happiness, tiredness, playfulness and hungriness) which
vary over time. For a given set of values, the robot will start to cry, laugh, sing
or dance. In a sad mood, it will also extend the arms for being rocked and

Play, Dreams and Imitation in Robota
169
Figure 20.2.
Left: The teacher guides the motions of Robota using a pair of glasses holding
a pair of IR emitter. The glasses radiation which can be picked up by the robot’s “earrings” IR
receptors. Right: Robotina, the latino version of Robota mirrors the movements of an instructor
by tracking the optical ﬂow created by the two arms moving in front of the camera located on
the left side of the robot.
babble to attract attention. In response to the care-giver’s behavior the “mood”
of the robot varies, becoming less hungry when fed, less tired when rocked and
less sad when gently touched.
Learning behavior.
The robot is endowed with learning capacities pro-
vided by an artiﬁcial neural network [4], which has general properties for
learning complex time series. The algorithm runs both on the PC interface
and on-board of the robot. When using the PC speech interface, the user can
teach the robot a simple language. The robot is taught by using complete sen-
tences (“You move your leg”, “I touch your arm”, “You are a robot”). After
several teachings, the robot learns the meaning of each word by extracting the
invariant use of the same string in the sentences. It can learn verbs (‘move’,
‘touch’), adjectives (‘left’, ‘right’) and nouns (‘foot’, ‘head’). In addition, the
robot learns some basic syntactic rules by extracting the precedence of words
in the sentence (e.g. the verb “move” comes always before the associated noun
“legs”). Once the language is learned, the robot responds to the user, by speak-
ing new combinations of words for describing its motions and perceptions.
The learning algorithm running on-board of the robot allows learning of
melodies and of simple word combinations (using the keyboard) and learning
of dance movement (using the imitation game) by association of movements
with melodies.
3.
Dreams
To conclude this chapter, I wish to share with you my dreams for Robota
and my joy in seeing some of those being now realized.

170
Socially Intelligent Agents
3.1
A toy and educational tool
An important motivation behind the creation of the ﬁrst Robota doll was to
make it an appealing show-case of Artiﬁcial Intelligence techniques. This wish
is now realized thanks to the museum La cité des sciences et de l’industrie9,
which will be presenting it from November 2001 to March 2003.
I also wished to create a cute, but interesting toy robot. In order to achieve
this, I provided the robot with multimedia type of interactions. In spring 1998,
tests with children of 5 and 6 years old showed the potential of the system as
a game for children [3]. The children showed pleasure when the robot reacted
to their movements. The robot would respond to the children touching speciﬁc
parts of its body, by making small movements or little noises. It would mimic
the child’s head and arm movements. Because imitation is a game that young
children like to play with each other and their parents, it was easy for them
to understand that they could interact with the robot in this way. The children
managed to teach the robot some words part of their every-day vocabulary (e.g.
food, hello, no) and showed satisfaction when the robot would speak the words
back.
Another important wish was that the robot would be useful. In this spirit,
I have sought collaboration with educators and clinicians. One key feature of
the robot as an educational tool is that the level of complexity of the game with
Robota can be varied. One can restrict oneself to only interact with the built-in
behaviors of the robot (a baby-like robot). The learning game can be restricted
to learning only music patterns (using the musical keyboard), dance patterns,
or speech.
This lead to the idea of using the game with Robota (by exploiting the dif-
ferent degrees of complexity) to train and possibly test (in the case of retarded
children and, e.g., for evaluating the deepness of autism) the child’s motor
and linguistic competences. In October 1999, as part of Kerstin Dautenhahn’s
Aurora project10, the ﬁrst prototype of Robota was tested at Radlett Lodge
School with a group of children with autism. Although the interactions were
not formally documented, observations showed that the children showed great
interest in the robot. Consistent with general assumptions about autism, they
showed interest in details of the robot (e.g. eyes, cables that were visible etc.).
In collaboration with Kerstin Dautenhahn, further tests will be carried out to
evaluate the possible use of the robot in her projects.
Current collaboration with Sharon Demuth, clinician, and Yvette Pena, di-
rector of the USC premature infant clinic (Los Angeles) conducts pilot studies
to evaluate the use of the robot with premature children. The idea there is that
robot would serve as an incentive for the child to perform its daily necessary
exercises, in order to overcome its motor weaknesses, as well as its verbal
delay.

Play, Dreams and Imitation in Robota
171
My dream is now that these studies will lead to some beneﬁts for the children
involved, if only to make them smile during the game.
Acknowledgments
Many thanks to Jean-Daniel Nicoud, Auke Ijspeert, Andre Guignard, Olivier Carmona, Yuri
Lopez de Meneses and Rene Beuchat at the Swiss Institute of Technology in Lausanne (EPFL)
and Alexander Colquhun and David Wise at the University of Edinburgh for their support during
the development of the electronic and mechanical parts of the ﬁrst prototypes of the Robota
dolls. Many thanks to Marie-Pierre Lahalle at the CSI Museum, Kerstin Dautenhahn, Sharon
Demuth and Yvette Pena for their support in the diverse projects mentioned in this paper.
Notes
1. www.bandai.com.
2. www.furby.com.
3. www.irobot.com.
4. www.mgae.com.
5. mindstorms.lego.com.
6. www.Didel.com, SA, CH.
7. www.k-team.com.
8. www.elan.fr.
9. CSI, Paris, www.csi.fr.
10. www.aurora-project.com.
References
[1] A. Billard. Imitation: a means to enhance learning of a synthetic proto-language in an
autonomous robot. In C. Nehaniv and K. Dautenhahn, editors, Imitation in Animals and
Artifacs. MIT Press, Cambridge, MA, 2002 (In Press).
[2] A. Billard and K. Dautenhahn. Experiments in social robotics: grounding and use of
communication in autonomous agents. Adaptive Behavior, special issue on simulation of
social agents, 7(3/4): 415–438, 1999.
[3] A. Billard, K. Dautenhahn, and G. Hayes. Experiments on human-robot communication
with robota, an imitative learning and communicating doll robot. In K. Dautenhahn and
B. Edmonds, editors, Proceedings of Socially Situated Intelligence Workshop held within
the Fifth Conference on Simulation of Adaptive Behavior (SAB’98). Centre for Policy
Modelling technical report series: No. CPM–98–38, Zurich, Switzerland, 1998.
[4] A. Billard and G. Hayes. Drama, a connectionist architecture for control and learning in
autonomous robots. Adaptive Behavior, 7(1): 35–64, 1999.
[5] J. Cassell and H. Vilhjálmsson. Fully embodied conversational avatars: Making commu-
nicative behaviors autonomous. Autonomous Agents and Multi-Agent Systems, 2(1):45–
64, 1999.
[6] K. Dautenhahn. Getting to know each other – artiﬁcial social intelligence for autonomous
robots. Robotics and Autonomous Systems, 16:333–356, 1995.

172
Socially Intelligent Agents
[7] K. Dautenhahn. Embodiment and interaction in socially intelligent life-like agents. In
C.L. Nehaniv, editor, Computation for Metaphors, Analogy and Agent, Lecture Notes in
Artiﬁcial Intelligence, Volume 1562, pages 102–142. Springer, Berlin and Heidelberg,
1999.
[8] K. Dautenhahn. Robots as social actors: Aurora and the case of autism. In Proc. CT99,
The Third International Cognitive Technology Conference. August, San Francisco, CA,
1999.
[9] J. Demiris and G. Hayes.
Imitative learning mechanisms in robots and humans.
In
Proceedings of the 5th European Workshop on Learning Robots, pages 9–16. Bari, Italy,
July 1996. Also published as Research Paper No 814, Dept. of Artiﬁcial Intelligence,
University of Edinburgh, UK, 1996.
[10] Y. Demiris and G. Hayes.
Imitation as a dual-route process featuring predictive and
learning components: A biologically-plausible computational model. In C. Nehaniv and
K. Dautenhahn, editors, Imitation in Animals and Artifacs. MIT Press, Cambridge, MA,
2002 (In Press).
[11] A. Druin, B. Bederson, A. Boltman, A. Miura, D. Knotts-Callahan, and M. Platt. Chil-
dren as our technology design partners. In A. Druin, editor, The Design of Children’s
Technology. The Morgan Kaufmann Series in Interactive Technologies, 1998.
[12] M. Fujita and H. Kitano. Development of an autonomous quadruped robot for robot
entertainment. Autonomous Robots, 5(1): 7–18, 1998.
[13] S. Grand. Creatures: an exercise in creation. IEEE Intelligent Systems, 12(4): 19–24,
1997.
[14] M.I. Kuniyoshi and I. Inoue. Learning by watching: Extracting reusable task knowledge
from visual observation of human performance.
IEEE Transactions on Robotics and
Automation, 10(6): 799–822, 1994.
[15] Á. Miklósi. The ethological analysis of imitation. Biological Review, 74:347–374, 1999.
[16] J. Piaget. Play, Dreams and Imitation in Childhood. Norton, New York, 1962.
[17] S. Schaal. Learning from demonstration. Advances in Neural Information Processing
Systems, 9:1040–1046, 1997.
[18] S. Schaal. Is imitation learning the route to humanoid robots? Trends in Cognitive Sci-
ences, 3(6):233–242, 1999.

Chapter 21
EXPERIENCES WITH SPARKY, A SOCIAL ROBOT
Mark Scheeff, John Pinto, Kris Rahardja, Scott Snibbe and Robert Tow
All formerly of Interval Research Corporation∗
Abstract
In an effort to explore human response to a socially competent embodied agent,
we have a built a life-like teleoperated robot. Our robot uses motion, gesture and
sound to be social with people in its immediate vicinity. We explored human-
