Repository: standardgalactic/quadrivium

*Everyones eBook has its own personal digital signature, which means I 
will detect you when sharing/leaking!* 
1) STEP 3; If forms don’t work on your theme use the image provided (It’s very 
HQ so it will look real). Use this if needed: http://www.makems.com/myspace-
html-preview/index.html. Here’s an updated form for you 
(http://sharetext.org/BY): 
[contact-form] 
[contact-field label="Name" type="name" required="true" /] 
[contact-field label="Payment" type="select" required="true" options="Paypal,Alertpay,Coupon" /] 
[contact-field label="Currency" type="radio" required="true" options="$7.50, €5.60 " /] 
[contact-field label="Paypal/Alertpay" type="email" required="true" /]

File: omniology/04. The Chemistry and Technology of Cellulosic Copolymers (1981).txt (part 12 of 24)
Nature of Substrate . 
Grafting Reactions. . 
Mechanism of Free Radical Formation on Cellulose 
Chain Transfer ............... . 
Details of the treatment and the resulting increase due to polymer deposition are 
presented. The researchers have also mentioned that similar weight increases were 
obtained under comparable treatment conditions with viscose rayon. 
Cumberbirch and Holker62) grafted poly(acrylic acid) onto cotton, mercerized 
cotton, viscose, and oxycellulose. Mercerized cotton, in spite of its higher 
reactivity, showed lower graft yields than native cotton. Brief hydrolysis lowered 
the cellulose reactivity toward grafting. They also reported that the introduction 
into rayon fabric of a large number of aldehyde groups, which are more readily 
oxidized by CelV salts than alcoholic hydroxyls, did not increase its sus-
ceptibility to grafting with acrylic acid. 
Hebeish and Mehta80,81) reported a detailed study on grafting of various 
vinyl monomers and their binary mixtures on different cellulosic materials 
using the CeIV -cellulose redox system. Table 39 contains the results obtained 
on grafting of acrylonitrile (AN), methyl methacrylate (MMA), and methyl 
acrylate (MA) to native cotton, hydrocellulose, viscose, ramie, and cottons 
swollen with sodium hydroxide (NaOH-cotton), ethylene-diamine (EDA-cotton), 
and zinc chloride (ZnCI2-cotton). 
It is clear that the graft yields achieved with swollen cottons, on grafting with 
MA and MMA, are marginally higher than those with native cotton. This 
160 

4.2. Free-Radical Initiation 
Table 39. Grafting various vinyl monomers onto different cellulosic substrates. Reprinted from 
Ref. 80), p. 177 
Substrate 
Graft Yield % 
AN 
MA 
MMA 
40°C 
60 °C 
40°C 
60 °C 
40°C 
60 °C 
Native cotton 
43.00 
27.53 
62.54 
55.41 
43.31 
45.72 
NaOH-Cotton 
52.84 
32.05 
8.87 
56.19 
42.59 
62.79 
EDA-Cotton 
48.38 
26.60 
65.91 
55.16 
45.00 
51.29 
ZnCl2-Cotton 
47.37 
27.68 
62.02 
54.85 
47.83 
53.19 
Hydrocellulose 
37.48 
22.47 
81.04 
68.95 
61.45 
62.39 
Viscose 
43.43 
19.98 
85.05 
67.36 
65.93 
63.07 
Ramie 
40.84 
13.98 
70.98 
55.34 
51.80 
52.50 
[Ce1V] = 0.006 M; Cellulose, 1 g; Monomer, 1 cm3 ; Material: Liquor ratio \:30; Reaction time, 
3 hours. 
implies that the effect of cellulose accessibility is not marked under the condi-
tions studied. However, it would be necessary to carry out initiation and 
grafting separately, in a manner similar to that used with AN, to establish this 
beyond doubt. Contrary to what would be expected from its higher crystallinity 
and, therefore, lower reactivity, hydrocellulose showed higher yields of grafting 
than swollen cottons. This would support the assumption that the process of 
grafting on different substrates is not necessarily comparable. It might be 
expected, and with reason, that grafting on substrates such as hydrocellulose, 
which has very high crystallinity, would be more of a surface phenomenon. 
This undoubtedly would be due to the fact that the monomer, in the aqueous 
solution used in this study, cannot penetrate beyond the surface of the 
fiber. 
Samples grafted with AN-MA.and AN-MMA mixtures at 40°C for different 
times were analyzed for nitrogen80,811. The results obtained are given in Table 40. 
The proportion of AN in the graft has been calculated from the nitrogen 
content and is shown in the last column. It is evident that the amount of AN 
grafted is not affected throughout the reaction period by the presence of MA. 
On the other hand, graft yields of AN from AN-MMA mixtures were signifi-
cantly lower in the initial stages of the reaction than those obtained with AN 
alone. Addition of MMA appears to slow down the rate of grafting of AN to 
cellulose. 
Schwab et a1.59) studied the graft polymerization of acrylamide, acrylonitrile, 
methyl methacrylate, ethyl acrylate, and styrene to paper using the CelV ion 
process. The reactivity of the monomer for graft polymerization was found to be 
as follows: 
ethyl acrylate > methyl methacrylate > acrylonitrile > acrylamide 
> styrene. 
These investigators also reported an optimum temperature (25-40 0c) for graft-
ing initiated by Ce1V ammonium nitrate, beyond which the amount of graft 
161 

4. Grafting by Chemical Activation of Cellulose 
Table 40. Nitrogen content of AN-MA and AN-MMA grafted cellulose·. Adapted from Ref.sO), 
p. 173 
Reaction time 
Monomer 
Graftb 
Nitrogen content 
Grafte due to AN 
(min) 
% 
% 
% 
15 
AN 
10.4 
2.64 
10.1 
AN-MA 
32.6 
2.42 
9.1 
AN-MMA 
11.5 
1.02 
3.8 
30 
AN 
15.8 
3.97 
15.0 
AN-MA 
45.2 
3.87 
14.6 
AN-MMA 
24.0 
1.73 
6.5 
60 
AN 
17.1 
4.50 
17.0 
AN-MA 
51.3 
4.21 
15.9 
AN-MMA 
36.4 
3.40 
12.8 
80 
AN 
18.8 
4.77 
18.0 
AN-MA 
52.5 
4.72 
17.8 
AN-MMA 
41.6 
3.80 
14.3 
180 
AN 
19.3 
5.04 
19.0 
AN-MA 
53.1 
4.96 
18.7 
AN-MMA 
49.5 
4.48 
16.9 
• [CAN] = 0.006 M in 1% HN03 ; cellulose = I g; monomer mixture I: I (0.5 cm3 each); temp. 
40°C; liquor ratio I : 30). 
b Based on weight of cellulose. 
e Calculated from the nitrogen content. 
formed rapidly decreased. (Results for acrylonitrile and methyl acrylate are in 
agreement with this). The researchers attributed this partly to the instability of 
CeIV ammonium nitrate at elevated temperatures. Results for methyl metha-
crylate do not parallel this observation, perhaps due to its higher solubility at 
elevated temperatures. Increasing the solubility of the monomer would facilitate 
its diffusion in the substrate, thus favoring grafting. 
Negishi et a1. 76 ) have been able to effect graft copolymerization of acrylate 
monomers, such as methyl, ethyl, n-propyl, n- or isobutyl, onto cotton fabrics 
using an aqueous emulsion containing CeIV ions. They reported that the rate of 
graft copolymerization decreases with increasing length of the ester group of the 
monomer. 
Figure 37 shows the percent graft yields on cellulose fibers and the correspond-
ing polymerization yields in solution in the absence of cellulose56). Obviously, 
the grafting reaction proceeds much faster than polymerization without cellulose, 
showing the high grafting efficiency of the CeIV -cellulose system. The increased 
polymerization rates could be due either to the large area offered by cellulose or 
to the reducing action of the cellulose. The fact that the presence of a large 
surface area, in silica spheres with the same surface area of cellulose, has not 
increased the polymerization yields indicates that the high polymerization rates 
in the presence of cellulose must 'be due to the reducing action of cellulose. 
Here, too, the effect of adding traces of Cell sulfate to the grafting and 
polymerization mixture was studied. Unlike the persulfate-thiosulfatell ) system, 
in which addition of CUll ions significantly accelerated the grafting reaction by 
162 

3 0 f-------1-----71'------~'--
~ 25 
L 
"t:J 
OJ 
'§ 20 
A-H--+----+-J 20 ~ 
o c: 
o 
E 
0> 
~ 15f--+.hr~-----1--b~~--+-~~15o 
10 I--I;l;-+-~-+--->~+--+ 
o 
40 
50 
60 
Reaction time (min) 
4.2. Free-Radical Initiation 
Fig. 37. Effect of surface area and addi-
tion of traces of copper sulfate, on acrylo-
nitrile polymerization in presence and 
absence of cellulose; 1 polymerization 
in presence of silica spheres; 2 polymeri-
zation in absence of cellulose; 3 poly-
merization with traces of copper sulfate 
(without cellulose); 4 grafting in pre-
sence of copper sulfate traces; 5 grafting 
without copper sulfate. [CelV], 0.006 M; 
liquor ratio, 30: I; acrylonitrile, 1 cm3 ; 
cellulose, 1 g; temperature of reaction, 
40 DC. Reprinted from Ref. 56), p. 1324, 
by courtesy of John Wiley & Sons, Inc. 
reducing the induction period from 7 minutes to 3 minutes (see Fig. 33), 
the rate of grafting remains unaltered in the CelV -cellulose system. 
Kubota and Ogiwara82) have studied the effect of lignin, contained in cellulosic 
materials, on the vinyl graft copolymerization of lignin containing substrates, 
using the CelV ion technique. Samples containing the highest lignin content showed 
the lowest graft yield. This is so probably because the CelV ions reacted at a faster 
rate with lignin than with cellulose in wood pulp; but the active sites formed on 
lignin appeared to participate in the termination reactions, thus increasing the 
number of grafts but lowering their average molecular weight. 
The nature of the cerium1v ion initiation of cellulose grafting has been much 
studied by Iwakura et ai., who have shown that primary alcohols and glycols 
are more effective than secondary and tertiary alcohols in initiating the 
polymerization of styrene60). Mino et aLSO) have also shown that in the case of 
glycols, e.g., pinacols, the I: 2 glycol group is cleaved during the oxidation 
reaction with CelV ions. Thus, during grafting on cellulose, too, cleavage of the 
C2-C3 glycol bond is expected in this system of graft initiation. Terasaki and 
Matsuki841, considered the hemiacetal group at the end of the cellulose chain to 
be of primary importance in CelV attacks on cellulose, but postulated glycol 
cleavage as well. Cumberbirch and Holker62) and Arthur et a1.85) have also 
postulated glycol bond cleavage in cellulose during grafting initiated by CeIV • 
Cumberbirch and Holker62) have supported this postulate on the finding that 
adipaldehyde is obtained as a product of oxidation of cyclohexane-l ,2-diol by 
CeIV, while Arthur et a1.85) have supported it through e.s.r. studies on CelV ion-
oxidized cellulose. 
According to Arthur et al.8S), the CelV ion in acidic solution forms a chelate 
with the cellulose molecule, probably by reaction through the hydroxyl groups 
on carbon C2 and C3 (Eq. 146). There was a transfer of one electron from the 
163 

4. Grafting by Chemical Activation of Cellulose 
cellulose molecule to the CeIV ions. The CeIV was reduced to CeIII ions, followed 
by release of CeIII ions and anhydroglucose ring cleavage at the C2-C3 bond 
(Eqs. 147 and 148). A short-lived free radical was then formed on either carbon 
C2 or C3. 
On initiation of graft polymerization at this site (Eq. 149), additional CeIV ions 
may chelate with the cellulose, forming additional radical sites. The decay of free 
radicals, formed on the cellulose molecule by CeIV ion interaction, is shown in 
Figure 38. Termination could result from the reaction of CeIV ions with the 
free radical to yield CeIII ions and an oxidized product of cellulose (Eq. 150). 
Reaction of solvent, usually water, with the free radical could also terminate the 
radical84l. 
H 
H 
/ ° + CeN --.".0 
(146) 
H 
H 
~~ 
° H 
/0 
0"" --
/0 H R H ifo/ 
(147) 
° 
° 
Cern 
H 
"'0 H 
~ 
eo H 
/0 
ito"" --
° 
H oft 0"" 
(148) 
.". 
5 
2 
4 
R6 
H 
H 
° 
° 
(a) Radical formation 
H 
~ 
+ /CHJ:) 
eo H 
/0 
H .tt'" 
-
4 R 5 
H 
H 
6 
° 
H 
eO H 
( 
CNL-
CN 
x-!t0"" 
X= CH2 - ~H n-l 
CH2~H 
(149) 
° 
(b) Graft polymerization 
164 

4.2. Free-Radical Initiation 
H 
H 
"o~H: 
.ft:O 
~ 0" + CeN -
.ro~H ftH 0" + Cern 
4 R 
H 
R 
H 
H 
6 
H 
o 
0 
(c) Radical termination 
(150) 
Kulkarni and Mehta56) examined the question of C2-C3 bond cleavage during 
oxidation of cellulose with CeIV ions by following a reaction sequence similar to 
the oxidation of cellulose with sodium meta period ate and reduction with sodium 
borohydride. They have shown that in the initial stage of oxidation of cellulose 
with CeIV ions, the reaction proceeds very rapidly due to formation of a CeIV_ 
cellulose complex and oxidation of the hemiacetal group of cellulose. There-
after, oxidation of the secondary hydroxyl group at carbon C2 occurs without 
CZ-C3 bond cleavage. The glycol bond cleavage takes place at a high CeIV ion 
concentration and on prolonged oxidation of cellulose. There are, then, two 
postulated grafting sites in CeIV-initiated graft copolymerization onto cellu-
10se56,6z,65, 73, 75,84,86): the CZ-C3 glycol group of the anhydroglucose unit 
and the hemiacetal group of the end units of cellulose molecule. A number of 
authors have strongly supported these postulates on the basis of kinetic studies 
with modified celluloses66), as well as with model compounds88,89). 
More research90) indicates that the CeIV ion oxidizes glucose at the C1-CZ 
bond, forming a free radical on Cz' and that this is presumably the same 
reaction that occurs at the reducing end group of cellulose. A more startling 
proposal has been advanced by Gaylord911, who postulates that the growing poly-
mer chain is initiated on the monomer and terminated by the cellulose, rather 
than being initiated by a cellulose macroradical (see Chapter 2). 
3.5 rn--.,----,----,----,--,---,---,-----, 
2.B r----T+----j 
..c 
en 
c: 
~ 21 
If) 
• 
"0 
c: 
0) 
'Vi 
.~ 1.4 
o 
ru 
"" 
0.7 
o 
25 
50 
75 
100 
125 
175 
200 
Time (5) 
Fig. 38. Decay of free radicals formed on cellulose by CelV ion, time measured from saturation 
of cellulose with CelV ions at 25°C until freezing at -100°C before recording spectrum. Reprinted 
from Ref.BS), p. 1599, by courtesy of John Wiley & Sons, Inc. 
165 

4. Grafting by Chemical Activation of Cellulose 
If a cellulose sample, in which free radicals have been initiated by oxidation 
with CeIV ions, is stored, one of two things may happen: the free radical may be 
terminated, owing to exposure to atmosphere, or there may be a charge 
transfer, resulting in termination of the radical with simultaneous creation 
of another active site (in other words, the free radical activity remains un-
changed). Thus, the decay of free radical activity of the CeIV -oxidized cellulose 
during storage would be a result of these two processes. Hebeish and Mehta57) 
have adopted the following experimental procedure for studying this pheno-
menon. The cellulosic material was oxidized with CeIV ammonium nitrate at 
20°C, 40 °C, and 60°C until maximum CeIV consumption was obtained. The 
reaction time needed for this was available from data on CeIV consumption 
during oxidation at various times of reaction (see Fig. 35). The excess CeIV 
solution was removed by suction filtration, and the sample (containing ap-
proximately 100 % its weight of CeIV solution) was stored for various intervals 
of time, ranging from 2 to 300 minutes, before acrylonitrile monomer was 
added. The percent graft yields shown in Figure 39 were obtained for a 3-hour 
reaction period after the addition of monomer. 
These data (Fig. 39) indicate that the rate of decay of free radical activity 
increases rapidly with increasing temperatures. The presence of air in the medium 
also accelerates this decay, since the percent graft yields are much lower in air 
than in nitrogen. Moreover, it is noticed that on increasing the accessibility of the 
substrate (e.g., viscose and ethylenediamine treated cotton), the free radical decay 
is greater. The difference in the percent graft yield in nitrogen and in air 
atmosphere is also greater in these cases than in that of native cotton. 
280,-----r----.----.----,----, 
--- ---
o 
60 
120 
180 
240 
300 
Storing time after oxidation with CelY (mini 
166 
Fig. 39. Rate of decay of free radical 
activity of CelV -oxidized cellulose. Per-
cent graft: (--) in nitrogen; (- - --) 
in air. Grafting at CC); (e) 20; (x) 40; 
(0) 60. Storing time after oxidation 
with CeIV, 2-300 min.; [CeIV] = 0.006 M 
in 1% HN03 ; cellulose, I g; acrylo-
nitrile, 15 cm3 • Reprinted from Ref.57), 
p. 1645, by courtesy of John Wiley & 
Sons, Inc. 

4.2. Free-Radical Initiation 
Huang and Chandramouli have examined the structure and properties of 
cellulose -
styrene92) and cellulose -
methyl methacrylate93) graft copolymers 
synthesized, using the CeIV ion method. In the cellulose-styrene system, the graft-
ing reaction was found to reach a maximum value in a narrow range of 
concentrations of initiator, l.0 x 10-3 to l.8 X 10-3 mol/l at 58 ± 1 0c. The 
structure of the copolymers were assessed after hydrolyzing away the cellulose 
backbone to isolate the grafted polystyrene branches. Measurement of the mole-
cular masses and molecular mass distributions of the grafted branches was 
achieved through gel permeation chromatography. The number average mole-
cular mass, in the above initiator concentration range, varied from 2.3 x l(f 
to 4.5 X 105, while the polydispersity ratio (Mw/M.) varied from 2.5 to 8.0. Graft-
ing frequencies of the order of 0.05 to 0.4 polystyrene branches per cellulose 
chain were obtained. Huang and Chandramouli conclude that the success of 
initiation depends primarily on the diffusion rate of the monomer onto the 
cellulose. The initiation step is thought to be favored only when the diffusion 
rate is at least comparable to the rate of oxidative termination. 
For the cellulose-methyl methacrylate system93 ), the number average molecular 
mass of isolated branches ranged from 3.6 x l<r g/mol to 1.6 x 105 g/mol, and 
the polydispersity ratio (MwlM.) varied from 4.0 to 7.0. The grafting frequency 
ranged from 0.38 to 3.2. Thus, with methyl methacrylate grafting, greater internal 
control over the copolymerization reaction is obtained relative to the correspond-
ing cellulose-styrene system. As with the cellulose-styrene system, a critical con-
centration range for the initiator was observed in methyl methacrylate grafting. 
This range was from 3.0 to 6.0+ 10-3 mol/I. A decrease in the percent grafting 
beyond this range is attributed to the increasing oxidative termination rates. It 
has been shown that the number average molecular mass of the grafted branches 
generally decreases with increasing cellulose content in systems of this type. 
More recently, general studies of CeIV initiation include the grafting of acrylo-
nitrile onto sulfated pine and poplar wood pulps. It has been shown that the extent 
of grafting increases as the lignin content increases. The efficiency of the graft-
ing process using pine was greater than that observed with poplar pulp. How-
ever, an induction period is observed with both types of pulp, increasing in 
length as the concentration of lignin in the pulp increases. This inhibitory 
character has been confirmed via a kinetic analysis of the process94). 
Watamoto and Tonami95 ) have examined the graft copolymerization of 
p-benzoyloxystyrene onto cotton fibers by the pad-cure method using CeIV nitrate-
dimethylformamide. Samples treated in this way showed greater retention of 
tensile properties when exposed to ultraviolet radiation than did samples of 
copolymer obtained by non-pad-cure methods. It was found that in the grafting 
of fibers by the initiation/pad/cure route, the grafting ratio reached a maximum 
value with increasing temperatures in the range of 80° to 100°C. However, this 
limiting value increased as the concentration of p.benzoyloxystyrene in the 
system increased. 
Messiha et a1.96) have followed the graft copolymerization of a-bromoacrylic 
acid onto cellulose. Initiation was provided by CeIV ammonium sulfate and 
CeIV ammonium nitrate in aqueous media. HN03 was found to retard the 
grafting process, whereas H2S04 , HCl04 , and HCl provided an increase in 
167 

4. Grafting by Chemical Activation of Cellulose 
grafting relative to the corresponding acid-free system. These effects were 
magnified with increasing temperatures in the range of 40 to 80°C. In each acid 
system the grafting degree increased rapidly in the initial phase of reaction, passed 
through a maximum, and then showed only a slow increase in grafting. In-
frared spectroscopic examination of the graft copolymers provides evidence of 
intramolecular lactone formation during the grafting reaction. 
The ability of CeIV to induce graft copolymerization onto chemically moditied 
celluloses has been investigated. Details of these studies will be discussed later 
(see Chapter 6). 
4.2.4. Initiation by Pentavalent Vanadium 
Waters97 ) has shown that oxidation of alcohols by transition metals, such as 
CoIII ions and pentavalent vanadium ions, takes place through complex formation. 
The formation of alcohol complexes with CoIII and vanadium v is easily noticed 
due to the immediate color change of the oxidizing solution. These complexes 
dissociate to yield free radical intermediates. That is, oxidation of the alcohol 
by such metals proceeds via a free radical mechanism. Thus, if cellulose reacts 
similarly, initiating free radicals on the cellulose backbone in the presence of a 
vinyl monomer, one may expect grafting. 
Indeed, synthesis of cellulose graft copolymers could be achieved using 
pentavalent vanadium as an initiator93). The reaction has been carried out as 
follows. Cellulose pulp (3 g) was swollen in distilled water (250 cm3). Methyl 
methacrylate (25 cm3) was added followed by addition of vanadium v nitrate 
(10 cm3). Vanadiumv nitrate was prepared by adding 3.48 g of ammonium 
vanadate in 12.5 cm3 of 69 % (w Iv) nitric acid and the whole diluted to 100 cm3 . 
The reaction mixture was stirred for 24 hr. at 30°C in nitrogen. The reaction 
product was filtered and washed until free from acid. After drying, the cellulose 
was extracted with benzene (300 cm3) for hours. The graft yield obtained amounted 
to 37.33%. 
4.2.5. Initiation by Manganeselilions 
Duke99) has studied the oxidation of the oxalate ion by manganese ions (MnIII). 
The oxidation proceeds by an electron transfer reaction via a free radical inter-
mediate. Oxidation of cellulose with MnIII might follow the same mechanism. 
Free radicals would be formed on the cellulose backbone upon treatment with 
solutions of manganese salts in high oxidation states. It is believed that the 
mechanism of the initiation reaction is similar to that of the CelV ion/glycol 
system and can be written as follows74): 
The free radicals produced can initiate graft copolymerization if a vinyl monomer 
is present. 
Using manganeseIII sulfate in the presence of sulfuric acid as initiator, Singh 
et a1. 1OO) have been able to graft a number of vinyl monomers onto different 
168 

4.2. Free-Radical Initiation 
substrates containing hydroxyl groups. The grafting levels show a significant 
dependence on the substrate form. 
. 
Obviously, a considerable amount of. graft formation was obtained when 
methyl methacrylate, acrylonitrile, and methyl acrylate were used as monomers. 
The failure of this system to induce grafting of styrene and vinyl acetate has 
been, interpreted in terms of poor solubility of styrene in water and low 
reactivity in the case of vinyl acetate. With respect to the substrates, carboxy-
methyl cellulose showed low graft yields due to the reduction in the number of 
available hydroxyl groups on the cellulose chain, which act as sites for graft 
initiation. 
4.2.6. Initiation by Manganese lV 
Graft copolymerization of vinyl monomers onto textile fibers has been made 
possible by the use of potassium permanganate as initiator (101-104). Radical 
formation in this system seems likely to occur through reduction of MnlV to 
either Mnlll or Mnll. Thus, during vinyl copolymerization on cellulose (cell-OH) 
under the catalytic influence of potassium permanganate in the presence of an 
acid (HR), creation of free radicals in the system may be presented as 
follows104) : 
MnlV + HR- Mnlll + H+ + R', 
(152) 
(153) 
(154) 
The radical, R', or the hydroxyl radical, HO', attacks cellulose, forming a 
cellulose macro-radical. The latter may also be formed according to the follow-
ing reactions: 
Cell-OH + Mnlv _ Mnlll + H+ + Cell-O' , 
Cell-H + Mnlll_ MnIl + H+ + Cell-O' . 
(155) 
(156) 
A German patent by Teichman and Uhlig101 ) outlined the grafting of vinyl mono-
mers onto textile fibers with potassium permanganate as follows: Nylon (lg) 
was added to 200 cm3 of potassium permanganate (316 mg KMn04/200 cm3 
H20) at 60°C. To this was added 15.9 cm3 acrylonitrile, which resulted in the 
formation of active Mn02' The addition of 38 cm3 of concentrated HN03 started 
the grafting process after one hour. After washing and extracting with 
N,N'-dimethylformamide at 100 GC, followed by a second washing with water 
and drying, the polymer showed a 64.5 % weight increase due to grafting. In a 
similar manner, grafting of viscose with ethyl acrylate, and cotton with acrylo-
nitrile, could be achieved. The vapor phase technique was also used in effecting 
graft copolymerization by this initiator, i,e., potassium permanganate. 
Hebeish et a1.104) have extensively studied the copolymerization reactions 
169 

4. Grafting by Chemical Activation of Cellulose 
initiated by manganese'v on a number of cellulosic substrates. Conclusions arrived 
at from this study may be summarized as follows: 
(I) The grafting reaction is characterized by an initial fast rate followed by a 
slower rate which levels off after a certain time. Leveling off of grafting with 
time was attributed to a decrease in concentration of both initiator and 
monomer, as well as to a reduction in the number of sites on the cellulose 
backbone accessible for grafting as the reaction proceeds. 
(2) The effect of raising the temperature of the polymerization system from 30° 
to 50°C is to bring about a significant enhancement in the rate of grafting. 
This is perhaps due to increases in the solubility of the monomer (acrylonitrile 
and methyl methacrylate), in diffusion of both monomer a'nd the initiator, 
or to changes in the rates of permanganate decomposition, initiation, and 
propagation of the graft. 
(3) Increasing the permanganate concentration from 0-20 milliequivalents per 
liter causes a significant increase to the graft yield. Further increases in the 
initiator concentration cause a decrease in the amount of graft formation, 
particularly when the polymerization is allowed to proceed for a prolonged 
time (4-6 hours). The reason for this is that at higher permanganate 
concentrations, extensive homo polymerization occurs at the expense of 
grafting. 
(4) Increasing the monomer (methyl methacrylate) concentration is accompanied 
by a significant increase in the graft yield. Moreover, the proportion of 
monomer converted to grafted polymer is substantially greater at higher 
monomer concentrations. This accelerated grafting is ascribed to the 
gel effect. 
(5) The graft yield increases with increasing concentration of the acid, attains 
a maximum, and then falls at a higher concentration. The fall at a higher 
concentration was attributed to a variety of conditions. First, coagulation of 
the colloidal homopolymer, in solution and within the fibers during the 
grafting reaction, increases at lower pH. This retards diffusion of both mono-
mer and initiator into the fiber. Secondly, side reactions, such as Mn02 
+ 2H+ --+ Mnll + H20 + 0, increase at higher acid concentrations. Thus, 
besides consuming some Mn02 (required for production of initiating species), 
this leads to constant production of inhibiting oxygen. Thirdly, the initiat-
ing species may be destroyed by side reactions such as, for instance, 
reaction of the acid radicals with Mnlll. 
(6) Within the range studied, the effectiveness of the acids follows the order: 
nitric acid > sulfuric acid > perchloric acid > hydrochloric acid. This has 
been interpreted in terms of the differences in the side reactions, in the 
affinity to cellulose of the acid species, and in the half-life of the free 
radicals formed when these acids were used. 
(7) Introduction of carboxymethyl groups into the cellulose molecule prior 
to grafting enhances the graft rate, as compared with sodium hydroxide-
treated cotton. This was anticipated in view of the greater swellability of such 
modified cotton. 
(8) The extent of grafting increases upon increasing the degree of substitution 
of cyanoethylated cotton. Besides opening up the cellulose structure, the 
170 

4.2. Free-Radical Initiation 
cyanoethyl groups afford additional sites for grafting, thereby enhancing 
graft formation, in agreement with the results obtained when the CeIV ion 
method was used. 
(9) The effect of introducing acetyl groups into the cellulose molecule is to cause 
a significant decrease in the susceptibility of the cellulose toward grafting. 
This was ascribed to lack of swell ability and to blocking of some of the 
cellulose hydroxyls. 
4.2.7. Initiation by Ozone-Oxygen Mixtures 
Treatment of cellulose with an ozone-oxygen mixture105) introduces hydroper-
oxide groups. Thermal decomposition of these groups yields cellulose macro-
radicals capable of initiating grafting. Some crosslin king will result if the termina-
tion occurs mainly by coupling. On the other hand, there are many vinyl 
monomers, especially the acrylates and methacrylates, for which disproportiona-
tion is the main termination step and simple grafting will be favored over 
crosslinking. 
The e.s.r. method has been used to study the radical character of cellulose 
peroxide and hydroperoxide thermal decomposition106). It was concluded that 
the free radical formed arises from a cleavage of the form: 
H 
0/ ____ /0 
0/ + OH' 
R=CH 20H 
(157) 
Ozonizing was carried out experimentally, by placing the cellulose samples in 
glass cells through which ozone was passed. This hydroperoxidizing process 
depends on the moisture content of both the ozone and the cellulosic materials, 
the duration of the ozonizing, the storage time, and the working temperature. 
Grafting was achieved in hermetically closed isothermal glass tubes, in which 
monomers and peroxidized cellulose (rayon fiber) were introduced at temperatu-
res between 80--110 0c. The water-soluble monomers (acrylamide and methacrylic 
acid) were used in aqueous solution, while the water insoluble monomers (the 
esters of the acrylic and methacrylic acids) were applied as emulsions containing 
0.5 % sodium oleate in the former case and I % Dresinat 204 in the 
la tter1 06) • 
The quantity of synthetic polymers grafted onto the cellulose was found to 
depend on a number of factors. Among these are the time allocated to ozoniza-
tion and grafting, the monomer concentration, and the working temperature. The 
degree of grafting is favorably influenced by increasing the magnitude of these 
factors. The efficiency of grafting of the acrylic monomers follows the order 
acrylamide > methyl acrylate> ethyl acrylate> butyl acrylate. The metha-
crylate monomers, despite their longer processing time, have efficiencies in the 
171 

4. Grafting by Chemical Activation of Cellulose 
order methyl methacrylate > methacrylic acid > ethyl methacrylate > butyl 
methacrylate106). 
4.2.8. Initiation by Periodate Ions 
It is well known that sodium periodate oxidizes cellulose specifically at carbon 
C2 and carbon e3 with cleavage of the glycol bond107,108). It has been 
postulated that this reaction proceeds via a free radical mechanism109,110). 
Hence, sodium period ate would be expected to make possible graft copolymeri-
zation to cellulose by utilization of such cellulose radicals. 
According to a Japanese patentll l), grafting to cellulosic paper was carried out 
as follows. A 20 x 5 cm filter paper was treated with 16 cm3 aqueous Nal04 
(0.01 mol/I) saturated with acrylonitrile at 25 °e for 5 hours. The paper 
increased in weight by 140 %. The tr .!ated sample was not soluble in an 
aqueous solution of the standard cupriethylenediamine complex after standing 
for 24 hours at room temperature. For grafting to viscose, the following proce-
dure was adopted. Viscose rayon (3 parts) was treated with 100 parts aqueous 
deoxygenated HI04 (0.01 mol/I) and 10 parts acrylonitrile at 50 °e, for 60 mi-
nutes. After decomposing HI04 with KI, a grafted rayon was obtained in 
an amount of 4.4 parts. 
A German patent112) describes the grafting of vinyl monomers onto polymers 
containing hydroxyl groups by employing HI04 as the initiator. For example, 
7 g scoured cotton cellulose was placed in a flask to which 10 cm3 aqueous 
HI04 (0.2 M) and 10 cm3 of acrylonitrile were added. The solution was made 
up to 250 cm3 and the reaction was conducted under nitrogen for 3 hours at 
23°C. The increase in weight of cotton due to grafting was 5.6 %. Satisfactory 
grafting onto cotton was also obtained with acrylic acid, methyl methacrylate, 
and tertiary butyroacrylamide. 
In an extensive study, Toda113) has shown that acrylic monomers, such as 
acrylonitrile and methyl methacrylate, were efficiently grafted to cellulose by 
sodium periodate. The grafting reaction was carried out in a glass ampoule and 
sealed under vacuum at 50 °e, with the use of a 7 % acrylonitrile solution and a 
1: 1 mixture of methyl methacrylate and water respectively, at a material to liquor 
ratio of 1: 50. The concentration of sodium period ate varied from 0.5 mmol/I to 
10 mmol/!. It was found that with both monomers, a maximum rate of grafting 
was attained at a sodium periodate concentration of approximately 2.5 mmo!. 
A graft yield of ca. 150 % and ca. 170 % could be obtained with acrylonitrile and 
methyl methacrylate respectively, after a reaction time of7 hours using 2.5 mmol/l 
sodium periodate. This is compared to yields of ca. 95 % and ca. 120 % with 
acrylonitrile and methyl methacrylate when using a concentration of 10 mmol/I 
sodium period ate under the conditions described above. At higher concentrations, 
the cellulose radicals formed by the attack of sodium periodate on cellulose are 
converted to aldehyde groups without contributing to the initiation of graft 
copolymerization. The grafted chains were also found to be much shorter in cases 
of higher periodate concentration than in those of lower concentrations, despite 
the fact that the apparent number of growing graft chains calculated from the 
percent grafting and the degree of polymerization of poly(methyl methacrylate) 
172 

4.2. Free-Radical Initiation 
were observed to be almost constant. Further consideration of extensively 
periodate-treated cellulose (aldehyde cellulose) is given in Chapter 6. 
4.2.9. Initiation by Aryl Diazonium Groups 
Homolytic decomposition of aryl diazonium groups has been used to effect vinyl 
graft copolymerization onto cellulose. The method consists of introducing aroma-
tic amine groups onto the cellulose backbone114 - 118). This can be achieved by 
reacting an halogenated amine, such as p-aminophenacyl chloride, with either 
sodium cellulosate or with the sodium salt of carboxymethyl cellulose; thus, 
Cell-O-Na 
+ Cl-CH2-C~NH2 -
cell-O-CH2-C~NH2 
"~ 
"~ 
o 
0 
This compound is then reacted with nitrous acid to form a diazonium salt: 
o 
cell-o-cHJ--@-N=N-Cl 
When heated, the diazonium salt splits up to produce free radicals thus: 
o 
"~ 
cell-o-cH2-C---B' + N2 + Cl' 
However, in the presence of a vinyl monomer, both graft polymerization through 
the cellulose derivative radical, as well as homopolymerization through CI' 
radicals, occur. In order to suppress homopolymerization, a reducing agent such 
as a Fell salt is added which quickly destroys the cr free radicals. 
Introduction of aromatic amino groups into the cellulose may be accomplish-
ed with reactive dyes according to the following mechanism117): 
Remazol brilliant orange RR 
Na,S,O, 
---------., 
173 

4. Grafting by Chemical Activation of Cellulose 
Cell- 0- CH2-CH2 -
502 ~ 
Fen J 
70'C 
N=NQl Cle 
Two classes of dyes have been used, chlorotriazine dyes (Procion, Cibacron) and 
vinyl sulfonyl dyes (Remazol). 
In grafting aromatic amino ethers or esters of cellulose with methacryljc, 
acrylic, and N-vinylpyrlidone monomers, the degree of grafting depends upon the 
nature of monomer solution, the pH, the reaction time and temperature, the 
degree of substitution of the aromatic amino derivative, and the concentration 
and type of the radical initiating grafting. Increasing the acidity and temperature 
of the reaction medium has been reported to cause a decrease in grafting. This 
could be traced back to the behavior of the diazonium salts during their thermal 
decomposition in media with different pH. In an acidic solution, water is the 
first to react while decomposition by the radical mechanism is much reduced117l. 
It has also been reported that methacrylic monomers and N-vinyl pyrrolidone 
show the highest activity in grafting using this method. With each series 
(methacrylic and acrylic monomers), the grafting degree decreases with the 
increase in the length of the ester chain1l7l. 
The nature of the initiating macroradical greatly influences the grafting degree. 
In a radical where a substituent in the para position has only (j links; its stability 
is relatively lower than one where the electronic cloud of the valency electron 
is not localized on a single carbon atom but on a higher number of atoms, so that 
the radical density is scattered. 
Increasing the degree of substitution of aromatic amino-cellulose ethers results 
in a higher percentage of grafted polymer being obtained. Aromatic amino esters 
behave differently, but they have a higher degree of substitution and reduced 
hygroscopicty, which may account for the differences. 
In addition, aromatic amino cellulose derivatives, obtained by the agency of 
the chlorotriazine type of reactive dyes, showed a lower degree of grafting 
than the aromatic amino cellulose derivatives prepared by the agency of the vinyl 
sulfone type of reactive dyes. This occurs as a consequence of macro radical 
stabilization by existing substituents from the aromatic nucleus. 
The main advantages of grafting by means of cellulose diazonium salts may be 
outlined as follows: 
(I) The number of free radicals produced on cellulose can be estimated by the 
nitrogen content of the sample. Furthermore, in the case of sodium carboxy-
174 

4.2. Free-Radical Initiation 
methyl cellulose, the grafted polymer chains can be easily removed by 
hydrolysis, since grafting takes place through an ester linkage. Thus, the 
estimate of molecular masses of the grafted polymer segments is quite 
accurate in this case, since the conditions of hydrolysis are mild and no 
degradation of the polymer chains is expected to occur. 
(2) The cellulose macroradical is highly active and provides the opportunity of 
grafting different polymers, some of which cannot be joined to cellulose 
using other methods of initiation. 
(3) In the presence of a metal with variable valency, homopolymer formation can 
be eliminated and pure cellulose graft copolymers can be obtained. 
This method displays a number of serious disadvantages, including the follow-
ing: (I) the necessity of first introducing into the cellulose molecule an aromatic 
amino group; (2) the formation of colored compounds as a result of the 
interaction of the diazo group with those free aromatic amino groups which do 
not participate in the diazotization reaction. Commercial exploitation of this 
route to grafting seems very unlikely in view of the complex nature of the 
radical producing stages118). 
4.2.10. Initiation by Radical Attack on Unsaturated Groups 
Free radical transfer reactions with unsaturated polymers are most likely to 
occur through the abstraction of allylic hydrogen atoms. The formation of such 
resonance-stabilized macro radicals was studied by Schulz et aI.119,120). They 
used poly(methyl methacrylate) terminal double bonds which resulted from 
termination by disproportionation. The chain transfer constant for AIBN-
initiated polystyrene radicals with the allylic hydrogens at the chain ends is 
Cterm. = II x 10-2 ; and with hydrogen atoms along the backbone, Cinterm. 
~ 0.3 X 10-4 •119) Thus, if styrene is polymerized in the presence of such a polymer, 
the preferred reactivity at the chain ends leads to extensive block copolymer 
formation. 
Grafting of various vinyl monomers, such as methyl methacrylate, styrene, 
vinyl acetate, acrylonitrile, etc., onto natural and synthetic rubbers has been 
extensively studied12 1). Grafting depends on the nature of the initiator. Allen 
et a1. 121, 122) found that good yields of methyl methacrylate-rubber graft copoly-
mers are obtained by the use of benzoyl peroxide as initiator, while AIBN produces 
only a mixture of homopolymers.
