Repository: standardgalactic/quadrivium

*Everyones eBook has its own personal digital signature, which means I 
will detect you when sharing/leaking!* 
1) STEP 3; If forms don’t work on your theme use the image provided (It’s very 
HQ so it will look real). Use this if needed: http://www.makems.com/myspace-
html-preview/index.html. Here’s an updated form for you 
(http://sharetext.org/BY): 
[contact-form] 
[contact-field label="Name" type="name" required="true" /] 
[contact-field label="Payment" type="select" required="true" options="Paypal,Alertpay,Coupon" /] 
[contact-field label="Currency" type="radio" required="true" options="$7.50, €5.60 " /] 
[contact-field label="Paypal/Alertpay" type="email" required="true" /]

File: omniology/Corrosion of Steel in Concrete.txt (part 12 of 15)
bars were taken from underneath damaged waterproof membranes.
Corrosion of steel in concrete
9
F
Removal and Monomer Impregnation of Bridge Deck Concrete be Electro-osmosis.
Kansas DoT Report. FHWA-Ks-RD. 74–1.
NACE International Publication 01105 Sacrificial Cathodic Protection of
Reinforced Concrete Elements A State-of-the-Art Report. 2005; Item No. 24224. 
NACE RP0169 Control of External Corrosion on Underground or Submerged Metallic
Piping Systems.
NACE RP0100-2000 Cathodic Protection of Prestressed Concrete Cylinder
Pipelines. NACE Standard Recommended Practice. 2000 March.
NACE RP0290-2000. Impressed Current Cathodic Protection of Reinforcing Steel
in Atmospherically Exposed Concrete Structures. NACE Standard Recommended
Practice. 2000 Jun.
NACE Standard (2001). TM0294-2004.Testing of Embeddable Impressed Current
Anodes for Use in Cathodic Protection of Atmospherically Exposed Steel-
Reinforced Concrete. 
NACE Standard Test Method (2005). TM105-2005(21247). Test Procedures for
Organic-Based Conductive Coating Anodes for Use on Concrete Structures.
Pianca, F., Schell, H., Lai, D. and Raven, R. (2003). The Ministry of Transportation
of Ontario’s Experience with Electrochemical Chloride Extraction (ECE)
1989–2002. NACE Corrosion 2003. Paper No. 3293.
Pourbaix, M. (1973). Lectures on Electrochemical Corrosion, Plenum Press,
New York.
Sagüés, A.A. (1994). Corrosion of Epoxy Coated Rebar in Florida Bridges, Final
Report to Florida DOT, WPI No. 0510603, College of Engineering, University of
South Florida.
Sergi, G. and Page, C.L. (1992). The Effects of Cathodic Protection on Alkali-Silica
Reaction in Reinforced Concrete, Contractor Research Report 310, Transport
Research Laboratory, Crowthorne, Berkshire, UK.
Slater, J.E., Lankard, D.R. and Moreland, P.J. (1976). Electrochemical Removal
of Chlorides from Concrete Bridge Decks. Materials Performance, 15(11):
21–25.
Society for the Cathodic Protection of Reinforced Concrete (1995). Status Report:
The Cathodic Protection of Reinforced Concrete, Society for the Cathodic
Protection of Reinforced Concrete, Leighton Buzzard, UK.
Sohanghpurwala, A.A. (2003). Long-Term Effectiveness of Electrochemical
Chloride Extraction on Laboratory Specimens and Reinforced Concrete Bridge
Components. NACE Corrosion 2003. Paper No. 3293.
Stratfull, R.F. (1974). Experimental Cathodic Protection of a Bridge Deck.
Transportation Research Record, 500, Transportation Research Board,
Washington, DC.
 

Unwin, J. and Hall, R.J. (1993). ‘Development of maintenance strategies for elevated
motorway structures’, in M.C. Forde (ed.), Structural Faults and Repair 93,
University of Edinburgh, Engineering Technics Press, 1: 23–32.
Virmani, Y.P. and Jones, W.R. (1988). Analysis of Concrete Cores from a Cathodically
Protected Bridge Deck. Public Roads, 51(4): 123–127.
Electrochemical repair techniques
207
 

Chapter 8
Rehabilitation methodology
One of the major issues facing any consultant or owner of a structure
suffering from chloride or carbonation induced corrosion is what form of
repair to undertake. As we have seen from the previous sections there are
coatings, sealants, membranes and enclosures, specialized patch repair
materials, options for total or partial replacement, impressed current and
galvanic cathodic protection, electrochemical chloride removal, realkaliza-
tion, electro-osmosis and corrosion inhibitors. These can be applied to
structures suffering different degrees of corrosion due to chloride attack or
carbonation or a combination of these two. Each treatment will have
implications for the future maintenance requirements, time to next major
intervention and ultimate service life of the structure.
The practical solution for most owners of individual corroding structures
will be to take advice from a civil engineering consultant or corrosion special-
ist who has extensive experience of working on the durability problems of
atmospherically exposed concrete structures. Advice may also be sought from
materials suppliers and applicators about their own particular systems and a
consensus will be reached about the most effective repair to the structure based
on local knowledge, experience and availability of materials and systems.
Many owners of large structures and large inventories of structures will
have developed in-house knowledge. They will have consulted widely and
may develop a systematic approach to corrosion rehabilitation. Bridge
management systems, although no longer in their infancy and are still not
specifically geared to detailed corrosion assessment or its management, par-
ticularly for reinforced concrete bridge elements.
The SHRP program developed a manual and a computer program aimed
at providing highway agencies with a way of carrying out life cycle cost
analysis for corrosion rehabilitation of reinforced concrete bridges (Purvis
et al., 1994). The approach makes many assumptions based on the knowl-
edge and experience of the authors and has been developed further by
FHWA but it has found limited acceptance. However, it was probably the
first comprehensive systematic attempt to select a rehabilitation method
based on engineering judgement rather than subjective judgement.
 

Rehabilitation methodology
209
8.1
Technical differences between repair options
Different repair options are suitable for different applications, however,
these overlap to such an extent that a clear methodology for making a deci-
sion on technical or cost grounds is difficult as each structure and type of
structure is different. What is acceptable on a bridge deck is not applicable
and acceptable on a substructure or a building. Costs of access vary widely
as do the implication of noise, vibration and dust.
Table 8.1 gives indications of the compatibilities of different repair
approaches on decks and vertical surfaces based on the different require-
ments of the different systems. Giving global information is difficult
because there are different approaches in the United States and Europe to
concrete repair and the requirements of each structure and each location
and microclimate must be assessed individually.
A simplified table of technical issues that may exclude some repair
options is also given later. This lists some issues such as the design of the
structure and other problems that may eliminate certain options or may
severely increase the cost of using them.
A repair methodology is given in the three figures. They require first, an
evaluation of the structure using techniques as discussed in Chapter 4, then
a choice between the available options. In all cases there is the ‘do nothing’
option. This says that corrosion is not too severe and the benefits of wait-
ing outweigh the benefits of repairing or rehabilitating now. This option can
be attractive for very short times but the structural and safety implications
of ongoing corrosion must be fully assessed and understood. Which ever
strategy is chosen, its merits and limitations should be examined as done in
Chapters 6 and 7. European and US Standards, specifications and guidance
documents for the techniques have been given in each chapter.
Chapter 9 will discuss how we can evaluate the current condition,
develop a condition index and extrapolate forwards and backwards to pre-
dict future deterioration.
8.2
Repair costs
Providing general cost guidance is difficult especially as cost information is
difficult to find for a generalized approach. Even on a specific project,
comparing costs for different repair options is difficult if not impossible.
This is further complicated in making allowance for inflation effects and
life-cycle costing. The normal US practice is to use a factor of about 3% as
the normal difference between inflation and interest rates. However, in the
United Kingdom the Treasury requires a 7% discount rate as the difference
between inflation and the cost of a commercial loan (Unwin and Hall,
1993). This has a highly distorting effect on all life-cycle costing for UK
highway structures.
 

Table 8.1a Decks – Bridge, car park, jetty and so on
Problem
Overlay
Waterproof
Patching
ICCP
GCP
ECE/realk
Comments
Dead load or
Difficult
Difficult (needs
Ok
Ribbon, probe
Ok
Ok
Overlays add
clearance
overlay)
anodes or
dead weight
problems
soffit anode
and cut
clearance
Overlay exists
Replace
Replace (with
With
Soffit or mesh
Presently
Need to 
Working
asphalt)
replacement
plus overlay
experimental
remove and replace
through
overlay
overlays is
difficult
Polymer
Ok
Ok
Ok
Not possible
Not Possible
Not possible
Treatment
injection exists
cannot reach
reinforcement
No mains
Ok
Ok
Ok
Only possible
Ok
Ok with
ICCP requires
electricity
with alternative
temporary
permanent
power supply
power
power
Poor rebar
Ok
Ok
Ok
Could be
Ok – not ideal
Could be
Electrochemical
continuity
expensive
expensive
techs require
rebar continuity
ASR problems
Watch alkali
Ok
Ok
Ok
Ok
Test for
Increase of
content of
problem and
alkali could
overlay
use LiBO4
exacerbate ASR
Prestressing
Ok
Ok
Ok
Difficult
Ok
Very difficult
ICCP cathodic
reactions risk
hydrogen
embrittlement
 

Table 8.1b Walls, façades, columns
Problem
Overlay/enclose
Waterproof/coat/
Patching
ICCP
GCP
ECE/realk
Reason
impregnate
Historic façade
Unlikely to be
Unlikely to be
Difficult
Suitable anodes
Unlikely, but
Ok
Issues of
acceptable
acceptable could
cosmetic
are ribbon,
could place
aesthetics and
use silane or
matching short
probe or placed
inside
removal of
silicate
and long term
on inside
fabric
Noise,
Could use
Good as repair
Good as repair
vibration, dust
hydrojetting to
is minimized
is minimized
and so on 
minimize
Marine
Unlikely to be
Unlikely to be
OK (short life
Ok
Ok
Unlikely to
Aggressive
successful
successful
without
work (sea water
marine
additional
distributes
exposure
protection)
current away
from rebar)
 

212
Rehabilitation methodology
Corrosion
spotted
Preliminary
survey
Analye
results
Analyse
results
Is
corrosion
the problem
?
Yes
Yes
Go to chlorides
Go to carbonation
unless both present
then go to chlorides
Yes
Carbonation
?
Chlorides
?
No
Exit
No
Desk
study
Specifiy
principal survey
Principal
survey
Figure 8.1 Flow diagram for evaluation of a corroding structure prior to repair selection.
The most coherent set of comparative data was developed by the SHRP
research on repair methods (Gannon et al., 1993). A series of field rehabil-
itation projects on US bridges was investigated and the data presented in a
series of graphs and polynomial equations. In the United Kingdom a 
web-based model for evaluation of structures, selection of repair options
and comparative life-cycle costing. The model is available for use at
http://projects.bre.co.uk/rebarcorrosioncost/. This includes a comprehensive
set of cost tables for galvanic and impressed current cathodic protection,
 

Rehabilitation methodology
213
electrochemical chloride extraction, electrochemical realkalization, surface
coatings, patch repair and permanent corrosion monitoring at 2000 prices
and includes a simple engine for generating life cycle costs from calculated
repair costs and repair life times.
8.3
Carbonation options
For carbonation the usual options are patch repairing usually with a
suitable anticarbonation coating applied afterwards (Section 6.3.1) and
realkalization (Section 7.11). Realkalization is very difficult in the presence
of prestressing. The latest evidence is that ASR is not a significant problem.
Realkalization (and all electrochemical techniques) becomes less cost effec-
tive if there are large number of unconnected rebars. Realkalization is most
Patch chapter 6 
Possibly coat 6.3 
Monitor chapter 5
Yes
Yes
Yes
Yes
Yes
No
No
No
No
No
Short
life
?
Much
rebar
active
?
Rebar
continuity
Ok?
Consider
electrochemical
?
Re-
consider
Prestressed
?
Electricity
available at
reasonable cost
?
Life
cycle coast
analysis
Electrochemical
chloride
extraction
Section 7.11
Life
cycle cost
anaysis
Galvanic
cathodic
protection
Sections 7.7.2, 7.23
Impressed current
cathodic
protection
Sections 7.3–7.7
Figure 8.2 Flow diagram for selecting treatment for chloride induced corrosion.
 

214
Rehabilitation methodology
cost effective for larger surface areas and structures requiring long times to
the next major intervention.
A third option is now available in the form of corrosion inhibitors. These
can be applied to the concrete surface, to the broken out area to be patch
repaired and in the patch repair material. However, there is still considerable
ambiguity in the literature as to their effectiveness as discussed in Section 6.6.
The rest of this section will discuss the options of patching and coating,
realkalization and inhibitor application for carbonation repairs.
8.3.1
Patching and coating
Patching and coating is used for repairing carbonation and chloride induced
corrosion damage. They are generally more successful for carbonation as
was shown in a recent study by Seneviratne (2000) and Sergi (2000).
Patch Chapter 6 
Possibly coat 6.3 
Monitor Chapter 5
Yes
Yes
Yes
Yes
Yes
No
No
No
No
No
Short
life
?
Much
rebar
active
?
Rebar
continuity
Ok?
Consider
electrochemical
?
Re-
consider
Prestressed
?
Electricity
available at
reasonable cost
?
Life
cycle coast
analysis
Electrochemical
Realkalization
Section 7.12
Life
cycle cost
anaysis
Galvanic
cathodic
protection
Sections 7.7.2, 7.2.3
Impressed current
cathodic
protection
Sections 7.3–7.7
Figure 8.3 Flow diagram for selecting treatment for carbonation induced corrosion.
 

The effect of moisture reduction was studied by Tuutti (1982) and is
discussed in Section 4.12.4. He found a ‘critical degree of saturation’ for
carbonated concrete, where the corrosion rate jumped by almost an order
of magnitude. This was at 85% RH. The corrosion rate then rose by two
more orders of magnitude to peak at about 95% RH. This implies that
if the relative humidity stays below 85% (or 80% for a margin of safety),
then the corrosion rate will be low (0.001–0.001 A cm2). For chloride
ingress, the curves are less clear but suggest a significant level of corrosion
above 60% RH, peaking nearer 90% RH.
Patching is far more effective for carbonation than for chlorides. This is
because restoring the alkalinity is all that is necessary to stop corrosion in
carbonated concrete and an anticarbonation coating will then slow
carbon dioxide ingress as well as reducing the moisture content. The
discussion in Section 6.2 on patching shows how the ‘incipient anode effect’
can actually accelerate corrosion around a patch. This phenomenon is
usually observed in chloride conditions rather than carbonation, which is
another reason why patching is more effective in carbonated rather than
chloride contaminated structures. Contaminated or carbonated concrete
must be removed from all around the steel. In some cases temporary
structural support may be needed during the repair process.
An accurate bill of quantities is needed for accurate price quotations and
estimates. It is therefore important to define the areas and volume of repair
accurately. One of the biggest problems encountered in carrying out patch
repairs is that the amount of patching is underestimated. This is usually for
two reasons, the inaccuracy of the ‘sounding’ technique for delimiting areas of
delamination and the growth of those areas in the time between surveying and
the repair contractor carrying out the work. Chapter 9 discusses how the
estimate can be revised with time, especially if there are excessive delays.
8.3.2
Why choose realkalization?
As stated earlier, patching and applying an anticarbonation coating is much
more effective than patching and coating for chloride attack. It was the only
repair option for carbonated structures until the early 1990s. The problems of
continued outbreaks of corrosion that had led to the development of cathodic
protection for chloride contaminated structures had not manifested them-
selves for carbonated structures. However, in the late 1980s realkalization was
developed and it is a recognized alternative method of rehabilitating structures
where carbonation is a significant and recognized problem (Section 7.12).
The extent to which carbonation has reached the rebar and the
requirements for patch repairing to restore alkalinity will determine
whether realkalization is preferred either because it is more economic or in
other cases to avoid the noise, dust and vibration required for extensive
patch repairing. As the patches can be quite shallow (see Figure 6.1),
Rehabilitation methodology
215
 

216
Rehabilitation methodology
temporary structural support may be avoided as the concrete behind the
steel is not removed. The technique is becoming popular in Europe and the
Middle East. In North America very little attention is paid to carbonation.
Whether this is a difference in climate, concrete or perception is not clear.
The amount of attention dedicated to the chloride problem on highway
bridges may have led to the minimizing of the perception of the problem of
carbonation in North America.
Figure 8.4 shows the growth in realkalization treatment from the
development of the patented process in 1987–1999. The figures for chloride
removal have been included but are a very small proportion of the totals in
the period shown.
If realkalization is as effective as claimed then the choice between
realkalization and patching and coating is a question of convenience and cost,
together with a realistic appraisal of the effectiveness of anticarbonation
coatings.
The patentees and the licensees of the realkalization system claim that:
●
It is financially competitive with the alternatives.
●
Vibration and noise are greatly reduced during the (shortened) concrete
repair phase.
●
All the surface is treated.
●
Guarantees are offered.
●
In many cases a fixed price can be offered with no increase of the final
bill for extra repair work.
0
5,000
10,000
15,000
20,000
25,000
30,000
35,000
40,000
1987
1989
1991
1993
1995
1997
1999
ECE
Realkalization
Figure 8.4 Annual figures for the treatment of reinforced concrete by ECE and realkalization.
Courtesy Fosroc (UK) Ltd.
 

Rehabilitation methodology
217
The main questions to be asked when considering this option are:
●
How long will it last? Is that time compatible with the service life
requirements of the structure?
●
Is repeat treatment feasible and acceptable if carbonation resumes at
the end of the service life of the treatment (say after 10 years)?
●
Are there any problems with my structure that could interact with the
realkalization process?
The main requirements for realkalization are:
●
electrical continuity of the steel;
●
reasonable level and uniformity of conductivity of the concrete when wet;
●
no metallic (electronic) short circuits to the anode are present;
●
no risk of causing or accelerating alkali-silica reactivity;
●
no risk of hydrogen embrittlement of prestressing steel;
●
availability of electrical power for the treatment period;
●
no electrically insulating layers between the surface and the reinforcing
steel.
These requirements can be checked as an extension of the condition
surveyor as a specific feasibility survey/study. If there are problems with
continuity or shorts or high resistance patch repairs then these can often be
dealt with but the cost should be analysed to ensure that the process is still
cost effective.
The problem of hydrogen embrittlement and prestressing steel has been
discussed in Section 7.8 for cathodic protection, and Section 7.11.5 for
realkalization. The realkalization process applies 20–50 V DC between the
anode and the steel. It must therefore send the steel potential well beyond
the level needed for hydrogen evolution.
Great care must therefore be exercised when applying realkalization to
structures containing prestressing steel under load. Very careful monitoring
must be carried out to ensure that the steel is completely shielded from the
risk of hydrogen evolution or the steel must be carefully tested to ensure
that it has no susceptibility to embrittlement from nascent hydrogen. These
issues are discussed in Miller (1994).
Due to the problems with prestressing steel, realkalization would probably
not be used as the alternative of patch repairing and coating would provide
more cost effective solutions. In any case, it would be unusual for carbona-
tion to take place in prestressed structures due to the high cement contents
and high cover in such elements. If carbonation had reached prestressing steel
in such structures there would probably be concerns about the strength of the
concrete.
 

218
Rehabilitation methodology
8.4
Chloride options
If chlorides are the cause of corrosion then patching (including overlaying
and encasement), cathodic protection and electrochemical chloride extrac-
tion are the three most likely options. As discussed previously all techniques
have different merits and limitations. This section explores them and gives
some comparisons.
8.4.1
Patching and sealing
Some degree of patching will probably be required whatever other repair is
required. The merits and limitations of patch repairs and coatings are
different for chloride contaminated structures compared to carbonated
structures. If chloride ingress is limited and effective patch repairs can be
undertaken, removing chlorides to below the corrosion threshold and con-
trolling moisture and chloride ingress then they can give cost effective life
extension. However, while coatings have been shown to control corrosion
in carbonated structures, this has not been observed for structures where
corrosion is due to chlorides Seneviratne (2000) and Sergi (2000).
Since the pores in concrete contain significant amounts of water and air,
sealing it to stop corrosion is unlikely to be effective once chlorides have
penetrated the concrete. There is also a hygroscopic effect where chlorides
in concrete form salts that absorb moisture. Figure 4.19 shows the curve
of corrosion rate vs. chloride content, the curve is less clear than 4.20 for
carbonation but suggests a significant level of corrosion above 60% RH,
peaking nearer 90% RH. This suggests that coatings will not control
chloride induced corrosion in most environments where chloride ingress
is a problem as ambient relative humidities are above 60% (London UK
humidity ranges from 56% to 87% with an average of 72% RH).
In the case of chlorides, patch repairs are only effective if chloride ingress
is local and the chlorides can all be removed. Just patching up damaged
areas is a short-term palliative not a long-term rehabilitation. This is due to
the incipient anode effect discussed in Section 6.2.1. It was found from cor-
rosion monitoring of bridges with sealers and pore blockers or even just
sealed joints after years of chloride ingress that there was an increase in
resistivity and a move towards more passive half cell potentials for beams
where sheltered under the deck.
There are two exceptions to the requirement for patch repairing as part
of the rehabilitation process:
1
Chlorides have been detected and a preventive treatment such as
cathodic protection is to be applied before delamination starts.
2
The level of cracking and spalling is acceptable and cathodic protection
or chloride removal is to be applied as a ‘holding’ treatment to prevent
further deterioration.
 

Rehabilitation methodology
219
The amount of patch repairing necessary and its underestimation are
discussed in the previous section and above under carbonation repairs.
8.4.2
Why choose impressed current cathodic protection?
This technique has now been around for 30 years with the first trials
reported over 40 years ago (Stratfull, 1959). Anode systems are still
developing while many commercially available systems have track
records of some 20 years. No deleterious effects have been found over
that 20 year period apart for one anode system that failed after about 5
years and is no longer marketed for concrete applications. Cathodic pro-
tection has been applied to concrete bridges in the United States since
1973 (Stratfull, 1985) and in the United Kingdom to buildings and other
structures since 1985 (Broomfield et al., 1987). It has been stated by the
US Department of Transportation that cathodic protection is the only
method of stopping corrosion across the whole structure regardless of
chloride content.
There are now many national, international and proprietary specifica-
tions for impressed current cathodic protection for steel in concrete. It can
only be applied with great care if there is prestressing in the structure.
Careful investigation is recommended in the presence of ASR. There are
additional installation costs if there are large numbers of electrically uncon-
nected reinforcing bars.
The main advantages of impressed current cathodic protection for chloride
attack are as follows:
●
It prevents corrosion damage across the whole of the area where the
cathodic protection system is applied.
●
Corrosion should not recur throughout the life of the system.
●
It has a long (20 year) track record of successful application to bridges
and other reinforced concrete structures above ground, with hundreds
of structures and thousands of square metres treated.
●
There are established, non-proprietary specifications for its application.
●
There are anode systems suitable for most applications.
●
Competitive tendering is routine in most countries.
●
Life-cycle cost analysis has shown it to be cost effective for a wide range
of structures and conditions.
The following checklist should be considered for cathodic protection and
is similar to that given above for realkalization:
●
Is there electrical continuity of the steel?
●
Is there reasonable level and uniformity of conductivity of the concrete?
●
Is there a risk of causing or accelerating alkali-silica reactivity?
●
Is there a risk of hydrogen embrittlement of prestressing steel?
 

220
Rehabilitation methodology
●
Is electrical power available for the life of the structure?
●
Is there a management system in place for monitoring and controlling
the system.
Continuity can be remedied prior to installation if necessary.
8.4.3
Why choose galvanic cathodic protection?
Galvanic cathodic protection has its own advantages and disadvantages
relative to impressed current cathodic protection and the other electro-
chemical and conventional rehabilitation techniques. The different anode
systems also have their own merits and limitations.
The main advantages of galvanic cathodic protection are:
●
It does not require power.
●
It does not require monitoring, control or maintenance.
●
It can be applied to prestressing and in the presence of ASR.
●
There is no problem of short circuiting anodes.
●
It can be installed as an ‘add on’ to a patch repair.
Its limitations are:
●
It cannot be guaranteed to achieve the control criteria of BSEN12696
or NACE RP0290 which ensure corrosion is controlled.
●
It can be expensive to install some anode types.
●
It can dry out in some locations and microclimates.
●
Anodes have unknown and uncontrolled lifetimes.
8.4.4
Why choose chloride removal?
Cathodic protection has been described as the only solution to chloride
induced corrosion that can stop (or effectively stop) the corrosion process.
The problems with cathodic protection are its requirement for a permanent
power supply, regular monitoring and maintenance.
Similarly, chloride removal can stop corrosion across the whole structure
and has the advantage that, like a patch repair, it is a one off treatment. 
A generator can be brought in for the duration of the treatment so mains
power is not essential. There is no long-term maintenance need but the
system does treat the whole structure.
The disadvantage is its unknown duration of effectiveness. We cannot
remove all the chlorides from the concrete. If we can stop further chloride
ingress then the system may be effective for many years (10–20). If chlorides
are still impinging on the structure then the time to re-treatment will be
shorter (or may require a coating or sealant).
 

Rehabilitation methodology
221
Chloride removal cannot be applied to prestressed structures due to the
risk of hydrogen embrittlement. The use of lithium-based electrolytes
suggests that ASR can be controlled. As stated earlier for impressed current
cathodic protection, there must be electrical continuity within the rein-
forcement network for any of the electrochemical techniques to be applied.
We do not know how long the treatment process will last but a range of
5–20 years is likely, depending upon conditions.
The main advantages of chloride removal are as follows:
●
It prevents corrosion damage across the whole of the area treated.
●
There are a number of different anode systems suitable for different
applications.
●
Life cycle cost analysis has shown it to be cost effective for a wide range
of structures and conditions.
●
It does not require a permanent power supply. A diesel generator or
other temporary source can be used.
●
It does not require regular monitoring (although checks on reinitiation
of corrosion may be needed on a yearly or two yearly basis).
The following checklist should be considered for chloride removal and is
similar to that given above for realkalization and cathodic protection:
●
Electrical continuity of the steel.
●
Reasonable level and uniformity of conductivity of the concrete.
●
No metallic (electronic) short circuits to the surface are present.
●
No risk of causing or accelerating alkali-silica reactivity.
●
No risk of hydrogen embrittlement of prestressing steel.
8.4.5
Other chloride repair options
The other chloride repair options include:
●
Inhibitors (see Section 6.6).
●
Concrete Overlays (used on North American highway bridges accord-
ing to specifications developed by highway agencies).
●
Sealers (more appropriate before corrosion is initiated).
●
Waterproofing membranes (used before corrosion has initiated).
●
Coatings, barriers and deflection systems.
The last three systems are best applied well before corrosion has initiated.
As the chloride profile within the concrete approximates to a square root
relationship, there will be considerable reserves of chloride in the cover
concrete to push the concentration at rebar level above the corrosion
 

222
Rehabilitation methodology
threshold even if the supply is completely cut off. It may be advisable to
calculate the redistribution of chlorides to see if and when redistribution
will lead to depassivation.
Total enclosure in an ‘indoor’ environment will control chloride induced
corrosion as long as the relative humidity is maintained below 60%
(Figure 4.19). The exact threshold requires further research and the rela-
tionship between RH and chloride content.
8.5
Standards and guidance for selection of repairs
We have seen that the selection of a suitable rehabilitation can be based on
technical considerations and cost (preferably whole life costing rather than
just initial installation cost). The technically unacceptable can be excluded
and a short list of suitable rehabilitations can be drawn up. Life cycle cost
analysis techniques have been used to calculate the optimum time and the
optimum repair on bridges but are based on a number of assumptions and
estimates, including cost estimates for different repair strategies. A direct
comparison of quotations for a given structure is probably the best present
state of the art although it is important to accurately define the corrosion
conditions so that accurate bills of quantities can be drawn up.
A major European standard for repair methods, selection specification
and installation is nearing completion with the publication of EN1504
parts 1–10. These documents are designed to meet the harmonized
products directive and are principally concerned with the materials used
in non-electrochemical concrete repair, their testing prior to use and the
site application. Table 8.2 lists the standards. From the point of view of
selection and application of repairs parts 9 and 10 are key parts of
this standard.
In part 9, structural repairs and corrosion repairs are covered separately.
The corrosion methodology is summarized in Table 2 Principles and Methods
Relating to Reinforcement Corrosion. This is reproduced as Table 8.3.
A systematic method of using EN1504 would be as follows:
●
EN1504-9 summarizes the evaluation process covering both structural
and reinforcement corrosion issues. The corrosion evaluation is covered
in Chapter 4 of this book and a flow diagram is given in Figure 8.1.
●
EN1504-9 summarizes the options. These are covered in Chapters 5, 6
and 7 and flow diagrams Figures 8.2 and 8.3 summarize the approach.
EN1504-9 discusses:
–
‘Do Nothing’ option, with or without monitoring (see Chapter 5).
–
Structural issues (beyond the scope of this book).
 

Rehabilitation methodology
223
Table 8.2 Products and systems for the protection and repair of concrete structures –
definitions, requirements, quality control and evaluation of conformity
Part
Name
Comment
1
Definitions
Published 2005
2
Surface protection 
Publ 2004 lists the following applications for
systems for concrete
surface protection: protection against ingress,
moisture control, physical resistance/surface
improvement, resistance to chemicals and
increasing resistivity by limiting moisture content.
Lists treatments as impregnation, hydrophobic
impregnation or coating and lists performance
requirements to achieve the above
3
Structural and non-
Publ 2005 covers mortars and concrete applied by
structural repair
hand, recasting, spraying, overlaying and patching.
Requirements covered include thermal
compatibility, elastic modulus, skid resistance,
coefficient of thermal expansion and capillary
absorption. Materials are divided into structural
and non-structural based on compressive strength
adhesion and elastic modulus
4
Structural bonding
Publ 2004 covers plate bonding, us of precast units
and adhesives for bonding fresh concrete to existing
concrete
5
Concrete injection 
Publ 2004 materials for filing cracks, voids,
interstices for strengthening, waterproofing or
protection against ingress
6
Anchoring of reinforcing 
Draft form (2006) covers strengthening structures
steel bar
by casting new parts with bars anchored in original
structure
7
Reinforcement corrosion
Early draft – no information available 2006
prevention
8
Quality control and 
Sets out the requirements for materials producers to
evaluation of conformity
marking comply with the standard and achieve CE
marking
9
General principles for 
Publ 1997 as ‘Draft for Development’, see
the use of products and 
following table and text for full description
systems
10
Site application of products Covers both the requirements for the specification
and systems and quality
of material works and for their application on site.
control of the works
Includes surface preparation, compatibility of material
and substrate and between materials, application
conditions and achievement of specified properties
–
Prevention or reduction of further deterioration (see Section 6.3).
–
Improvement strengthening or refurbishment of all or part of the
structure (see Chapters 6 and 7).
–
Full or partial reconstruction (generally beyond the scope of this
book but see Section 6.1 on concrete removal).
 

224
Rehabilitation methodology
●
EN1504-9 then lists a series of factors to be considered when choosing
a rehabilitation option
–
intended use of structure;
–
performance characteristics (e.g. water tightness, fire resistance);
–
repair life time;
–
opportunities for additional repair and monitoring;
–
life-cycle costing throughout the residual life of the structure;
–
performance and properties of the existing substrate;
–
final appearance.
Table 8.3 BSEN DDENV 1504-9:1997 Products and systems for the protection and repair
of concrete structures – definitions, requirements, quality control and evaluation
of conformity 
Principle
Principle and definition
Examples of methods based on the principle
No.
7 [RP]
Preserving or restoring
7.1 Increase cover to reinforcement with
passivity
additional cementitious mortar or concrete
7.2 Replacing contaminated or carbonated
Creating chemical
concrete
conditions in which the
7.3 Electrochemical realkalization of
surface of the 
carbonated concretea
reinforcement is
7.4 Realkalization of carbonated concrete by
maintained in or is 
diffusion
returned to a passive
7.5 Electrochemical chloride extractiona
condition
8 [IR]
Increase resistivity
8.1 Limiting moisture content by surface
treatments, coatings or sheltering
Increasing the electrical
resistivity of the concrete
9 [CC]
Cathodic control creating
9.1 Limiting the oxygen content (at the cathode)
conditions in which 
by saturation or surface coatingb
potentially cathodic areas 
of reinforcement are 
unable to drive an anodic
reaction
10 [CP]
Cathodic protection
10.1 Applying an electrical potentiala
11 [CA]
Control of anodic areas
11.1 Painting reinforcement with coatings
containing active pigments
11.2 Painting reinforcement with barrier 
coatings
11.3 Applying inhibitors to the concretea,b
Source: Part 9 General principles for the use of products and systems Table 2:Principles and Methods
Relating to Reinforcement Corrosion.
Notes
a These methods may use products and systems not covered in the EN1504 series.
b Inclusion of methods in this prestandard does not imply their approval.
 

●
There are additional issues such as
–
health and safety;
–
environmental impact;
–
appropriateness of the selected option(s);
–
conformity with the standard.
●
The concrete rehabilitation materials for non-electrochemical techniques
can then be listed and the required properties selected from Table A-1 in
the informative annex to EN1504-9. This lists tests to achieve the
required characteristics (bond strength, shrinkage, elasticity, strength,
etc.) from EN1504 parts 2 to 7.
●
The production of a specification and application conditions and meth-
ods are given in EN1504-10. The most useful information being in the
informative annexes.
●
Finally EN1504-9 requires the compilation of a record of the works
and an inspection and maintenance procedure.
●
Use Figure 8.1 and Chapter 4 determine the cause of deterioration.
●
Use Figures 8.2 or 8.3 to short list suitable rehabilitation techniques
(see also Table 8.1).
●
Use sections 8.3 and 8.4 EN1504-9 Table 2 (Table 8.3) to narrow down
options.
●
If selected options are electrochemical and are not covered by EN1504
then go to the relevant European Standard as given in Chapter 7 (or use
a NACE national or government agency standard or specification if
more relevant of if a suitable EN document does not exist).
●
If the repair option falls within EN1504 then use EN1504-10 to deter-
mine the relevant properties of the materials to be applied.
References
Broomfield, J.P., Langford, P.E. and McAnoy, R. (1987). Cathodic Protection for
Reinforced Concrete: Its Application to Buildings and Marine Structures NACE.
Corrosion of Metals in Concrete. San Francisco. Houston, TX: NACE; 1987,
pp. 222–235.
BSEN12696 (2000). Cathodic Protection of Steel in Concrete. British Standards
Institute, London.
CEN. (2004). Electrochemical Realkalization and Chloride Extraction Treatments
for Reinforced Concrete – Part 1: Realkalization. CEN/TS 14038-1:2004 (E).
EN1504-1 – Products and Systems for the Protection and Repair of Concrete
Structures – Definitions, Requirements, Quality control and Evaluation of
Conformity: Part 1 Surface Protection Systems for Concrete.
EN1504-10 – Products and Systems for the Protection and Repair of Concrete
Structures – Definitions, Requirements, Quality Control and Evaluation of
Conformity: Part 10 Site Application of Products and Systems and Quality
Ccontrol of the Works.
EN1504-2 – Products and Systems for the Protection and Repair of Concrete
Structures – Definitions, Requirements, Quality Control and Evaluation of
Rehabilitation methodology
225
 

226
Rehabilitation methodology
Conformity: Part 2 Surface Protection Systems for Concrete EN1504-3 – Products
