Repository: standardgalactic/quadrivium

*Everyones eBook has its own personal digital signature, which means I 
will detect you when sharing/leaking!* 
1) STEP 3; If forms don’t work on your theme use the image provided (It’s very 
HQ so it will look real). Use this if needed: http://www.makems.com/myspace-
html-preview/index.html. Here’s an updated form for you 
(http://sharetext.org/BY): 
[contact-form] 
[contact-field label="Name" type="name" required="true" /] 
[contact-field label="Payment" type="select" required="true" options="Paypal,Alertpay,Coupon" /] 
[contact-field label="Currency" type="radio" required="true" options="$7.50, €5.60 " /] 
[contact-field label="Paypal/Alertpay" type="email" required="true" /]

File: omniology/Graphene Oxide Fundamentals and Applications [2016].txt (part 12 of 32)
a limitation is dictated by its structure: because of two‐dimensional (2D) symmetry, gra-
phene electronically is a zero‐bandgap semiconductor, in which electrons, when excited 
to the higher energy levels, will relax down non‐radiatively.
In order to obtain a detectable emission from graphene, a sizable optical bandgap should 
be opened. This task could be accomplished in principle by decreasing the dimensionality 
of graphene, which leads to a bandgap opening due to quantum confinement. Thus, lower‐
dimensional structures such as graphene nanoribbons and quantum dots are expected to 
show optical emission. Recently a number of such fluorescent structures have been pro-
duced by electrochemical exfoliation [7], hydrothermal scission of graphene sheets [8], 
acidic treatment of carbon fibers [9] and microwave heating [10]. However, a limited 

148
Graphene Oxide: Fundamentals and Applications
particle size and complexity in production often hinders potential applications of these 
novel nanostructures in larger‐scale optoelectronics. Thus, there is a need for a more appli-
cable graphene‐based structure that could be mass‐produced with a specified set of optical 
properties. Functionalized graphene and, specifically, a more common form of it, graphene 
oxide (GO), appear to be more suitable for that role.
Functionalization by oxygen‐containing addends results in a gap between the valence 
and the conduction bands in GO, turning it into a semiconductor, or even an insulator, 
depending on the degree of derivatization [11–13]. Such variability gives GO a significant 
advantage, since its structure can be tailored for a specific microelectronics application by 
additional functionalization or removal of oxygen functionalities through reduction 
[11, 12]. Simple and cost‐effective production of GO from graphite [14, 15] together with 
large size variability and modifiable electronic properties make GO an attractive candidate 
for modern optoelectronics. Modification of the bandgap in GO leads to the change in its 
optical properties, including absorption, photoluminescence and Raman spectra.
5.2  Absorption
The absorption spectra of GO are dictated by its electronic transitions in the ultraviolet 
(UV), with their tail extending into the visible. The most prominent absorption feature in 
all of the GO samples is a π → π* electronic transition, which is common for aromatic C = C 
bonds. The p orbitals of carbon can be combined either in‐phase (Figure 5.1A) or out of 
phase (Figure 5.1B), producing bonding and antibonding combinations. This gives rise to 
π and π* orbitals, where the π orbital is lower in energy than the π*, allowing for a photon‐
induced transition between π and π*. For GO this transition dominates the absorption 
­spectrum and usually occurs at ~230 nm [16–20].
In addition to the π → π* transition, a typical absorption spectrum of the GO prepared by 
the modified Hummers method [14] appears to have a shoulder at ~300 nm (Figure 5.2) that 
is attributed to the n → π* transition in the C = O bonds of oxygen‐containing functional 
groups [16–20]. This transition involves promoting an electron from a lone‐pair non‐­bonding 
n orbital to the antibonding π* orbital via photon absorption. Since, on the energy scale, the 
(A)
(B)
(C)
E
n
n–π*
π–π*
π*
π
Figure 5.1  (A) The π orbitals of a C = C bond. (B) The π* orbitals of a C = C bond. (C) Energy 
diagram of π, π* and n orbitals and the transitions between those

Optical Properties of Graphene Oxide
149
non‐bonding orbital is between π and π* (Figure 5.1C), the n → π* transition is less ­energetic 
and somewhat red‐shifted from the π → π* absorption feature. The ratio in peak intensities 
between the two features can be explained by a lower molar absorptivity for the n → π* 
transition as opposed to π → π* [21].
Thus, absorption at ~300 nm is characteristic of the presence of carbonyl groups in GO. 
This is also supported by the X‐ray photoelectron spectroscopy (XPS) data, according to 
which there are four main oxygen‐containing functionalities of carbon present in a variety 
of GO samples. The dominant addend groups are hydroxyl (–OH) and epoxy, with a smaller 
contribution from carbonyl (C = O) and carboxyl (COOH) groups [16, 18, 22, 23]. The 
presence of these functional groups in GO is also verified by Fourier‐transform infrared 
(FTIR) spectra [23] (Figure 5.3). Vibrations associated with hydroxyl, epoxy and carboxyl 
groups are present below 1500 cm−1, whereas above 1500 cm−1 at ~1700 cm−1 there is a 
detectable band for the C = O stretch of the carbonyl group [19, 24, 25].
Some reports show GO with a greater content of carbonyl groups [26] that become 
depleted upon controllable reduction under a Xe lamp. Absorption spectra could be 
employed to monitor such changes in GO composition. For example, upon chemical 
reduction via acid‐mediated dehydration of GO flakes, the absorption feature at ~300 nm 
corresponding to the n → π* transition in C = O exhibited a gradual decrease in intensity 
[27]. This was followed by spectrum broadening, yielding increased absorption in the 
visible. The main absorption peak experienced a non‐monotonic change in intensity. 
This was explained as the result of two competing processes: decrease in oxygen con-
tent, yielding suppression of the 300 nm absorption feature; and restoration of the sp2 
carbon network, resulting in the absorption broadening throughout the visible and an 
increase in the intensity of the π → π* absorption peak. A different reduction treatment 
of GO with either KOH [23] or hydrazine [28, 29] also caused the loss of the 300 nm 
absorption feature combined with broadening into the visible, that was associated with 
the removal of oxygen‐containing groups. A reverse process involving controlled ozone‐
induced oxidation of reduced graphene oxide (RGO) into GO produced completely 
opposite changes: a blue shift of absorption spectra and significant reduction of 
Wavelength (nm)
200
300
400
500
600
700
800
900
Absorbance
0.0
0.5
1.0
1.5
2.0
2.5
n–π*
π–π*
Figure 5.2  Absorption spectrum of GO produced by the modified Hummers method

150
Graphene Oxide: Fundamentals and Applications
absorption background in the visible with oxidation time (Figure  5.4A). That was 
­indicative of the decrease in the sp2 graphitic structure, which is highly absorbing in the 
visible, due to the formation of oxidized sp3 regions. Such descriptive spectral changes 
suggest visible absorption as a possible characterization technique indicating the varia-
tion in the amount of oxygen‐containing functional groups in GO due to oxidation or 
reduction.
Unlike oxidation or reduction, a change in pH of the surrounding medium appeared to 
introduce only slight variations to the UV–visible absorption spectra of GO, which did not 
affect the absolute intensities of the peaks [17, 24] or their positions. This signifies that, 
even though pH change might cause protonation/deprotonation of the oxygen‐containing 
addends [24], the functional groups would still remain intact. Upon passivation of the func-
tional groups with alkylamines [30] again, no change in peak position or loss of absorption 
features was observed; moreover, they became more pronounced due to modification but 
retention of the oxygen functionalities.
Despite the lack of significant change in UV–visible absorption with pH 
(Figure 5.4B), IR absorption showed substantial variation indicative of protonation/
deprotonation of the functional groups, resulting in animation of different vibrational 
transitions [23]. Figure 5.5 illustrates the IR spectra of GO in acidic and basic condi-
tions, showing significant differences between transition energies, and pointing to 
potential differences in oxidation state of the functional groups in either acidic or basic 
environments. A substantial spectral change in the IR is also observed in the case of 
alkylamine passivation of the functional groups [30]. Thus, IR absorption serves as an 
indicator of modification of the functional groups in GO. In addition to the single‐pho-
ton absorption described above, ultrafast pump–probe spectroscopy in GO has shown 
that, in more heavily ­functionalized GO materials with larger sp3 regions, two‐photon 
absorption is possible at high excitation intensities [31]. This effect was attributed to the 
presence of a larger bandgap in sp3 domains, which allows for the absorption of two 
Wavenumber (cm–1)
1000
1500
2000
2500
3000
3500
Transmission (%)
0
20
40
60
80
100
C = O
C-O
C-OH
O-H
Figure  5.3  Infrared (IR) spectrum of GO prepared by the modified Hummers method. 
Labeled features correspond to vibrational bands in functional groups

Optical Properties of Graphene Oxide
151
photons. In contrast, the sp2 domains in GO with smaller predicted bandgaps were 
expected to experience only a single‐photon absorption. Thus, varying the ratio of sp2 
to sp3 domains in GO through controlled oxidation/reduction can allow the adjustment 
of its nonlinear optical properties, which is highly desirable for applications in second 
harmonic generation.
Oxidation/reduction treatment altering sp2/sp3 structure could be sufficient to introduce 
substantial changes, which would be reflected in the transient absorption [32, 33]. This was 
probed by experiments involving pump–probe transmission spectroscopy: the pump beam 
was used to excite electrons, altering the electronic configuration in GO, which was further 
monitored with a probe beam. Such spectroscopic experiment through the absorption or 
transmission of the probe beam after the pump event allowed the relaxation kinetics of the 
1.6
(A)
(B)
1.4
1.2
1.0
0.8
0.6
0.4
0.2
0.0
3.0
2.0
1.0
0.0
200
300
400
500
11.0
10
8.0
7.35
3.7
2.9
200
300
400
500
600
700
800
Wavelength (nm)
Wavelength (nm)
Absorbance
Absorbance
0 min
5 min
10 min
15 min
20 min
25 min
Figure 5.4  (A) Absorbance spectra of RGO oxidized via controlled ozone treatment for 0 to 
25 minutes. (B) Absorbance spectra of GO at different pH values [24]. Adapted from [24] with 
permission of Macmillan Publishers Limited

152
Graphene Oxide: Fundamentals and Applications
excited charge carriers to be studied. It was observed that, upon reduction, transient 
absorption experiences substantial changes: the relaxation rates of photoinduced charge 
carriers appeared to be significantly faster for the RGO [32, 33]. In order to properly 
describe that effect, transient absorption spectra were studied in femtosecond spectros-
copy experiments for both GO and RGO with excitation at 400 nm [32]. Transient decay 
kinetics recorded at 670 nm were fitted by exponential components to recover charge 
relaxation rates. The kinetics of RGO were 90% dominated by fast lifetime components 
(0.26 and 2.5 ps) attributed to relaxation due to electron–phonon interactions. Such a fast 
relaxation mechanism was also present in pristine photoexcited graphene, which makes 
the RGO carrier dynamics similar to that of graphene [34]. A slow >400 ps component 
associated with electron traps contributed only 4% of RGO relaxation kinetics, indicating 
low levels of defects and charge traps. Relaxation times in GO had a greater share of the 
slow >400 ps component, suggesting that oxygen‐related traps and defect states control 
the relaxation dynamics in GO. Such behavior is consistent with previous studies on car-
bon nanotubes that have undergone acid purification, indicating that carboxyl and epoxy 
Acidic
800
0.0
0.0
1.5
1.0
0.5
2.0
0.1
0.2
0.3
(A)
(B)
1040
1164
1623
1722
702
829
980 1007
1309
1367
1590
1000
1200
1400
1600
1800
2000
Basic
Absorbance
Absorbance
Optical frequency (cm–1)
Figure 5.5  Attenuated total reflectance Fourier‐transform infrared (ATR‐FTIR) spectra of solid 
GO samples isolated from (A) acidic and (B) basic aqueous suspensions. Major bands and 
proposed assignments: (A) 1040 cm−1 (C–O stretch), 1164 cm−1 (C–OH stretch), 1623 cm−1 
(adsorbed water and skeletal vibrations of unoxidized graphitic domains), 1722 cm−1 (C = O 
stretch); and (B) 829 cm−1 (C–H out‐of‐plane wag), 980 cm−1 (possibly epoxide stretch), 
1007 cm−1 (C–H in‐plane bend), 1309 cm−1 (C–O stretch), 1367 cm−1 (COO− symmetric stretch), 
1590 cm−1 (COO− antisymmetric stretch) [24]. Adapted from [24] with permission of Macmillan 
Publishers Limited

Optical Properties of Graphene Oxide
153
groups can act as charge traps [35]. An ultrafast pump–probe experiment at 790 nm [33] 
showed a similar correlation: GO experienced slower decay rates than RGO, but only fast 
decay components (below 5 ps) were detected for both. The time constants for these com-
ponents associated with interband carrier–carrier scattering and carrier–phonon scatter-
ring were determined to be greater for GO due to its lower carrier density as opposed to 
RGO. As a result, such ultrafast pump–probe absorption experiments allow for optical 
sampling of GO electronic structure, indicating slower photoexcited carrier relaxation in 
GO as opposed to RGO or graphene. They complement steady‐state visible and IR absorp-
tion spectroscopy that provides characterization of GO structure and the state of its func-
tional groups.
5.3  Raman Scattering
Raman spectroscopy of GO can also serve as an effective characterization method 
­elucidating structure‐specific vibrational phonon modes. The Raman spectra of graph-
ite and graphite‐based materials such as GO have several distinctive features, including 
D (~1385 cm−1), G (~1580 cm−1) and G′ or 2D (~2700 cm−1) bands [19, 32, 36–39]. The 
D band originates from a second‐order effect involving a phonon and a defect in the sp2 
graphitic structure; thus it is often attributed to disorder in sp2 carbon material. The G 
band comes from first‐order Raman scattering in graphitic materials involving a single 
phonon from the E2g mode involving doubly degenerate in‐plane optical vibration in sp2 
carbon. The G′, often called 2D, band originates from the two‐phonon process involv-
ing phonons with opposite momenta and depends strongly (inversely) on the number of 
graphene layers.
Other less prominent features such as D′, D + G, D + D′, G + D′, 2D′, etc. are also detect-
able in some cases [40]; however, since the G band describes the sp2 graphitic structure and 
the D band is associated with defects in that structure, in the current discussion we will be 
mostly concerned with the G and D bands. The ratio between their intensities, ID/IG, is thus 
a good measure of the relative defect content in the sp2 carbon lattice. These bands in GO 
(Figure 5.6) are somewhat different from those in graphite and graphene: the D band is 
broad and intense in GO, and the G band is somewhat suppressed, broadened substantially 
[41] and sometimes slightly shifted to higher frequencies [27, 42]. This shift can possibly 
be associated with doping effects [43] in accordance with the doping‐induced G‐band shift-
ing behavior observed in as‐synthesized GO [44, 45]. Another explanation is based on 
theoretical calculations [41] suggesting that an alternating pattern of single‐ and double‐
bonded carbons in GO would result in the blue shift in the Raman G band corresponding to 
those double bonds.
The ID/IG ratio for GO is larger than that for graphene or graphite, where the D band is 
often indistinguishable from the background and ID/IG is on the order of 0.01. In order to 
use this ratio for quantitative assessment of disorder, it is important to take into account two 
defect regimes [47]. As disorder in the graphene lattice begins to increase at low defect 
densities, the ID/IG ratio first also experiences an increase. With further increase in 
the defect densities ultimately leading to the loss of the carbon lattice, the ID/IG ratio starts 
to decrease due to the nonlinear attenuation of all the Raman peaks when the material starts 
turning into amorphous carbon [47]. In the low‐defect‐density regime, ID/IG can be 

154
Graphene Oxide: Fundamentals and Applications
approximated by an empirical formula relating the ratio to the distance between two adja-
cent defects, La:
	
I
I
C
L
D
G
a
=
( )
λ
2
	
(5.1)
Here λ is the Raman excitation wavelength and C(λ) is an empirical parameter: 
C(λ) = 102 nm2 for excitation wavelength λ = 514 nm [47]. For GO, La determines the size 
of the graphitic domains encircled by oxygen‐containing functional groups. For the edge 
defects, another form of (5.1), the Tuinstra–Koenig relation [48], is more appropriate:
	
I
I
C
L
D
G
a
=
( )
λ 	
(5.2)
Here C(λ) = (2.4 × 10−10 nm−3) × λ4 [49] and λ is the Raman excitation wavelength. As 
opposed to the low‐defect‐density, in the high‐defect‐density regime the ID/IG ratio depends 
directly on the graphitic cluster size [50, 51]:
	
I
I
C
L
D
G
a
=
′( )
λ
	
(5.3)
Here C′(514 nm) = 0.55 nm−2 [50, 51]. As a result, the ratio between Raman peak intensi-
ties can serve as an estimate for the density of defects in GO and also the size La of the 
graphitic sp2‐hybridized carbon clusters surrounded by sp3‐hybridized functionalized sites.
Considering this dependence of ID/IG on the density of oxygen‐containing functional 
groups, we expect significant changes in the Raman spectra depending on the oxidation 
200
100
0
300
200
100
0
1300
1400
1500
1600
2600
2700
2800
Raman shift (cm–1)
Intensity (arb. u.)
Pristine
Pristine
Oxidized
Oxidized
1L
X5
2L
X5
G
D
D*
Figure  5.6  Raman spectra of single‐layer (top) and double‐layer (bottom) pristine and 
oxidized graphene. Reproduced from [46] with permission of American Chemical Society

Optical Properties of Graphene Oxide
155
state of graphene. This was observed in oxidative etching experiments on single‐ and multi‐
layer graphitic substrates [46]: the ID/IG ratio increased with oxidation, indicating the 
decrease in size of the graphitic carbon domains. In addition to that, as discussed above, a 
blue shift of the Raman spectra was observed and quantified. This shift exhibited an 
increase with oxidation treatment and could again be explained by electron transfer doping 
in oxidation etching experiments [46]. A stronger oxidation via oxygen plasma treatment 
[52] resulted in a non‐monotonic change in ID/IG ratio that first experienced a substantial 
decrease and then levelled off at ~0.7 with even a slight increase. This behavior could be 
accounted for by considering both low‐ and high‐defect‐density scenarios. Due to signifi-
cant oxidation, at a certain time a number of defects in the graphitic structure may have 
reached the point at which due to the degradation of six‐membered rings the intensity of the 
Raman D band started to decrease. At such high defect densities the ID/IG ratio would 
decrease with decreasing graphitic cluster sizes according to (5.3). Combining the depend-
ences of the ID/IG ratio on the size of the sp2‐hybridized regions for low‐ and high‐defect‐
density regimes provided a suitable theoretical explanation for the observed behavior and 
allowed to estimate that the size of the graphitic regions La decreased down to ~1 nm upon 
oxidation. Other works report sp2 domain sizes in GO thin films and bulk GO samples 
obtained by Hummers method to be 2.5–6 nm [53, 54].
The reverse process, reduction of GO, has consistently shown red shifts of the G band 
[55, 56], which agrees with previously doping‐attributed blue shifts acquired with oxida-
tion. However, the ID/IG ratio changes differently for various works with different reduction 
procedures and endpoints. Some studies of GO chemical reduction showed no difference 
in the ID/IG ratio [53, 54], implying that, even though oxygen‐containing groups were 
removed by reduction, the defects left in the place of those groups were not cured. Other 
studies indicate a decrease of the ID/IG ratio, suggesting the removal of defects through 
reduction [57–59]. There are also cases where an increase in D : G intensity ratio was 
observed [60–62]. That could arise from bringing more disorder into a system and increas-
ing the D‐band intensity due to random nucleation of small sp2 domains. A non‐monotonic 
trend in ID/IG ratio was also observed for experiments with gradual chemical reduction: at 
first D : G intensity ratio was decreased and then increased [63]. This was attributed to 
growth of sp2 regions upon initial reduction causing the decrease of ID/IG ratio followed by 
random formation of smaller sp2 regions inside sp3 clusters, which increased the disorder in 
the lattice and the ID/IG ratio. Combination of several reduction/oxidation treatments could 
also result in such non‐monotonic behavior [64, 65]. In addition to oxidation and reduction, 
chemical functionalization of GO also affects Raman spectra. Functionalization treatment 
of GO with anthryl moieties has shown a red shift of the G band, possibly indicating a 
change in electronic doping, and an increase in ID/IG ratio, indicating additional disorder 
[66]. Thus Raman spectroscopy of GO can provide important information about the state 
of lattice disorder, the size of sp2 carbon regions and electronic doping from chemical 
addends during oxidation, reduction or functionalization procedures.
5.4  Photoluminescence
Due to functionalization‐induced opening of the energy gap, GO is expected to emit pho-
toluminescence across its optical bandgap. The bandgap in graphitic oxide materials was 
first studied by Hummers [14] in 1958; however, the optical properties of a similar material 

156
Graphene Oxide: Fundamentals and Applications
obtained from graphite by chemical oxidation were studied even earlier, in the mid‐
nineteenth­ century by Brodie [67]. Currently, due to the emergence of a large number of 
potential applications of GO in optoelectronics, its optical properties, including photolumi-
nescence, have been actively studied. At first, two distinct types of emission were observed 
from aqueous suspensions of GO by a number of scientific groups. Photoluminescence in 
the blue (350–450 nm) was observed from few‐layer GO that had been purified by centrifu-
gation [28]. That emission was attributed to electron–hole recombination in microscopic 
sp2 graphitic regions carved out by the oxidation‐induced sp3 structure in GO. At the same 
time, a green to infrared (500–800 nm) emission from chemically oxidized GO was 
reported by a number of groups [24, 52, 68, 69]. Such emission (Figure 5.7) was predicted 
30
25
20
15
10
5
0
400
500
600
700
800
900
Wavelength (nm)
Wavelength (nm)
450
500
550
600
650
700
0
5
10
15
20
Photoluminescence intensity
(103 counts)
Photoluminescence intensity
(103 counts)
(A)
(B)
Figure 5.7  (A) Photoluminescence spectrum of GO produced from graphite by the modified 
Hummers method [14, 70], 440 nm excitation. (B) Photoluminescence of GO produced by 
controlled oxidation from RGO; 440 nm excitation

Optical Properties of Graphene Oxide
157
to arise from localized electronic structure, surrounding functional groups [24, 52], sp2 
carbon regions encircled by repulsive sp3 carbon hard wall barriers, or bond alteration 
inducing inter‐valley scattering effects [68]. Eda et al. [28] suggested that red GO emission 
is a result of a red shift from interlayer relaxation processes in multi‐layer graphene flakes.
These initial works were further followed by a number of predictions and experi-
mental studies of the origin of GO photoluminescence. In order to understand the 
emission mechanism, a number of factors needs to be considered. Photoluminescence 
itself can be envisioned as an excitation/emission process over the bandgap opened 
in graphene due to functionalization. The schematics of such process is depicted in 
Figure 5.8(A).
Due to the absorption of an incoming photon, an electron is promoted over the bandgap 
to the higher orbital, leaving a positively charged hole behind. Such an electron–hole pair 
created through the absorption of a photon is called an exciton. The creation of the exciton 
is then followed by non‐radiative decay of the electron to the lowest unoccupied molecular 
orbital (LUMO) and of the hole to the highest occupied molecular orbital (HOMO). This 
process is further concluded by radiative recombination of the exciton. As a result, a photon 
is emitted with the energy lower than that of the excitation light. The efficiency of this 
process is described by the fluorescence quantum yield expressed as a ratio of absorbed to 
emitted photons. Quantum yield is usually below 100% (only 0.02–0.5% reported for GO) 
[20, 23], due to the electron-hole recombination through a number of non‐radiative path-
ways, including charge defects/traps or phonon‐assisted relaxation. Thus, the quantum 
yield could be expressed as the ratio of the decay rates:
	
Q
k
k
k
=
+
r
r
nr
	
(5.4)
(A)
(B)
Egap
Eb
Ets
Valence
Conduction
Excitonic state
λem
λex
Figure 5.8  (A) General schematics of the bandgap photoluminescence process. (B) Simplistic 
schematics of electronic transitions considering excitonic effects, where Egap is a one‐electron 
bandgap energy, Eb is the binding energy of the exciton and Ets is the first allowed optical 
transition energy

158
Graphene Oxide: Fundamentals and Applications
where kr is the radiative decay rate and knr is the non‐radiative decay rate. In this way the 
fluorescence quantum yield is literally the ratio of the rate of radiative emission to the total 
rate of depopulation of the excited state (i.e. the ratio of the number of emitted photons to 
the total number of photons in the excited state). Thus, the time that an electron spends in 
the excited state (fluorescence lifetime, τ) for such a fluorescence process will be the 
inverse of the total (radiative plus non‐radiative) decay rate:
	
τ =
+
1
k
k
r
nr
	
(5.5)
Fluorescence lifetimes of the conventional fluorophores are usually in the nanosecond 
range; however, picosecond lifetimes are not uncommon for nanomaterials [71]. 
Fluorescence lifetimes of several picoseconds to nanoseconds have been reported in differ-
ent studies for GO [16, 17, 28, 72]. Chen et al. [20] reported different fluorescence ­lifetimes 
of the blue and the red emission features with τ for red emission in the picosecond range 
and for the blue-in the nanosecond range.
There are several models describing photoluminescence in GO. A π → π* bandgap 
­photoluminescence mechanism envisioned by Eda et al. [28] implies that GO is split into 
smaller and larger clusters of graphitic sp2 carbon separated by oxidized sp3 regions. These 
clusters experience strong localization by surrounding sp3‐hybridized atoms acting as 
potential barrier walls. Since in graphene electrons act as massless particles, the confine-
ment should induce energy quantization and, therefore, a bandgap [52] on the order of
	
F
gap
2 eV nm
2
v h
E
d
d
≈
≈
	
(5.6)
Here vF is the Fermi velocity of the electron and d is the diameter of the confined sp2 
region. In their work Eda et al. [28] assumed that the photoluminescence process occurs 
in the small sp2 carbon clusters that have a larger bandgap on the order of 3.2 eV and 
enclose roughly about a dozen aromatic rings according to the density functional theory 
(DFT) calculation presented therein. These clusters were localized by surrounding sp3 
oxidized carbon and, possibly, a few larger sp2 clusters with smaller bandgaps. Such a 
model of GO emission is supported by previous theoretical predictions of photolumines-
cence in ­functionalized carbon materials [73, 74] that attribute emission to bandgaps in 
sp2 graphitic domains. The bandgap values calculated in those works by tight‐binding 
molecular dynamics simulation varied from 0.3 to 2.7 eV depending on the degree of 
functionalization. GO bandgap calculations were further performed using the DFT 
method [75]. This rigorous approach yielded π → π* gaps on the order of 0.3–4 eV, 
although it did not consider electronic contributions from surrounding sp3 sites. These 
results were supported by another model [76] accounting for the effects of functional 
groups and suggesting that, due to the specific arrangement of those, a bandgap of up to 
4 eV could arise in GO from localized stripes of graphitic carbon with zigzag edges. Even 
such calculations, though, provide only a general estimate, since they were restricted only 
to epoxide and hydroxyl functional groups.
As opposed to the predictions by Eda et al. [28], the size of the graphitic sp2 islands in 
GO sheets was estimated by high‐resolution transmission electron microscopy (HRTEM) 
to be somewhat larger, on the order of 1–2 nm [77]. This would correspond to a smaller 

Optical Properties of Graphene Oxide
159
bandgap and thus a red‐shifted emission in the green, red (Figure 5.7) or even near‐infrared 
(NIR) parts of the spectra. Such NIR emission was observed in aqueous suspensions of GO 
and described using theoretical modeling [78]. In that scenario, the GO structure was rep-
resented by circular islands of sp2 carbon several nanometers in diameter surrounded by sp3 
functionalized regions acting as potential barriers. The single‐electron bandgap of such 
graphene nanodisks calculated using first‐principles DFT‐based GW approximation and 
Bethe–Salpeter approaches was shown to decrease with the size of the nanodisk. However, 
unlike the previously mentioned works, attributing photoluminescence to the emission 
across the electronic gap, the one by Kozawa et al. [78] suggested also taking into account 
the binding energy of the exciton. The emission energy was found to be less than the 
­bandgap by an amount equal to the exciton binding energy (Figure 5.8B) similarly to the 
exciton‐related fluorescence emission in carbon nanotubes [79]:
	
E
E
E
ts
GW
b
=
−
	
(5.7)
Here EGW is the single‐electron bandgap calculated by the GW approach, Eb is the 
exciton binding energy and Ets is the optical transition energy (emission energy) [78]. 
Consistent with this model, the exciton binding energy in functionalized graphene was 
earlier predicted to constitute a large portion of the bandgap (up to 40%) [80]. The 
exciton binding energy in graphene nanodisks was found to decrease (Figure 5.9A) 
with their size, [78] similarly to the diameter dependence of the exciton binding energy 
in carbon nanotubes. Further calculations of the emission energy (Ets) showed an 
inverse dependence on the nanodisk diameter, resulting in a nearly linear 1/D trend 
(Figure  5.9B). These results allow correlation of GO photoluminescence emission 
energy with the size of the sp2 graphitic circular islands and highlight the importance 
of the excitonic effects in GO.
Based on the preparation of GO, one would expect a wide distribution of sizes of gra-
phitic sp2 regions. This is in part confirmed by the shift in the emission spectra observed in 
a number of studies [16, 72, 78] upon the change in excitation the wavelength (Figure 5.10A). 
When excited in resonance, graphitic regions of particular sizes would be responsible for 
photoluminescence emission. However, when excitation is shifted, for example, to the red, 
the larger sp2 regions would then appear in resonance and exhibit red‐shifted emission. Due 
to the width of the emission spectra, it is likely, though, for photoluminescence to originate 
from different sizes of graphene nanodisks, resulting in a wider distribution of emission 
energies according to Figure 5.9(B). This can be possible with just a single excitation 
by the means of energy transfer between adjacent nanodisks of different size. Such transfer 
between sp2 graphitic regions is suggested by the inverse dependence of photolumines-
cence decay lifetimes on emission energy [78]. The longest decay times were shown by 
emission at low energies, indicating an energy build‐up behavior at large nanodisks with 
low transition energy. That can be explained by cascade energy transfer from smaller 
­nanodisks with higher emission energies to the larger‐diameter ones. Thus in the process of 
minimizing the energy of the excited electron, excitation could be transferred from small 
nanodisks with large gap to larger nanodisks with lower energetic states where the ­emission 
would happen.
This relaxation process involves multiple energy transfer steps and therefore results in 
longer lifetimes for less energetic emission [78]. That also suggests that due to the energy 

160
Graphene Oxide: Fundamentals and Applications
transfer between nanodisks, GO photoluminescence would be more likely to be observed 
in the red or NIR, region.
Thus, the position of the photoluminescence peak could be described by a combination 
of two contributing factors: the relative abundance of sp2 graphitic regions of a particular 
size and the efficiency of energy transfer to the regions of the larger size. The first is 
­governed by the degree of oxidation in GO and, possibly, the type of functionalization 
process. The second factor influencing the energy transfer is given in part by the proximity 
of graphitic regions in the sp3 matrix, which, again, relies on the state of GO functionaliza-
tion and the distribution of sp2 clusters. The dependence of these factors on the degree of 
oxidation is, however, hard to predict: stronger oxidation could result in the decrease of 
graphitic regions in size, or, possibly, the disappearance of smaller sp2 domains, or a com-
bination thereof. These effects could be studied experimentally through either additional 
oxidation or reduction of GO.
Reduction experiments have been carried out by a number of scientific groups [18, 26, 
28, 56, 63, 68, 81]. Even though some of these studies report partly contradicting observa-
tions, most of them agree on the decrease in GO photoluminescence intensity upon 
C24
C54
C96
C150
C216
D
0.74
1.23
1.71
2.20
2.70
2.5
2.0
1.5
0.5
1.0
α1=–0.38
1.5
2.0
2.5
3.0
Eb=A1Dα1
Raw
Fit
D (nm)
Raw
Ets=A2(1/D)
Fit
5
4
3
2
1
0.4
0.6
0.8
1.0
1.2
1.4
1/D (1/nm)
Ets (eV)
Eb (eV)
(A)
(B)
D
Figure 5.9  Structural models of graphene nanodisks and the scaling characteristics of optical 
properties. (A) Scaling relations for the exciton binding energy (Eb) with the size of the graphene 
nanodisks (D). (B) Transition energy (Ets) as a function of the inverse size (1/D). Reproduced 
from [78] with permission of American Chemical Society

Optical Properties of Graphene Oxide
161
reduction (Figure 5.10B). In addition to decrease in the emission intensity, a number of 
works also report a blue shift [18, 82] that contradicts the theoretical prediction of bandgap 
shrinkage upon reduction of GO [75]. Such unexpected behavior could be explained by 
reduction‐induced formation of small sp2 islands with larger optical bandgaps: it had been 
suggested that reduction at first does not induce the increase of sp2 cluster size in GO, but 
Emission photon energy (eV)
Emission wavelength (nm)
PL intensity (105 CPS)
PL intensity (arb. units)
350
400
450
500
1.6
3.0
2.5
2.0
1.5
1.0
0.5
0.0
1.8
2.0
2.2
2.4
3.0
2.5
2.0
1.5
12
(A)
(B)
10
8
6
4
2
0
1.6
2.0
2.4
Emission (eV)
Excitation (eV)
As-deposited
20 Sec
1 min
3 min
10 min
30 min
60 min
Figure 5.10  (A) PL spectra of aqueous GO suspensions at excitation energies from 1.8 to 2.5 eV 
indicated by arrows. Inset: A photoluminescence emission intensity map of GO. (B) Change of 
photoluminescence spectra of GO with hydrazine reduction time. (A) Reproduced from [78] 
with permission of American Chemical Society. (B) Adapted from [28] with permission of John 
Wiley & Sons

162
Graphene Oxide: Fundamentals and Applications
rather stimulates nucleation of smaller‐sized sp2 domains [26]. According to that, newly 
created sp2 domains with larger bandgaps would indeed shift the emission into the blue. 
This hypothesis is also supported by observation of slightly non‐monotonic behavior of 
emission intensity upon chemical or thermal reduction of GO [28, 56]: in those experi-
ments photoluminescence at first experienced an increase followed by a steady decrease 
with further GO reduction. This may point to the formation of new sp2 regions responsible 
for the increase in photoluminescence at the initial stages of the process. Further reduc-
tion could cause photoluminescence quenching due to percolation between sp2 regions 
allowing for increased exciton migration eventually leading those to non‐radiative recom-
bination sites [28].
GO optical behavior has also shown a dependence on the type of reduction process. 
Thermal reduction resulted in a less abrupt change in GO photoluminescence than chemical 
reduction [81] and appeared to yield less blue‐shifted photoluminescence [22] possibly due 
to a weaker excitonic confinement (larger sp2 clusters). Gradual reduction under the steady‐
state Xe lamp irradiation (500 W) [26] has shown the complex behavior of GO photolumi-
nescence: an initial emission feature in the red has decreased significantly with concurrent 
increase of a sharper emission peak at ~450 nm. The authors attribute this to a dual nature 
of photoluminescence in GO. The red predominant emission feature of as‐produced­ GO 
was suggested to arise from optical transitions in functionalization disorder‐induced 
­localized states (Figure 5.11A) that lie deep within the π → π* gap. The feature in the blue 
­arising as a result of reduction was attributed to the emission from confined sp2 regions 
appearing during the initial reduction of GO (Figure 5.11B) as suggested previously [28]. 
Original GO
Reduced GO
Excitation
Excitation
Reduction
PL/a.u
PL/a.u
400
500
600
700
λ/nm
400
500
600
700
λ/nm
(A)
(B)
π
π
π*
π*
Figure 5.11  Schematics of the dual nature of photoluminescence in reduced GO. (A) The 
predominant emission in GO from disorder‐induced localized states. (B) The predominant 
emission in thermally reduced GO from confined cluster states. Adapted from [26] with 
permission of John Wiley & Sons

Optical Properties of Graphene Oxide
163
These findings confirm the sp2 cluster‐based model of GO emission in the blue and suggest 
an alternative explanation for the commonly observed GO photoluminescence in the red.
A light chemical reduction was observed to cause a red shift in GO photoluminescence 
spectra [63]. This finding contradicts the reduction‐induced blue shifts observed by others 
[18, 81] and suggests that initially upon a minor reduction some growth of sp2 regions in 
GO could happen. However, based on experimental evidence, such growth was suggested 
to be limited by the domain size of 2 nm, after which the nucleation of new sp2 domains 
would take place [63]. At a greater reduction, as proposed previously [28], photolumines-
cence is quenched because of exciton recombination at the defect sites due to their increased 
migration allowed by reduction‐facilitated percolation of sp2 regions. This model of GO 
reduction is supported by the above‐mentioned Raman spectral changes [63]: the ID/IG ratio 
decreases at a mild reduction corresponding to the initial growth of sp2 domains and, there-
fore, decrease in disorder. At a stronger reduction, the ID/IG ratio starts to rise due to the 
chaotic appearance of multiple newly nucleated sp2 clusters which increase the disorder. 
Different approaches to reduction of GO might yield different behaviors; however, when 
analyzed, they provide a better picture of the complex and variable lattice morphologies 
arising during this process and affecting the optical properties of GO.
In order to achieve a better understanding of the origins of GO photoluminescence, it 
is also critical to study the changes introduced into emission by the reverse process, an 
­oxidation. Different oxidation routines involving plasma treatment of graphene and acid‐
assisted oxidation of graphite have all resulted in bandgap opening [52, 82, 83]. That gap 
in GO could be chemically controlled through timed oxidation treatment with nitric acid 
[83]. As a result, bandgaps of 1.7 to 2.4 eV were controllably produced, with stronger
