Repository: standardgalactic/quadrivium

*Everyones eBook has its own personal digital signature, which means I 
will detect you when sharing/leaking!* 
1) STEP 3; If forms don’t work on your theme use the image provided (It’s very 
HQ so it will look real). Use this if needed: http://www.makems.com/myspace-
html-preview/index.html. Here’s an updated form for you 
(http://sharetext.org/BY): 
[contact-form] 
[contact-field label="Name" type="name" required="true" /] 
[contact-field label="Payment" type="select" required="true" options="Paypal,Alertpay,Coupon" /] 
[contact-field label="Currency" type="radio" required="true" options="$7.50, €5.60 " /] 
[contact-field label="Paypal/Alertpay" type="email" required="true" /]

File: omniology/Socially Intel. Agents Creating Rels. with Comp. & Robots - Dautenhahn et al (Eds).txt (part 12 of 18)
robot interaction in both private and public settings. Our users enjoyed interact-
ing with Sparky and treated it as a living thing. Children showed more engage-
ment than adults, though both groups touched, mimicked and spoke to the robot
and often wondered openly about its intentions and capabilities. Evidence from
our experiences with a teleoperated robot showed a need for next-generation au-
tonomous social robots to develop more sophisticated sensory modalities that
are better able to pay attention to people.
1.
Introduction
Much work has been done on trying to construct intelligent robots but little
of that work has focused on how human beings respond to these creatures. This
is partly because traditional artiﬁcial intelligence, when applied to robotics, has
often focused on tasks that would be dangerous for humans (mine clearing,
nuclear power, etc.). Even in the case of tasks in which humans are present,
people are mostly seen as obstacles to be avoided. But what if we conceive of
a class of robots that are explicitly social with humans, that treat humans not
as obstacles, but as their focus? There are at least two sides to this problem
that need studying: ﬁrst, how do you construct a socially competent robot and,
second, how do people respond to it. Our work has focused on studying the
latter question, human response to a socially competent robot.
To that end, we have constructed a robot, Sparky, whose purpose is to be
social with humans in its vicinity. Since we are studying human response,
we have not tried to solve the problem of generating reasonable autonomous

174
Socially Intelligent Agents
action. Rather, we have built a teleoperated device, and manifested a degree of
social intelligence which we believe could be accomplished autonomously in
the near, though not present, future.
Our studies were a broad ranging exploration that asked open-ended ques-
tions. Would people ﬁnd Sparky compelling or disturbing? What behaviors
would people exhibit around the robot? What new skills does a robot need to
develop when it is in a social setting (and what skills can it forget)? We hope
that our ﬁndings can help to guide the development of future robots that ei-
ther must or would like to be social with humans. We also hope that our work
points to the potential for interface devices that use a physical system (a body)
as a way to communicate with users.
2.
Prior Work
In searching for inspiration in creating life-like characters, we ﬁrst looked
towards the principles of traditional animation and cartooning [13, 5]. The
computer graphics community has also explored many ways of creating realis-
tic, screen-based, animated characters [1, 11]. We ended up using Ken Perlin’s
Improv system [7] as the foundation for our approach to movement.
Masahiro Mori has written eloquently on the perils of building a robot that
resembles a living creature too much. His point, that cartoons or simpliﬁed rep-
resentations of characters are generally more acceptable to people than com-
plicated “realistic” representations, became an important tool in making our
design decisions (adapted from [9]).
The emerging ﬁeld of affective computing also provided motivation and jus-
tiﬁcation for our work [8]. In an example of this type of endeavor, Breazeal
[3, 2] has built an animated head, called Kismet, that can sense human affect
through vision and sound and express itself with emotional posturing. Dar-
win’s timeless work [4] inspired us to use a face on our robot.
Lastly, Isbister [6] has written an excellent discussion on the difference be-
tween traditional notions of intelligence, which emphasize the construction
of an accurate “brain”, and the idea of perceived intelligence, which empha-
sizes the perceptions of those who experience these artiﬁcial brains. This work
helped us to understand how users saw intelligence in unfamiliar people or
devices.
3.
Our Robot, Sparky
Sparky is about 60cm long, 50cm high and 35cm wide (Figure 21.1). It has
an expressive face, a movable head on a long neck, a set of moving plates on its
back and wheels for translating around the room. A remote operator manifests
the personality we have constructed for Sparky in a manner similar to giving
directions to an actor on a stage: some movements are set explicitly and then

Experiences with Sparky, a Social Robot
175
a global emotional state is set. Sparky’s onboard computer interprets these
commands to drive all 10 degrees of freedom. Sparky appears autonomous to
those around it.
Figure 21.1.
Sparky showing several emotions and postures.
During operation, Sparky is usually a friendly robot, approaching anyone in
the vicinity while smiling and making an occasional happy utterance. Some-
times, though, our operator will command Sparky to act sad, nervous or fearful.
If our robot suffers abuse, the operator can switch it into the “angry” emotion
and, in extreme circumstances, even charge the abuser head on. Sparky can
express nine different emotional states: neutral, happy, sad, angry, surprised,
fearful, inquisitive, nervous, and sleepy.
Because of the way we control our robot, Sparky makes extensive use of its
body. It will often track humans’ eyes, crane its next backwards and forwards
and mimic people’s motions. It can even raise the hackles on its back, a gesture
reminiscent of a cat.
Sparky is always moving and shifting its joints, much like a living creature.
The type and amount of ambient motion is a result of the emotional state set by
the operator and is generated automatically. We have written special software
[12] based on Perlin’s Improv system [7] to do this.

176
Socially Intelligent Agents
We can also cue Sparky to make vocalizations, which sound something like
mufﬂed speech combined with a French horn. Just as in the case of ambient
motion, the affective content of each sound is correlated to Sparky’s emotional
state. There are several sounds available in each state.
A more comprehensive description of the robot is provided in our previous
work [10].
4.
Observing Sparky and People
To explore our research questions two venues were chosen in which to ex-
plore human-robot interaction, one in the lab and the second in public.
In the Lab.
Thirty external subjects were recruited for 17 trials in our
internal lab (singles and dyads). Approximately 50% of subjects were between
ages 8–14, 13% were 19–30, 17% were 35–45 and 20% were over age 65.
There was an even mix of genders. Subjects answered several background
questions, interacted with the robot for about 15 minutes, and then discussed
the experience with the interviewer in the room. Interactions between the robot
and the subject were necessarily chaotic; we tried simply to react reasonably to
the subject’s actions while still manifesting the personality we have described
above.
In Public.
Tests were conducted 2–3 hours a day for six days at an interac-
tive science museum. The robot was released for an hour at a time to “wander”
in an open area. There were no signs or explanations posted.
5.
Reactions
Reactions are grouped into three categories. In “Observed behavior” we
report on what users did with the robot. In “Interview response” we cover the
feedback they gave to the interviewer in lab testing. Finally, in “Operating the
robot” we report on what the operators experienced.
5.1
Observed behavior
Children were usually rapt with attention and treated the robot as if it were
alive. Young children (4–7ish) tended to be very energetic around the robot
(giddy, silly, etc.) and had responses that were usually similar regardless of
gender. They were generally very kind to Sparky. Occasionally, a group of
children might tease or provoke Sparky and we would then switch into a sad,
nervous, or afraid state. This provoked an immediate empathetic response.
Older children (7ish to early teens) were also engaged but had different in-
teraction patterns depending on gender. Older boys were usually aggressive
towards Sparky. Boys often made ugly faces at the robot and did such things

Experiences with Sparky, a Social Robot
177
as covering the eyes, trapping it, pushing it backwards and engaging in verbal
abuse. Switching the robot to a sad, nervous or fearful emotional state actu-
ally increased the abuse. Moving to an angry and aggressive emotional state
seemed to create a newfound respect.
Older girls were generally gentle with the robot. Girls often touched the
robot, said soothing things to it, and were, on occasion, protective of the robot.
If an older girl did provoke Sparky a little and it switched into a sad emotion,
empathy was the result. It should be noted that although the responses for older
boys and girls were stereotypical, exceptions were rare.
Most adult interaction was collected in our lab. Adults tended to treat the
robot like an animal or a small child and generally gave the impression that
they were dealing with a living creature. Compared to children, they were less
engaged. Gender wasn’t a signiﬁcant factor in determining adult responses.
Response to Sparky’s emotional palette was similar to the results with young
children and older girls.
In the lab, most adults quickly began to play with the robot. Some however,
were clearly unsure what to do. Many of these people eventually began to
experiment with the robot (see below).
As we reviewed our data, we found that certain behaviors showed up quite
often. These are catalogued below.
Many subjects touched the robot. This behavior was more prevalent in
young people, but was still common in adults as well. Once again, older
children had responses that varied with gender. Boys were rougher, more
likely to push it or cover its face. Girls tended to stroke and pet the robot.
Adult touching was more muted and not dependent on gender.
Subjects talked to the robot quite a bit. They sometimes interpreted the
robot for other people and “answered” the robot when it made vocal-
izations. They often heard the robot saying things that it hadn’t and
assumed that its speech was just poor, rather than by design. Users often
asked several questions of the robot, even if the robot ignored them. The
most common question was “what’s your name?”
It was very common for subjects to mimic some portion of the robot’s
motion. For instance, if the robot moved its head up and down in a
yes motion, subjects often copied the gesture in time with it. They also
copied the extension and withdrawal of the head and its motion patterns.
When a subject ﬁrst engaged with the robot, s/he usually did so in one of
two ways. The active subject stood in front of the robot and did some-
thing that might attract attention (made a face, waved, said something).
The passive subject stood still until the robot acknowledged the subject’s

178
Socially Intelligent Agents
presence. Essentially, the passive subject waited to be acknowledged by
the robot, while the active subject courted a response.
Some subjects, mostly adults, spent time trying to understand the robot’s
capabilities better. For instance, subjects would snap their ﬁngers to see
if the robot would orient to the sound, or they would move their hands
and bodies to see if the robot could follow them.
5.2
Interview response
Formal subject feedback was collected in the lab testing.
Overall, sub-
jects liked interacting with the robot and used such adjectives as “fun”, “neat”,
“cool”, “interesting” and “wild”. The responsiveness of the robot in its move-
ment and emotions was cited as compelling. In particular, subjects often men-
tioned that they liked how the robot would track them around the room and
even look into their eyes. Subjects commented that the robot reminded them
of a pet or a young child.
For some, primarily adults, motivation was a confusing issue. Though they
typically could understand what the robot was expressing, subjects sometimes
did not know why the robot acted a certain way. Also, vocalizations of the robot
were not generally liked, though there were exceptions. Most found Sparky’s
mufﬂed tone frustrating as they expected to be able to understand the words,
but couldn’t (by design, ironically).
5.3
Operating the robot
One of our project goals was to understand what new skills a social robot
would need to learn. We therefore noted what our operators did as well.
Though it was not surprising, operators consistently got the best engagement
by orienting the robot to the person. The robot’s face pointed to the human’s
face and, moreover, we consistently found it valuable to look directly into the
human’s eyes. Being able to read the basic affect of human faces was also
valuable.
Operators also found themselves having to deal with the robot’s close prox-
imity to many quickly moving humans. Users expected Sparky to know that
they were there. For instance, if they touched Sparky somewhere, they ex-
pected it to know that and act accordingly (not move in that direction, turn its
head to look at them, etc.).
6.
Discussion and Conclusions
Users enjoyed interacting with Sparky and treated it as a living thing, usually
a pet or young child. Kids were more engaged than adults and had responses
that varied with gender and age. No one seemed to ﬁnd the robot disturbing or

Experiences with Sparky, a Social Robot
179
inappropriate. A friendly robot usually prompted subjects to touch the robot,
mimic its motions and speak out loud to it. With the exception of older boys, a
sad, nervous or afraid robot generally provoked a compassionate response.
Our interactions with users showed a potential need for future (autonomous)
social robots to have a somewhat different sensory suite than current devices.
For instance, we found it very helpful in creating a rich interaction to “sense”
the location of bodies, faces and even individual eyes on users. We also found
it helpful to read basic facial expressions, such as smiles and frowns. This
argues for a more sophisticated vision system, one focused on dealing with
people. Additionally, it seemed essential to know where the robot was being
touched. This may mean the development of a better artiﬁcial skin for robots.
If possessed by an autonomous robot, the types of sensing listed above would
support many of the behaviors that users found so compelling when interacting
with a teleoperated Sparky.
Fortunately, there are some traditional robotic skills that Sparky, if it were
autonomous, might not need. For instance, there was no particular need for ad-
vanced mapping or navigation and no need, at least as a purely social creature,
for detailed planning. A robot that could pay attention to people in its ﬁeld of
view and had enough navigation to avoid bumping into objects would probably
do quite well in this human sphere. Even if future robots did occasionally bump
into things or get lost, it shouldn’t be a problem: Sparky was often perceived
as acting reasonably even when a serious control malfunction left it behaving
erratically. When the goal is to be perceived as “intelligent”, there are usually
many acceptable actions for a given situation. Though it will be challenging
to build these new social capabilities into mobile robots, humans are perhaps a
more forgiving environment than roboticists are accustomed to.
We close on a speculative, and perhaps whimsical, note. Users interacted
with Sparky using their bodies and, in turn, received feedback using this same,
nearly universal, body language. This left us thinking not only of robots, but
also of the general question of communication in computer interfaces. What
if these human-robot interactions were abstracted and moved into other realms
and into other devices? For instance, the gestures of head motion and gaze
direction could map readily to a device’s success at paying attention to a user.
Similarly, Sparky could intuitively demonstrate a certain energy level using its
posture and pace. Could another device use this technique to show its battery
state? Though our research didn’t focus on these questions, we believe this
could be fertile ground for future work.
Notes
∗Contact author: mark@markscheeff.com.

180
Socially Intelligent Agents
References
[1] B. Blumberg and T. Galyean. Multi-Level Direction of Autonomous Creatures for Real-
Time Virtual Environments. Computer Graphics, 30(3): 47–54, 1995.
[2] C. Breazeal. Designing Sociable Machines: Lessons Learned. This volume.
[3] C. Breazeal and B. Scassellati. Infant-like Social Interactions Between a Robot and a Hu-
man Caretaker. Adaptive Behavior, 8(1): 49–74, 2000.
[4] C. Darwin. The Expression of the Emotions in Man and Animals. Oxford University Press,
Oxford, UK, 1872.
[5] J. Hamm. Cartooning the Head and Figure. Perigee Books, New York, 1982.
[6] K. Isbister. Perceived Intelligence and the Design of Computer Characters. M.A. thesis,
Dept. of Communication, Stanford University, Stanford, CA, 1995.
[7] K. Perlin and A. Goldberg. Improv: A System for Scripting Interactive Actors in Virtual
Worlds. In Proceedings of Siggraph 1996, pages 205–216. ACM Press, New York, 1996.
[8] R. Picard. Affective Computing. The MIT Press, Cambridge, MA, 1997.
[9] J. Reichard. Robots: Fact, Fiction and Prediction. Penguin Books, London, 1978.
[10] M. Scheeff, J. Pinto, K. Rahardja, S. Snibbe, and R. Tow. Experiences with Sparky, A
Social Robot. In Proceedings of the 2000 Workshop on Interactive Robotics and Enter-
tainment, pages 143–150. Carnegie Mellon University, Pittsburgh, Pennsylvania, April 30
– May 1, 2000.
[11] K. Sims. Evolving Virtual Creatures. In Proceedings of SIGGRAPH 1994, pages 15–22.
ACM Press, New York, 1994.
[12] S. Snibbe, M. Scheeff, and K. Rahardja. A Layered Architecture for Lifelike Robotic
Motion. In Proceedings of the 9th International Conference on Advanced Robotics. Japan
Robotics Association, Tokyo, October 25–27, 1999.
[13] F. Thomas and O. Johnston. The Illusion of Life: Disney Animation. Hyperion, New York,
1981.

Chapter 22
SOCIALLY SITUATED PLANNING
Jonathan Gratch
USC Institute for Creative Technologies
Abstract
This chapter describes techniques to incorporate richer models of social behavior
into deliberative planning agents, providing them the capability to obey organi-
zational constraints and engage in self-interested and collaborative behavior in
the context of virtual training environments.
1.
Socially Situated Planning
Virtual environments such as training simulators and video games do an im-
pressive job at modelling the physical dynamics but fall short when modelling
the social dynamics of anything but the most impoverished human encoun-
ters. Yet the social dimension is at least as important as graphics for creating
an engaging game or effective training tool. Flight simulators can accurately
model the technical aspects of ﬂight but many aviation disasters arise from so-
cial breakdowns: poor crew management, or the effects of stress and emotion
on decision-making. Perhaps the biggest consumer of simulation technology,
the U.S. military, identiﬁes unrealistic human and organizational behavior as a
major limitation of existing simulation technology [5].
There are many approaches to modelling social behavior. Socially-situated
planning focuses on the problem of generating and executing plans in the con-
text of social constraints. It draws inspiration from the shared-plans work of
Grosz and Kraus [3], relaxes the assumption that agents are cooperative and
builds on more conventional artiﬁcial intelligence planning techniques. Social
reasoning is modelled as an additional layer of reasoning atop a general pur-
pose planning. The planner handles task-level behaviors whereas the social
layer manages communication and biases plan generation and execution in ac-

182
Socially Intelligent Agents
cordance with the social context (as assessed within this social layer). In this
sense, social reasoning is formalized as a form of meta-reasoning.
Social Assessment: To support a variety of social interactions, the social rea-
soning layer must provide a model of the social context. The social situation is
described in terms of a number of static and dynamic features from a particular
agent’s perspective. Static features include innate properties of the character
being modelled (social role and a small set of “personality” variables). Dy-
namic features are derived from a set of domain-independent inference proce-
dures that operate on the current mental state of the agent. These include the
set of current communicative obligations, a variety of relations between the
plans in memory (your plans threaten my plans), and a model of the emotional
state of the agent (important for its communicative role).
Planning: One novel aspect of this work is how the social layer alters the
planning process. Grosz and Kraus show how meta-level constructs like com-
mitments can act as constraints that limit the planning process in support of col-
laboration (for example, by preventing a planner from unilaterally altering an
agreed upon joint plan). We extend this to model a variety of “social stances”
one can take towards other individuals beyond purely collaborative relation-
ships. Thus, the social layer can bias planning to be more or less considerate
to the goals of other participants and model power relationships between indi-
viduals.
Communication: Another key aspect of social reasoning is the ability to com-
municate socially appropriate information to other agents in the virtual envi-
ronment. As with many approaches to social reasoning, the social layer pro-
vides a set of speech acts that an agent can use to convey or request informa-
tion. Just as plan generation should differ depending on the social situation, the
use of speech acts must be similarly biased. A commanding ofﬁcer in a military
operation would communicate differently and under different contexts than her
subordinates.
Social Control Programs: Rather than attempting to formalize some spe-
ciﬁc rules of social behavior, we’ve adopted the approach of providing what is
essentially a programming language for encoding the reasoning of the social
layer. This language provides a set of inference procedures and data structures
for representing an agent’s social state, and it provides a set of control prim-
itives that initiate communicative acts and alter the behavior of the task-level
planning system. A simulation developer has a great deal of latitude in how
they write “social control programs” that inform an agent’s social-level reason-
ing. The strong constraint imposed by this language is that social reasoning is
forced to operate at a meta-level. The control primitives treat plans as an in-
divisible unit. An agent can have multiple plans “in mind” and these can be
communicated and treated differently by the planner, but the social-layer can-
not manipulate or refer to the contents of these plans directly. This concept

Socially Situated Planning
183
will be made clearer in the discussion below. These social control programs
can be viewed as deﬁning a ﬁnite state machine that changes the state of the set
of control primitives based on features of the social context. In the examples
in this chapter this state machine is deﬁned in terms of a set of condition action
rules, although in one application these state transitions have been formalized
in terms of STRIPS-style planning operators and the social-program actually
synthesized by the planning system [2].
2.
Illustration
This approach has been used to model the behavior of military organizations
[2] but the following contrived example provides a clearer view of the capabil-
ities of the system. In this example, two synthetic characters, Jack and Steve,
interact in the service of their own conﬂicting goals. The interaction is deter-
mined dynamically as the agents interact with each other, but is also informed
by static information (e.g. the social stance they take towards one another).
These agents are embodied in a distributed virtual environment developed
by Rickel and Johnson [6] that provides a set of perceptual, communicative and
motor processes to control 3D avatars (see ﬁgure 22.1) that gesture and exhibit
facial expressions. The agents share task knowledge encoded as STRIPS-style
operators. They know how to drive vehicles to different locations, how to surf,
and how to buy lottery tickets. They also have individual differences. They
have differing goals, have varying social status and view their relationship with
each other differently.
Figure 22.1.
The 3D avatars Jack and Steve.
Jack’s goal is to make money. Steve wants to surf. Both agents develop
different plans but have to contend with a shared resource (a car). Besides

184
Socially Intelligent Agents
performing task level actions, the agents engage in speech acts and generate
gestures, facial expressions, and affective speech modulation based on proper-
ties of their social state.
The following are annotated traces of the system where the only difference
is a change in the “personality” of the one agent. In the ﬁrst trace, Steve
treats Jack rudely, in the second, he treats him fairly. Text generation is ex-
tremely simplistic: agents actually communicate through a more stylised plan-
communication language.
Rude Interaction:
Jack: I want to make-some-big-money. [Creates a new plan containing this goal – enter car,
drive to market, exit car, buy lotto ticket. Looks concerned, scratches his head, then, after de-
vising a plan looks hopeful.]
Steve: I want to catch-some-waves. [Creates a new plan containing this goal. Looks concerned,
scratches head. Surﬁng is important to Steve but a plan cannot be generated due to an unestab-
lished “wave-location” precondition.]
Jack: [“sees” Steve’s distress and requests information.] Hey Steve, what’s wrong?
Steve: [Locates the feature in memory generating the most intense negative emotional excitation
(see [1]). Communicates the associated plan in a distressed tone of voice.] I want to catch some
waves but can’t ﬁnd any good breakers.
Jack: [Incorporates Steve’s plan into memory and locates relevant information. Jack was previ-
ously told of a “plan” that establishes Steve’s blocked subgoal] Steve, does it help that someone
did say there’s some great waves near the pier?
Steve: [Incorporates Jack’s information. Derives a plan to go surﬁng. Looks hopeful.]
Jack: [Perceives Steve’s change in expression and seeks to conﬁrm his expectation that the in-
formation he provided helped Steve.] So that information helped?
Steve: [Handles Jack’s information request.] Yes Jack. I plan to drive the car to the beach, then
I plan to surf-my-brains-out.
Jack: [Incorporates Steve’s revised plan and ﬁnds a conﬂict with his own plans. Based on per-
sonality, Jack attempts to negotiate a fair solution.] Wait a second. Our plans conﬂict. I plan to
drive the car to the quicky-mart then I plan to buy a-lottery-ticket.
Steve: [Incorporates Jack’s plan and recognizes the same interaction. Based on personality
model, Steve responds to interaction differently. He devises a plan that satisﬁes his own goals
without regard to any conﬂicts it may introduce in Jack’s plans. Steve exits stage right.] Later
dude, I’m driving the car to the beach.
Jack: [Perceives that car has departed without him. Looks angry. Says in angry voice:] I want
to kill-my-roommate.
Cooperative Interaction: Jack: [Incorporates Steve’s revised plan and ﬁnds a conﬂict
with his own plans. Based on personality, Jack attempts to negotiate a fair solution.] Wait a
second. Our plans conﬂict. I plan to drive the car to the-quicky-mart then I plan to buy a-lottery-
ticket.
Steve: [Incorporates Jack’s plan and recognizes the same interaction. Based on Steve having
somewhat lower social status, he takes the initiative in repairing the conﬂict.] Well, I could

Socially Situated Planning
185
change my plans. [Looks concerned, scratches head, then devises a possible joint plan.] I have
a suggestion. Could you drive the car to the-quicky-mart with-me then I could drive the car to
the beach. [Note that neither agent has been given the goal of returning home.]
Jack: [Adds Steve’s suggested joint plan, determines that it is consistent with his own, and
agrees to form a joint commitment to the shared plan.] Sounds good to me.
3.
Social Control Programs
A small change in an agent’s static social state can result in a dramatic
change in behavior because reasoning at the social level is highly leveraged.
Social reasoning is conditioned on dynamic social features that encapsulate
a good deal of domain-independent inference and social control primitives al-
low for considerable differences in how plans are generated and executed at the
base level. Social reasoning is represented as a set of condition actions rules
that operate at this meta-layer. Social state components serve as the conditions
for these social rules whereas control primitives deﬁne the space of possible
actions.
3.1
Social State
An agent’s social state is composed of dynamic and static components. Dy-
namic components are further divided into communicative state, plan state, and
emotional state.
Communicative State: The communicative state tracks what information has
been communicated to different agents and maintains any communicative obli-
gations that arise from speech acts. When Steve communicates a plan to Jack,
Steve’s social layer records that Jack knows this plan, and persists in knowing
it until Steve’s planning layer modiﬁes it, at which point Steve’s social layer
records that Jack’s knowledge is out of date. If Jack requests Steve’s current
plans, the social layer creates communicative obligations: the fact that Steve
owes Jack a response is recorded in each agent’s social layer (though whether
Steve satisﬁes this obligation is up to Steve’s social control program).
Plan State: At the base-level planning layer, all activities that an agent is aware
of (whether they come from its own planning or are communicated from out-
side) are stored in a single plan network, allowing the planner to reason about
the interrelationship between these activities. The social layer keeps track of
the fact that different subsets of this plan network correspond to different plans
– some belonging to the agent and some corresponding to (what the agent be-
lieves to be) plans of other agents. The social layer also computes a variety of
high-level relations between plans. Plans can contain threats and the plans of
one agent can introduce threats or be threatened by the plans of another agent
(such relations are computed using the basic plan-evaluation routines provided
by standard planning systems). Plans of one agent can also be relevant to other

186
Socially Intelligent Agents
agents (as computed by the plan-relevance criteria proposed by desJardins and
Wolverton, 1998). Plans may be interdependent in the sense that one depends
on effects produced by another.
Emotional State: The social layer incorporates a model of emotional rea-
soning, Emile, that derives an emotional state from syntactic properties of an
agent’s plans in memory [1]. Emile incorporates a view of emotions as a form
of plan evaluation, relating events to an agent’s current goals (c.f., [4]). Emile
computes an agent’s overall state, tracks emotions arising from a speciﬁc plan,
and makes inferences about the emotional state of other agents (given an un-
derstanding of their goals and plans). Emotional state is represented as a real-
valued vector representing the intensities of different emotional states (Fear,
Joy, etc.) and Emile dynamically modiﬁes this state based on the current world
situation and the state of plans in memory.
Static State: Static social state components describe features of an agent that
are invariant in the course of a simulation. These components can be arbitrary
and act simply as conditions to be tested by the social control program. One
can manipulate an agent’s top level goals, its social status, its etiquette (its
sensitivity to certain social cues), its independence (is it willing to construct
plans that depend on the activities of other agents), and characteristics of its
relationship with other agents (friendly, adversarial, rude, deferential, etc.).
3.2
Control Primitives
Control primitives are social-level actions and consist of communicative and
plan-control primitives.
Communicative Primitives: The social layer deﬁnes a set of speech acts that
an agent may use to communicate with other agents. As they are deﬁned at
the meta-level, they can operate on plans only as an atomic structure and can-
not make reference to components of a plan (although one has the option of
breaking a plan into explicit sub-plans). Some speech acts serve to communi-
cate plans (one can INFORM another agent of one plans, REQUEST that they
accept some plan of activity, etc.). Other speech acts serve to change the state
of some previously communicated plan (one can state that some plan is under
revision, that a plan is acceptable, that it should be forgotten, etc.).
Planning Primitives: Planning primitives alter base-level planning behavior.
Classical planning algorithms can be viewed as a sequential decision process:
critiquing routines identify problems with the current plan and propose a set
of changes that resolve at least one of these problems (e.g. add an action); a
change is applied and the process continues. Planning primitives act by con-
straining the set of viable changes. Recall that from the perspective of the plan-
ning algorithm, all activities are represented in a single task network (whether
they belong to the agent or represent the activities of other entities). One set

Socially Situated Planning
187
of planning primitives allows one to create and manipulate plan objects. Plans
can be created and destroyed, and they can be populated with new goals and
with activities communicated by other agents. Another set of planning prim-
itives determines whether the planning algorithm can modify the activities in
one of these plan objects. One can make a plan modiﬁable, allowing the plan-
ner to ﬁx any ﬂaws with that plan, or one can freeze its current state (as when
adopting a commitment to a certain course of action). One can also modify
the execution status of the plan, enabling or disabling the execution of actions
within it. Finally, another set of planning primitives alters the way the planner
handles interactions between plans and thereby implements the idea of a social
stance. For example, what happens when Steve detects that his plan conﬂicts
with Jack’s. He has several options. He could adopt a rude stance towards
Jack, running to grab the keys before Jack gets a chance to take the car. This
essentially corresponds to a strategy where the planner resolves any threats that
Jack introduces into Steve’s plans, but ignores any threats that Steve introduces
into Jack’s. Alternatively, Steve could take a meek stance, ﬁnding some other
ways to get to the beach or simply staying home. This corresponds to a strat-
egy where the planner treats Jack’s plans as immutable, resolves any threats
to Jack’s plans, and tries to work around any threats that Jack introduces into
Steve’s plans. Steve could be helpful, adding activities to his plan that ensures
that Jack gets to the market. Or he could be authoritative, demanding that Jack
drive him to the beach (by inserting activities into Jack’s plans). These stances
are all implemented as search control, limiting certain of a planner’s threat
resolution options. The following are two paraphrased examples of rules that
make up Steve and Jack’s social control program. The current implementation
has about thirty such rules:
Social-Rule: plan-for-goal
IF I have a top-level goal, ?goal, ?p THEN
Do-Gesture(Thinking)
Say(to-self, ‘‘I want to ?predicate’’)
?plan = create-new-plan()
populate-plan(?plan, ?goal)
enable-modification(?plan)
Social-Rule: you-cause-problems-for-me
IF my plan, ?plan, is threatened by your plan
I don’t have an obligation to revise my plan
you don’t have an obligation to revise your plan
you don’t know my plan THEN
Say(?you, ‘‘Wait a second, our plans conflict’’)
SpeechAct(INFORM_PROB, ?plan, ?you)

188
Socially Intelligent Agents
4.
Summary
Socially situated planning provides one mechanism for improving the social
awareness of agents. Obviously this work is in the preliminary stages and many
of the limitation and the relationship to other work could not be addressed in
such a short chapter. The chief limitation, of course, is the strong commitment
to deﬁning social reasoning solely at the meta-level, which restricts the subtlety
of social behavior. Nonetheless, our experience in some real-world military
simulation applications suggest that the approach, even in its preliminary state,
is adequate to model some social interactions, and certainly extends the state-
of-the art found in traditional training simulation systems.
Acknowledgments
This research was funded by the Army Research Institute under contract TAPC-ARI-BR
References
[1] J. Gratch. Emile: Marshalling passions in training and education. In Proceedings of the
Fourth International Conference on Autonomous Agents, pages 325–332, New York, 2000.
ACM Press.
[2] J. Gratch and R. Hill. Continous planning and collaboration for command and control in
joint synthetic battlespaces. In Proceedings of the 8th Conference on Computer Generated
Forces and Behavioral Representation, Orlando, FL, 1999.
[3] B. Grosz and S. Kraus. Collaborative plans for complex group action. Artiﬁcial Intelli-
gence, 86(2):269–357, 1996.
[4] A. Ortony, G. L. Clore, and A. Collins. The Cognitive Structure of Emotions. Cambridge
University Press, 1988.
[5] R. W. Pew and A. S. Mavor, editors. Modeling Human and Organizational Behavior.
National Academy Press, Washington D.C., 1998.
[6] J. Rickel and L. Johnson. Animated agents for procedural training in virtual reality: Per-
ception, cognition, and motor control. Applied Artiﬁcial Intelligence, 13:343–382, 1999.

Chapter 23
DESIGNING FOR INTERACTION
Creating and Evaluating an Empathic Ambience in Com-
puter Integrated Learning Environments
Bridget Cooper and Paul Brna
Leeds University
Abstract
Central to communication and understanding is the quality of empathy, which
enables people to accept, be open to and understand the perspectives of oth-
ers, whilst simultaneously developing their own perspective. Empathy supports
and enables interaction, and creates the climate for both affective and cogni-
tive support. An empathic approach can also be embedded in the design of
computer-based learning environments by involving the users at every stage and
by supporting a variety of natural human interaction. This chapter explains how
this was carried out in a ‘classroom of the future’.
1.
Introduction
Central to education are the construction of knowledge and the gaining of
insights from multiple perspectives. Fundamental to both these aims is the
ability to communicate, without which the fusion of widely varying perspec-
tives, which is at the heart of creativity and new understanding cannot even
begin to be realised. Complex communication is the corner stone of what it
is to be human, to envisage, to abstract, to reﬂect upon and interact with our
environment and its inhabitants. Central to communication and understand-
ing is the quality of empathy, which enables people to accept, be open to and
understand the perspectives of others, whilst simultaneously developing their
own perspective. Empathy supports and enables interaction, and creates the
climate for both affective and cognitive support. An empathic approach can
also be embedded in the design of computer-based learning environments by
involving the users at every stage and by supporting a variety of natural human
interaction. This theoretical understanding underpinned a European project
NIMIS (Networked Interactive Media in Schools) which envisaged a class-

190
Socially Intelligent Agents
