Repository: standardgalactic/quadrivium

*Everyones eBook has its own personal digital signature, which means I 
will detect you when sharing/leaking!* 
1) STEP 3; If forms don’t work on your theme use the image provided (It’s very 
HQ so it will look real). Use this if needed: http://www.makems.com/myspace-
html-preview/index.html. Here’s an updated form for you 
(http://sharetext.org/BY): 
[contact-form] 
[contact-field label="Name" type="name" required="true" /] 
[contact-field label="Payment" type="select" required="true" options="Paypal,Alertpay,Coupon" /] 
[contact-field label="Currency" type="radio" required="true" options="$7.50, €5.60 " /] 
[contact-field label="Paypal/Alertpay" type="email" required="true" /]

File: omniology/Graphene Oxide Fundamentals and Applications [2016].txt (part 13 of 32)
oxidation causing larger bandgap. That is consistent with oxidation‐induced decrease of 
the size of graphitic islands down to small ones with higher gap energies. Another proce-
dure allowing controllable oxidation of graphitic materials involves timed ozone ­treatment 
of non‐emissive reduced graphene oxide (RGO) obtained from GO by hydrazine reduc-
tion. Upon oxidation, initially non‐emissive RGO has exhibited bright photoluminescence 
in the visible, with its intensity dependent on the time of ozone treatment (Figure 5.12). 
In that process, a comparatively small shift in the emission energies was observed, pos-
sibly because RGO has already inherited lattice defects that were not removed upon 
reduction. As suggested by Dong et al. [25], confined sp2 domains could still have been 
present in RGO from the previous oxidation. These defects would have predetermined the 
initial size and distribution of oxidation‐induced sp2 islands and thus the emission wave-
length range. The other possibility involves a different photoluminescence mechanism, 
with emission arising from functional groups, which dictates somewhat weaker depend-
ence of emission energy on the degree of oxidation. Such a mechanism, proposed in 
­multiple works studying photoluminescence of GO [22, 24, 52], involves emission from 
localized states at the functional groups. For example, Cuong et al. [22], while observing 
the strong carrier localization in thermally processed GO (tpGO), suggested that photolu-
minescence in thermally treated GO occurs due to exciton recombination in localized 
electronic states rather than from band‐edge transitions. The important role of functional 
groups was also supported by calculation of molecular orbitals in GO [16]. It was 
shown  that photoluminescence is governed by a HOMO–LUMO transition mainly 
­occurring over carbon atoms situated next to oxygen‐containing functional groups. 
According to this work all three kinds of oxygen functionalities, C–O, C = O and 

164
Graphene Oxide: Fundamentals and Applications
O = C–OH, were related to the emission. A similar conclusion was achieved while finger-
printing GO photoluminescence to electronic transitions in functional groups [23]. In that 
study, GO was treated with KOH in order to remove hydroxyl groups and convert epoxy 
groups to hydroxyl, or with HNO3 in order to further oxidize GO and produce additional 
carboxyl groups. Features apparent in the photoluminescence spectra of these variations of 
GO were attributed to particular electronic transitions (Figure 5.13): π* → π transition of 
the C = C bond, π* → n transition of the C = O groups and σ* → n transition of C–OH 
groups. As seen from Figure 5.13, the π* → n transition was amplified for HNO3‐treated 
GO and the σ* → n transition-for KOH‐treated GO as expected due to corresponding 
excess in C = O and C–OH groups in those. Based on that analysis, photoluminescence 
transitions in GO were fingerprinted primarily to oxygen‐containing functional groups.
The width of GO emission spectra was also discussed: short photoluminescence 
­lifetimes suggest that emission proceeds before charge relaxation to the band edge, there-
fore bypassing band‐edge transitions [23]. Due to the wide spectrum of vibrational states 
in GO, there is a variety of possible transitions yielding a broad emission spectrum. 
Similarly to reports discussed above, this work also indicates a dependence of emission 
wavelength on excitation. However, the Stokes shift between those two appeared to be 
constant for a particular electronic transition and, therefore, a particular functional group. 
Such strong correspondence of optical effects in GO with oxygen‐containing ­functional 
groups together with the evidence provided by photoluminescence spectral mapping to 
transitions in those groups sets a solid background for the functional‐group‐related 
­emission model in GO.
Another indication of the functional‐group‐attributed emission is presented in a joint 
work by Novoselov, Geim, Ferrari, Hartschuh and coworkers [52]. In that study, the authors 
confront the emission model based on sp2 cluster confinement on the grounds of spectral 
hole burning in oxygen‐plasma‐oxidized graphene. They predict that, within the frame-
work of the sp2 domain model, upon intense excitation at a particular wavelength a subset 
of sp2 carbon‐cluster‐based emitters of a certain size should be bleached, leaving a spectral 
Wavelength (nm)
500
550
600
650
700
750
800
Emission intensity (counts×104)
0
1
2
3
4
5
6
7
0 min
5 min
10 min
15 min 
20 min
25 min
30 min
Ozone treatment
 time
Figure 5.12  Photoluminescence spectra of ozone‐treated RGO

Optical Properties of Graphene Oxide
165
hole in the piece of plasma‐oxidized graphene. However, experimentally, that did not hap-
pen; instead, the emission across all wavelengths was quenched in that region. Thus, 
photoluminescence was traced to localized electronic states at oxidation sites; and the 
emission spectral width was attributed to homogeneous broadening of the energy states at 
oxygen‐containing emissive species. Such localized electronic states were modeled by 
Galande et al. [24] showing a region of negative electrostatic potential around oxygen‐
containing addends in GO (Figure 5.14A,B). In that work, the authors for the first time 
observe a strong pH dependence of GO photoluminescence: upon pH change from acidic 
to basic a broad GO emission in the red has been quenched and a sharp blue‐shifted 
molecular‐looking photoluminescence peak has emerged (Figure 5.14C).
That transition happened sharply at ~ pH 8 and resembled a spectrophotometric titration of 
molecular fluorophores. From similar excitation spectral features of basic and acidic species, 
the authors inferred a similar ground state of those emitters, indicating that the pH‐induced 
change had to happen in the excited state. This change was reversible and therefore was 
attributed to the excited‐state protonation of oxygen‐containing functional groups. The 
assignment of the functional groups responsible was made on the basis of comparing excited‐
state protonation pKa of GO to the values found previously for organic aromatic compounds 
with oxygen functionalities. The best match was found with aromatic carboxylic acids hav-
ing their pKa* ~ 8 and exhibiting fluorescence in the visible. A model of the graphene sheet 
with a carboxylic group on it (Figure 5.14A) has shown that in the basic conditions there is a 
region of electrostatic potential encircling a carboxylic group. That region carves out about 
34 carbon atoms from the graphene sheet (Figure 5.14B), which is similar to the size of aro-
matic carboxylic acids that have pKa* ~ 8. As a result, pH‐induced variations in GO emission 
ex. 420 nm
π
π
π*
π*
σ
σ*
σ*
Intensity
400
500
600
700
800
Wavelength (nm)
HNO3-GO
GO
n
n
n
π*
n
KOH-GO
σ*
n
π
π*
π*
Figure  5.13  Photoluminescence spectra of GO, KOH‐ and HNO3‐treated GO sheets in 
deionized water (100 mg ml−1) under excitation of 420 nm. Inset: A schematic energy level 
diagram depicting the multiple photoluminescence emissions due to electron transitions 
between different molecular orbitals. Reproduced from [23] with permission of The Royal 
Society of Chemistry

166
Graphene Oxide: Fundamentals and Applications
were attributed to quasi‐molecular fluorophores arising from localized electronic structure at 
the carboxylic functional groups in GO. Further studies also confirm the contribution of car-
boxylic functional groups to pH‐induced changes in GO photoluminescence [17, 19, 72, 84]. 
A blue basic and a red acidic feature enhanced by deprotonation and protonation in their 
corresponding pH ranges were shown by Zhang et al. [17] to exhibit different fluorescence 
lifetimes. Thus, such dual pH‐dependent emission was attributed not to the band‐edge transi-
tions but rather to oxygen‐group‐based quasi‐molecular fluorophores in GO. Other reports of 
pH‐dependent effects have shown a blue emission shift upon the increase in pH, [85] that was 
associated with the change in GO electronic structure. Some researchers also mentioned a 
non‐monotonic response from two emission peaks in the ultraviolet and blue attributed to 
graphitic carbon fragments bound to one or several functional groups [72], but most report 
the decrease of emission intensity of the red emission feature with pH [72, 84]. Such promi-
nent effects of surrounding pH on the optical properties of GO fall in good agreement with 
the model of functional‐group‐related photoluminescence in GO.
Wavelength (nm)
(A)
(B)
(C)
500
600
700
800
0
5
10
15
20
PL intensity (104 counts)
Increasing pH
11.5
10.7
9.6
7.4
6.07
4.6
3.2
0.93
Figure 5.14  (A) Model of graphene sheet fragment with a COO− functional group at the 
edge. (B) Computation of electrostatic potential isosurface for a graphene sheet fragment with 
a COO− functional group at the edge. (C) pH‐dependent photoluminescence spectra of GO 
[24]. Adapted from [24] with permission of Macmillan Publishers Limited

Optical Properties of Graphene Oxide
167
As a result, we point out two major theories explaining the origins of photoluminescence 
in GO within the framework of confined sp2 cluster‐related the emission and emission 
associated with oxygen‐containing functional groups. However, there are also scientific 
works reporting combined optical effects. For example, Chien et al. [26] observe two emis-
sion peaks in GO with a blue feature attributed to quantum confined graphitic domains and 
the red peak arising from functional‐group‐induced disorder states. Reports of such dual 
fluorescence are not uncommon; however, many of them present different explanations of 
the nature of the blue and red emission features in the work of Chen et al. those emission 
peaks were proposed to have different luminescence origins since they exhibit fluorescence 
lifetimes that differ by nearly three orders of magnitude [20]. Exarhos et al. [86] suggest 
that blue and red emission are tied through spectral migration. In their time‐resolved pho-
toluminescence measurements, GO and GO reduced via Xe lamp irradiation have also 
shown notably different lifetimes. Unreduced GO exhibited significantly longer fluores-
cence lifetimes for its emission in the red versus the blue RGO emission. However, when 
measured right after the excitation pulse, the emissions of both RGO and GO were identi-
cal and detected in the blue region. Such initial similarity suggests that, with time, due to 
non‐radiative spectral relaxation in GO, the emission shifts to the red. This process was 
explained best by the disordered gap model (Figure 5.15), where at certain spatial regions 
in GO the gap energies are in the blue range and in some regions they are in the red. 
Therefore, upon excitation, the exciton in GO could migrate from larger (blue) gap regions 
to smaller (red) gap regions, where it would experience radiative recombination. In RGO, 
due to short carrier lifetimes dictated by photoluminescence quenching through non‐­
radiative decay in newly formed zero‐gap sp2 regions, ­spectral relaxation and shifting 
would not have enough time to occur. As a result, long‐lived excitons that in GO experience 
spectral migration to the red do not survive in RGO, which yields the short‐lived emission 
in the blue.
Thomas et al. [87] even suggested that the blue‐shifted feature in GO photolumines-
cence arises from oxidative debris, heavily oxidized small organic fragments produced 
Blue
emission
Red
emission
Eground
Eg(x)
Eex
X
Figure 5.15  Implied relaxation of excited carriers within the context of a disordered band 
model of GO. Reproduced from [54] with permission of American Chemical Society

168
Graphene Oxide: Fundamentals and Applications
during GO synthesis. Their work indicates that, when washed with a weak base, the oxida-
tive debris could be separated from the slightly oxidized sheets of GO that exhibit weak to 
negligible fluorescence in the red. This effect was suggested to explain the appearance of 
the sharp blue‐shifted fluorescence feature at high pH reported by Galande et al. [24] in 
terms of recovery of the fluorescence of oxidative debris through separation from GO in 
basic conditions. When combined with weakly oxidized GO, due to interaction with the 
large GO matrix, oxidative debris was described to have highly quenched and red‐shifted 
emission that is commonly observed in GO suspensions. Such an unconventional hypoth-
esis provides yet another possible mechanism for the observed photoluminescence in GO; 
however, it does not explain the photoluminescence from oxidized graphene films [52].
Studies of the oxidation and reduction of GO not only elucidate possible mechanisms of 
fluorescence emission in GO but also provide important routes to modifying its optical 
properties. Together with oxidation and reduction, a significant modulation of GO ­emission 
has been reported upon surface derivatization with a variety of functional groups [30, 66, 
88, 89]. A substantial increase in fluorescence quantum yield of GO up to 13% was 
observed upon functionalization of the epoxy and carboxyl groups in GO by alkylamines 
[30]. Such an increase was explained within the framework of localized graphitic domain‐
related GO photoluminescence theory as passivation of epoxy and carboxyl groups that 
were proposed to act as quenching centers, while still retaining the sp2 domain structure in 
GO that, according to the theory, is responsible for the emission. Highly enhanced photo-
luminescence was reported also in anthryl‐functionalized GO [66] and Mn2+‐bonded RGO 
[89], where the increase in emission was assigned to fluorescence resonance energy 
­transfer from Mn ions to emissive sp2 clusters in graphene. Due to the energy level struc-
ture in Mn, resonance energy transfer could significantly enhance the emission of RGO, 
strongly increasing the photoluminescence intensity at ~550 nm. Such photoluminescence 
enhancements suggest that chemical functionalization could serve as an efficient route to 
improve the fluorescence quantum yield of GO.
In summary, photoluminescence from GO was detected in the blue and red, with some 
reports indicating green ultraviolet and near‐infrared emission. The origin of the photolumi-
nescence has been proposed by several theories, including emission from confined domains 
of sp2 graphitic carbon, emission from localized electronic environments surrounding oxy-
gen‐containing functional groups, combinations of these two scenarios, or even emission 
from oxidation‐produced graphitic debris. Controlled reduction, oxidation and functionali-
zation of GO allow for the tailoring of its optical properties for particular applications.
5.5  Graphene Oxide Quantum Dots
In addition to functionalization, cutting GO into quantum dots bears the promise of mod-
ifying its optical properties. Decreasing the dimensionality and the size of GO sheets 
down to several nanometers in diameter could result in quantum‐confined structures, 
whose optical properties would be determined by their size [90]. This opens a range of 
possibilities of controllably adjusting the optical response from quantum dots through 
governing their size distribution. However, there could be a limiting size of GO quantum 
dots, above which their properties would strongly resemble those of GO. For example, 
recently, GO quantum dots obtained by hydrothermal treatment of GO have shown 

Optical Properties of Graphene Oxide
169
excitation‐ and pH‐dependent photoluminescence in the blue spectral region [8], similar 
to GO, attributed to free zigzag sites, with pH dependence explained by protonation/
deprotonation of zigzag edges. A similar explanation was proposed for emission of 
­quantum dots prepared from GO by ultrasonication combined with thermal treatment 
[91]: their emission in the blue was assigned to zigzag edge states, whereas green 
­photoluminescence was proposed to arise from disordered energy traps. The emission 
wavelength in those quantum dots could be controlled by varying the degree of oxidation 
just like for the GO [83]. Optical properties of such quantum dots appear to be similar to 
those of GO, therefore suggesting that the optical effects in both could originate at a size 
scale that is smaller than the size of quantum dots, i.e. small confined islands of sp2 
­carbon or functionalization‐induced defect states at the oxygen‐containing groups. 
Considering the quantum dot size distribution of 5–13 nm [83], it is plausible that their 
blue and green photoluminescence would arise from smaller confined features. For 
example, Dong et al. [25] specifically attributed emission in quantum dots synthesized 
from citric acid to small confined sp2 clusters within 15 nm GO dots.
However, for smaller (~5 nm) quantum dot sizes [92] studies suggest that such optical 
effects as excitation‐dependent photoluminescence could be attributed not to the wide 
­distribution of sizes of sp2 graphitic regions as in GO, but rather to a distribution of sizes of 
the quantum dots themselves [92]. These GO quantum dots also exhibited strong solvent‐ 
and pH‐dependent emission, with a quantum yield of 11.4%, which is significantly higher 
than the values reported for GO [20, 23]. In general, photoluminescence of graphene quan-
tum dots is often attributed to the effects of oxygen functionalities present in these low‐
dimensional structures [93]. Similarly to GO they can exhibit excitation wavelength‐dependent 
emission explained by a combination of factors, including surface defects, confinement 
effects and edge shapes [94]. Thus, some optical phenomena in GO could be focused upon 
in order to explain the optical properties of graphene quantum dots. Conversely, since GO 
quantum dots can be envisioned as fragments of the GO structure, studies of their photolu-
minescence have a great promise to provide additional information regarding the ­mechanism 
of emission in GO. Finally, the production of GO quantum dots of a particular size may 
allow for a significant improvement of their quantum yield as compared to GO together 
with retaining the general optical properties characteristic of GO.
5.6  Applications
As a result of the recent findings, there is already a large market of applications of the ­optical 
properties of GO in optoelectronics, sensing and biological imaging. The discovery of GO 
photoluminescence suggested a number of its potential uses in photonic devices, including 
electroluminescent cells and photodetectors [42]. Due to its electronic bandgap, GO has also 
been successfully employed as an acceptor material in organic bulk heterojunction (BHJ) 
photovoltaic devices, yielding a power conversion efficiency of 1.1% [95]. Environment‐
dependent effects in GO emission have been utilized in multiple sensing applications: based 
on its photoluminescence quenching due to the attachment of biological molecules and 
viruses, GO was applied as an optical biosensor [20, 96]. The strong pH dependence of GO 
emission also positions it as a nanoscale sensor for extracellular biological pH [24, 84]. 
Potential environmental applications of GO include metal ion sensing by N‐doped GO due 

170
Graphene Oxide: Fundamentals and Applications
to the selective sensitivity of its photoluminescence to normal and transition metal ions [88]. 
In addition to sensing, GO and GO quantum dots have been successfully used as vehicles for 
drug/gene delivery and biological imaging [69, 90, 97–99]. GO is water‐soluble and ­provides 
a large platform for the attachment of multiple drug molecules on both sides of the graphene 
sheets [97]. It has been reported as a high‐capacity carrier for anticancer drugs, genes and 
targeting agents [69, 97]. In addition to that, the intrinsic photoluminescence of GO [69, 98] 
or GO quantum dots [90] could be used for the imaging of drug/gene delivery pathways 
without the need for additional fluorophores. Due to the transparency of biological tissue in 
the near‐infrared, GO photoluminescence in that spectral region [69] makes it highly attrac-
tive for both in vitro and in vivo fluorescence imaging. As a result, GO poses a significant 
advantage to existing delivery/imaging modalities due to its multi‐functionality and large 
transport capacity.
References
[1]	 Novoselov, K.S.; Geim, A.K.; Morozov, S.V.; et al., Electric field effect in atomically thin 
carbon films. Science 2004, 306 (5696), 666–669.
[2]	 Bonaccorso, F.; Sun, Z.; Hasan, T.; Ferrari, A.C., Graphene photonics and optoelectronics. 
Nature Photon. 2010, 4 (9), 611–622.
[3]	 Nair, R.R.; Blake, P.; Grigorenko, A.N.; et al., Fine structure constant defines visual trans-
parency of graphene. Science 2008, 320 (5881) 1308.
[4]	 Ferrari, A.C.; Meyer, J.C.; Scardaci, V.; et al., Raman spectrum of graphene and graphene 
layers. Phys. Rev. Lett. 2006, 97, 187401.
[5]	 Jiang, Z.; Henriksen, E.A.; Tung L.C.; et al., Infrared spectroscopy of Landau levels of graphene. 
Phys. Rev. Lett. 2007, 98, 197403.
[6]	 Yan, J.; Zhang, Y.; Kim, P.; Pinczuk, A., Electric field effect tuning of electron–phonon coupling 
in graphene. Phys. Rev. Lett. 2007, 98, 166802.
[7]	 Lu, J.; Yang, J.; Wang, J.; et al., One‐pot synthesis of fluorescent carbon nanoribbons, nanopar-
ticles, and graphene by the exfoliation of graphite in ionic liquids. ACS Nano 2009, 3 (8), 
2367–2375.
[8]	 Pan, D.; Zhang, J.; Li, Z.; Wu, M., Hydrothermal route for cutting graphene sheets into blue‐
luminescent graphene quantum dots. Adv. Mater. 2010, 22 (6), 734–738.
[9]	 Peng, J.; Gao, W.; Gupta, B.K.; et al., Graphene quantum dots derived from carbon fibers. Nano 
Lett. 2012, 12 (2), 844–849.
[10]	 Tang, L.; Ji, R.; Cao, X.; et al., Deep ultraviolet photoluminescence of water‐soluble self‐
passivated graphene quantum dots. ACS Nano 2012, 6 (6), 5102–5110.
[11]	 Eda, G.; Mattevi, C.; Yamaguchi, H.; et al., insulator to semimetal transition in graphene oxide. 
J. Phys. Chem. C 2009, 113 (35), 15768–15771.
[12]	 Loh, K.P.; Bao, Q.; Eda, G.; Chhowalla, M., Graphene oxide as a chemically tunable platform 
for optical applications. Nature Chem. 2010, 2 (12), 1015–1024.
[13]	 Li, S.‐S.; Tu, K.‐H.; Lin, C.‐C.; et al., Solution‐processable graphene oxide as an efficient hole 
transport layer in polymer solar cells. ACS Nano 2010, 4 (6), 3169–3174.
[14]	 Hummers, W.S.; Offeman, R.E., Preparation of graphitic oxide. J. Am. Chem. Soc. 1958, 
80 (6), 1339.
[15]	 Kovtyukhova, N.I.; Ollivier, P.J.; Martin, B.R.; et al., Layer‐by‐layer assembly of ultrathin com-
posite films from micron‐sized graphite oxide sheets and polycations. Chem. Mater. 1999, 11 
(3), 771–778.
[16]	 Shang, J.; Ma, L.; Li, J.; et al., The origin of fluorescence from graphene oxide. Sci. Rep. 2012, 
2, 792.
[17]	 Zhang, X.‐F.; Shao, X.; Liu, S., Dual fluorescence from graphene oxide: a time‐resolved study. 
J. Phys. Chem. A 2012, 116 (27), 7308–7313.

Optical Properties of Graphene Oxide
171
[18]	 Chen, J.‐L.; Yan, X.‐P., A dehydration and stabilizer‐free approach to production of stable water 
dispersions of graphene nanosheets. J. Mater. Chem. 2010, 20, 4328–4332.
[19]	 Kochmann, S.; Hirsch, T.; Wolfbeis, O.S., The pH dependence of the total fluorescence of 
graphite oxide. J. Fluoresc. 2012, 22 (3), 849–855.
[20]	 Chen, J.‐L.; Yan, X.‐P.; Meng, K.; Wang, S.‐F., Graphene oxide based photoinduced charge 
transfer label‐free near‐infrared fluorescent biosensor for dopamine. Anal. Chem. 2011, 83 (22), 
8787–8793.
[21]	Ingle, J.D.; Crouch, S.R., Spectrochemical Analysis. Prentice‐Hall, Englewood Cliffs, 
NJ, 1988.
[22]	 Cuong, T.V.; Pham, V.H.; Shin, E.W.; et al., Temperature‐dependent photoluminescence from 
chemically and thermally reduced graphene. Appl. Phys. Lett. 2011, 99, 041905.
[23]	 Li, M.; Cushing, S.K.; Zhou, X.; et al., Fingerprinting photoluminescence of functional groups 
in graphene oxide. J. Mater. Chem. 2012, 22 (44), 23374–23379.
[24]	 Galande, C.; Mohite, A.D.; Naumov, A.V.; et al., Quasi‐molecular fluorescence from graphene 
oxide. Sci. Rep. 2011, 1, 85.
[25]	 Dong, Y.; Shao, J.; Chen, C.; et al., Blue luminescent graphene quantum dots and graphene 
oxide prepared by tuning the carbonization degree of citric acid. Carbon 2012, 50 (12), 
4738–4743.
[26]	 Chien, C.‐T.; Li, S.‐S.; Lai, W.‐J.; et al., Tunable photoluminescence from graphene oxide. 
Angew. Chem. Int. Ed. 2012, 51 (27), 6662–6666.
[27]	 Chen, J.‐L.; Yan, X.‐P., A dehydration and stabilizer‐free approach to production of stable water 
dispersions of graphene nanosheets. J. Mater. Chem. 2010, 20 (21), 4328–4332.
[28]	 Eda, G.; Lin, Y.‐Y.; Mattevi, C.; et  al., Blue photoluminescence from chemically derived 
graphene oxide. Adv. Mater. 2010, 22 (4), 505–509.
[29]	 Li, D.; Müller, M.B.; Gilje, S.; et al., Processable aqueous dispersions of graphene nanosheets. 
Nature Nanotechnol. 2008, 3 (2), 101–105.
[30]	 Mei, Q.; Zhang, K.; Guan, G.; et al., Highly efficient photoluminescent graphene oxide with 
tunable surface properties. Chem. Commun. 2010, 46 (39), 7319–7321.
[31]	 Liu, Z.‐B.; Zhao, X.; Zhang, X.‐L.; et al., Ultrafast dynamics and nonlinear optical responses 
from sp2‐ and sp3‐hybridized domains in graphene oxide. J. Phys. Chem. Lett. 2011, 2 (16), 
1972–1977.
[32]	 Kaniyankandy, S.; Achary, S.N.; Rawalekar, S.; Ghosh, H.N., Ultrafast relaxation dynamics in 
graphene oxide: evidence of electron trapping. J. Phys. Chem. C 2011, 115 (39), 19110–19116.
[33]	 Kumar, S.; Anija, M.; Kamaraju, N.; et al., Femtosecond carrier dynamics and saturable absorp-
tion in graphene suspensions. Appl. Phys. Lett. 2009, 95, 191911.
[34]	 Ruzicka, B.A.; Werake, L.K.; Zhao, H.; et al., Femtosecond pump–probe studies of reduced 
graphene oxide thin films. Appl. Phys. Lett. 2010, 96, 173106.
[35]	 Zhang, Y.; Shi, Z.; Gu, Z.; Iijima, S., Structure modification of single‐wall carbon nanotubes. 
Carbon 2000, 38 (15), 2055–2059.
[36]	 Ferrari, A.C.; Meyer, J.C.; Scardaci, V.; et al., Raman spectrum of graphene and graphene 
layers. Phys. Rev. Lett. 2006, 97, 187401.
[37]	 Malard, L.M.; Pimenta, M.A.; Dresselhaus, G.; Dresselhaus, M.S., Raman spectroscopy in 
graphene. Phys. Rep. 2009, 473 (5–6), 51–87.
[38]	 Reich, S.; Thomsen, C., Raman spectroscopy of graphite. Phil. Trans. R. Soc. Lond. A 2004, 362 
(1824), 2271–2288.
[39]	 Ferrari, A.C., Raman spectroscopy of graphene and graphite: disorder, electron–phonon 
coupling, doping and nonadiabatic effects. Solid State Commun. 2007, 143 (1–2), 47–57.
[40]	 Kaniyoor, A.; Ramaprabhu, S., A Raman spectroscopic investigation of graphite oxide derived 
graphene. AIP Advances 2012, 2, 032183.
[41]	 Kudin, K.N.; Ozbas, B.; Schniepp, H.C.; et al., Raman spectra of graphite oxide and functional-
ized graphene sheets. Nano Lett. 2008, 8 (1), 36–41.
[42]	 Eda, G.; Chhowalla, M., Chemically derived graphene oxide: towards large area thin‐film 
electronics and optoelectronics. Adv. Mater. 2010, 22 (22), 2392–2415.
[43]	 Das, A.; Pisana, S.; Chakraborty, B.; et al., Monitoring dopants by Raman scattering in an 
electrochemically top‐gated graphene transistor. Nature Nanotechnol. 2008, 3 (4), 210–215.

172
Graphene Oxide: Fundamentals and Applications
[44]	 Ang, P.K.; Wang, S.; Bao, Q.; et al., High‐throughput synthesis of graphene by intercalation −  
exfoliation of graphite oxide and study of ionic screening in graphene transistor. ACS Nano 2009, 
3 (11), 3587–3594.
[45]	 Voggu, R.; Das, B.; Rout, C.S.; Rao, C.N.R., Effects of the charge‐transfer interactions of gra-
phene with electron‐donor and ‐acceptor molecules examined by Raman spectroscopy and 
cognate techniques. J. Phys. Condens. Matter 2008, 20, 472204.
[46]	 Liu, L.; Ryu, S.; Tomasik, M.R.; et al., Graphene oxidation: thickness‐dependent etching and 
strong chemical doping. Nano Lett. 2008, 8 (7), 1965–1970.
[47]	 Lucchese, M.M.; Stavale, F.; Ferreira, E. H.; et al., Quantifying ion‐induced defects and Raman 
relaxation length in graphene, Carbon 2010, 48 (5), 1592–1597.
[48]	 Tuinstra, F.; Koenig, L., Raman spectrum of graphite. J. Chem. Phys. 1970, 53 (3), 1126–1130.
[49]	 Cançado, L.G.; Takai, K.; Enoki, T.; et al., General equation for the determination of the 
crystallite size La of nanographite by Raman spectroscopy. Appl. Phys. Lett. 2006, 88, 163106.
[50]	 Novoselov, K.S.; Geim, A.K.; Morozov, S.V.; et al., Two dimensional gas of massless Dirac 
fermions in graphene. Nature 2005, 438 (7065), 197–200.
[51]	 Ferrari, A.C.; Robertson, J., Interpretation of Raman spectra of disordered and amorphous 
carbon. Phys. Rev. B 2000, 61, 14095.
[52]	 Gokus, T.; Nair, R.R.; Bonetti, A.; et al., Making graphene luminescent by oxygen plasma 
treatment. ACS Nano 2009, 3 (12), 3963–3968.
[53]	 Mattevi, C.; Eda, G.; Agnoli, S.; et al., Evolution of electrical, chemical, and structural proper-
ties of transparent and conducting chemically derived graphene thin films. Adv. Funct. Mater. 
2009, 19 (16), 2577–2583.
[54]	 Gómez‐Navarro, C.; Weitz, R.T.; Bittner, A.M.; et  al., Electronic transport properties of 
individual chemically reduced graphene oxide sheets. Nano Lett. 2007, 7 (11), 3499–3503.
[55]	 Krishnamoorthy, K.; Veerapandian, M.; Mohan, R.; Kim, S.‐J., Investigation of Raman and 
photoluminescece studies of reduced graphene oxide sheets. Appl. Phys. A 2012, 106 (3), 
501–506.
[56]	 Cuong, T.V.; Pham, V.H.; Tran, Q.T.; et al., Optoelectronic properties of graphene thin films 
prepared by thermal reduction of graphene oxide. Mater. Lett. 2010, 64 (6), 765–767.
[57]	 Mohanty, N.; Nagaraja, A.; Armesto, J.; Berry, V., High‐throughput, ultrafast synthesis of 
solution‐dispersed graphene via a facile hydride chemistry. Small 2010, 6 (2), 226–231.
[58]	 Lee, V.; Whittaker, L.; Jaye, C.; et al., Large‐area chemically modified graphene films: electro-
phoretic deposition and characterization by soft X‐ray absorption spectroscopy. Chem. Mater. 
2009, 21 (16), 3905–3916.
[59]	 Wang, S.; Ang, P.K.; Wang, Z.; et al., High mobility, printable, and solution‐processed graphene 
electronics. Nano Lett. 2010, 10 (1), 92–98.
[60]	 Stankovich, S.; Dikin, D.A.; Piner, R.D.; et al., Synthesis of graphene‐based nanosheets via 
chemical reduction of exfoliated graphite oxide. Carbon 2007, 45 (7), 1558–1565.
[61]	 Tung, V.C.; Allen, M.J.; Yang, Y.; Kaner, R.B., Throughput solution processing of large‐scale 
graphene. Nature Nanotechnol. 2009, 4 (1), 25–29.
[62]	 Paredes, J.I.; Villar‐Rodil, S.; Solís‐Fernández, P.; et al., Atomic force and scanning tunneling 
microscopy imaging of graphene nanosheets derived from graphite oxide. Langmuir 2009, 25 
(10), 5957–5968.
[63]	 Xin, G.; Meng, Y.; Ma, Y.; et al., Tunable photoluminescence from graphene oxide from near‐
ultraviolet to blue. Mater. Lett. 2012, 74, 71–73.
[64]	 Gao, W.; Alemany, L.B.; Ajayan, L.C.M., New insights into the structure and reduction of 
graphite oxide. Nature Chem. 2009, 1 (5), 403–408.
[65]	 Wang, H.; Robinson, J.T.; Li, X.; Dai, H., Solvothermal reduction of chemically exfoliated 
graphene sheets. J. Am. Chem. Soc. 2009, 131 (29), 9910–9911.
[66]	 Lu, Y.; Jiang, Y.; Wei, W.; et al., Novel blue light emitting graphene oxide nanosheets fabricated 
by surface functionalization. J. Mater. Chem. 2012, 22 (7), 2929–2934.
[67]	 Brodie, B.C., On the atomic weight of graphite. Phil. Trans. R. Soc. London 1859, 149, 
249–259.
[68]	 Luo, Z.; Vora, P.M.; Mele, E.J.; et al., Photoluminescence and band gap modulation in graphene 
oxide. Appl. Phys. Lett. 2009, 94, 111909.

Optical Properties of Graphene Oxide
173
[69]	 Sun, X.; Liu, Z.; Welsher, K.; et al., Nano‐graphene oxide for cellular imaging and drug delivery. 
Nano Res. 2008, 1 (3), 203–212.
[70]	 Kovtyukhova, N.I.; Ollivier, P.J.; Martin, B.R.; et al., Layer‐by‐layer assembly of ultrathin 
composite films from micron‐sized graphite oxide sheets and polycations. Chem. Mater. 1999, 
11 (3), 771–778.
[71]	 Gokus, T.; Hartschuh, A.; Harutyunyan, H.; et al., Exciton decay dynamics in individual carbon 
nanotubes at room temperature. Appl. Phys. Lett. 2008, 92, 153116.
[72]	 Kozawa, D.; Miyauchi, Y.; Mouri, S.; Matsuda, K., Exploring the origin of blue and ultraviolet 
fluorescence in graphene oxide. J. Phys. Chem. Lett. 2013, 4 (12), 2035–2040.
[73]	 Robertson, J., Photoluminescence mechanism in amorphous hydrogenated carbon. Diamond 
Relat. Mater. 1996, 5 (3–5), 457–460.
[74]	 Mathioudakis, C.; Kopidakis, G.; Kelires, P.C.; et al., Electronic and optical properties of a‐C 
from tight‐binding molecular dynamics simulations. Thin Solid Films 2005, 482, (1–2), 151–155.
[75]	 Johari, P.; Shenoy, V.B., Modulating optical properties of graphene oxide: role of prominent 
functional groups. ACS Nano 2011, 5 (9), 7640–7647.
[76]	 Yan, J.‐A.; Xian, L.; Chou, M.Y., Structural and electronic properties of oxidized graphene. 
Phys. Rev. Lett. 2009, 103, 086802.
[77]	 Erickson, K.; Erni, R.; Lee, Z.; et al., Determination of the local chemical structure of graphene 
oxide and reduced graphene oxide. Adv. Mater. 2010, 22 (40), 4467–4472.
[78]	 Kozawa, D.; Zhu, X.; Miyauchi, Y.; et al., Excitonic photoluminescence from nanodisc states in 
graphene oxides. J. Phys. Chem. Lett. 2014, 5 (10), 1754–1759.
[79]	 Spataru, C.D.; Ismail‐Beigi, S.; Benedict, L.X.; Louie, S.G., Excitonic effects and optical 
spectra of single‐walled carbon nanotubes. Phys. Rev. Lett. 2004, 92, 077402.
[80]	 Pedersen, T.G.; Jauho, A.‐P.; Pedersen, K., Optical response and excitons in gapped graphene. 
Phys. Rev. B 2009, 79, 113406.
[81]	 Cuong, T.V.; Pham, V.H.; Tran, Q.T.; et al., Photoluminescence and Raman studies of graphene 
thin films prepared by reduction of graphene oxide. Mater. Lett. 2010, 64 (3), 399–401.
[82]	 Nourbakhsh, A.; Cantoro, M.; Vosch, T.; et al., Bandgap opening in oxygen plasma‐treated 
graphene. Nanotechnology 2010, 21 (43), 435203.
[83]	 Jeong, H.K.; Jin, M.H.; So, K.P.; et al., Tailoring the characteristics of graphite oxides by differ-
ent oxidation times. J. Phys. D: Appl. Phys. 2009, 42, 065418.
[84]	 Chen, J.‐L.; Yan, X.‐P., Ionic strength and pH reversible response of visible and near‐infrared 
fluorescence of graphene oxide nanosheets for monitoring the extracellular pH. Chem. Commun. 
2011, 47 (11), 3135–3137.
[85]	 Gómez‐Navarro, C.; Weitz, R.T.; Bittner, A.M.; et al., Electronic transport properties of indi-
vidual chemically reduced graphene oxide sheets. Nano Lett. 2007, 7 (11), 3499–3503.
[86]	 Exarhos, A.L.; Turk, M.E.; Kikkawa, J.M., ultrafast spectral migration of photoluminescence in 
graphene oxide. Nano Lett. 2013, 13 (2), 344–349.
[87]	 Thomas, H.R.; Vallés, C.; Young, R.J.; et  al., Identifying fluorescence of graphene oxide. 
J. Mater. Chem. C 2013, 1 (2), 338–342.
[88]	 Qian, Z.; Zhou, J.; Chen, J.; et al., Nanosized N‐doped graphene oxide with visible fluorescence 
in water for metal ion sensing. J. Mater. Chem. 2011, 21 (44), 17635–17637.
[89]	 Gan, Z.X.; Xiong, S.J.; Wu, X.L.; et al., Mn2+‐bonded reduced graphene oxide with strong 
radiative recombination in broad visible range caused by resonant energy transfer. Nano Lett. 
2011, 11 (9), 3951–3956.
[90]	 Yan, X.; Li, B.; Cui, X.; et al., Independent tuning of the band gap and redox potential of 
graphene quantum dots. J. Phys. Chem. Lett. 2011, 2 (10), 1119–1124.
[91]	 Zhu, S.; Zhang, J.; Liu, X.; et al., Graphene quantum dots with controllable surface oxidation, 
tunable fluorescence and up‐conversion emission. RSC Advances 2012, 2 (7), 2717–2720.
[92]	 Zhu, S.; Zhang, J.; Qiao, C.; et al., Strongly‐green‐photoluminescent graphene quantum dots 
for bioimaging applications. Chem. Commun. 2011, 47 (24), 6858–6860.
[93]	 Lee, J.; Kim, K.; Park, W.I.; et al., Uniform graphene quantum dots patterned from self‐assembled 
silica nanodots. Nano Lett. 2012, 12 (12), 6078–6083.
[94]	 Habiba, K.; Makarov, V.I.; Avalos, J.; et al., Luminescent graphene quantum dots fabricated by 
pulsed laser synthesis. Carbon 2013, 64, 341–350.

174
Graphene Oxide: Fundamentals and Applications
[95]	 Liu, Q.; Liu, Z.; Zhang, X.; et al., Polymer photovoltaic cells based on solution‐processable 
graphene and P3HT. Adv. Funct. Mater. 2009, 19 (6), 894–904.
[96]	 Jung, J.H.; Cheon, D.S.; Liu, F.; et al., A graphene oxide based immuno‐biosensor for pathogen 
detection. Angew. Chem. Int. Ed. 2010, 49 (33), 5708–5711.
[97]	 Liu, Z.; Robinson, J.T.; Sun, X.; Dai, H., PEGylated nanographene oxide for delivery of water‐
insoluble cancer drugs. J. Am. Chem. Soc. 2008, 130 (33), 10876–10877.
[98]	 Kim, H.; Namgung, R.; Singha, K.; et al., Graphene oxide–polyethylenimine nanoconstruct as 
a gene delivery vector and bioimaging tool. Bioconjug. Chem. 2011, 22 (12), 2558–2567.
[99]	 Wang, Y.; Li, Z.; Wang, J.; et al., Graphene and graphene oxide: biofunctionalization and 
applications in biotechnology. Trends Biotechnol. 2011, 29 (5), 205–212.

Graphene Oxide: Fundamentals and Applications, First Edition. Edited by Ayrat M. Dimiev and Siegfried Eigler. 
© 2017 John Wiley & Sons, Ltd. Published 2017 by John Wiley & Sons, Ltd.
6
Functionalization and Reduction 
of Graphene Oxide
Siegfried Eigler and Ayrat M. Dimiev
6.1  Introduction
The chemical properties of graphene oxide (GO) are the most complex and the most 
­controversial topic in the entire GO field. Chemical reactions must be interpreted in accord-
ance with the chemical structure of the original GO. Since the exact chemical structure is 
still elusive, a clear understanding of chemical transformations is not possible. Another 
reason is GO’s multi‐functionality. In GO, different functional groups are situated in close 
proximity to each other, allowing conjugation and cross‐self‐protection. This is why 
­classical organic chemistry reactions do not run, or run differently, with GO functional 
groups. For the same reason, reactions involving one selective type of functional group, 
while preserving others, are probably not possible. The situation becomes even more com-
plicated due to the heterogeneous nature of GO. It is clear that GO and its derivatives will 
never form monodisperse compounds, especially because every sp3 carbon atom is a chiral 
center. Many theoretically possible reactions are sterically hindered due to the fixed position 
of functional groups on the GO platform. All the obstacles listed above require extra caution 
especially when designing and interpreting results of covalent functionalization reactions.
The chemistry of GO, which was developed in recent years, will be introduced in this 
chapter. First, the diverse chemical structure will be reviewed one more time with special 
focus on the degradation mechanism leading to defective GO (see also Chapter 2). Defects 
generally determine the reactivity of GO, and therefore the structure of GO that can explain 
its chemical reactivity is reviewed here briefly. The non‐covalent chemistry is briefly 
­discussed, and more attention is given to the covalent chemistry. For covalent chemistry, 

176
Graphene Oxide: Fundamentals and Applications
general considerations of the reaction principles are summarized followed by a description 
of chemical approaches. Theoretically, the reaction protocols known from organic chemistry 
should allow one to address the different types of functional groups. However, for GO, it 
was observed that not only one specific functional group is always selectively reacting, and 
therefore the chemistry and reactivity of GO must be critically discussed.
The main functional groups in GO are those situated on basal planes: hydroxyl and 
epoxy groups. The influence of functional groups located at the edges of defects and flakes 
will also be discussed. Another type of functional group is the residual sp2 system that can 
also be utilized for chemical reactions, eventually forming C–C bonds. The portion of C–C 
bonds in GO can be increased by chemical reduction, and thus reduction methods to
