Repository: standardgalactic/quadrivium

*Everyones eBook has its own personal digital signature, which means I 
will detect you when sharing/leaking!* 
1) STEP 3; If forms don’t work on your theme use the image provided (It’s very 
HQ so it will look real). Use this if needed: http://www.makems.com/myspace-
html-preview/index.html. Here’s an updated form for you 
(http://sharetext.org/BY): 
[contact-form] 
[contact-field label="Name" type="name" required="true" /] 
[contact-field label="Payment" type="select" required="true" options="Paypal,Alertpay,Coupon" /] 
[contact-field label="Currency" type="radio" required="true" options="$7.50, €5.60 " /] 
[contact-field label="Paypal/Alertpay" type="email" required="true" /]

File: omniology/MEMS and Microstructures in Aerospace Applications - Robert Osiander et al (Eds).txt (part 13 of 23)
A CRC title, part of the Taylor & Francis imprint, a member of the
the addition or loss of thermal energy. For spacecraft, two-phase heat transfer
commonly involves vapor or liquid transformations (i.e., vaporization and liquifac-
tion); although, a few applications involve liquid to liquid or solid to solid transform-
ations. External energy is absorbed into a two-phase device when the liquid
evaporates (taking heat away from the evaporator area) and is released when it
condenses. Therefore, the gas flow not only carries the heat related to its specific
heat (Cp) and temperature (T), but also the ‘‘latent heat’’ (L), which typically is much
higher. Such two-phase heat transfer is extremely efficient; several orders of magni-
tude more effective than normal convection and also offers the benefit of isotherm-
ality. Heat pipes play a very important role in spacecraft thermal control; however,
two-phase systems tend to be more challenging to design.
9.2.3
RADIATION
The third and last form of heat transfer process is radiation. Contrary to conduction
and convection, thermal radiation does not rely on any type of medium to transport
the heat. Radiation heat transfer depends on the characteristics and temperature of
the exposed, radiating surfaces and the effective sink temperature of their views to
space. With these unique characteristics, radiation heat transfer becomes the most
critical heat transfer process in space.
Any object at a temperature above absolute zero emits electromagnetic radi-
ation. This thermal radiation is the dominant form of heat transfer in space, since the
thermal radiation emitted from the outside surface of a spacecraft is the only means
of losing heat.
186
MEMS and Microstructures in Aerospace Applications
© 2006 by Taylor & Francis Group, LLC

The thermal energy per unit area (W m2) released by a body at a given
temperature by radiation is termed as the surface emissive power (E). The heat
flux of a radiation process is described by the Stefan–Boltzmann law as shown in
the following equation:
E ¼ « s T4
(9:5)
where
E: emissive power (W m2)
«: surface emissivity (0  «  1)
s: Stefan–Boltzmann constant (5.67  108 W m2 K4)
T: surface temperature (K)
In practice, radiative heat exchange occurs between real or effective surfaces;
for example, between a spacecraft radiator and deep space (very cold) or between a
radiator and Earth (cold, but warmer than deep space). Radiative heat transfer is
calculated as a function of the difference of the surface emissivities and their
respective temperature to the forth power. View factors must also be included,
making the computation somewhat involved.
The surface emissivity («) is the ratio of the body’s actual emissive power to
that of an ideal black body. The emissivity depends on the surface material and
finish, on the temperature (especially at cryogenic temperatures where emissivity
drops off rapidly), and the wavelength. Tabulated values are available for emissiv-
ity; however, measured values are required as the actual properties of a surface can
vary as ‘‘workmanship’’ issues impact the value. Additionally, the build-up of
contamination or the effect of radiation on a surface can impact emissivity.
Hence, ‘‘beginning-of-life’’ and ‘‘end-of-life’’ properties are often quoted. At cryo-
genic temperatures, emissivity tends to fall off rapidly. According to Kirchoff’s law
a surface at thermal equilibrium has the property that a given temperature and
wavelength, the absorptivity equals the emissivity. By applying the conservation of
energy law, get the following equation for a opaque surface:
1  « ¼ r
(9:6)
where « is the emissivity and r is the reflectivity of the surface. This equation
measures emissivity via reflectivity which is normally simpler to measure.
Since the radiation emitted by a spacecraft falls into the infrared and far
infrared regime of the electromagnetic spectrum, emissivity is normally given as
an average over these wavelengths. The solar absorptivity (a) describes how
much solar energy is absorbed by the material and is averaged over the solar
spectrum. Surface emissivity and solar absorptivity are important parameters for
spacecraft materials. Typically, a spacecraft radiator, which is used to cool the
spacecraft via radiation, is built from surfaces with a high emissivity but a low solar
absorptivity.
Microsystems in Spacecraft Thermal Control
187
© 2006 by Taylor & Francis Group, LLC

9.3
SPACECRAFT THERMAL CONTROL
The function of a TCS is to control the temperature of spacecraft components within
their operational temperature ranges for all operating modes and in satellite space-
craft environments. This is a demanding requirement if the limits are tight or the
environments extreme. Table 9.1 shows some of the typical temperature require-
ments for spacecraft components.3
The thermal design of a spacecraft requires accounting of all heat sources, both
from within the spacecraft and imposed by the environment. Heat-producing space-
craft components include but are not limited to heaters, shunts, rocket motors,
electronic devices, and batteries. Environmental heating is largely the result of
solar radiation. Radiation from other heavenly bodies (such as the Earth or Moon)
is typically less, but must be considered for thermal design purposes. Other space-
craft components such as a solar array and deployed devices that are in a field of
view of a surface may impose a radiation heat load.
Once heat sources and environmental parameters are quantified, the thermal
engineer uses analysis for the thermal design of the spacecraft. For a spacecraft,
conduction (including interface conduction) and convection (if present) are con-
sidered as internal heat transfer processes. These processes affect the balance of
heat energy within the spacecraft itself and may be very important. Thermal
exchanges within the environment are almost completely caused by radiation
exchange. The radiator area and the coating surface properties are of great import-
ance in achieving proper thermal control. Fortunately, research has been devoted
into developing coatings with specialized properties. Desired surface properties
may be presented as a permanent surface coating or may be temporarily altered
according to design conditions.
9.3.1
SPACECRAFT THERMAL CONTROL HARDWARE
Thermal control hardware is employed to maintain components within proper
temperature ranges. Proper thermal design will maintain all components within
the required operating temperature range during the entire mission. The radiator is
an important element of the design. Radiators are areas on the surface of the
spacecraft with high typically emissivity and low solar absorptivity and a minimum
TABLE 9.1
Typical Spacecraft Component Temperatures3
Component
Operating Temperature (8C)
Survival Temperature (8C)
Digital electronics
0 to 50
20 to 70
Analog electronics
0 to 40
20 to 70
Batteries
10 to 20
0 to 35
Particle detectors
35 to 0
35 to 35
188
MEMS and Microstructures in Aerospace Applications
© 2006 by Taylor & Francis Group, LLC

solar exposure, that radiate excess heat into space. Other common passive thermal
control elements include specialized thermal surface finishes, multilayered insula-
tion blankets, conduction enhancing or retarding materials, phase change materials,
heat pipes, and bimetallic louvers, which open and close according to the radiator
temperature.
Active thermal control is required when the temperature needs to be tightly
controlled, or when the thermal environment is highly variable. A summary of
passive and active thermal control hardware is shown in Table 9.2. Active control
provides the thermal design engineer flexibility, tighter control, and faster design
turnaround. Small satellites may benefit well from this approach since they are
more likely to be mass produced and need a thermal design which can meet a range
of mission criteria.
9.3.2
HEAT TRANSFER IN SPACE
Radiation heat transfer is an important process between an orbiting spacecraft and its
surrounding environment. This heat exchange is a final energy balance between heat
absorption on spacecraft surfaces and heat rejection to space. In addition to internal
heat generation, spacecraft external surfaces receive radiation from the space envir-
onment. Thequantityoftheradiationabsorbedisrelatedtotheintensityoftheexternal
radiation, the area affected, and the solar absorptivity (a) of the surface. The quantity
of heat rejected is proportional to the radiator area, temperature differential between
the radiator, the ‘‘effective sink temperature’’ of what it is viewing, and the infrared
emissivity («) of the surface. The ratio of solar absorptivity and infrared emissivity
(a/«) is important in determining the spacecraft surface temperature.
For passive thermal control, designing and selecting surface materials with
desired a and « is an effective way to obtain an optimal heat balance. Unfortunately,
these properties are fixed once surface materials are selected. Long-term exposure
to space environments degrades thermal control surfaces by increasing solar absorp-
tivity (sometimes very significantly) with the result of increasing spacecraft
surface temperature. During normal operation, spacecraft temperatures may be
TABLE 9.2
Passive and Active Thermal Control Hardware
Thermal Control Hardware
Passive System
Active System
Thermal surface finishes
Heaters
Multilayered insulation
Louvers
Radiators
Heat switches
Mountings and interfaces
Fluid loops
Phase change materials
Thermoelectric coolers
Heat pipes or loops
Microsystems in Spacecraft Thermal Control
189
© 2006 by Taylor & Francis Group, LLC

intermediately controlled by altering a radiation’s surface solar absorptivity or
infrared emissivity. Mechanical devices such as pinwheels, louvers, or shutters
that can be ‘‘opened or closed’’ to view space may be used to achieve such effective
changes in absorptivity or emissivity.
The major heat sources in the heat transfer process for a spacecraft of
space include solar radiation, Earth radiation, reflected radiation (albedo), and
internally generated heat. Spacecrafts reject heat by radiation to space, mainly
through its designated radiator surfaces. The law for conservation of energy
describes heat that is received, generated, and rejected by a spacecraft with the
following equation:
MCp
dT
dt ¼ aApðS þ EaÞ þ «EApEr  «AsT4 þ Qint
(9:7)
where M: mass (kg)
Cp: heat capacity (W sec kg1 K1)
T: temperature (K)
t: time (sec)
a: spacecraft surface solar absorptivity
Ap: surface area for heat absorption (m2)
S: solar flux (~1353 W m2)
Ea: Earth albedo (~237 W m2)
«E: Earth surface emissivity
Er: Earth radiation (~50 W m2)
«: spacecraft surface infrared emissivity (0  «  1)
A: surface area for heat radiation (m2)
s: Stefan–Boltzmann constant (s ¼ 5.67  108 W m2 K4)
Qint: internal heat generation (W).
For a spacecraft to reach thermal equilibrium in space, the rate of energy absorption
or generation and radiation must be equal. At thermal equilibrium, the spacecraft
heat balance is at a steady state and the derivative term dT/dt on the left hand side of
Equation (9.7) becomes zero. If one simplifies the situation and assumes that the
spacecraft receives solar radiation as the only heat source, the heat balance equation
(9.7) at steady state is reduced to the following equations:
Q ¼ 0 ¼ aAp S  « AsT4
(9:8)
T ¼
Ap
A

1=4
S
s
 1=4 a
«
 1=4
(9:9)
According to Equation (9.9), for a fixed spacecraft orientation and thermal
exposure, surface temperature becomes a function of surface properties only.
Therefore, spacecraft surface is proportional to 1/4 power of the ratio of a and «;
that is, T ¼ f [(a/«)¼]. By properly selecting surface materials, spacecraft thermal
190
MEMS and Microstructures in Aerospace Applications
© 2006 by Taylor & Francis Group, LLC

control can be achieved passively (i.e., a given temperature can be achieved) by the
a/« of the surfaces. This analysis must be repeated for all conditions, as a space-
craft’s thermal environment (and internal load) will typically change as it moves
through its orbit.
9.4
MEMS THERMAL CONTROL APPLICATIONS
The use of nano- and picosatellites in present and future space missions require a
new approach to thermal control. Small spacecraft have low thermal capacitance,
making them vulnerable to rapid temperature fluctuations. At the same time, many
traditional thermal control technologies, such as heat pipes, do not scale well to
meet the constrained power and mass budgets of smaller satellites. MEMS are well
suited for applications in small spacecraft; they are lightweight, rugged, reliable,
and relatively inexpensive to fabricate.5
The first MEMS experiments have flown on Space Shuttle Mission STS-93 in
1999 to evaluate the effect of exposure to the space environment on the MEMS
materials. During the STS-93 flight, MEMS experiments were carried in the shuttle
middeck locker. These experiments examine the performance of MEMS devices
under launch, microgravity, and reentry conditions. These devices included
accelerometers, gyros, and environmental and chemical sensors. These MEMS
experiments provide in-flight information on navigation, sensors, and thermal
control necessary for future small scale spacecraft. Spacecraft MEMS thermal
control applications are emerging with the Department of Defense (DoD), NASA,
academia, and aerospace industry as major contributors in research and develop-
ment. Most MEMS thermal control applications are developmental with technology
readiness levels (TRL) up to TRL 6. Several potential applications for MEMS
devices in thermal control are described below.
9.4.1
THERMAL SENSORS
At the present, many conventional MEMS thermal devices have been designed and
used as thermal sensors.6,7 MEMS thermal sensors are transducers that convert
thermal energy into electrical energy. They are devices that measure a primary
thermal quantity: either temperature or heat flow or thermal conductivity. One
technique is to take advantage of the difference in the coefficients of thermal
expansion between two joined materials. This causes a temperature-dependent
deflection, creating stress on a piezoelectric material and generating an electrical
signal or actuating a switch. A good example for such a MEMS thermostat or
thermal switch is the Honeywell Mechanically Actuated Field Effect Transistor
(MAFET)1 technology.8,9 The MAFET is a microthermal switch that is low cost,
of small size (< 3.0 mm2), and has a long operational life (1,000,000 cycles).
Unlike typical thermal switches, this device uses electronic switching, thus elimin-
ating the arcing and microwelding that occur while making or breaking metal-to-
metal contact. The MAFET thermal switch uses fundamental MEMS processing
technology. The heart of the thermal switch is a temperature-sensitive deflecting
Microsystems in Spacecraft Thermal Control
191
© 2006 by Taylor & Francis Group, LLC

beam. The thermal switch has a selectable temperature action such as open or close
on rise with a set point range between 65 and 1758C. According to the material’s
thermal expansion coefficient, heating the beam to a specific temperature causes a
differential elongation of the beam. As the temperature changes from nominal, the
beam deflects toward the transistor source and drain. An applied, adjustable gate
voltage completes this movement and snaps the beam closed when the temperature
reaches the setpoint. Contact of the beam with the substrate completes the circuit,
allowing current to flow from source to drain. Honeywell’s thermal switch can be
used to activate an electrical signal when the switch is activated by a temperature
change, much like a thermostat. Although not designed to modify conduction path,
Honeywell’s MEMS-based heat switch may be used to control the heater operation
for spacecraft active thermal control purpose.
9.4.2
MEMS LOUVERS AND SHUTTERS
Mechanical thermal louvers are active thermal control devices that have been used
to regulate the area of a radiator in response to its temperature. The regulation of
radiator area is achieved by opening and closing of louver blades which are placed
directly in front of the radiator surface. While most commonly placed over external
radiators, louvers may also be used to modulate heat transfer between internal
spacecraft surfaces, or from internal surfaces directly to space through the opening
in the spacecraft wall.10
Conventional louvers have been used in different forms on many spacecraft,
including Hubble Space Telescope, Magellan, Viking, and Voyager, to control the
amount of cooling for a fixed size radiator. The most commonly used louver
assembly is the rectangular-blade type which is spring-actuated by bimetallic
metals. Hydraulically activated louvers and pinwheel louvers are used less often
today than in the past. Traditional louvers typically provide closed to open effective
emissivity variation of 0.1 to 0.6, are 200 to 6000 cm2 in total area, and have a
weight to area ratio of 5 to 10 kg/m2. Disadvantages of traditional louver assemblies
for small satellites are the size and weight, and the sensitivity to the solar position.
MEMS shutters and louvers have been suggested very early as a means of
thermal control using MEMS for nano- and picosatellites.11 The Johns Hopkins
University Applied Physics Laboratory (JHU/APL), together with NASA Goddard
Space Flight Center (NASA/GSFC), has designed, fabricated, and tested a number
of louver designs using the MCNC (now MEMSCAP) MUMPs process. Figure 9.1
shows a 3  4 array of MEMS louvers, each 300  500 mm in size, and
Figure 9.2 shows the infrared (IR) emissivity at 408C at wavelengths between 8
and 12 mm of the MEMS louver array with the louvers closed, partially open, and
open. The open louvers expose the high-emissivity surface. These louvers and a
number of other designs such as shutters and folding structure were prototype
designs of the concept to be flown on NASA/GSFC Space Technology-5 (ST5)
mission as demonstration technology for variable emittance coatings (VEC). ST5
is part of a series of spacecraft in NASA’s New Millennium Program (NMP)
managed by Jet Propulsion Laboratory. The NMP strives to test new spacecraft
192
MEMS and Microstructures in Aerospace Applications
© 2006 by Taylor & Francis Group, LLC

technologies for future space missions whose primary objective will be to make
multiple simultaneous measurements of the harsh space environment near the
boundary of Earth’s protective magnetic field known as the magnetosphere. The
goal of NMP is to validate new technologies that will enable the reduction of
weight, size, and cost for future missions. ST5, the fourth deep space mission in
the NMP is designed and managed by NASA/GSFC and will validate four
‘‘enabling’’ technologies. Beside standard passive thermal control, these satellites
will carry two VEC experiments, one of them based on a MEMS technology
developed together by NASA/GSFC and JHU/APL.12,13 These VEC experiments
are technology demonstrations and are not part of the thermal control system itself,
but rather independent experiments. ST5 is scheduled to launch in February of
2006. Given the limited time for prototype development, in part due to the turn-
around time in MEMS fabrication, development and the need for a reliable flight
FIGURE 9.1 Microfabricated array of 300  500 mm louver array. The area below the
louvers has been removed using deep reactive ion etch (DRIE). The right picture shows
some of the louvers open, exposing the high emissivity surface below the substrate. (Cour-
tesy: JHU/APL.)
Closed
Partially open
0.0
0.2
0.4
0.6
0.8
1.0
Open
FIGURE 9.2 IR emissivity of the MEMS louver array with the louvers closed, partially open,
and open. (Courtesy: JHU/APL.)
Microsystems in Spacecraft Thermal Control
193
© 2006 by Taylor & Francis Group, LLC

design, JHU/APL, together with NASA/GSFC and Sandia National Laboratory
(SNL), adopted a MEMS shutter design which will be flown on ST5. Fabricated
with SNL’s SUMMIT 5 process, six electrostatic comb drives, using SNL’s high-
performance design, will move an array of shutters, each 150 mm long and 6 mm
wide, to either a gold surface or the silicon substrate and changing the emissivity
from 0.6 (silicon) to < 0.1 (gold). A picture of such an array, 1767  876 mm in
size, is shown in Figure 9.3. Seventy-two of these arrays are on a single die, each
1.265  1.303 cm in size. All arrays on a die are controlled together with a supply
voltage greater than 35 V and negligible current draw. For the shutter, a single
failure may cause a short and stop the entire die from working. In order to prevent
such an issue, each array is connected to the supply bus via a MEMS fuse, which
can be blown with a current of greater than 17 mA. Note that for normal operation,
the current is minimal and the dc leakage current has been determined to be
< 80 mA. A picture of the final radiator assembly is shown in Figure 9.4. Each
radiator, 9  10 in size, contains 6 AlC substrates; which themselves contain six
shutter dies each, adding up to a total of 36 dies on the radiator.
The VEC Instrument consists of two components, the previously described
MEMS Shutter Array (MSA) radiator and the Electronic Control Unit (ECU).
The MSA radiator is physically located on the top deck of the spin-stabilized ST5
spacecraft. The ECU is located within the spacecraft. The MSA radiator can be
operated in both manual and autonomous mode, to automatically evaluate both high
and low emittance states in a given test sequence as well as via ground control. A
1.5 W electrical heater is included in order to provide calibrated measurements of
effective emittance changes. The radiator is located so that it receives minimal solar
exposure. The MSA radiator is thermally isolated from the spacecraft, as the VEC
technologies on this mission are for technology validation only. The thermal
performance associated with opening and closing the shutters is measured by
thermistors that are located on the underside of the MSA radiator chassis.
FIGURE 9.3 Shuttle arrays are on a single die, each 1.265  1.303 cm in size. (Courtesy:
JHU/APL.)
194
MEMS and Microstructures in Aerospace Applications
© 2006 by Taylor & Francis Group, LLC

To qualify the MEMS louver, several environmental tests were conducted on
the final flight articles. The device needs to pass various performance tests (burn-in,
various vibration tests, and thermal vacuum) to verify its survival. In addition, life
cycling tests, performance measurements (both effective IR emissivity and solar
absorptivity), cycling in vacuum (over 1000 times), and exposure to a simulated
space environment in solar wind and ultraviolet (UV) facilities were conducted.
9.4.3
MEMS THERMAL SWITCH
A conventional thermal switch, sometimes referred to as heat switch, is an active
thermal control device. Heat switches are devices that allow the connection or
disconnection of the thermal contact between two surfaces. Thermal switches are
typically installed between an insulated spacecraft structure and an external radiator
or mounted between spacecraft components such as the battery on the Mars rover
and the structure or the radiator. Various types of paraffin are often used in the
thermal switches to create conduction paths when melted materials expand and
bring components in close contact. A pedestal thermal switch designed by Starsys is
38.1  25.4 mm, weighs 100 g, and has a thermal conduction range from 1 to 100. It
uses a paraffin actuator, which uses the thermal expansion of paraffin when it is
melting to bring two thermally conductive surfaces into contact. The effectiveness
of a thermal switch is usually characterized by a thermal conduction range which is
an indicator of the improvement in effective thermal conductivity of the conduction
path.
Another new variable emeltance technology, which also will be flown on the
ST5 mission, uses an electrostatic thermal switch as a radiator.4 In this design, a thin
film with a high emissivity surface is suspended, thermally isolated, above
the radiator. Once a voltage is applied between the radiator and the film, it is
FIGURE 9.4 Radiator assembly. (Courtesy: JHU/APL.)
Microsystems in Spacecraft Thermal Control
195
© 2006 by Taylor & Francis Group, LLC

electrostatically attracted to the radiator and makes thermal contact, connecting the
radiator to the high emissivity surface. The disadvantage of this design is the high
switching voltage, typically greater than 400 V.
A similar design has been developed and fabricated in a MEMS platform by the
United States Naval Academy (USNA) and JHU/APL, to be flown on the USNA
Midstar satellite. For this design, the radiator consists of an array of membranes,
about 400 to 500 mm wide and long, suspended a couple of microns above the
surface on frames or posts at the corner. Figure 9.5 shows a schematic of the device,
which is fabricated using SU8, a photosensitive epoxy with a very low thermal
conductivity in the cured state, and a gold membrane. An example of a frame-
supported device is shown in Figure 9.6. The devices have switching voltages
between 20 and 40 V, very well within spacecraft standard voltages. While the
MEMS design performs well, the thermal design needs to be improved. The thermal
conductance in the off state, given by the conductivity in the support posts, is very
Radiator
Substrate
Polymer
Supports
(SU8)
Gold
Membrane
Sputtered Nitride
(Electrically Insulating)
FIGURE 9.5 A schematic of SU8 fabricated device.
FIGURE 9.6 An example of a frame-supported device. (Courtesy: USNA.)
196
MEMS and Microstructures in Aerospace Applications
© 2006 by Taylor & Francis Group, LLC

high due to the short length of the supports. In addition, coating the gold membrane
has not yet achieved the high emissivity required.
9.4.4
MICROHEAT PIPES
To dissipate thermal energy, thermal engineers may use thermal doublers and heat
pipes to spread the heat within the structure. With tight footprint restrictions, the
conductive heat transfer enhancement by thermal doublers may be limited. For high
heat flux dissipation, heat pipes are proven to be more effective than thermal doublers
in achieving a uniform temperature distribution. Heat pipes achieve this through a
capillary driven, fluid phase change process. They are sealed tubes partially filled
with a working fluid, with a capillary wick acting as the pump. Large heat transfer
rates can be achieved at an almost constant temperature in the system.
Conventional heat pipes were used for thermal control on spacecraft as early
as 1964. A conventional heat pipe may have a capacity range from as high as a
few kilowatts to as low as a few watts. Heat pipes may be classified into two main
categories, constant-conductance and variable-conductance. Constant-conductance
heat pipes are used for stable heat loads while variable-conductance heat pipes
(VCHP) are used when the environmental sink or heat source varies, or when tighter
temperature control is desired. Common heat pipes are extruded from square or
finned aluminum or copper tubes ranging from about 0.5 to 2.0 cm in diameter, with
lengths usually less than 2.0 m. They have the capillary grooves or a mesh wick on
the inside. Common operating fluids include ammonia, water, and propylene.
MEMS-based heat exchange techniques have been investigated for cooling a
central processing unit (CPU) on ground applications. The technique targeted high-
performance CPUs that are used in very restricted spaces in workstations. Other
versions have been planned for other types of ICs, including graphics processors
and other dense ICs. In dealing with miniature or microscale heat removal within
high-power density electronics, SNL has been one of the leading institutions in
developing micro-machined vapor chamber heat spreaders. SNL has patented a
passively ‘‘smart’’ heat transfer mechanism to remove heat dissipated by computer
chips in the 50 W/cm2 range. The ‘‘chip heat pipes’’ mechanism uses small amounts
of vaporized liquid sealed in tiny flat pipes to move heat to the side edge of the
computer.14 Air fins are used to dissipate the heat into its environments.
SNL has expanded chip heat pipes into the MEMS heat pipes arena.15 Similar
to conventional heat pipes, SNL’s microheat pipes contain basic components of a
working fluid, a wick structure, and an envelope. As the fluid heats up and evaporates,
it moves to the cooler area where it condenses. This cyclic evaporation and conden-
sation distribute, or evaporation, and condensation distributes heat throughout the
substrate. Through a capillary action, the microheat pipes are capable of removing
heat from its source to a nearby heat sink passively and efficiently.
The structure of SNL’s microheat pipes comprises a copper ring separating two
copper plates. The advantage of SNL’s microheat pipes is that they can be etched to
follow curved or bent paths from a heat source to a heat sink, and go around
mounting holes, screws, or standoffs. These microheat pipes are made of two pieces
Microsystems in Spacecraft Thermal Control
197
© 2006 by Taylor & Francis Group, LLC

of silicon with microscopic wicking surfaces etched into the surfaces. The fluid path
in the pipe contains finely etched lines about as deep as fingerprints and 60 mm
wide. SNL’s microheat pipes use methanol as cooling fluid. Methanol or other types
of fluids will circulate inside the pipes and remove heat from, for example, a heat
source such as a distributed battery. As is true for all heat pipes, the operation of the
microheat pipes involves the phase change of the working fluid to maximize its heat
transfer capability. This provides an added advantage of maintaining the hardware
in a constant temperature range. Once heated, vaporized methanol flows by con-
vection to the heat sink where it gives up its heat, condenses back to liquid phase,
and returns to the hot end. The heat and cooling of the working fluid completes the
evaporation and condensation cycle of the microheat pipes.
One basic issue in spacecraft thermal control is heat dissipation from densely
packaged electronic parts assembled in electronic boxes mounted on a spacecraft
platform.16 In solving thermal related problems, SNL has actively engaged in the
development of MEMS-based heat pipes for future space application. To further
ensure MEMS advances for defense, aerospace, and commercial applications, SNL
has established several cooperative research and development agreements with
aerospace companies. Preliminary results demonstrated that the development of
microheat pipes is steady and relatively successful. As shown in the literature,
microheat pipes range in size from 1 mm in diameter and 60 mm in length to 30
mm in diameter and 10 mm in length. The methods currently used to fabricate
microheat pipes with hydraulic diameters on the order of 20 to 150 mm into silicon
or gallium arsenide wafers are also available.17
9.4.5
MEMS PUMPED LIQUID COOLING SYSTEM
Pumped fluid loops are active thermal control systems. A simplified loop consists of
a pumping device, a heat exchanger, and a space radiator. Pumped fluid loops are
devices operated under the principle of forced liquid convective cooling. Cooling
is accomplished when the working fluid absorbs excess heat and transports it to a
heat sink. The loops can effectively maintain temperatures even when the spacecraft
dissipates high power or operates under environmental extremes. For example,
NASA’s Mars Pathfinder used a mechanically pumped single-phase cooling loop
with Freon-11 as a working fluid to achieve a cooling power capacity of 90 to
180 W. Chip level temperature control by micropumped loop device was reported
by Pettigrew et al.18 In this work, an evaporator, condenser, reservoir, and liquid
and vapor lines were etched into the silicon wafer, while the glass wafer serves as a
cover plate into which grooves were etched for capillary pumping. The device had a
1  2 mm evaporator and was capable of operating at a constant 1008C.
As spacecraft get ever smaller, many thermal control devices will be required to
miniaturize. Aiming at future deep space science exploration, the NASA Jet Pro-
pulsion Laboratory (JPL) has investigated a MEMS cooling system for micro- or
nanospacecraft.19 Although the current pumped liquid cooling system is designed to
transfer large amounts of thermal energy between two locations on a spacecraft, it is
not capable of handling heat transfer in high power density applications. Power
198
MEMS and Microstructures in Aerospace Applications
© 2006 by Taylor & Francis Group, LLC

densities for future science instruments and engineering equipment on board a
spacecraft are expected to exceed 25 W/cm2. Some applications, such as higher
power lasers, may involve fluxes in excess of 100 W/cm2. Advanced thermal
control concepts and technologies are essential to keep future payloads within
allowable temperature limits and to provide accurate temperature control.
JPL’s MEMS-based pumped liquid cooling is a mechanically pumped cooling
system which consists of a working fluid circulated through microchannels by a
micropump. Microchannel heat exchangers have been designed and fabricated in
silicon. The microchannels are 50 mm deep, with widths ranging from 50 to 100
mm. In the development stage, the heat exchangers are subjected to hydraulic and
thermal performance testing in simulated microspacecraft heat loads using deion-
ized water as the working fluid. The test data will be evaluated and used for
numerical thermal model validation. Optimization studies will be conducted using
these numerical models on various microchannel configurations, working fluids,
and micropump technologies.
The MEMS-based pumped liquid cooling is an attractive thermal control device
for future missions. It may be particularly beneficial for chip level applications as
The working fluid in the cooling loop provides efficient coupling to the hot surface
of the electronics, and the cooling loop provides flexibility in locating the heat sink
inside the spacecraft. The cooling loop provides a simple mating to semiconductor
surfaces through bonding techniques. MEMS cooling system can be easily inte-
grated with the overall spacecraft thermal control system.
Future spacecraft used for deep space science exploration are expected to
reduce in size by orders of magnitude. MEMS-based pumped liquid cooling will
be useful in resolving many thermally induced problems.
9.4.6
MEMS STIRLING COOLER
Stirling cooling, an active thermal control method, is theoretically able to achieve
the maximum efficiency in cooling. With a minimum of moving parts, a Stirling
cooler consists of a hermetically sealed capsule and a small amount of gas as its
working medium. A free piston Stirling cooler has a piston to compress the internal
gas and a displacer to move the gas from the cold side to the hot side, where the heat
is dissipated.
Stirling coolers have been applied in several space missions. The long-life
Stirling coolers, either single-stage or two-stage, are available for cooling instrument
detectors. The advancement of wavelength infrared and submillimeter imaging
instruments for space applications demand further improvement in areas of vibration,
electromagnetic interference, and temperature stability. A two-stage linear Stirling
cycle cooler has been developed for use by instruments on several Earth Observing
System (EOS) spacecraft. Stirling coolers will clearly be of use to many other NASA
programs in Earth science, astronomy, microgravity sciences, interplanetary sci-
ences, and the Human Exploration Initiative. These conventional coolers are
designed to have long mission life, high reliability, and low vibration, as well as
being small, light weight, and efficient. A typical cooler has a weight of about 15 kg.
Microsystems in Spacecraft Thermal Control
199
© 2006 by Taylor & Francis Group, LLC

As the spacecraft size reduced, the scaling in heat transfer is prominent and
solving high power heat transfer problems within small spacecraft becomes rather
difficult. The rapidly expanding capabilities of semiconductor processing in gen-
eral, and microsystems packaging in particular, present a new opportunity to extend
cooling to the MEMS domain. Several MEMS-based active cooling systems to
support future small spacecraft missions have been suggested.
Nakajima and his team have demonstrated a micro Stirling cycle engine having
a high thermal efficiency.20 The tiny gas filled engine can be operated with any heat
source and can be driven in reverse to make an active cooling system. Thermo-
mechanical actuators generally require the removal of heat energy to reestablish the
previous condition. Because heat dissipation is directly related to the volume to be
cooled, thermal cycling occurs much faster in microdevices than in macrodevices.
In parallel, NASA Glenn Research Center (GRC) has developed a MEMS
device for active cooling and temperature control.21 This active cooling device is
aimed for future nano- or microsatellite missions with predicted efficiencies that are
an order of magnitude better than current and future thermoelectric coolers.22
GRC’s MEMS-based device uses a Stirling thermodynamic cycle to provide cool-
ing or heating directly to a thermally loaded surface. The device can be used strictly
in the cooling mode or can be switched between cooling and heating modes in
milliseconds for precise temperature control. Fabrication and assembly employ
techniques routinely used in the semiconductor processing industry. Benefits of
the MEMS cooler include scalability to fractions of a millimeter, modularity for
increased capacity and staging to low temperatures, simple interfaces, limited
failure modes, and minimal induced vibration.
A working model of a MEMS cooler device has been assembled and tested at
the JHU/APL for MEMS regenerator performance. This 1-by-1-cm regenerator was
fabricated for NASA by Polar Technologies Commercial. Piezoelectric actuators
(non-MEMS) are used to drive the compression and expansion diaphragms, which
are the only moving parts of the device. The diaphragms are deflected toward and
away from the regenerator region in phase-shifted sinusoidal fashion to produce the
Stirling cycle.
NASA GSFC is developing a small, innovative instrument, LEISA, that will
incorporate a miniature cooler. To perfect the cooler technology, GSFC works with
commercial cooler vendors on long life, low vibration miniature coolers. The
reduction of vibration is a significant objective for cooler technology because
commercial coolers presently have unacceptably large vibration which can ser-
iously disrupt sensor readings. GSFC has specified the changes required to allow
a commercial cooler to be used with the existing GSFC vibration control system.
The goal at GSFC is to develop a lightweight, low-cost cooler which will meet the
requirement of small satellites.
9.4.7
ISSUES WITH A MEMS THERMAL CONTROL
While controlling the temperatures of other spacecraft components, MEMS-based
TCS also need to be maintained at proper temperature range. Given their small size,
200
MEMS and Microstructures in Aerospace Applications
© 2006 by Taylor & Francis Group, LLC

low heat capacity, and low thermal conductivity heat transport paths, they can
exceed their survival temperatures very easily in a short time.
MEMS thermal control devices need to be properly protected for physical
damages. Sensors and actuators coming into contact with the environment
must be protected against adverse affects, especially if the devices are subject to
long-term reliability concerns. Careful procedures need to be considered during
design and handling of MEMS TCS to prevent potential threat of humidity,
contamination, and charging. Ground handling is as much of a concern as in-
space operations.
