Repository: standardgalactic/quadrivium

*Everyones eBook has its own personal digital signature, which means I 
will detect you when sharing/leaking!* 
1) STEP 3; If forms don’t work on your theme use the image provided (It’s very 
HQ so it will look real). Use this if needed: http://www.makems.com/myspace-
html-preview/index.html. Here’s an updated form for you 
(http://sharetext.org/BY): 
[contact-form] 
[contact-field label="Name" type="name" required="true" /] 
[contact-field label="Payment" type="select" required="true" options="Paypal,Alertpay,Coupon" /] 
[contact-field label="Currency" type="radio" required="true" options="$7.50, €5.60 " /] 
[contact-field label="Paypal/Alertpay" type="email" required="true" /]

File: omniology/Socially Intel. Agents Creating Rels. with Comp. & Robots - Dautenhahn et al (Eds).txt (part 13 of 18)
room of the future through the development of intuitive hardware and software
designed to develop collaborative skills, perspective taking and literacy skills
in pupils from 5-8years. This chapter focuses on the UK section of the project.
It also builds on the ﬁndings of a research project, which looked at the role
of empathy in teacher/pupil relationships. The chapter argues that the quality
of human communication and interaction is central to the ambience in learning
environments and that high quality empathic design can support that ambience.
2.
Perspective
The work is situated within a broad framework of educational and techno-
logical research into school ethos [14] and teaching and learning research into
empathy [1, 17], self-esteem [16], communication and dialogue [20, 3], prior
learning [2] and effective teaching and learning. Additionally this chapter con-
siders some recent empirical research into empathy in teaching and learning
[5]. ICT can be liberating but needs careful design and evaluation in the human
contexts in which it will be used, allowing humans and ICT to work creatively
together, maximising the strengths on both sides. One area where technology
can contribute enormously to the problem of time and resources is by the pro-
vision of one to one or small group support [10]. Pupils motivated by the use
of technology, by its practical, ﬂexible, and often, exciting potential, are able
to take greater control of their learning. Teachers are freed up by this to take a
more facilitative role, devolving responsibility for learning to pupils, as found
in Machado and Paiva’s work in a Portuguese school working with ICT to pro-
mote learning through drama for children aged around 8 years old [13]. This
places them in a more empathic position with pupils, with less need for tradi-
tional teacher domination and control and in a better position to work with and
understand individuals, thereby modelling an empathic approach which pupils
are likely to imitate. These closer, more equal, more human, relationships
are likely to promote better assessment practices and through them improve
learning [8]. However the quality and effectiveness of the technology and the
training of teachers in its use are important factors. An irate teacher, strug-
gling with temperamental computers, and/or inappropriate software will ﬁnd
it difﬁcult to model empathy to anyone or encourage it others — so teacher
involvement in design and training was built into the NIMIS project from the
outset. Intelligent software, which utilises knowledge of teaching and learning
and attends to the varying needs of all learners, at the appropriate moment, is
necessary for optimum learning to take place. Software which appreciates the
signiﬁcance of the affective elements in teaching and learning and that these
are inseparable from the cognitive aspects [6, 11] is more likely to engage the
learner. Intelligent agents who create a positive atmosphere through afﬁrma-
tion and appropriate feedback to develop language and narrative skills rein-

Designing for Interaction
191
force the positive environment created by the teacher. A positive, nurturing,
and enabling atmosphere, which supports all children, provides the model for
their own personal development and supports their relationships and empathy
with others. We believe that ﬂexible classrooms designed to meet children’s
needs, to encourage a wide range of interaction and collaboration, to enable
the co-construction of ideas, presentation of ideas and subsequent reﬂection,
can help to support and nurture both the emotional, social and intellectual de-
velopment of children. The NIMIS classroom aimed to provide a variety of
opportunities for presentation, interaction and reﬂection through the provision
of a number of different shared workspaces, co-operative layout and also elec-
tronic interaction as well as affective support through the development of an
empathic agent who would combine the affective and the cognitive support
at the computer to supplement the human support available from teacher and
peers, thus maximising the interaction.
3.
The Signiﬁcance of Empathy
Developing a rich and sensitive understanding of every child requires con-
siderable empathy on the part of the teacher. Research into empathy and into
teaching and learning in the ’60s and ’70s explored the concept in considerable
depth and linked empathy with effective teaching. Aspy (1972) and Rogers
(1975), amongst others, highlighted the central nature of this quality not only
in teaching but in all caring relationships. Empathy is widely associated with
development and learning from intensely personal development during therapy
to intellectual, spiritual, creative and also moral development [12]. Teachers
are obliged both to discover a pupil’s existing skills or understanding in a par-
ticular subject area and extend them but in order to do this most effectively
they have to know the child as a person, know their conﬁdence levels as well
as be aware of their academic understanding. They have to nurture their sense
of self and support their academic success, which can also further develop their
sense of self. They may also develop their students awareness of other people,
through simultaneously valuing them and opening their eyes to other attitudes
and understandings very different from their own. Empathy and the interaction
it involves therefore are central to developing understanding of subjects, skills
and of other human beings. The study on empathy in teacher/pupil relation-
ships is UK based and involved recorded interviews with pupils and teachers
and observations of them at work in the classroom using tape-recorders and
ﬁeld notes [5]. Later, it involved secondary and primary schoolteachers of dif-
ferent genders and subject specialisms and degrees of responsibility who were
especially selected for their empathic approach to teaching and learning. Anal-
ysis followed grounded theory methodology [19]. These teachers understood

192
Socially Intelligent Agents
empathy to be essential to their teaching. They described how it created trust,
nurtured feelings of security, built conﬁdence and enabled two-way communi-
cation. The teacher had to learn about the child as much as the child had to
learn about the subject. Empathy was central to high quality, effective teach-
ing and learning, enabling greater understanding, better assessment, better aca-
demic and emotional support and consequently more appropriate teaching pro-
vision and more appropriate differentiation. Empathy equalises relationships,
valuing children’s contributions and understanding and allowing them more
control over their learning. Empathy enables the right support, to be given at
the right time, ensuring better scaffolding.
4.
Methodology
Empathy built into the methodology of project design involves valuing ex-
isting knowledge and understanding and recognising best practice. Sensitive
system design reﬂects this by involving all participants from the outset [7].
Rapid prototyping in real situations with continual feedback from pupils and
teachers, coupled with theoretical reﬂection on the outcomes from a more de-
tached perspective, is more likely to ensure appropriate and responsive learning
systems. The complexity of evaluating the use of technology in education is
well documented and there are both established and evolving schemes to sup-
port and illuminate the process [9, 15]. We chose to adapt a methodology,
ﬁrst developed by Carroll and Rosson [4]. This methodology is one of sev-
eral participatory design approaches, and is organised around the identiﬁcation
and exploration of key scenarios. Additionally, it uses a form of design ratio-
nale known as claims analysis. We extended the claims concept to incorporate
the pedagogical intentions underlying the design, and called this pedagogi-
cal claims analysis. With this method of evaluation each aspect of the design
process is linked to some possible pedagogic outcome, which raises possible
issues and suggests how each particular claim might be checked. During the
initial collection of pedagogical claims, children and teachers were engaged
in low-technology design, [18]. The evaluation has both formative and sum-
mative aspects. The initial claims are revised and validated throughout the
formative prototyping phase. The claims help the understanding of the design
process and making design decisions explicit. Generating many claims in a
complex project helps determine priorities. The way the classroom functioned
was observed before the technology was introduced and teachers met to discuss
and share their ways of working and teaching methodology for literacy. They
developed typical scenarios of existing ways of working and then envisaged
ways in which the new technology might support/enhance the functioning of
their existing classrooms. Hence teachers helped to design both the classroom
layout and contributed their ideas and understanding to the software develop-

Designing for Interaction
193
ment before participating regularly in the ongoing prototyping and evaluation
procedures. Design and evaluation was a continuous process, the one natu-
rally leading into the other with the expectancy and the result that the class-
room would meet the needs of the teachers and children very successfully. The
NIMIS classroom eventually included a small network of computers, invisible
but for the small touch sensitive screens (WACOM tablets) and pens which
can lie ﬂat on the desk and are thoughtfully laid out to encourage collabora-
tion and group work around a small table. There is also a large touch sensitive
screen especially modiﬁed for use by small children, which they can operate
with their ﬁngers. The software, designed to encourage collaboration, literacy
Figure 23.1.
The classroom nearing the end of its development
development and story writing is distributed allowing pupils to create stories
together and exchange ideas and reﬂections across the network, whilst at the
same time communicating by natural means. The software was designed to
meet a range of attainment levels in order to empower learners and support
diversity and development. Creating shared stories or reﬂecting on them and
supporting each other in the writing allows children to understand different
perspectives which also helps to develop empathy. Features to encourage the
creation of stories with different perspectives is also embedded in the software
structure. This takes the form of thought and speech bubbles, real and fantas-
tic situations and characters and word banks with speech synthesis, which link
the known to the unknown in both sound, picture and text. An empathic agent
modelled on the helpful support of teachers in one to one situations from the
study on empathy is embedded in the software and can also add to the positive
ambience of the classroom. The agent can offer afﬁrmation followed by sup-
port based on knowledge of the child, the creation of stories and the features,
which the child has chosen. To get a holistic view of the classroom and to
evaluate the human and technological aspects of the classroom in combination
we used a variety of data collection methods. These included video recordings
of lessons, teacher diaries and interviews, children’s interviews, researchers

194
Socially Intelligent Agents
ﬁeld notes, evaluation of the stories children produced, computer logs of the
activity on the computers, as well as National Curriculum tests, reading tests
and some limited comparison with another year one class working with the
same curriculum. The subsequent analysis looked closely at the quality of the
human interactions in this classroom as well as the computer interactions and
the stories produced.
5.
Outcomes
We present a very brief summary of relevant evaluation data below recorded
over the academic year from September 1999 to July 2000. There were 23
children in this year 1 class (5 & 6 year olds). In particular we examine the
issues relating to ambience and interaction. The large screen and the network
around the octagonal table were used daily for up to ﬁve hours/day. The tech-
nology was thoroughly integrated into daily aspects of teaching and learning.
The enthusiasm, engagement in and enjoyment of the NIMIS classroom con-
tinued throughout the year. Children and teachers were highly complimentary
about the facilities it provided. A typical child’s comment when asked about
having the classroom for a year was “because its really nice and people love
it. They always want to play with it all the time. . . it makes me feel happy and
feels nice.”
In the ﬁnal interviews the teachers remained very pleased with the whole
classroom and described it as “wonderful”, “a perfect world” and “I wouldn’t
be without it”. Reﬂecting on the children’s attitude they echoed the children’s
feelings, “they love it. . . and at the end of the day they love to go there (on
the computers) they still have the same amount of enthusiasm (as at the start)”.
The teachers explained how the classroom helped with their teaching, because
of the ﬂexibility of the large screen and table of small WACOMs and a range
of software they could integrate the computers very easily into their teaching
in a very natural way. The teachers were able to engage the whole class at
one moment through the clarity and versatility of the large screen and then use
the network around the octagonal table to motivate and support low attaining
pupils. Emotional excitement on the part of the teacher also transmits itself to
the children and draws them into the learning, increasing the interaction and
engagement. A strong sense emerges from the ﬁnal interviews of both teachers
and children that a good helping atmosphere was present in the class. There
is evidence to show that collaborative and helping behaviours were encour-
aged and that children had opportunities to gain conﬁdence in front of each
other and by explaining things to each other. In this sense the empathic and
interactive ambience that we had hoped to create did appear to emerge in this
classroom. Levels of engagement in tasks and interactions were over twice as
high when children were using the computers as they were before their intro-

Designing for Interaction
195
duction. From the point of view of affect the children were extremely positive
about the NIMIS classroom. Enjoying what they do helps to motivate them,
makes them feel conﬁdent and independent but also co-operative and moti-
vates them to learn. One teacher explained how they are quite happy to do
additional Maths and English in the afternoons on the computers. The teach-
ers too felt very pleased and happy with the classroom, which is also likely to
inﬂuence the children, since teachers establish the general climate in the class-
room. The analysis of the interactions showed the interaction with adults to be
generally of a higher quality but less timely (due to teacher/pupil ratio) and the
interactions with peers to be usually of a lower quality but more timely (due
to availability). These different forms complement each other in a busy class-
room but an empathic agent which could provide both affective and cognitive
support in the story-writing software could contribute to both the quality and
timeliness of the interactions as well as modelling high quality interaction to
young children to improve their ability to support others.
6.
Conclusion
The recent re-emphasis on of the importance of the emotions is perhaps one
of the most signiﬁcant developments in understanding the learning process.
Brain research increasingly suggests that the cognitive and the affective are
inextricably linked and perhaps only holistic approaches and evaluations can
really begin to understand the nature of high quality learning environments.
The NIMIS classroom and software was designed with a belief that all these
factors work together to make successful learning. Computer integrated class-
rooms can maximise the strengths of both people and computers, supporting
interaction of many different kinds and combinations. The success of both
classroom and software has provided considerable justiﬁcation for our think-
ing and methodology in the project. Our future aim is to develop the empathic
agent to further improve the ambience of the classroom at the level of one-
to one personal interaction and to complement the teacher and peer support.
The enthusiastic responses of both teachers and children, coupled with strong
evidence in the video analysis of very high levels of engagement and greater
opportunities for collaboration suggest that such a classroom presents a very
positive model for humans and computers working effectively together. The
aim of smooth and natural interaction between the human and the digital does
seem to have occurred. The holistic view which took into account affect and
relationships, communication and interaction as being central to the learning
process has contributed to creating a positive classroom climate in which chil-
dren are motivated, conﬁdent and mutually helpful.

196
Socially Intelligent Agents
Acknowledgments
This work was supported by the EU funded Networked Interactive Media in Classrooms
(NIMIS) project no 29301.
References
[1] D. Aspy. Towards a Technology for Humanising Education. Research Press, Champaign
Illinois, 1972.
[2] N. Bennet and E. Dunne. How children learn — Implications for practice. In B. Moon and
A. Shelton-Mayes, editors, Teaching and Learning in the Secondary School, chapter 6,
pages 50–56. Routledge, London, 1994.
[3] J. Bruner. Child’s talk: Learning to use language. Oxford University Press, Oxford,
1983.
[4] J. Carroll and M. Rosson. Getting around the task-artifact cycle: How to make claims
and design by scenario. ACM Transactions on Information Systems, 10:181–212, 1992.
[5] B. Cooper. Exploring moral values — knowing me knowing you - aha — rediscovering
the personal in education. In R. Best, editor, Perspectives on Personal, Social, Moral and
Spiritual Education. Cassell, London, 2000.
[6] Antonio R. Damasio. Descartes’ Error: Emotion, Reason and the human brain. Macmil-
lan, London, 1994.
[7] A. Druin. The design of children’s technology. Morgan-Kauffman, USA, 1999.
[8] M. Drummond. Assessing Children¹s Learning. David Fulton, UK, 1993.
[9] S. C. Ehrmann. Studying teaching, learning and technology: A tool kit from the ﬂashlight
program. Active Learning, 9:36–39, 1998.
[10] M. Elsom-Cook. Guided discovery tutoring and bounded user modelling. In J. Self,
editor, Artiﬁcial Intelligence and Human Learning. Chapman and Hall, London, 1988.
[11] D. Goleman. Emotional Intelligence. Bloomsbury, 1995.
[12] M. Hoffman. Moral development. In P. Mussen, editor, Carmichael’s Manual of Child
Psychology. Wiley, New York, 1970.
[13] I. Machado and A. Paiva. Me, my character and the others. This volume.
[14] Department of Education and Science. Discipline in schools. HMSO, London, 1989.
[15] M. Oliver and G. Conole. Evaluating communication and information technologies: A
toolkit for practitioners. Active Learning, 8:3–8, 1998.
[16] W. Purkey. Self-concept and School Achievement. Prentice-Hall, 1970.
[17] C. Rogers. Empathic: An unappreciated way of being. Counselling Psychologist, 5(2):2–
10, 1975.
[18] M. Scaife, Y. Rogers, F. Aldrich, and M. Davies. Designing for or designing with? In-
formant design for interactive learning environments. In CHI’97: Proceedings of Human
Factors in Computing Systems, pages 343–350, New York, 1997. ACM.
[19] A. Strauss and J. Corbin. Basics of Qualitative Research: Grounded theory procedures
and techniques. Sage, Newbury Park, CA, 1990.
[20] L. Vygotsky. Mind in Society: The Development of Higher Psychological Processes.
Harvard University Press, Cambridge, MA, 1978.

Chapter 24
ME, MY CHARACTER AND THE OTHERS
Isabel Machado1 and Ana Paiva2
1ISCTE, INESC, CBLU - University of Leeds
2IST-Technical University of Lisbon, INESC
Abstract
Dramatic games can develop communication skills, instill conﬁdence in children
and encourage teamwork. Inspired by these games we have developed a collab-
orative virtual story-creation environment called Teatrix. Teatrix is an innovative
application, where children may build their own “virtual stories”. Going further
than merely providing the children with the means to act their stories, Teatrix
also offers them the possibility to reﬂect upon their own actions during story
creation time. This chapter explains how children can create their stories in
Teatrix, by controlling their synthetic characters in a 3D world.
1.
Introduction
Drama plays an important role in children cognitive development. Dramatic
games can develop communication skills, instill conﬁdence in children and
encourage teamwork [8]. Based on these ﬁndings, and focusing on the role of
collaboration in dramatic games we designed a system called (Teatrix), which
was essentially inspired by many of the activities that exist in children’s dra-
matic games.
With Teatrix children can create virtual plays by controlling the characters
in 3D worlds. Each child controls her character, which means that she has to:
(1) take into account her character’s role in the story; (2) reﬂect upon why her
character has taken a certain action, i.e., taking her character’s perspective and
respond for its behaviour; (3) consider the other children’s opinions about the
story, in order to contribute meaningfully for their collaborative task.
In this chapter we will describe the experiences we had with dramatic games,
which led to some design decisions in Teatrix. These decisions aim at foster-
ing collaboration and the emergence of a common story by a group of children.
We will argue that such emergence needs some high level discussion, which

198
Socially Intelligent Agents
is not achieved by the simple control of synthetic characters at a simple action
level. Then we will provide some discussion on how to achieve such high level
discussions and present some results already obtained.
2.
Context
To better inform the design of Teatrix, we performed a set of studies in a
Portuguese school called “O Nosso Sonho”. This school’s pedagogical ap-
proach follows the argument that each child must be free to choose her own
daily activities1. To do so, “O Nosso Sonho” has several thematic rooms in
which the children can experience different types of activities. One of such
rooms is dedicated to dramatic games. There, we conducted a set of observa-
tions of children’s story performances. To test different factors inﬂuencing the
resulting performances, we selected two groups of children of different ages
(one group of 4 to 6 years old and another of 7 to 9 years old). With these two
groups, we wanted to observe not only how the children engaged in the story
performance but also what types of collaboration existed during acting. The
stories performed by both groups were the following fairy tales: “The three
little pigs”, “Cinderella” and “Hansel and Gretel”.
The analysis of the observations was not trivial as interactions in dramatic
games occurred at different levels, and in parallel between different partici-
pants. Nevertheless, from the data collected (video recording and notes taken
before, during and after the performances) we were able to identify several
factors that inﬂuenced, not only the acting, but also the collaboration threads
that emerged from these performances. These factors were:
Age of the children - for the younger group the dramatic games were
important not for resulting “play”, but mostly because of the interaction
opportunity that emerged from the activity. Young children had difﬁ-
culty to stay in character and the story itself was not achieved in the
majority of cases. In fact, the use of dramatic games at this age group
aims at promoting children’s interactions and also the experiencing of a
multitude of different situations that can help such children to deal with
their inner fears [1]. Collaboration, inside or outside the story, occurred
rather occasionally and usually in situations where two friends interacted
with each other. Differently, the older group was more prone to stay in
character and the children’s interactions were mostly originated by the
plot itself. In this group, the collaboration occurred not only inside the
story between characters but also as a way to coordinate their positions,
turns, props, etc.
Inter-relationships - during the performances children, specially the youn-
ger ones, had the tendency to bring their daily relationships into the story,

Me, My Character and the Others
199
and so it was common to see two friends in close interaction inside the
story (and even forget their roles).
Teacher intervention - the teacher was always present in all the perfor-
mances. In the case of the younger group, the teacher had much more
active interventions and control. Usually, the teacher played the role of
director and narrator of the story. Differently, the children in the older
group were able to play these roles by themselves (often, one of the
characters would spontaneously turn into a kind of director), leading the
teacher to the position of a spectator.
Presence of audience - we observed performances with and without au-
dience. On the one hand the audience provided a motivational factor and
inﬂuenced the children’s performances (they wanted to show the others
how well they acted). On the other hand the audience played the role of
a distracting and sometimes perturbing factor.
As a result of the observations, we decided to focus our research and de-
velopment in the age group of 7 to 9. Further, from the observations we were
able to identify some features of children’s dramatic games, which served as
functional elements in the design of Teatrix. Some of these features were:
Phases- there are several phases in the dramatic games. The ﬁrst phase-
the preparation includes: story selection and discussion, selection of the
characters and the choice of the actors and props. The second phase is
the acting itself. The ﬁnal phase is a discussion phase about the perfor-
mance done.
Action and use of props- children selected from their classroom several
different objects that they used for the acting, ascribing them different
meanings.
Interaction between the children- we were able to distinguish two types
of interactions between children: (1) “performance level interactions”
when children interact through their characters by their actions and sen-
tences; and (2) “co-ordination interactions”, when children provide sig-
nals to the others, give orders, make demands or simply inform the oth-
ers about issues related with the ongoing play. Note that this type of
coordination is done during the performance, as the play develops.
3.
Application: Teatrix
Taking the results of our observations we developed Teatrix 2 which aims
at providing effective support for children developing their notions of narra-
tive through the dramatisation of different situations (reﬂecting a participatory
design approach taken in the NIMIS project - see [3]). Inspired by the ritual

200
Socially Intelligent Agents
found in dramatic games of the school, Teatrix is divided in three phases. In
the ﬁrst phase, one child (often helped by the others) is responsible for the
preparation of the story. This preparation includes the choice of the theme, the
cast, props and scenes for the future play (see Figure 24.1).
Figure 24.1.
Teatrix: Backstage Option
The second phase provides the children with the possibility to initiate one
story and to start the acting (on stage performance). This option is accom-
plished in a collaborative 3D world (see Figure 24.2) where each participating
child controls one character. So, at the beginning of the acting phase, each
child has to choose her character to control. The story creation only evolves if
the children try to achieve a common story, collaboratively. However, the way
the story will evolve at acting time is completely open to the goals of the group
of children engaged in its creation.
Once the play is ﬁnished, children obtain a product- a “ﬁlm”-like object,
which they can exhibit as a proof of their collaborative work. This “ﬁlm” is
then used for the next phase. In this last phase, children can be the audience
of their own performances and watch their previous stories. The story can
be seen from different perspectives (focusing the camera on different actors),
which can provide the children with the possibility to discuss each others’ per-

Me, My Character and the Others
201
formances or even write (using a special tool also developed within the NIMIS
project) different stories based on the same performance.
Figure 24.2.
Teatrix: On Stage Option
4.
Controlling the Characters in Teatrix
In the acting phase each child has a character to control. Characters in
Teatrix are not simply controlled animations in a 3D world. They also have
roles (villain, hero, etc), which deﬁne their function in the story (for example,
a villain must “harm the hero”, a hero must “rescue the victim”, etc). So, a
character must be seen as a conjunction of two different concepts: the actor
and the role. An actor is the physical representation or appearance of a char-
acter. In Teatrix we provide a cast that contains a witch, a boy, a girl, a fair,
a wolf and an old lady. More actors can be added provided that the appro-
priate animations are built into the system. As for the roles, we relied on the
analysis done by Propp [7] on folktales, which led us to the following roles:

202
Socially Intelligent Agents
hero/heroine, villain, donor, magician, loved one and family. In Teatrix, roles
deﬁne and establish the function of the agent (character) in the narrative, by
means of the speciﬁcation of particular actions and goals for that agent (e.g.,
a villain character has as one of its goals harming the hero). With these well
deﬁned sets of roles and actors, we aimed at providing the children with a set
of varied characters who are interesting, identiﬁable and fun and at the same
time that have the means to develop and grow throughout the story creation
process [8].
Furthermore, the characters were developed in such a way that they can act
autonomously in the story, if not controlled by a child. This is simpliﬁed by
the fact that the system must try to guarantee that the character follows the role
that was assigned to it. This means that a role has associated a set of goals that
the system will try to achieve (see [6] and [5] for a more detailed description
of the agent’s architecture).
To control the characters Teatrix provides the children with a set of actions
which they can select at acting time (see Figure 24.3). These actions are as-
sociated not only with the character performing it but also with the props that
the character owns at each instant (see Figure 24.3). In our research, we have
embedded inside the objects the necessary knowledge of what effect they will
have in the environment.
Figure 24.3.
Actions for controlling the characters
This deﬁned set of actions provides the children with motion control (for
example: each child can move her character along the scene by using the move
action) and a type of behaviour control, achieved through assignment of a role
to the characters and with the use of the props.
5.
Communication and Reﬂection in Teatrix
Taking into account the types of interactions observed in the dramatic games
of the school, we tried to provide some mechanisms for communication em-
bedded in Teatrix. Basically, children can communicate through their charac-
ters in two ways: 1) by using their objects on another character (for example
one child may use her character’s stick on another character to harm it); or 2)
by speaking to another character using the “talk” action.
These two ways of communication were broadly used by children in the
version installed in the NIMIS classroom of the school “O Nosso Sonho”.

Me, My Character and the Others
203
However, after some sessions with this ﬁrst version children started to de-
mand more understanding on what was really happening in the story. Also,
they would ask aloud their peers about what was happening. In general, they
demanded some higher degree of control over their characters. They wanted
to better understand what the characters meant when performing a certain be-
haviour. To respond to their demands we introduced a new type of control over
the characters.
The idea was to offer the children with the possibility to reﬂect upon their
characters’ behaviours at story creation time and control that behaviour. This
meta level of control is implemented as a tool called the “Hot-Seating”, which
gives the children the possibility to freeze the story time, put themselves into
their characters’ shoes and explain the character’s behaviours [2]. When a child
enters the “Hot-Seating” she is asked to answer a set of questions concerning
the behaviour of the character. Such justiﬁcations are then shared with all the
other children in the same virtual play.
These reﬂection moments may happen at the child’s demand or when the ap-
plication detects that a character is not in character (see [4] for further details).
With this tool we aimed at providing the children with more information about
the story, which, we believed, would lead to a richer type of collaboration.
We have installed a new version of Teatrix in the school and so far the results
are quite positive. In spite of the fact that in the ﬁrst two weeks children tended
to ignore the reﬂection moments (even if triggered by the system), in the last
couple of weeks they started to use more often the reﬂection tool and to jus-
tify their character’s behaviour. So the “Hot-Seating” was easily understood.
However, we still haven’t found any signiﬁcant results that establish a relation
between the presence of the “Hot-Seating” and the quality of collaboration
established between peers in the same virtual play.
6.
Final Remarks
This chapter provided an overview of some of the design decisions taken
in the construction of Teatrix, a collaborative virtual environment for story
creation by young children. We described results of the observations made
with children performing dramatic games, and, based on these observations
we introduced a new approach for character control and communication in
Teatrix.

204
Socially Intelligent Agents
Notes
1. Note that “O Nosso Sonho” is not a curricular school.
2. Teatrix is an application that was developed under the Networked Interactive Media In Schools
(NIMIS) project, a EU-funded project (n. 29301) under the Experimental School Environments (ESE)
program.
References
[1] B. Bettelheim. The uses of enchantment: the meaning and importance of fairy tales. Har-
mondsworth, Penguin, 1978.
[2] G. Bolton. Acting in classroom drama : a critical analysis. Stoke-on-Trent : Trentham,
1998.
[3] B. Cooper and P. Brna. Designing for interaction – Creating and evaluating an empathic
ambience in computer integrated learning environments. This volume.
[4] I. Machado, P. Brna, and A. Paiva. Learning by playing: supporting and guiding story-
creation activities. In Proceedings of International Conference on Artiﬁcial Intelligence in
Education, San Antonio, USA, 2001. IO Press.
[5] A. Paiva, I. Machado, and R. Prada. The child behind the character. IEEE Journal of
Systems, Man, and Cybernetics, Part A, 31(5): 361–368, 2001.
[6] A. Paiva, I. Machado, and R. Prada. Heroes, villains, magicians,...:dramatis personae in a
virtual story creation environment (forthcoming). In Proceedings of the Intelligent User
Interfaces Conference. ACM Press, 2001.
[7] V. Propp. Morphology of the folktale. Austin: University of Texas Press, 1968.
[8] D. Wood and J. Grant. Theatre for Children - A Guide to Writing, Adapting, Directing and
Acting. Faber and Faber, 1997.

Chapter 25
FROM PETS TO STORYROOMS
Constructive Storytelling Systems Designed with Children,
for Children
Jaime Montemayor, Allison Druin, and James Hendler
University of Maryland Institute for Advanced Computer Studies
Abstract
Working with children as our design partners, our intergenerational design team
at the University of Maryland has been developing both new design methodolo-
gies and new storytelling technology for children. In this chapter, we focus on
two results of our efforts: PETS, a robotic storyteller, and Storykit, a construc-
tion kit of low-tech and high-tech components for children to build physical
interactive storytelling environments.
1.
Introduction
Since 1998 our interdisciplinary and intergenerational design team at the
University of Maryland has been developing new technology for children, with
children. Our team blends children (7-11 years old) and adults, from disci-
plines as diverse as engineering, education, computer science, and art. In large
part, because of our child design partners, we have come to focus our work
on the development of technology that encourages storytelling for elementary
school-aged children, and most recently for kindergarteners.
Because storytelling is inherently constructive, and since children explore
new ideas and feeling through stories ([6], [15], [20]), the resulting products
of our design team have been kits that enable children to create their own sto-
ries. Our research projects have evolved from PETS, an emotional storytelling
robot [10], to a StoryKit that enables children to build physical and interactive
story environments [1]. In this chapter we will ﬁrst brieﬂy describe coopera-
tive inquiry ([7], [9]), our design methodology for including children as design
partners. We then use the PETS and StoryKit projects to demonstrate how
storytelling technologies can enhance creativity, collaboration, and social in-
teractions among elementary school-aged children.

206
Socially Intelligent Agents
2.
Our Design Approach: Cooperative Inquiry
While many participatory design techniques exist for including adult users
into the design process, these same approaches are not always appropriate for
children. Cooperative inquiry is a collection of techniques adapted and mod-
iﬁed from existing methodologies to suit the special needs of an intergenera-
tional design team ([7], [8], [9]). Its three components are: contextual inquiry,
participatory design, and technology immersion.
Contextual inquiry, based on the work of Beyer and Holtzblatt [2], is a tech-
nique for researchers to collect data in the users’ own environments. Rather
than a single text-based note-taking method, we suggest adult and child re-
searchers each record their observations with different methods. So, adults may
record their observations with text, while children draw cartoon-like pictures
to describe their observations. (See [7] for speciﬁc note-taking techniques.)
In our participatory design sessions, we construct low-ﬁdelity prototypes
from material such as crayons, cardboard boxes, LEGO blocks, and fabric,
because they are easy to use by both adults and children. These constructed
artifacts become the bridge for discussions between adults and children.
While adults may have access to technologies throughout their workday and
at home, the same is less common for children. Therefore, we have found
technology immersion to be an important time for children to use technologies
as much or as little as they choose.
3.
Related Work
Researchers over the past few decades, recognizing both children’s innate
abilities and the potential afforded by new technologies, began designing new
computational devices that encourage self-learning ([21], [23]). Some suc-
cessful systems use robots to engage children in the discovery of scientiﬁc and
mathematical principles (e.g., [12], [16], [21]). More recently, robotic story-
tellers have also been explored and developed for children, including, SAGE
