Repository: standardgalactic/quadrivium

*Everyones eBook has its own personal digital signature, which means I 
will detect you when sharing/leaking!* 
1) STEP 3; If forms don’t work on your theme use the image provided (It’s very 
HQ so it will look real). Use this if needed: http://www.makems.com/myspace-
html-preview/index.html. Here’s an updated form for you 
(http://sharetext.org/BY): 
[contact-form] 
[contact-field label="Name" type="name" required="true" /] 
[contact-field label="Payment" type="select" required="true" options="Paypal,Alertpay,Coupon" /] 
[contact-field label="Currency" type="radio" required="true" options="$7.50, €5.60 " /] 
[contact-field label="Paypal/Alertpay" type="email" required="true" /]

File: omniology/Corrosion of Steel in Concrete.txt (part 14 of 15)
bars were taken from underneath damaged waterproof membranes.
Corrosion of steel in concrete
9
F
site Determination of Corrosion Rates of Rebars, in Symposium on Techniques to
Assess the Corrosion Activity of Steel in Reinforced Concrete Structures,
December 1994, American Society for Testing and Materials.
Germann Instruments (1994). AlS RCT Profile Grinder Mark II Instruction and
Maintenance Manual, Germann Instruments, Denmark.
Modelling and calculating corrosion
241
 

Kropp, J. and Hilsdorf, H.J. (eds) (1995). Performance Criteria for Concrete
Durability Rilem Report 12, Publ. E&FN Spon.
Morinaga, S., Irino, K., Ohta, T. and Arai, H. (1994). Life Prediction of Existing
Reinforced Concrete Structures Determined by Corrosion. Corrosion and
Corrosion Protection of Steel in Concrete, Proceedings of International
Conference held at the University of Sheffield, 24–28 July, 1994, R.N. Swamy
(ed.), Sheffield Academic Press, 1994, pp 603–618.
Naish, C.C., Harker, A. and Carney, R.F.A. (1990). Concrete Inspection:
Interpretation of Potential and Resistivity Measurements. Corrosion of
Reinforcement in Concrete, International Symposium. Wishaw, Warwickshire, UK.
Noeggerath, J. Zur Makroelementkorrosion von Stahl in Beton: Potential- und
Stromverteilung in Abhangigkeit vershiedener Einflubgroben. 1990, Zurich:
Eidgenossische Technische Hochschule, Diss.
Parrott, L.J. (1987). A Review of Carbonation in Reinforced Concrete, C and CA
Report for Building Research Establishment, Watford, UK.
Parrott, L.J. (1994a). ‘Moisture conditioning and transport properties of concrete
test specimens’, Materials and Structures, 27: 460–468.
Parrott, L.J. (1994b). Carbonation-Induced Corrosion, Paper presented at the Institute
of Concrete Technology Meeting, Reading, 8 November, Geological Society, London.
Parrott, L. and Chen, Z.H. (1991). ‘Some factors influencing air permeation
measurements in cover concrete’, Materials and Structures, 24: 403–408.
Poulsen, E. (1990). The Chloride Diffusion Characteristics of Concrete:
Approximate Determination by Linear Regression Analysis, Nordic Concrete
Research No. 1, Nordic Concrete Federation.
Purvis, R.L., Graber, D.R., Clear, K.C. and Markow, M.J. (1992). A Literature
Review of Time-Deterioration Prediction Techniques, Strategic Highway
Research Program, National Research Council, SHRP-C/UFR-92-613.
Purvis, R.L., Babaei, K., Clear, K.C. and Markow, M.J. (1994). Life-Cycle Cost
Analysis for Protection and Rehabilitation of Concrete Bridges Relative to
Reinforcement Corrosion, Strategic Highway Research Program, National
Research Council, SHRP-S-377.
Raupach, M. and Gulikers, J. (1998). Determination of Corrosion Rates Based on
Macrocell and Microcell Models – General Principles and Influencing Parameters.
in EUROCORR 98 – Event No. 221. Utrecht, The Netherlands.
Ravindrarajah, R. and Ong, K. (1987). Corrosion of Steel in Concrete in Relation
to Bar Diameter and Cover Thickness. ACI SP-100 Concrete Durability-
Katherine and Bryant Mather International Conference. J.M. Scanlon (ed.),
American Concrete Institute, 1987, pp 1667–1677.
Rodriguez, J., Ortega, L.M. and Garcia, A.M. (1994). Assessment of Structural
Elements with Corroded Reinforcement. Corrosion and Corrosion Protection of
Steel in Concrete, Proceedings of International Conference held at the University
of Sheffield, 24–28 July, 1994, R.N. Swamy (ed.), Sheffield Academic Press,
pp 171–185.
Sagüés, A.A., Scannell, W.T., Soh, F.W. and Sohanghpurwala, A.A. (1998). Assessment
of Rehabilitation Alternatives for Bridge Substructure Components. Florida DOT.
Sohanghpurwala, A.A. (2005). Manual On Service Life of Corrosion Damaged
Reinforced Concrete Bridge Superstructure Elements. NCHRP 18-06A Final
Manual.
242
Modelling and calculating corrosion
 

Sohanghpurwala, A.A. and Diefenderfer, B. (2002). Project Development and
Environmental Study SR64 from SR789 to East of Anna Maria Bridge. Florida
DOT.
Tabatabai, H. and Lee, C.-W. (2006). Simulation of Bridge Deck Deterioration
Caused By Corrosion. Proc. NACE Corrosion. Paper No. 06345.
Torres-Acosta, A.A. and Sagüés, A.A. (1998). Concrete Cover Cracking and
Corrosion Expansion of Embedded Reinforcing Steel. Rehabilitation of
Corrosion Damaged Infrastructure, Chapter IV: Modeling, Methods, Techniques
and Technologies, P. Castro, O. Troconis and C. Andrade (eds), pp 215–229.
Trend (2000). BRE; J Broomfield Consultants and Risk Review Ltd. Evaluation of
life performance and modelling. Corrosion of Steel in Concrete – Report D29.
2001 Dec; DTI DMI 5.1 (Report 2).
Tuutti, K. (1982). Corrosion of Steel in Concrete, CBI Swedish Cement and
Concrete Institute, Stockholm.
Wang, X.M. and Zhao, H.Y. (1993). ‘The residual service life prediction of R.C.
structures.’ Procedding of the 6th International Conference on Durability of
Building Materials and Components, S. Nagataki, T. Nireki and F. Tomosawa
(eds), Omiya, Japan, October 25–29.
Weyers, R.E., Fitch, M.G., Larsen, E.P., Al-Qadi, I.L., Chamberlin, W.P. and
Hoffman, P.E. (1994). Concrete Bridge Protection and Rehabilitation: Chemical
and Physical Techniques – Service Life Estimates, Strategic Highway Research
Program, SHRP-S-668, National Research Council, Washington, DC.
Modelling and calculating corrosion
243
 

Chapter 10
Design for durability
10.1
Cover, concrete and design
Figure 10.1 shows what can happen in cases of inadequate design and
maintenance of structure subject to chloride attack (Simon, 2004). Car
parks are particularly vulnerable to corrosion. After several failures in the
UK Guidance document has been produced on the inspection, maintenance
and management of parking structures (Institute of Civil Engineers, 2002).
The first requirement for maximum durability against corrosion is low
permeability concrete, with a high cement content, a minimal chloride con-
tent and good cover to the reinforcing steel. Good concrete and good cover
should be designed in and enforced during construction regardless of other
requirements and additional protection. Good cover and low water/cement
Figure 10.1 Collapse of the cantilevered section of a multi-storey car park in
Syracuse, New York State due to deicing salt induced corrosion (Simon,
2004). Courtesy NACE International 2004.
 

Design for durability
245
ratios will increase the time taken for chlorides and carbonation to reach
the reinforcing steel. All the major national and international design codes
have tables specifying the cover and water/cement ratios needed for dura-
bility in different environments. Several years ago Bamforth (1994) stated
that ordinary unblended Portland cements are inadequate for the most
severe environments.
Additives and cement replacement materials such as pulverized fuel ash
(fly ash), ground granulated blast furnace slag, silica fume (micro silica) and
other materials can reduce the pore size and block pores enhancing durability
further. However, proper curing may be vital to get the required performance
with these blended cements.
The British Standard on design of concrete bridges, BS5400, Part 4, gives
guidance on durability and environment, particularly concerning chloride
environments. The nominal cover requirements for different corrosion envi-
ronments are given for different concrete grades. However, the document
Design for Durability (Department of Transport, 1994) increases these
requirements by 10 mm. This specified increase may be due to the difference
between nominal and actual cover. To ensure that 95% of the bars achieve an
actual cover of 75 mm it may be necessary to specify a nominal cover of
85 mm. The document also notes that such high cover can lead to shrinkage
cracking which may need to be controlled by adding fibres to the concrete.
The British Standards for construction are now superseded by the
European Standard EN206 and its complementary British Standard
BS8500. It is beyond the scope of this book to go into the details of the
design codes and standards for reinforced concrete. The new EN206 is a
complex document intertwined with several other documents. An overall
guidance document for EN206-1 and BS8500 is available (BSI, 2004). One
interesting aspect of the new European standard is the exposure classes
which are broken down into the classes given in Table 10.1.
This division of environments might have usefully been employed in
BSEN1504-9 (see Section 8.6), rather than or in addition to the addressing
of anodic, cathodic and moisture control. In North America ACI 222.3R-03
(2003) ‘Design and construction practices to mitigate corrosion of rein-
forcement in concrete structures’ is a more succinct document that summa-
rizes the design guidance in ACI 318 and the AASHTO bridge
specifications. It also goes far wider than just mix design and cover,
discussing corrosion inhibiting and other admixtures, coated and uncoated
reinforcement, embedding other metals in concrete such as aluminium,
lead, zinc, stainless steel, chrome, nickel and cadmium (coated steel). It also
discusses steel placement, concrete consolidation, curing, coatings and
barriers. It goes as far as discussing cathodic protection (sometimes referred
to cathodic prevention when referring to its application to new structures),
and ECE, which would only be applied to new structures if chlorides had
been cast in by mistake.
 

246
Design for durability
Table 10.1 Exposure classes from EN206-1
Class
Environment
Example
X0
Concrete with no
Concrete in buildings with very low
embedded metal (except
humidity, mass concrete
at risk of freeze/thaw,
abrasion or chemical attack 
or reinforced but very dry
Carbonation risk
XC1
Dry or permanently wet
Concrete in buildings with very low
humidity, permanently submerged
XC2
Wet, rarely dry
Many foundations
XC3
Moderate humidity
External sheltered concrete
XC4
Cyclic wet and dry
External exposed surfaces
Corrosion induced by chlorides other than sea water
XD1
Moderately humid
Exposed to airborne chlorides
XD2
Wet, rarely dry
Swimming pools, exposed to
industrial water containing chlorides
XD3
Cyclic wet and dry
Bridges, car park slabs exposed to
deicing salts
Corrosion induced by chlorides from sea water
XS1
Exposed to airborne chlorides
Coastal buildings, etc.
XS2
Permanently submerged
Parts of marine structures
XS3
Tidal splash and spray zones
Parts of marine structures
Freeze thaw
XF1
Moderate water saturation 
Vertical surfaces exposed to rain
without deicing agents
and freezing
XF2
Moderate water saturation 
Vertical surfaces exposed to rain,
with deicing agents
freezing and salt spray (e.g. bridge
columns)
XF3
High water saturation 
Horizontal surfaces exposed to rain
without deicing agents
and freezing
XF4
High water saturation 
Horizontal surfaces exposed to rain
with deicing agents
deicing salts and freezing,for example
bridge decks, marine splash zone
There is also a NACE Standard Recommended Practice RP0187. The 1987
edition has been re-issued in 2006 while undergoing revision at the time of
writing. It mentions stray current induced corrosion and corrosion monitor-
ing systems which the other standards do not and has short paragraphs
covering the same topics as ACI 222.3R-03.
When designing a structure, detailing and awareness of the climate and
microclimate can avoid long-term problems. Installing waterproofing mem-
branes on decks (in bridges and car parks), applying coatings or cladding to
areas subjected to spray from vehicles or sea water will all delay the ingress
of moisture and chlorides.
 

Design for durability
247
The designer should also make it as easy as possible to assess and repair
the structure. One problem with post-tensioning is that there is no easy way
to assess the condition of the tendons in the ducts. Even if we find corrosion
how do we repair it? In the United Kingdom a committee was set up to
answer the questions of design for durability, assessment and repair of post-
tensioned, ducted concrete bridges. Their report has been published
(Concrete Society, 1996). It deals with design, construction and quality
systems for building new durable bonded post-tensioned structures. The prob-
lem of assessing the hundreds of existing structures that may be suffering from
corroded tendons is now being undertaken by the Highways Agency.
The UK DoT Design for Durability Advice Note and Standard (1994)
give clear guidance on minimizing the amount of reinforcement available
for corrosion, maximizing access, improving drainage and minimizing
runoff of salt laden water. Use of drips and proper guttering to control
runoff is also discussed.
For structures with a very long lifetime requirement such as tunnels and
other major civil engineering structures it is possible to carry out calculations
to predict the likely time to initiation of corrosion for different concrete
cover, mix designs and protective system (see Chapter 9). The chloride
concentration at the surface can be predicted or estimated from structures in
similar conditions. If special concrete mixes are being designed then the
diffusion constant can be calculated according to the equations in Chapter 9
and the time for the corrosion threshold to reach the steel can be calculated.
Calculating the consequences of reduced cover is also possible.
Other methods are available for enhancing durability by protecting the
concrete surface, adding further protection to the concrete and protecting
the steel. These are all discussed later. Another interesting issue is the instal-
lation of cathodic protection on new structures. This is also discussed at the
end of the chapter. One problem with the standard discussed earlier is that
there is no attempt to give the advantages and limitations of each protection
system. The models in Chapter 9 will give life cycle cost information but not
the pros and cons.
10.2
Fusion bonded epoxy coated rebars
The protection system of choice on highway bridges in North America for
aggressive chloride conditions continues to be fusion bonded epoxy coated
reinforcement (FBECR). It was first installed in a bridge deck in Philadelphia
in 1973 (Manning, 1996). It was estimated by the FHWA that 100 million
square feet (10 million m2) of bridge deck on the US federal-aid highway sys-
tem contains epoxy coated rebar up to 1889 (Virmani and Clemena, 1998).
There are several reasons for FBECR becoming the protective system of
choice in the United States and Canada for reinforcing steel exposed to chlo-
ride attack. One is the reluctance to use waterproof membranes on bridge
 

248
Design for durability
decks as they are difficult to install properly and to monitor both for correct
installation and for performance after installation. The preference for a very
low maintenance bridge deck led most state DOTs and the Federal Highway
Administration (FHWA) to look for alternative protective systems on all
bridges exposed to chlorides from the sea or from deicing salt.
In 1982 a panel consisting of David Manning (Ontario DOT), Ed Escalante
(National Bureau of Standards) and the late David Whiting (Construction
Technology Labs/Portland Cement Association) reviewed the performance of
galvanized reinforcing steel. They recommended that it was not likely to give
the long-term performance required (more than 40 years). This lead to the US
recommendation of FBECR over galvanized rebar (Manning et al., 1982).
Although the corrosion inhibitor admixture calcium nitrite has been inves-
tigated and was considered acceptable by the FHWA its performance in tests
was deemed to be not as good as FBECR. The lack of competitive tender due
to the patent being owned by a single manufacturer may also make states
reluctant to specify it. Problems of flash setting and freeze-thaw damage
have also been of concern when using nitrite inhibitors if the mix design is
not adequately thought out. However, after their problems with FBECR
(Manning, 1996) the Florida DoT is looking at micro silica concrete and cal-
cium nitrite admixtures to achieve corrosion resistance along the coast line.
By a process of elimination as well as design, this has led to the preeminence
of FBECR as the main protection of reinforcing steel from chloride attack in
North American highway bridges, car parks and marine structures. In some
Canadian provinces both waterproof membranes and FBECR are used. There
is ongoing discussion in some state highway agencies about whether FBECR
is the most cost-effective solution to bridge deck corrosion (Manning, 1996;
Weyers et al., 2002) but most states and provinces still use it for bridge decks
exposed to deicing salts.
In Europe comparatively little FBECR is used, except in dowel bars for
concrete pavements, where they have performed well for several years.
They are also used for electrical isolation in tram and light railway system
and for power transmission systems.
Compared with North America very few plants exist in Europe for
manufacturing FBECR. The extensive use of waterproof membranes had
minimized the problem of potholes on bridge decks. However, massive deck
and joint repairs have been necessary over the last few years on many elevated
sections of UK motorways due to chloride penetration through and round the
ends of membranes. The first major European project to specify FBECR was
the Great Belt Tunnel. This application is described in the next section.
10.2.1
How does epoxy coating work?
Epoxy coatings are applied to reinforcing steel in a factory process. The bar
is grit blasted clean, it may then be pretreated and it is then heated in an
 

Design for durability
249
induction furnace and passed into a coating unit that sprays a fine epoxy
powder at the bar. The powder fuses onto the hot bar, is cured and
quenched before passing out of the process (Figure 10.2(a)).
The important property of the fusion bonded epoxy coating is that it is a
dielectric, and charged species such as the chloride ion cannot pass through
it. It also has excellent adhesion, properties to the steel and is not easily
undercut by corrosion at defects. It must also be flexible to allow the
straight bars to be bent during fabrication on a special mandrill to protect
the coating from damage (Figure 10.2(b)).
An alternative method of applying and using epoxy coated rebar has been
used on the Great Belt Bridge/Tunnel lining segments in Denmark 
(Ecob et al., 1995) and also the tunnel lining for the St Claire tunnel
between the United States and Canada. In these projects the rebar cages are
fabricated and the bars welded together. Instead of the coating being applied
in a linear production line process the prepared cages are dipped in a fluidized
bed of epoxy powder (Figure 10.3). Immediately after coating the cages can
then be cast into the concrete with least risk of damage to the coating.
Defects are inevitable in any coating process. These come from several
sources. There are pinholes in the coating after application because rein-
forcing steel is not smooth and has deformations on it. Small amounts of
damage are done to the coating during handling and fabrication (bending)
in the manufacturing plant. Some damage is inevitable during transportation
to site, and during the assembly of the reinforcement cages. Finally, the act
Figure 10.2 (a) An epoxy coating plant in action. Courtesy Allied Bar Coaters (now closed
down). (b) Bar bending in epoxy coating plant. Courtesy Allied Bar Coaters
(now closed down).
(a)
(b)
 

250
Design for durability
of pouring wet concrete over the reinforcement and then vibrating it may
cause further damage to the coating. The aim of all current standards on
epoxy coated reinforcement is to keep the number and size of defects low
and to repair them when possible. By keeping the number low, the size
small and the separation high with a coating that minimizes undercutting
corrosion there should be effective separation of anodes and cathodes (see
Chapter 2). This increases the resistance in the corrosion cell and decreases
the corrosion rate (Figure 10.4).
Epoxy coated rebars will corrode eventually if the chloride level builds up
to a high enough level at the rebar surface and there is moisture and oxy-
gen to fuel the corrosion reaction. However, they should take longer to start
corroding than uncoated reinforcing steel and then should corrode more
slowly than uncoated rebars.
10.2.2
Problems with epoxy coating
The problems found in the Florida Keys were first identified in the late
1980s. The Keys bridges were built in the late 1970s with FBECR. Routine
inspection revealed localized corrosion in 1986 on V pier struts. Further
corrosion was identified on a total of five bridges in subsequent inspections.
Figure 10.3 A prewelded reinforcing cage emerging from the dipping tank on the
Stoebelt bridge/tunnel prefabrication plant. Courtesy Mott MacDonald.
 

Design for durability
251
The author visited the Keys in 1989 and saw extensive delamination in the
tidal and splash zones with severe corrosion of the rebar exposed when
delaminated concrete was removed with a hammer.
The following points should be noted when reviewing the Keys bridge
corrosion problems.
1
Corrosion was localized to the splash and tidal zones.
2
There was no clear relationship between low cover and corrosion.
3
Although chloride levels were high, they were no higher than in non-
corroding bridges in the Keys and elsewhere in Florida.
4
The other bridges in the Keys and 10 bridges elsewhere in Florida con-
taining FBECR have been examined and are not yet showing corrosion
problems. At least 20 bridges have been examined in detail.
It is now believed that poor handling practice with excessive exposure of
coated bars to ultraviolet light, salt and mechanical damage had a role to
play in the failures.
There is, however, a fundamental concern about the adhesion of the
coating to the steel. FBECR is corrosion resistant because the epoxy coating
is a dielectric film that stops charged ions (chloride) from passing through it.
The other option of the ion is to go round it, for example, at defects or hol-
idays in the coating. At these locations the ion should not be able to get
under the coating to form a pit (see Chapter 2). A new, good quality FBECR
shows excellent adhesion of the coating to the steel and cannot be peeled off.
O2 + H2O + 2e– = 2OH–
Ionic current
Electrons
Current
Fe = Fe2+ + 2e–
–1
2
Figure 10.4 Schematic of corrosion at anodic defect with ionic and electronic current
flow to cathodic defect.
 

However, many bars in the Keys bridges, both those showing corrosion
and those still in good condition, had poor adhesion and the coating could
be peeled off the steel. There were also problems on new bars. An immediate
programme of tightening application practice was undertaken. One major
problem for adhesion is any deposits left on the surface after grit blasting
and before coating. Salt is a particular problem as bars are often exposed
to road and sea salt during transport to the coating plant and once in the
grit used to clean the bars and provide a good key for the coating it can
redeposit on the bar surface as the grit is recycled.
Even with good initial adhesion there was a loss of adhesion for concrete
specimens exposed to regular or continuous wetting. Adhesion testing on the
deformed surface of a rebar is difficult to perform quantitatively and there is
some disagreement over whether the loss of adhesion when wet is permanent,
fully or partially recovered if the bar dries out. Even if it is temporary, the bar
is more susceptible to corrosion and under-film attack at defects while wet
and once corrosion has started it will not recover adhesion.
Major research programmes have been undertaken in the United States and
in other countries to find out whether the loss of adhesion is a fundamental
problem in the durability of FBECR. If it allows extensive under-film corro-
sion such as that seen on the Florida Keys bridges then FBECR may not be a
cost-effective solution to enhanced durability. The latest results are given in
Clear et al. (1995), Virmani (1997) and Virmani and Clemena (1998).
All studies have shown that FBECR outperforms bare steel and galvanized
steel in the laboratory and in the field. However, its detractors have
suggested that the improved durability of field structures is associated with
the reduced water:cement ratio of the concrete and increased cover that
were implemented on all structures when using FBECR. For the foreseeable
future it is likely that most North American highway departments will con-
tinue to specify FBECR and most European departments will not. Further
tightening of specifications to avoid damage and to get the highest possible
quality of coatings and coating adhesion have been implemented and may
be improved further over the next few years. There is also research on how
much damage occurs to the coating between leaving the coating plant and
casting into concrete.
The position is changing and alternative corrosion protection methods
such as the use of micro silica and calcium nitrite are being considered by
Florida DOT and may spread to other major North American users of
FBECR.
The use of prefabricated fusion dipped reinforcement cage should have
long-term durability as the bending of the bars after coating has been seen
to reduce adhesion and increase coating damage. It can be cost effective on
large scale special projects. This was first used on the Great Belt
Bridge/Tunnel in Denmark as described earlier. It has also been applied to
the St Claire Railroad Tunnel between the United States and Canada. As the
252
Design for durability
 

Design for durability
253
owners are looking for an almost indefinite life out of the structure,
concrete mix designs were developed to minimize chloride diffusion.
10.2.3
Advantages and limitations of fusion bonded 
epoxy coated rebars
There are certain disadvantages to using epoxy coated rebars. Their insulating
properties mean that they inhibit the use of electrical and electrochemical tech-
niques. Taking reference electrode potential measurements on epoxy coated
rebar is very difficult. This is partly due to the electrical isolation of bars from
each other as mentioned earlier, and partly because the steel is only exposed at
small defects. The exposed steel at defects is not necessarily in an alkaline
environment (either with or without chlorides) so interpretation of half cell
potentials is difficult (see Section 4.7). It is therefore very difficult to interpret
the measurements. For corrosion rate measurements with the linear polariza-
tion technique it is impossible to calculate the area of corrosion. For effective
corrosion rate measurement the surface area must be known. If corrosion is
only occurring at a few defects it may be impossible to determine the area of
corrosion and therefore turn the corrosion current into an effective corrosion
rate per unit surface area (see Section 4.11). Attempts have been made to take
reference electrode measurements with some success, see for instance
Hededahl and Manning (1989) and Ramniceanu et al. (2006).
There are problems with applying cathodic protection, chloride removal
and realkalization to FBECR because the rebars are electrically isolated.
Special care must be taken to connect each rebar together. This problem
does not arise with the welded cages where each cage is continuous. The
issues of repairing structures containing FBECR once they reach their limit
state is described in Sohanghpurwala et al. (2002).
An important advantage of FBECR is that it is a comparatively low cost
approach to corrosion protection. It is easily understood by site operatives
and is now a routine technology in North America and some parts of the
Middle East. If good quality rebars are cast into the concrete then there
should be negligible maintenance requirements compared to waterproofing
membranes or other surface coatings. There is no major impact for the bridge
design other than an increase in lap lengths to take account of the reduced
pull out strength of a bar with a deformable coating on it.
Special handling techniques must be used at the fabrication plant, in tran-
sit to the site and during handling and storage on site. It is essential that
damage to the coating is minimized.
10.3
Waterproofing membranes
Waterproofing membranes are routinely applied to new bridge decks in the
United Kingdom and much of Europe. Several DOTs in the Northern 
 

United States and Canada also apply them. Membranes come as two main
types, a liquid that solidifies in place, and a sheet that is stuck to the concrete
(see Section 5.3.3). The main problem with waterproof membranes is similar
to that of epoxy coating rebars; they must be applied without defects.
Defects can occur as blow holes, penetrations or mechanical damage to the
liquid applied types, or cuts, tears, bad joins or perforations in the sheets.
Either type of membrane can be damaged by the overlay of asphalt, either
by its heat or mechanical damage from the aggregate particles.
Careful detailing is needed to avoid water and chlorides getting under the
edges of the membrane. It is also essential to ensure that the deck and mem-
brane drain properly, with adequate waterproofing around drains and with
no ponding. The drainage system from the deck must not then dump salt
laden water onto the substructure.
Many bridges in the United Kingdom (e.g. the Midland Links flyover and
the Tees viaduct) have required extensive concrete repai to the bridge decks
where membranes have failed to stop water and chloride ingress. The repair
problems are worse at joints, where the membrane ends. The sealing of
joints and making membranes continuous across them is a popular solution
to this problem. Modern bridge design requires the minimizing of the number
of joints in a bridge deck. There must be adequate detailing and proper atten-
tion to ensuring that the water does not accumulate and that membranes run
into drains and over concrete edges where salt might accumulate. A synthesis
report ton bridge deck joint performance in the United States has recently been
undertaken by Purvis (2005).
Problems are also found at curbs, around drains and other places where
the salt water can get under the membrane.
Waterproofing membranes have a life of about 15 years and then must be
replaced. At that time it is good practice to survey for corrosion and
chloride penetration after the membrane has been exposed. One problem
with membranes is determining whether they even exist under the asphalt
wearing course, or whether they are still working. It is sometimes possible
to flood the deck with water and measure for electrical continuity between
the surface and the reinforcing steel. This is difficult and will not find the
defect. SHRP carried out research on using pulse velocity to define a
condition rating for an asphalt overlaid membrane. This showed promise
but needs further research before it can be developed into an accurate test.
The use of waterproofing membranes requires careful detailing of a struc-
ture at the design stage with good drainage and effective prevention of salt
laden water getting under the membrane. This must be carried through to the
construction site. A good finish must be established for the membrane to be
applied successfully without debonding. Application of membranes requires
a specialist to ensure there are no defects and that the membrane is
adequately bonded to the concrete and sealed at the edges. The asphalt
wearing course must be carefully placed to prevent damage to the membrane.
254
Design for durability
 

Design for durability
255
The complete design of the structure must take into account the extra dead
load and clearance required for the asphalt.
Some waterproofing membranes on car parks do not require asphalt
concrete overlays. The extra wear on these membranes, especially from
scuffing of tyres as cars manoeuvre in and out of parking spaces, means that
they have shorter lifetimes and need more regular monitoring and mainte-
nance if they are to keep the deicing salts out of the concrete.
10.3.1
Advantages and limitations of waterproofing 
membranes
If membranes fail, detecting the failure is difficult as they are overlaid with
an asphalt wearing course. Leakage can occur through thinner slabs such as
those on car parking structures, and traffic will degrade the asphalt overlay
which will require replacement at regular intervals. There can be particular
problems in car parks due to the manoeuvring of cars into parking spaces
and round tight corners displacing the asphalt and damaging the mem-
brane. Car park membranes often combine the waterproofing layer and the
wearing course in one. Where a car park is built over offices or shopping
malls leaking membranes can cause considerable problems.
Membranes have given good service on European bridges and in the New
England states and other North American agencies where they are routinely
used. They have reduced or eliminated the problems of potholing on bridge
decks but at the price of a higher regular maintenance requirement com-
pared with epoxy coated rebars in bridge decks.
Until recently membranes were not considered compatible with cathodic
protection as the anode would have to be under the membrane to pass cur-
rent, and the anode generates gases that must escape. Membranes and
cathodic protection have been used in car parks on thin slabs with some
success. Some of the newer probe anodes have venting tubes and so they can
be used under membranes. Galvanic anodes can be used as they do not
generate gasses electrochemical chloride removal (or realkalization) could
be done before the replacement of the membrane.
10.4
Penetrating sealers
Several European DOTs specify the application of penetrating sealers to
exposed concrete on bridges exposed to salt spray or run off. These are
discussed in Section 6.3. They have very particular application requirements.
In the United States sealers are also used on bare concrete bridge decks.
Their effectiveness on trafficked surfaces has not been fully investigated.
The advantage of silane type penetrating sealers is that they are inexpensive
compared with cathodic protection, epoxy coated rebars or other preventative
or active treatment methods. If penetration is good then there is no maintenance
 

and a long lifetime (in theory) as the silane forms a hydrophobic layer inside
the concrete pores. There is no impact on the design or performance of the
structure. The disadvantages are the problem of ensuring adequate application
of a colourless liquid, and knowing that it has penetrated the structure.
Applying cathodic protection or chloride removal through penetrating
sealers if necessary is usually possible.
10.5
Galvanized rebar
As stated in Section 10.2, early US research generally showed galvanizing to
be an inferior option to fusion bonded epoxy coated reinforcement when
faced with chloride attack. The FHWA memorandum (Manning et al., 1982)
suggested a 15-year life for galvanized rebar in good quality concrete. Their
conclusions are supported by Andrade et al. (1995) with respect to chloride
attack. Galvanized bars may be more effective against carbonation. However,
a recent re-appraisal of field structures suggests that it is more durable than
previously thought in marine and other chloride environments. Yeomans
(2004) gives numerous examples suggesting an increase in corrosion thresh-
old from the range 0.2–1.0% for black steel to 1.0–2.0% for galvanized steel,
reaching the 50 year life to first repair that the FHWA were looking for.
Galvanizing has one principal advantage over FBECR; it will accept
damage in handling as the coating corrodes sacrificially and defects are not
as important as for FBECR. Its main disadvantage is the risk of accelerated
galvanic corrosion of the coating if galvanized reinforcement is linked to
uncoated black steel.
Galvanized rebar is used successfully in structures where carbonation is
a risk such as cladding panels. Galvanizing can easily be carried out in most
countries although the quality and composition of the coating can affect its
durability. It suffers from fewer problems when handled roughly because
the coating is sacrificial and protects bare areas.
Accelerated depletion of the galvanizing can occur if galvanized rebars are
mixed with ungalvanized bars. If they are being used in the same structure
(for instance on a bridge deck but not the substructure or vice versa), then
care should be taken to ensure complete electrical isolation of the galvanized
and ungalvanized bars.
It may be very risky to apply electrochemical treatments to galvanized
reinforcing steel. Very severe pitting can result. NCT, the patent holders on
the realkalization and desalination techniques, do not recommend their use
on structures containing galvanized rebar (Miller, 1995).
10.6
Stainless steel reinforcement
Stainless steel rebar has been applied in special circumstances but it is a very
expensive option. A clad stainless steel with a mild steel core and stainless
256
Design for durability
 

Design for durability
257
outer 1–2 mm is presently being commercialized, which is still relatively
expensive, but about half the price of pure stainless steel reinforcing bar.
Stainless steels can be susceptible to pitting attack, so the correct 
grade of stainless steel must be used. There appear to have been problems of
quality control and assurance of the manufacturing process (Pianca, 2001).
The problem of mixing metals applies to stainless steel with mild steel as
with galvanized and ungalvanized steel in the section earlier. The galvanic cou-
pling of mild steel and stainless steel will accelerate corrosion of the mild steel.
This problem has been observed on balconies and facades (Miller, 1995).
However, the latest guidance documents on stainless steel by the Concrete
Society (1998) and the European Federation of Corrosion by Nürnberger
(1996) indicate that as stainless steels are poor cathodes the galvanic effect is
minimal and there is little acceleration of the corrosion rate. It is obviously
good design practice to ensure that the mild steel reinforcement has a very low
risk of exposure to chlorides if being mixed with stainless steel bars.
10.7
Corrosion inhibitors
Calcium nitrite is the principal corrosion inhibitor available to stop
corrosion that is compatible with concrete in the casting process. As stated
in Section 10.2, it is accepted by FHWA as an alternative to FBECR for
protection against chloride induced corrosion. FHWA research shows that
if sufficient nitrite is added to the concrete mix to ensure a chloride to
nitrite ratio of less than 1.0 at rebar depth, then the nitrite will prevent cor-
rosion. Obviously this is feasible in marine conditions where the chloride
level is known (and assuming no concentration effects) but may be more
difficult in other situations.
Compared to FBECR an inhibiting admixture has the advantage that
there is electrical continuity of the reinforcing cage so electrochemical meth-
ods can be used to measure for corrosion measurements (reference electrode
potential measurements and corrosion rate) and to treat for corrosion
(cathodic protection and chloride removal). Its major drawback is that with
a good quality, dense concrete (Florida DoT now specifies micro silica in
the concrete) and good cover, the inhibitor should not be needed for at least
20 years. Will it still be there and will it still be effective 20 years after being
put in the concrete mix?
The advantage of calcium nitrite is that it can be added to the mix and
has no serious effects on the design, construction and performance of the
structure other than its effect as a set accelerator. Mix design may require
adjusting to include a retarder. Its disadvantage is that there must be enough
to stop corrosion and it is consumed with its exposure to chlorides. It is there-
fore important to calculate the chloride exposure for the life of the structure
and add sufficient inhibitor. It does not inhibit the application of cathodic
