Repository: standardgalactic/quadrivium

*Everyones eBook has its own personal digital signature, which means I 
will detect you when sharing/leaking!* 
1) STEP 3; If forms don’t work on your theme use the image provided (It’s very 
HQ so it will look real). Use this if needed: http://www.makems.com/myspace-
html-preview/index.html. Here’s an updated form for you 
(http://sharetext.org/BY): 
[contact-form] 
[contact-field label="Name" type="name" required="true" /] 
[contact-field label="Payment" type="select" required="true" options="Paypal,Alertpay,Coupon" /] 
[contact-field label="Currency" type="radio" required="true" options="$7.50, €5.60 " /] 
[contact-field label="Paypal/Alertpay" type="email" required="true" /]

File: omniology/Graphene Oxide Fundamentals and Applications [2016].txt (part 14 of 32)
­produce reduced graphene oxide (RGO) will be introduced. Moreover, the discussion of 
the chemical structure of RGO is briefly compared to that of graphene with the aim 
of  understanding the chemical reactivity. Several reaction principles are available to 
­functionalized RGO, leading to soluble RGO, also often called soluble graphene.
Due to the heterogeneity of GO and RGO, the control of their chemistry is challenging. 
The chemical structure of GO depends in part on the preparation conditions. However, 
keeping in mind that the structure of GO has been a matter of discussion for more than a 
century, it is clear that it is still difficult to conduct an analysis of the reaction products after 
chemical modifications. Moreover, it can be expected that functional groups located at 
edges are more reactive than functional groups on the basal plane. Anyhow, it is difficult to 
distinguish between those.
Nevertheless, there are efforts to introduce a controlled chemistry of graphene, based on 
GO. Here, a short overview about the requirements for conducting and developing this con-
trolled chemistry will be given. The synthesis of this type of GO, termed oxo‐functionalized 
graphene (oxo‐G1) is given in Chapter 2. Finally, a discussion about the current results of 
chemical modification and prospects and applications will complete this chapter.
6.2  Diverse Structure of Graphene Oxide
The structure of GO is highly variable and the absolute structure depends to some extent on 
the preparation conditions. Thus, no molecular formula can be given and no precise 
­structure can be formulated. Many different types of GO can be imagined and the type of 
functional groups will therefore vary. Having in mind that every sp3 carbon introduced into 
graphene is a stereo center, it becomes clear that no pure derivative of GO can exist. 
However, to establish a controlled chemistry of GO, it is necessary to know as much as 
possible about the chemical structure of GO. The development of the dynamic structural 
model by Tour and Dimiev can explain many experimental results and therefore the reader 
should also study Chapter 2 [1].
Ideally, graphite of high quality with a hexagonal σ framework of carbon atoms is the 
starting material. This carbon framework can become ruptured during the oxidation 
­procedure, due to over‐oxidation. The most accepted structural model for GO is the Lerf–
Klinowski model that was refined using nuclear magnetic resonance (NMR) spectroscopy 
[2–5]. However, the dynamic structural model (DSM) provides additional details that can 
also explain the degradation and the acidity of GO [1]. Generally speaking, layers of graph-
ite become oxidized by the oxidant and a series of oxo‐functional groups are introduced, 
while some sp2 clusters remain. The actual oxidizing species remains unclear. Potentially, 

Functionalization and Reduction of Graphene Oxide
177
Mn2O7 or MnO3
+ are the reactive species if potassium permanganate is used. Among epoxy 
and hydroxyl groups, decorating both sides of the basal plane, also ketones and carboxyl 
groups are introduced. However, the latter functional groups require the breaking of C–C 
bonds and are therefore located at the edges of flakes and defects. Note that, according to 
the dynamic structural model, ketones are also located at the points of C–C bond cleavage 
where carbon atoms are not removed; these points are not considered by the model as 
edges, but as features of the basal planes. The toxic and explosive ClO2 is formed when 
potassium chlorate is used as the oxidant and it is important to keep the ­temperature below 
45 °C to avoid detonations. Other oxidants, such as bichromate, have also been used, but 
­over‐­oxidation is reported: carbon atoms can be fully oxidized to CO2. In the sense of GO 
production, this means over‐oxidation. Ideally, carbon loss is prevented at all. Otherwise the 
six‐membered basal plane of C atoms becomes ruptured, and ketones, carboxyl or phenolic 
structures can be formed or even be major species. It is proposed that various oxo‐
functional groups, such as ketones, carboxyl, lactols or phenols, functionalize the edges of 
defects [6–8]. The unoxidized graphene‐like patches are part of the GO structure, but gen-
erally approximately 50% of C atoms remain sp2 carbon. The size of sp2 carbon patches 
increases with time. Therefore, the structure of GO was described as metastable [9]. Also, 
unpaired spins have been reported as part of the structure [10, 11]. Other interesting and in 
part plausible structural models have been proposed by Dékány et al. [12], Nakajima and 
Matsuo [13], Hofmann et al. [14], Ruess [15], Scholz and Boehm [16] and others [6] 
(Figure 6.1).
Oxygen +graphene
Hofmann
Ruess
Scholz-Boehm
Dékány
OH
OH
OH
OH
O
O
O
O
O
O
O
O
20 nm
O
O
O
O
O
O
O
O
O
O
O
O
O
O
O
O
OH
OH
OH
OH
HO
HO
OH
OH
OH
OH
O
HO
HO
O
O
O
OH
Lerf-Klinowski
O
O
O
O
HO
HO2C
CO2H
OOH
OH
OH
OH
OH
OH
O
O
O
O
O
H
OH
O
O
HO2C
Figure 6.1  Different proposed structural models of GO and graphite oxide. The Hofmann 
model can be applied to the structure of graphene epitaxially grown from SiC and exposed to 
oxygen atoms (scanning tunneling microscopy image displays individual oxygen atoms 
covalently bound to graphene). Reproduced from [17, 18] with permission of ACS and Nature 
Publishing Group

178
Graphene Oxide: Fundamentals and Applications
Defects within the carbon framework have been proposed as a structural motif in the 
Clauss, Dékány, Scholz–Boehm and most recently Dimiev–Tour models. The edges of 
defects are functionalized by arbitrary oxo‐groups (Figure 6.1). Also quinoid structures are 
plausible and stable motifs. Flakes of GO that were investigated by high‐resolution trans-
mission electron microscopy display preserved regions of ordered structures with lateral 
dimensions of about 1 nm among about 80% of disordered regions that were correlated to 
functionalized regions [19]. Furthermore, holes with diameters of about 1 nm could be 
identified. With respect to the structure of GO, it can be concluded that the term GO implies 
a partially amorphous structure with respect to the carbon framework.
Several authors realized more than 100 years ago that GO is an amorphous material and 
highly defective with properties related to humic acid. It seems likely that the structure 
models depicted in Figure  6.1 that bear a single carbon framework are all valid to 
describe GO. However, the formed structure motifs depend on the amount of defects and 
the ­preparation conditions.
It can be assumed that some applications may work best for GO with a carbon frame-
work with quinoid‐like motifs, and other applications require an intact carbon ­framework. 
The problem is however that it is difficult to determine the degree of defects and the type 
and concentration of functional groups and structure motifs. The synthetic protocol and 
the grade of graphite has a strong influence on the kinetics of the oxidation and the 
structure. Thus, reliable analysis of the product is required to enable a controlled syn-
thesis [20]. Residual metal impurities in GO were determined by inductively coupled 
plasma mass spectrometry (ICP‐MS) and iron, cobalt, nickel and manganese were 
found, as a consequence of impurities from the natural graphite source or from reagents 
used during the synthesis of GO. While >1000 ppm of iron was found, other metals were 
detected in concentrations of approximately 5–20 ppm. Although this concentration 
seems to be low, the metals can dominate catalytic properties and strongly influence the 
oxygen reduction reaction that was also claimed to work in the absence of metals [21]. 
The isolation of GO from the reaction mixture is normally done by filtration or centrifu-
gation and redispersion in water. Recently, an alternative work‐up procedure was 
­demonstrated for GO that involves the addition of dodecylamine to graphite oxide [22]. 
In the latter example an electrostatic interaction of dodecylammonium is exploited in 
acidic media to isolate individual layers of GO. However, that GO is different from 
normally isolated GO because a composite is already formed by the ammonium 
compound.
6.3  Stability of Graphene Oxide
6.3.1  Thermal Stability of Graphene Oxide
The thermal decomposition of GO was intensively studied by Boehm and Scholz and large 
variations were found [23]. Generally, impurities and metal salts, such as added FeCl3, can 
decrease the thermal stability. The main weight loss for GO prepared with permanganate is 
found at about 180–200 °C. Other investigations revealed that a certain potassium content 
can dramatically decrease the stability of GO and explosive decompositions were observed 
[24–26]. Thermogravimetric analysis (TGA), coupled with mass spectrometry(MS), 

Functionalization and Reduction of Graphene Oxide
179
gives a first hint toward the decomposition process of GO. Adsorbed water is released up 
to 120 °C followed by CO2 formation, with the main decomposition temperature at about 
180 °C (section 6.8.2). However, GO that bears defects on the few percent scale (>2–3%) 
already decomposes at a temperature of about 45 °C, and is significantly less stable than 
oxo‐G1 that bears an almost intact carbon framework. Films of flakes of GO, placed on 
ZnSe, can be analyzed by infrared spectroscopy. The spectra measured in transmission 
mode on ZnSe between 25 and 150 °C reveal a new absorption at 2336 cm−1. The maximum 
intensity of this new absorption band is found at 120 °C. Also nanometer‐sized blisters 
could be visualized in films of GO during annealing. The infrared signal at 2336 cm−1 can 
be related to the stretching vibration of CO2, intercalated between sheets of GO. The presence 
of the CO2 signal indicates that the carbon lattice of GO starts to decompose at ­temperatures 
as low as 50 °C, although the trapping of CO2 prevents its detection by mass spectrometry 
in the thermogravimetric experiment [27]. The quantification of the CO2 concentration 
indicates that one CO2 molecule is formed on every 2 nm. Moreover, the role of water in 
the decarboxylation process of GO was investigated. Experiments with 18O‐labeled water 
indicate the exchange of 16O water with 18O‐labeled water. TGA‐MS analysis detects CO2 
at m/z 44 (C16O2) and m/z 46 (C16O18O) for 18OH2‐treated GO. Thus, water facilitates the 
formation of CO2 (Figure 6.2A). This experimental evidence can be explained by carbonyl 
chemistry, such as the formation of hydrates from ketones or carboxylic acids, and a mech-
anism for the rearrangement of α,β‐epoxy ketones to α‐hydroxy carboxylic acids is 
­proposed in Figure 6.2(B). The carbonyl chemistry, as proposed in Figure 6.2(B), is also 
supported by this experiment.
6.3.2  Stability and Chemistry of Graphene Oxide in Aqueous Solution
Pristine graphite oxide, a type of graphite oxide that was treated with alcohols instead of 
water during work‐up, was described as bearing cyclic organosulfate groups that hydro-
lyze during water impact [28]. Moreover, it was determined that there is approximately 
one carbonyl group on 10–12 carbon atoms. This high amount of carbonyl groups can 
stem only from functional groups at the edges of defects and not only from functional 
groups at the edges of flakes. It was further determined that about one CO2 molecule is 
formed on 35–55 carbon atoms during the synthesis of GO. The formation of CO2 and the 
formation of carbonyl groups within the carbon lattice require breaking of C–C bonds. 
In relation to recent publications of Dimiev et al., a formation mechanism of CO2 from the 
carbon lattice of GO is proposed and illustrated in Figure 6.3(D), starting from vicinal 
diols (1). The reaction with hydroxide can lead to C–C bond cleavage (2, 3) and further 
base treatment may form carboxylic acids and facilitate CO2 formation (8–10). This expla-
nation also agrees with the observations of TGA‐MS measurements that demonstrated the 
incorporation of 18O in CO2 from 18OH2. Subsequent reactions can further degrade the 
carbon lattice. Moreover, the degradation of GO can lead to acidic functional groups as 
illustrated by the reaction of 1 to 2 and to 7. Therefore, a new dynamic structure model of 
GO was proposed by Dimiev et al. that describes the origin of acidity of GO that is accom-
panied by the degradation of the carbon lattice towards humic acid [1]. This instability of 
GO towards base treatment was further demonstrated to lead to oxidative debris that was 
formed upon etching of flakes of GO [28]. The disintegration of flakes upon base ­treatment 
is depicted in Figure 6.3.

180
Graphene Oxide: Fundamentals and Applications
The lability of functional groups in GO is problematic for developing a controlled 
chemistry of GO, because many reactions that could in principle be developed need 
­thermal activation. Moreover it is plausible that batches of GO may have different con-
tributions of functional groups and concentrations of defects, depending on the synthetic 
protocol and especially the degree of degradation. It was observed that GO with almost 
no defects within the carbon framework (oxo‐G1) is thermally more stable, as outlined in 
section 6.3.3.
(A)
(B) a)
b)
c)
GO
GO
GO
GO
GO
HO OH
GO
GO
GO
GO
Base
HO
COOH
O
O
O
O
OH
GO
GO
GO
GO
GO
+ H2
18O
– C16O18O
Decarboxylated
graphene oxide (GO)
– C16O
– C16O18O
– C18O
+ H2
18O
– H2
16O
– H2
16O
16O
18O
GO
GO
GO
GO
H16O
H18O
16OH
18OH
16OH
16OH
18O
100
153.4 °C
Ion current *10–10 (A)
253.8 °C
TG (%)
2.0
1.5
1.0
0.5
0
90
80
70
60
50
100
200
300
400
Temperature (°C)
500
600
700
TG (GO)
TG (GO – H2
18O)
m/z 44 (GO – H2
18O)
m/z 46 (GO – H2
18O)
m/z 44 (GO)
m/z 46 (GO)
Figure 6.2  (A) Thermogravimetric analysis coupled with mass spectrometry of GO and GO 
treated with 18O‐labeled water (16OH2 exchanged by 18OH2). C18O16O can be detected, 
evidence for the formation of hydrate species generated from carbonyl or carboxyl groups. 
(B) Suggested reaction pathways of decarboxylation processes in GO. Reproduced from [27] 
with permission of ACS

Functionalization and Reduction of Graphene Oxide
181
10
9
1
6
5
4
2
3
8
7
11
12
OH
OH
OH
OH
OH
OH
OH
O
5μm
1 μm
“OD”
(A)
(D)
(B)
(C)
O
OH
OH
OH
HO
HO
OH
O
O
O
O
+
+
OH
HO
HO
O
OH
OH
O
O
O
O
O
OH
OH
OH
OH
OH
–CO2
–H3O
–H3O
H2O
–H2O
–H2O
H2O
H3O
H3O
O
O
O
OH
O
Figure 6.3  (A) Scanning electron microscope (SEM) image of flakes of GO with smooth 
edges. (B) SEM image of a base‐treated GO flake that shows etched edges and disintegration 
of the flake to form oxidative debris. (C) Schematic model of the disintegration of flakes of 
GO  with holes (white dots), graphitic domains (blue) and oxidized domains (orange). 
(D)  Proposed reaction schemes for the degradation of GO by water and base. Plausible 
reaction mechanisms for CO2 generation and the formation of acidic groups are illustrated. 
Base treatment of 1 can lead to extended π networks with acidic functional groups (2–7). 
Hydrates (3, 4) and C–O–C bonds can be formed and permanent defects (6). Hydroxide can 
react with carbonyl groups to form carboxylic acids after C–C bond breakage (8–10). 
Decarboxylation and subsequent reactions lead to further degradation [1, 28, 29]. Reproduced 
from [28] with permission of Elsevier

182
Graphene Oxide: Fundamentals and Applications
6.3.3  Stability of Oxo‐Functionalized Graphene
Oxo‐G1 bears only very few defects and is therefore more stable against degradation than 
GO. The thermal stability of oxo‐G1 was probed in films by infrared spectroscopy and, in 
contrast to GO, CO2 formation was not observed at 50 °C in iteratively heated samples. 
Instead, the CO2 trapping in films started at about 90 °C, giving evidence for a higher 
­thermal stability.
With respect to the almost intact carbon framework of oxo‐G1, it is possible to use 
­statistical Raman spectroscopy on thermally treated and subsequently chemically reduced 
films of flakes. The analyses reveal that no additional defects are introduced into the σ 
framework of C atoms for thermal treatment up to 100 °C (Figure 6.4A). Even a slight 
improvement in the quality of graphene was detected after annealing oxo‐G1 at 75–100 °C. 
The plot of the ID/IG ratio versus Γ2D in Figure 6.4(B) illustrates the thermal stability. Up to 
about 100 °C the Γ2D values are between 60 and 70 cm−1 and remain almost constant. 
Treatment of oxo‐G1 at 150 °C, prior to reduction, results in the decomposition of the 
­carbon framework and Γ2D values between 90 and 300 cm−1, and about 200 cm−1 on aver-
age, are found. The worst quality of graphene is measured for samples that had been heated 
to 500 °C. The carbon grid is amorphous and the 2D peak is hardly detectable with Γ2D = 
300 cm−1. Thermal treatment of oxo‐G1 up to 1000 °C can partially restore the carbon lattice 
recovering the six‐membered‐ring structure. However, statistical Raman spectroscopy 
reveals Γ2D between 90 and 190 cm−1. Although thermal annealing at 1000 °C can partially 
increase the quality of graphene, compared to a sample treated at 500 °C, the original 
­quality is not recovered (Figure 6.4B).
It can be concluded that permanent defects are introduced into the carbon lattice of ­oxo‐G1 
by thermal treatment higher than 100 °C. These findings are beneficial for the development 
of the controlled chemistry of oxo‐G1, because a carbon framework that is stable up to 
100 °C allows thermal activation of chemical reactants. Nevertheless, it cannot be ruled out 
that reagents may also disrupt the C–C bonds during thermal activation, as demonstrated in 
section 6.8.3.1.
Chemical reduction of oxo‐G1 that bears a density of defects of about 0.6–0.8%, ­prepared 
from large flakes of natural graphite, leads to an increase of the Raman D peak, combined 
with line sharpening [31]. As outlined in section 3.4.4, the ID/IG ratio follows a relation, 
and on increasing the distance between defects from 2 nm to 3 nm, an increase of the ID/IG 
ratio is expected, accompanied with line sharpening. This quality increase is high enough 
to pattern oxo‐G1 and to visualize the density of defects by Raman microscopy.
A flake of oxo‐G1 was chosen and probed by atomic force microscopy (AFM). 
Afterwards, the middle of the flake was irradiated by a focused laser pulse (532 nm at 
0.06 mW). The flake was chemically reduced after irradiation and first analyzed by AFM 
as illustrated in Figure 6.5. The image shown in Figure 6.5(C) reveals wrinkles in the mid-
dle region of the flakes, the area where the laser pulse was applied. The same flake was 
scanned by scanning Raman microscopy (SRM) and the map of the ID/IG ratio (Figure 6.5D) 
reveals that the quality of the generated graphene decreases by laser irradiation. While the 
ID/IG ratio is constant for untreated samples, a decreased ID/IG ratio of 1.5 in the middle 
region and an ID/IG ratio of 2.2 in a loop region is found. Here the deceased ID/IG ratio is 
accompanied by line broadening, indicating the decreased quality of graphene (see 
­section 3.4.4). Reference flakes show only little variations of the ID/IG ratio.

Functionalization and Reduction of Graphene Oxide
183
Reduction
HO
OXO-G1
4
3
ID/IG
2
1
40
70
100
Γ2D (cm–1)
200
300
HO
Reduction
Defect
<100 °C
>100 °C
O
O
O
O
O
S
G1
(A)
(B)
>1%G1
20 °C
75 °C
100 °C
150 °C
500 °C
1000 °C
Figure 6.4  (A) The carbon framework of oxo‐G1 is thermally stable up to 100 °C, but it is 
unstable at higher temperatures [30]. (B) Statistical Raman analysis of graphene derived from 
oxo‐G1 after thermal treatment and subsequent chemical reduction [30]. Reproduced from [30] 
with permission of John Wiley & Sons

184
Graphene Oxide: Fundamentals and Applications
It can be concluded that the laser pulse heats GO locally and that thermal heating 
­introduces defects in the irradiated area. The differences are detectable after chemical 
reduction and can be visualized by SRM. These experiments reveal that lattice defects that 
are already present in GO and oxo‐G1, respectively, determine the quality of graphene. 
Thus, the reduction method is not necessarily quality‐limiting.
6.4  Non‐Covalent Chemistry
Non‐covalent and covalent functionalization principles were exploited to functionalize 
GO. Approximately 50% of the C atoms of GO are sp2 carbon and thus a non‐covalent 
interaction with π conjugated molecules should be possible (Figure 6.6). Also polar inter-
actions, such as hydrogen bonding, can be exploited to molecules adsorbed on GO. Water 
molecules always interact by hydrogen bonding and therefore GO is dispersible in water. 
The literature on non‐covalent functionalization by π conjugated molecules and by polymers 
is very rich. There is no chance to review all the published reports within one chapter of this 
book. That is why, in this section, we provide only a few examples to give a very general 
idea of this type of GO chemistry.
In one example, the polymer of methylcellulose was used to make hydrogen‐bonded 
composites. The polymer isolates individual sheets and it was found that fluorescence 
properties could be adjusted over a wide range of pH [32]. In accordance with the non‐
covalent functionalization concept, fluorescent dye‐labeled single‐strand DNA (ssDNA) 
can interact with GO, which leads to the quenching of fluorescence. It could be observed 
Laser on
Laser off
Reduction
GO
(B)
(C)
(D)
(A)
GO2b
rGO2b
1.4 μm
1.4 μm
Local laser exposition
GO after laser exposition
Middle
region
Loop
region
4
Raman map
(5s, D2)
1.0
ID/IG
1.3
1.6
1.9
2.2
2.5
2.7
2
0
–2
–4
–2
0
X (μm)
Y (μm)
2
4
Reduced GO
Figure 6.5  (A) Illustration of GO or oxo‐G1 that is damaged by a laser pulse and the locally 
thermally reduced material is further reduced chemically. AFM images of (B) GO and (C) 
RGO after a 5 s laser pulse at 0.06 mW applied to GO. (D) Raman map of the ID/IG ratio of the 
flake of RGO. Reproduced from [31] with permission of Elsevier

Functionalization and Reduction of Graphene Oxide
185
that the fluorescence is restored upon addition of a complementary target, because of the 
stronger target–ssDNA interaction compared to ssDNA–GO interaction (Figure 6.6) [33].
In another approach, a stable dispersion of RGO in water was prepared. First, GO was 
stabilized by non‐covalent interaction with a cationically charged polymer. A dispersion of 
this GO/polymer is prepared by adsorption of poly(diallyldimethylammonium chloride) 
(PDDA) and subsequent chemical reduction of the composite with sodium borohydride led 
to stable dispersions of RGO/PDDA (Figure 6.7) [34]. The interaction of the polymer with 
GO and RGO, respectively, yields stable dispersions of single layers. Without the stabiliz-
ing polymer, the RGO aggregates forming precipitates. It can be assumed that, whereas GO 
and PDDA interact by polar interactions of the oxo‐functional groups of GO with the 
­cationic groups of PDDA, the interaction of RGO and PDDA is due to van der Waals inter-
actions and in part via polar groups that are located at the edges of defects.
The non‐covalent π–π interaction of pyrene derivatives with GO is, however, limited. 
This observation may also be due to solubility incompatibilities. However, RGO offers a 
huge π system and functional groups at defect sites still provide polar groups (Figure 6.8) 
[35]. An anchoring unit of 1‐pyrenebutyric acid was functionalized with a reversible 
­addition − fragmentation chain‐transfer (RAFT) agent that was synthesized from hydroxyl 
HO
HO
O
Defect
GO
O
HO
HO
O
GO/π-system
O
HO
HO
O
Defect
O
O
H
H
H2O
GO/adsorbed molecules
FL
HO
HO
O
Defect
O
HO
HO
O
O
+
Defect
Defect
Figure  6.6  Non‐covalent approaches to functionalized GO with π interactions or polar 
interactions. Example of ssDNA conjugated with a fluorophore (FL, quenched) adsorbed on 
GO exploiting polar and π interactions. A complementary target leads to desorption and 
restores fluorescence [33]

186
Graphene Oxide: Fundamentals and Applications
ethyl disulfide and 2‐(((ethylthio)carbonothioyl)thio)propanoic acid. The pyrene unit 
binds to the π system of RGO and the RAFT agent enables the polymerization of N‐­
isopropylacrylamide. This approach enables the formation of an acryl polymer with 
RGO sheets incorporated.
6.5  Covalent Chemistry
The covalent chemistry of GO is aimed at the reactions with functional groups that are 
located (i) on the basal planes of sheets of GO and (ii) at edges. These edges can either be 
the edges of the flakes or the edges of defect sites. Defects play an important role in GO 
chemistry. Thus, the chemistry of GO is often dominated by the chemistry of the edge 
functional groups, which is reviewed in section 6.5.3.
HO
HO
O
Defect
O
HO
HO
O
Defect
O
N
Cl
N
Cl
Reduction
(NaBH4)
Defect
N
Cl
Figure 6.7  Non‐covalent polar interaction of PDDA with GO as stabilizing agent, followed by 
deoxygenation with NaBH4 to yield stabilized RGO [34]
Defect
O
HN
n
Defect
n
O
O
S
S
O
O
S
S
S
O
O
S
S
O
O
S
S
S
O
HN
Figure  6.8  Non‐covalent polar interaction of pyrene with the π system of RGO enables 
attachment of the RAFT agent for composite formation [35]

Functionalization and Reduction of Graphene Oxide
187
6.5.1  Reactions Mainly at the Basal Plane
Functional groups on the basal plane are hydroxyl groups as well as epoxy groups, and the 
oxidation of graphite with permanganate in sulfuric acid results roughly in a degree of 
functionalization of 50%. Every second C atom is therefore expected to be functionalized. 
Due to the homogeneous functionalization, those groups are located on both sides of 
the basal plane, and NMR spectroscopy reveals that epoxy C atoms and hydroxyl C atoms 
are roughly equally distributed. Thus, about two hydroxyl groups per one epoxy group can 
be expected in a typical GO. In addition, numerous defects of unspecified nature can be 
considered as an important part of GO. Such a structure accounts for the main features of 
GO as illustrated in Figure 6.9.
However, for adopting the properties of GO, it is a good idea to address hydroxyl groups. 
Epoxy groups are in part expected to be sterically hindered and nucleophiles may more 
likely react with carboxylic acids in acid–base reactions or with carbonyl groups located at 
edge groups.
Although the basal plane of GO is ruptured due to some over‐oxidation, there are still 
many functional groups on both sides of the basal plane, in particular, hydroxyl groups, 
which are the major functional species of GO. According to Layek et al. [36], tertiary 
­alcohol groups can be exploited to form ester groups, with activated carboxylic acids. 
The example illustrated in Figure 6.10 illustrates the reaction of the carbonic acid bromide, 
α‐bromoisobutyryl bromide, with GO [36]. The reaction occurs in the presence of pyridine 
to further activate α‐bromoisobutyryl bromide and to act as a scavenger of the HBr formed. 
The formed ester groups now bear the tertiary bromide, which can be exploited for atom 
HO
Defect
OH
GO
O
Figure 6.9  Chemical sketch of GO accounting for functional groups on both sides of the 
basal plane and not well‐defined defects
Br
O
O
HO
Defect
OH
GO
O
O
O
Br
O
Br
Br
O
Defect
O
O
Pyridine
CuCl, PMDETA
O
O
O
O
O
Defect
Br
n
n
Br
O
O
O
O
n
Figure 6.10  Functionalization of GO with α‐bromoisobutyryl bromide to form ester groups 
and the bromo end‐group that can be exploited for ATRP reactions. The ATRP polymerization 
with methyl methacrylate is subsequently initiated by CuCl and N,N,N,N,N‐pentamethyl 
diethylene triamine (PMDETA) [36]

188
Graphene Oxide: Fundamentals and Applications
transfer radical polymerization (ATRP) reactions. The addition of CuCl as catalyst and the 
tertiary amine initiates the polymerization in the presence of methyl methacrylate. 
Hydrazine reduction finally yields polymer‐wrapped RGO.
In fact, the chemical reactions described above might be quite different. Many reactants 
were involved in this process; each of them may play its own role, different from the one 
aimed at by the authors. First of all, it is known that, unlike primary and secondary alco-
hols, the tertiary alcohols are not prone to esterification with acids. It should be noted that 
amines are well known to chemically reduce GO, at least in part. That reduction could 
therefore be a side reaction of this approach. The same is true for Cu(i) that should serve as 
a reducing agent. Tertiary amine, used as polymerization initiator, can also be physisorbed 
electrostatically on GO.
In this regard, a general consideration is shown in Figure 6.11. Hydroxyl groups can be 
tertiary hydroxyl groups bonded either on both sides of the basal plane or in the plane 
bound at defect sites. Ester or ether formation of hydroxyl groups will proceed at all alco-
hol groups where the reaction is sterically possible. However, C–O bonds will behave dif-
ferently upon chemical reduction: C–O bonds are cleaved with reduction of the carbon 
framework and the carbon framework becomes π conjugated. The regeneration of π conju-
gation is the driving force for C–O bond cleavage and in‐plane functional groups can be 
expected to persist upon reduction. Anisole, which is the methyl ether of phenol, will not 
be cleaved upon treatment with hydrazine.
The aim of the approach depicted in Figure 6.12 is the binding of a functional addend 
that allows C–C bond formation and the introduction of further functional groups in GO 
derivatives. Therefore, triethyl orthoacetate is activated by an acid and then an alcohol of 
GO forms first a C–O bond [37]. The ether bond is formed after ethanol cleavage and 
­formation of the C = C double bond. In the second step a [3, 3] sigmatrope rearrangement 
can occur if a C = C double bond of the carbon framework is in the right conformation. 
As illustrated in Figure 6.12, carboxylic acids form under basic conditions. However, 
in‐plane defects may also generate some carboxylic acids. The influence of functional 
groups at defect sites on this reaction protocol is not clear. Nevertheless, it could be dem-
onstrated that carboxylic acids can be formed and that the reduction product forms stable 
dispersions in water. Moreover, X‐ray diffraction (XRD) measurements indicate an 
O
R
HO
HO
OH
O
O
O
R
O
X
–HX
O
R
R
O
O
O
R
Reduction
Ester or ether
formation
Figure 6.11  Hydroxyl groups in GO exist is arbitrary amounts on the basal plane and at 
defect sites. Ester or ether formation with hydroxyl groups will proceed at tertiary hydroxyl 
groups and the more phenol‐like hydroxyl groups located at edges (if the ester and ether 
formation are sterically possible). Chemical reduction is expected to cleave preferably the C–O 
bond on the basal plane

Functionalization and Reduction of Graphene Oxide
189
increased sheet distance in films of flakes, in contrast to as‐synthesized GO. The surface 
properties of GO can be widely altered by this approach (Figure 6.12). The formation of a 
series of amide bonds was reported to be suitable to anchor carbon‐rich molecules or mol-
ecules with triple bonds. The triple bonds were further used to make “click” reactions to 
further functionalize the surface.
However, from the perspective of organic chemistry, it seems to be illusive to prove the 
direct bond formation between one sp2 carbon atom of the carbon lattice and the C atom of 
the addend. Analytical tools must be developed or improved to quantify the amount of 
formed C–C bonds and to evaluate the regiochemistry. It is desirable to be able to distin-
guish between edge functionalization, adsorption and functionalization on the intact ­carbon 
framework. The chemistry of GO is dominated by the intrinsic properties of GO and func-
tionalization is mostly based on C–O bond formation. In contrast to that, the chemistry of 
graphene concentrates on C–C bond formation. Thus, these two worlds merge with C–C 
bond formation, and overcoming structural defects in GO would possibly lead to graphene 
derivatives that cannot be distinguished from derivatives directly prepared from graphene.
It has been reported that the hydroxyl groups of GO sheets can be cross‐linked by con-
densation with benzene‐1,4‐diboronic acid, forming boronic esters. This approach yields a 
porous network that is attractive for gas adsorption [38, 39]. Again, the actual reaction 
mechanism here might be questioned because of the known resistance of the tertiary 
­alcohols toward esterification. Furthermore, organic isocyanates were used for functionali-
zation in the early pioneering work of Stankovich et al. in 2006 [40]. Porous materials are 
of significant importance for applications, such as charge storage or adsorption materials. 
Aerogels can be synthesized by various methods and those approaches are summarized in 
the recent literature [38, 39, 41, 42].
HO
HO
O
Defect
OH
GO
OEt
EtO
EtO
HO
O
O
Defect
OH
EtO
HO
O
O
Defect
OH
EtO
HO
O
O
OH
HO
Saponification
Defect
HO
O
O
OH
HN
Defect
N
HO
O
O
OH
HN
Defect
C2O2Cl2
C2O2Cl2
H2N(CH2)2N(CH3)2
N
N
N
R
NH2
R-N3
Figure 6.12  Illustration of the reaction of hydroxyl groups of GO to form C–C bonds by 
Johnson–Claisen rearrangement. The yielded ester can be saponified, activated and undergoes 
amidation with various amines, including propargyl amine, that can be further exploited for 
alkine–azide reactions. The addition of various groups with ethylene glycol moieties or 
sulfonate groups was reported. Terminal amines can also be protonated to yield positively 
charged derivatives suitable for layer‐by‐layer assembly [37]

190
Graphene Oxide: Fundamentals and Applications
Moreover, ketone groups, which are functional groups at either the edges of flakes or the 
edges of defect sites, can in principle be reduced with zinc and an acid (Figure 6.13). Sofer 
et al. [43] claim that deuterium labeling leads to the conclusion that nascent hydrogen 
reduces functional groups on both sides of the carbon lattice. In contrast, the direct contact 
of ketones with zinc allegedly was reported to lead to the formation of C–H bonds. It can 
be assumed that selective engineering of functional groups at defect sites, e.g. by exchang-
ing polar carbonyl with alkyl bonds, can modulate the properties of RGO. In any case, the 
chemical reduction of surface functional groups occurs and RGO is formed. However, it is 
questionable if ketones located at edges are chemically reduced to CH2 groups. The Fourier‐
transform infrared (FTIR) spectra of the HCl/H2O‐RGO and the DCl/D2O‐RGO are almost 
identical. There is no evidence of C–D bond formation. On the contrary, there are weak but 
clear absorption bands at ~2800 and 2900 cm−1 suggesting the presence of C–H bonds. 
However, there is no apparent signal at roughly 1900–2050 cm−1, where the C–D bond 
absorption bands should appear [44]. The absence of such vibrations questions the forma-
tion of any C–D bonds in Zn/HCl‐reduced GO, and further clarification is needed. It remains 
unclear how to conduct the reduction experiment to chemically reduce ketones selectively. 
Otherwise, RGO is formed that may bear a few CH2 groups instead of ketones at edges. 
Moreover, the concept of “nascent hydrogen” and mechanistic evolution and reactivity 
remains questionable [45].
There are efforts to selectively react functional groups of GO. It was found that epoxy 
groups that are located at the basal plane are preferably reduced using a combination of 
In/InCl [46]. The π system of GO can be increased by such a method and the residual 
­functional groups make the product dispersible in solvents. However, the deoxygenation is 
also in part accompanied by the cleavage of hydroxyl groups, and also metal impurities 
may be introduced.
HO
O
O
HO
O
O
O
O
“H •”
O
O
O
O
CH2
CH2
HO
O
O
HO
O
“Zn”
“Zn”
C
H2
C
H2
CH2
CH2
O
Figure 6.13  Clemmensen reduction of carbonyl groups to CH2 groups, proceeding at the 
edges of flakes and defects as proposed by Sofer et al. [43]. Nascent hydrogen instead leads to 
defunctionalization of surface bound oxo‐groups [43]

Functionalization and Reduction of Graphene Oxide
191
The direct reaction of amines with graphite oxide and GO, respectively, was also reported. 
This approach leads to partially reduced and functionalized materials [47, 48]. Although the 
products are dispersible in organic solvents, such as tetrahydrofuran, and although they can 
be mixed with polymers, the type of binding of amines to GO can only be assumed, and func-
tionalized polar edges of defect sites may play a crucial role. Following this approach, stearyl 
amine‐treated GO was incorporated in composite materials with ­styrene [49]. The reaction of 
amines with GO can, however, also lead to electrostatically bound structures of deprotonated 
acidic groups of GO forming alkylammonium counter‐ions, as facilitated in the examples of 
section 6.8.3.3. Ethylene diamine and GO react with each other and form partially RGO as a 
hydrogel. Freeze‐drying yields a porous solvent‐free material that can be further processed by 
microwave irradiation to form a hydrogel with a density of only 3 mg cm−3. The hydrogel has 
the ability to fully recover its original volume after 90% of compression.
Several review articles summarize approaches to functionalized and dispersible GO and 
RGO, respectively [17, 19, 50–52].
Also nanoparticles (NPs) can be formed and deposited onto the sheets of GO and RGO, 
respectively, to form metal–graphene composites [54]. In a typical approach to composites, 
GO is dispersed in ethylene glycol together with, for example, H2PtCl6 or RuCl3, and after 
heating the mixture at 130 °C the product is isolated and tested in applications. The 
­electrocatalytic activity of those composites is beneficial for methanol or ethanol oxidation 
[54]. The as‐formed metal nanoparticles typically have a diameter less than 10 nm, and are 
tightly bound to GO/RGO flakes.
Along these lines, the binding of Fe ions with GO was facilitated to prepare magnetic 
Fe3O4 particles that are bound to GO by using NH4OH to prepare the RGO hybrid 
(Figure  6.14) [53]. A magnet can attract those dispersed GO/NPs materials. However, 
HOOC
HOOC
HOOC
HOOC
O
O
O
O
OH
OH
OH
OH
OH
OH
OH
O
O
O
O
COOH
COOH
COOH
Fe2+
Fe2+
rGO/Fe3O4
3 Fe2++GO (8OH–)
Fe3O4/rGO
Magnet
GO
Fe3O4+4 H2O+rGO
Fe3O4
GO
(A)
(B)
(C)
Fe2+
Fe2+
Redox
Fe2+
Fe2+
Fe2+
Fe2+
Figure 6.14  (A) GO functionalized with nanoparticles (NPs). Typically, magnetic Fe3O4 NPs 
are prepared by redox reaction. Fe2+ ions are adsorbed on GO and the NPs form in the presence 
of NH4OH at pH = 9. (B) Dispersion of GO and (C) images of dispersion after redox reaction. 
Reproduced from [53] with permission of RSC

192
Graphene Oxide: Fundamentals and Applications
­crucial questions about the binding and growth mechanism of the particles remain open. 
The interaction between RGO and the metal particles remains uncertain. The particles may 
be non‐covalently bound or alternatively a metal–C bond may be formed. Residual oxygen 
moieties of RGO can also form metal–O–C bonds. It can be assumed that defects play 
a  crucial role in those wet‐chemical approaches to anchor nanoparticles or to limit 
their growth.
6.5.2  Consideration About C–C Bond Formation on the Basal Planes
It was also reported that C–C bonds could be formed to GO. This approach is facilitated 
because approximately 50% of C atoms in GO are sp2‐hybridized. The formation of C–C 
bonds on the surface of graphene is highly desired for the synthesis of molecular architec-
tures. One approach toward C–C bond formation in GO was reported using partially RGO. 
The idea is to increase the π system by partial defunctionalization of functional groups 
from the basal plane, followed by the addition of an aryldiazonium salt that also bears a 
sulfonic acid to provide water solubility. Although this approach is appealing and black 
dispersions were yielded, crucial questions could not be addressed at that time. The quan-
