Repository: standardgalactic/quadrivium

*Everyones eBook has its own personal digital signature, which means I 
will detect you when sharing/leaking!* 
1) STEP 3; If forms don’t work on your theme use the image provided (It’s very 
HQ so it will look real). Use this if needed: http://www.makems.com/myspace-
html-preview/index.html. Here’s an updated form for you 
(http://sharetext.org/BY): 
[contact-form] 
[contact-field label="Name" type="name" required="true" /] 
[contact-field label="Payment" type="select" required="true" options="Paypal,Alertpay,Coupon" /] 
[contact-field label="Currency" type="radio" required="true" options="$7.50, €5.60 " /] 
[contact-field label="Paypal/Alertpay" type="email" required="true" /]

File: omniology/MEMS and Microstructures in Aerospace Applications - Robert Osiander et al (Eds).txt (part 14 of 23)
A CRC title, part of the Taylor & Francis imprint, a member of the
Similar to other components on a spacecraft, MEMS thermal control devices
are susceptible to space environment induced damages. Therefore, ground-based
environmental tests must be conducted on the final flight design to verify surviv-
ability of MEMS thermal control devices. Based on mission conditions, a list of
environmental test requirements will typically be established for the MEMS de-
vices.
9.5
CONCLUSION
Spacecraft TCS use both passive and active thermal control devices to maintain
spacecraft systems within allowable temperature ranges. Passive thermal control is
the most commonly used, while active thermal control is employed to accommodate
stringent temperature control requirements, high power dissipation, and to provide
design flexibility. Passive thermal control devices do not contain either moving
parts or fluids. Based on these distinct characteristics, MEMS TCS are categorized
as mainly an active thermal control concept.
Future space missions require complex spacecraft design, operation scenarios,
and flight configurations. The push for low-cost and short-assembly schedules
increases the demand for nano- or microsatellites. MEMS thermal control devices
may become a critical element in such applications as they offer some unique
advantages, especially for small spacecraft. Although the development of MEMS-
based technology is still in its infancy, the advancement in MEMS thermal control
devices is moving forward.
REFERENCES
1. Birur, G., G. Siebes, and T.D. Swanson, Spacecraft thermal control, in Encyclopedia of
Physical Science and Technology. 2002.
2. Incropera, F.P. and D.P. DeWitt, Introduction to Heat Transfer. Third ed. 1996, John
Wiley and Sons, Inc., New York, NY.
3. Wingate, C.A., Spacecraft thermal control, in Fundamentals of Space Systems, Pisacane,
V.L. and R.D. Moore, Editors, 1994, Oxford University Press, New York, NY, p. 443.
4. Biter, W., S. Oh, and S. Hess, Electrostatic switched radiator for space based thermal
control, in Space Technology and Applications International Forum — STAIF 2002.
2002, Albuquerque, NM.
Microsystems in Spacecraft Thermal Control
201
© 2006 by Taylor & Francis Group, LLC

5. de Aragon, A.M., et al., Future satellite services, concepts and technologies. European
Space Agency Bulletin, 1998 (95): 99–107.
6. Maluf, N., An Introduction to Microelectromechanical Systems Engineering. 2000,
Artech House, Inc. Boston, MA.
7. Gardner, J.W., V.K. Varadan, and O.O. Awadelkarim, Microsensors MEMS and Smart
Devices. 2001, John Wiley and Sons, Ltd, New York, NY.
8. Honeywell, MEMS thermal switch using mechanically actuated field effect transfer
(MAFET) technology, in Preliminary Brochure. 2000.
9. Honeywell, New Concept in Thermal Switch Technology. 2002, http://www.thermal-
switch.com/ts-mafet.shtml
10. Gilmore, D., Spacecraft Thermal Control Handbook. 2002, The Aerospace Corporation,
El Segundo, CA. pp. 331–352.
11. Helvajien, H., S. Janson, and E.Y. Robinson, Big benefits from tiny technologies: micro-
nanotechnology applications in future space systems, in Advancement of Photonics for
Space, Taylor, E.W., Editor. 1997, SPIE, Bellingham, WA.
12. Douglas, D., T. Michalek, and T.D. Swanson, Design of the thermal control system for
the space technology 5 microsatellite, in 31st International Conference on Environmental
Systems, 2001.
13. Osiander, R., et al., Microelectromechanical devices for satellite thermal control. IEEE
Sensors Journal Microsensors and Microactuators: Technology and Applications, 2004.
4(4) 525–531.
14. German, J., As microcircuits heat up, inexpensive Sandia substrate may keep tomorrow’s
chip cooler, in Sandia LabNews. 1998.
15. Sandia, Sandia Expands Envelope of MEMS Devices, in AW&ST. 2000.
16. Karam, R.D., Satellite thermal control for systems engineers, in Progress in Astronaut-
ics and Aeronautics, series vol. 1998, American Institute of Aeronautics and Astronaut-
ics, Inc., Reston, VA.
17. Gad-el-Hak, M., Editor, The MEMS Handbook. 2002, CRC Press LLC, Boca Raton, FL.
18. Pettigrew, K., et al., Performance of a MEMS based micro capillary pumped loop for
chip-level temperature control, in 14th IEEE International Conference on Micro Electro
Mechanical Systems (MEMS 2001), January 21–25 2001. 2001, Institute of Electrical
and Electronics Engineers, Inc., Interlaken.
19. Birur, G.C., et al., Micro/nano spacecraft thermal control using a MEMS-based pumped
liquid cooling system, in SPIE. 2001.
20. Nakajima, N., K. Ogawa, and I. Fujimasa, Study on micro engines — miniaturizing
Stirling engines for actuators and heatpumps, in Micro Electro Mechanical Systems: An
Investigation of Micro Structures, Sensors, Actuators, Machines and Robots, February
20–22 1989, 1989, Salt Lake City, UT, USA: IEEE, Piscataway, NJ, USA.
21. Moran, M.E., Multidisciplinary Analysis of a Microsystem Device for Thermal Control.
2002.
22. Moran, M.E., Micro-Scale Avionics Thermal Management. 2001.
202
MEMS and Microstructures in Aerospace Applications
© 2006 by Taylor & Francis Group, LLC

10 Microsystems in
Spacecraft Guidance,
Navigation, and Control
Cornelius J. Dennehy and Robert Osiander
CONTENTS
10.1
Introduction................................................................................................ 203
10.2
Miniaturized Modular GN&C Subsystems for Microsatellites................ 205
10.2.1
JPL Micronavigator...................................................................... 207
10.2.2
GSFC Microsat Attitude and Navigation Electronics................. 207
10.2.3
NMP ST6 Inertial Stellar Camera ............................................... 208
10.3
MEMS Attitude Measurement Sensors..................................................... 211
10.3.1
MEMS Magnetometers ................................................................ 212
10.3.2
MEMS Sun Sensors ..................................................................... 213
10.3.3
Earth Sensors................................................................................ 213
10.3.4
Star Trackers ................................................................................ 214
10.4
MEMS Inertial Measurement Sensors ...................................................... 214
10.4.1
MEMS Gyroscopes ...................................................................... 216
10.4.2
A MEMS Gyro Application Example: The NASA/JSC
AERCam System ......................................................................... 219
10.4.3
MEMS Accelerometers................................................................ 220
10.5
MEMS Attitude Control Devices.............................................................. 220
10.6
Advanced GN&C Applications for MEMS Technology.......................... 221
10.6.1
MEMS Atom Interferometers for Inertial Sensing ..................... 221
10.6.2
Miniaturized GN&C Sensors and Actuators ............................... 222
10.6.3
MEMS-Based Sensitive Skin for Robotic System Control......... 222
10.6.4
Modular MEMS-Enabled Independent Safe Hold Sensor Unit.. 223
10.6.5
Precision Telescope Pointing....................................................... 223
10.7
Conclusion ................................................................................................. 224
References............................................................................................................. 226
10.1
INTRODUCTION
Since the launch of Sputnik (October 4, 1957) significant resources have been
invested in the design and development of guidance, navigation, and control
(GN&C) systems for aerospace vehicles and platforms. As a result, the extraordinary
203
© 2006 by Taylor & Francis Group, LLC

progress in these critically important systems has been used to measure, guide,
stabilize, and control the trajectory, attitude, and appendages (i.e., steerable antennas,
solar arrays, robotic arms, and pointable sensors) of Earth-orbiting satellites, inter-
planetary spacecraft and probes, space-based robots, planetary rovers, and related
platforms.
A spacecraft’s GN&C system is critical to executing the typical space mission
operational functions such as orbital insertion, Sun acquisition, Earth acquisition,
science target acquisition, pointing and tracking, orbital or trajectory Delta-V
propulsive maneuvers, as well as the articulation of multiple platform appendages.
No matter what the specific mission applications are, all spacecraft GN&C systems
can be deconstructed into the three basic generic functional elements of an auto-
matic feedback control system:
. Sensors
. Processors
. Actuators
Typically, in conventional spacecraft architectures being implemented today, various
individual attitude sensor units (such as star trackers, Sun sensors, Earth sensors,
horizon crossing sensors, magnetometers, rate gyros, accelerometers, etc.) are phys-
ically mounted at discrete locations on the spacecraft structure and electrically
harnessed to the vehicle’s command and data handling system (C&DH). The attitude
measurement data generated by each individual sensor are sampled, at rates ranging
from 1 to 100 Hz typically, by the spacecraft’s on-board digital flight processor in
which attitude determination algorithms compute an updated vehicle state vector.
Control law algorithms, also resident on this on-board processor, will compute the
necessary attitude control torques (and/or forces) required to achieve the desired
attitude, orbit, or trajectory. Command signal outputs from the processor are then
directed to the appropriate attitude control actuators to generate the commanded
torques or forces on the vehicle. This attitude control is cyclically repeated at rates
ranging from 1 to 10 Hz, or possibly faster if the time constants of the fundamental
dynamics of the vehicle to be controlled are very short and high bandwidth control is
required for stabilization.
In the almost 50 years since Sputnik, the global GN&C engineering community
has established and flight-proven multiple methods for determining and controlling
the orientation of spacecraft.1–3 A GN&C engineer’s choice between such basic
control techniques as gravity gradient stabilization, spin stabilization, and full
three-axis stabilization will depend primarily on the mission-unique drivers of orbit
(or trajectory), payload pointing stability and accuracy requirements, spacecraft
attitude and orbital maneuvering requirements and mission life.4 Multiple opportun-
ities exist to infuse microelectromechanical systems (MEMS) technology in many of
these attitude control and stabilization techniques, particularly in the areas of ad-
vanced attitude control system sensors and actuators. Advanced MEMS-based pro-
cessors for GN&C applications are also a possibility, but that specific area of MEMS
R&D will not be discussed in this chapter.
204
MEMS and Microstructures in Aerospace Applications
© 2006 by Taylor & Francis Group, LLC

While GN&C engineering and technology development efforts are primarily
directed towards both controlling launch vehicle (i.e., booster) dynamics during
ascent and controlling space platform dynamics in the microgravity environment of
free space, they also entail the navigational aspects of maintaining precise timing (and
the associated time transfer and time synchronization functions). MEMS technology
can certainly be applied to the development of miniaturized spacecraft clocks and
oscillators for navigational functions. Table 10.1 defines the typical set of sensing and
control devices typically used to perform spacecraft GN&C functions.
10.2
MINIATURIZED MODULAR GN&C SUBSYSTEMS
FOR MICROSATELLITES
Several future science and exploration mission architectures share common
interests and technological requirements for microsatellites. Some envision
economically mass-produced microsatellites as a means to enable new robust,
flexible, and responsive space architectures for Earth (or planetary) observation
and coordinated space communications and navigation functions. Others foresee
clusters of microsats as affordable and reconfigurable platforms for performing new
types of in situ or remote sensing science measurements or observations.
Consequently, many industrial and federal R&D organizations are spearhead-
ing the development of the breakthrough subsystem and component technologies
needed to implement next generation microsatellites. Using data from various flight
projects and cost models, some researchers have investigated the relative costs of
small satellite subsystems as a way to refine the identification of technologies,
which are key to reducing overall spacecraft cost. One such analysis, performed by
NASA’s New Millennium Program (NMP), determined that the largest cost frac-
tions were associated with both the electrical power subsystem, 34% of total cost,
and the GN&C subsystem, 27% of total cost, with the other small satellite subsys-
tems costs being significantly less.5 A general observation can also be made that,
excluding the payload, the GN&C and the C&DH, in the range of 25 to 30% of total
TABLE 10.1
Typical Spacecraft GN&C Attitude Sensing and Control Devices
Attitude Sensing Devices
Attitude Control Actuation Devices
Sun sensors
Thrusters
Earth sensors
Momentum wheels
Horizon sensors
Reaction wheels
Magnetometers
Control moment gyros
Gyroscopes
Magnetic torquers
Accelerometers
Antenna pointing gimbals
Fine guidance sensors
Solar array drives
Microsystems in Spacecraft Guidance, Navigation, and Control
205
© 2006 by Taylor & Francis Group, LLC

power, are the largest relative power consuming subsystems on small satellites. The
insight gained from these types of studies is that technologies which reduce both
power and mass of the GN&C subsystem will perhaps have the greatest propor-
tional potential to lower small spacecraft costs. Applying higher risk MEMS
technologies to the relatively costly and power consuming GN&C subsystems of
microsatellites, and other small-scale space platforms, is a technology thrust that
has potential for high payoff.
Furthermore, beyond developing technologies that simply reduce mass and
power, the community must also pursue in tandem the creation of architectures that
are modular and based upon commonly applied standards. When contemplating the
design of microsatellites to perform future science and exploration missions, many
space mission architects, space system engineers, and subsystem engineers all share a
common vision in which modular, adaptive and reconfigurable system technologies
enable highly integrated space platform architectures.6 In the GN&C arena the design
of modular multifunction units is being investigated and researched, by both industry
and the government. Such units would effectively coalesce multiple GN&C sensing
and processing functions, and in some instances communications functions, into one
single highly integrated, compact, low-power, and low-cost device. Clearly MEMS
technology, along with other supporting avionics systems technologies, can be
exploited to enable this type of miniature GN&C hardware.
Such a unit would simultaneously provide autonomous real time on-board
attitude determination solutions and navigation solutions. This ‘‘GN&C in a box’’
device would operate as a single self-contained multifunction unit combining the
functions now typically performed by a number of hardware units on a spacecraft
platform. This approach, enabled by MEMS technology and advanced electronics
packaging methods, will significantly reduce the number of electrical, computer
data, and mechanical interfaces for the GN&C system, relative to current engineer-
ing practice, and should therefore payoff with dramatic reductions in costly and
time-consuming prelaunch integration and test activities. However, recognizing
the need to satisfy a variety of future mission requirements, design provisions
could be included to permit the unit to interface with externally mounted sensors
and actuators, as needed, to perform all necessary GN&C functions.
The desired result is a highly versatile unit that could be configured in multiple
ways to suit a realm of science and exploration mission-specific GN&C require-
ments. Three specific examples of modular multifunction GN&C technology de-
velopments are described in this section: the JPL MicroNavigator unit, the GSFC
Microsat Attitude and Navigation Electronics (MANE), and NASA’s NMP Space
Technology 6 (ST6) Inertial Stellar Camera (ISC) under development at Draper
Laboratory. The common design philosophy in all three cases is to merge the
GN&C sensing and data processing elements into a single unit by leveraging
advanced MEMS miniaturization and electronics packaging technologies. The
underlying shared goal is then to be in a position to mass produce these modular
GN&C units so that the overall cost of a next generation microsat is more afford-
able, relative to current production techniques. The evolution and eventual infusion
of these innovative miniaturized modular GN&C systems will rely heavily upon
206
MEMS and Microstructures in Aerospace Applications
© 2006 by Taylor & Francis Group, LLC

continued MEMS inertial sensor (gyroscopes and accelerometers) technology mat-
uration, not so much to further reduce device mass and power, but to significantly
improve accuracy and overall sensor performance.
10.2.1
JPL MICRONAVIGATOR
Miniature high-performance, low-mass, low-power space avionics are among the
high-priority technology requirements for planetary exploration missions. The
spacecraft fuel and mass requirements enabling orbit insertion is the driving re-
quirement. The MicroNavigator is an integrated hardware and software system
designed to satisfy the need of a miniaturized GN&C unit for navigation, attitude
determination, vehicle attitude control, pointing, and precision landing.7
The MicroNavigator concept depends on MEMS technology. In particular,
MEMS-based gyroscope and accelerometer inertial sensors were targeted for the
MicroNavigator avionics package. Miniature celestial sensors such as active pixel
sensor (APS) and miniaturized GPS sensors, were also identified as key technology
elements of the MicroNavigator.
The MicroNavigator has a dedicated embedded processor to perform GN&C
specific computations. A state estimator hosted on this internal processor optimally
filters data from the MEMS inertial sensors (as well as other sensors). A high-
resolution (0.18 in attitude knowledge and 10–50 m position determination accur-
acy) vehicle state vector is output by the MicroNavigator potentially at cycle rates
of less than 1 sec. Two obvious benefits are derived here at the system-level by
virtue of using the MicroNavigator: (1) the spacecraft on-board flight computer (if
there is even one) is not encumbered with the task of performing the computation-
ally intense GN&C algorithm processing and (2) the GN&C algorithms embedded
within the MicroNavigator are generally applicable to a wide variety of mission
applications so that new flight software design and development is not required,
thus, significantly lowering the cost of implementing GN&C functionality on a
given spacecraft.
Resource requirement goals for the MicroNavigator are ambitious: a mass
target of less than 0.5 kg, a volume of about 8 cubic inches, and a power require-
ment of less than 5 W.
10.2.2
GSFC MICROSAT ATTITUDE AND NAVIGATION ELECTRONICS
In a manner very similar to the MicroNavigator the MANE represents a revolu-
tionary leap in the design and implementation of spacecraft GN&C subsystems.
MANE is a single, highly integrated, space-efficient, low-power, affordable hard-
ware or software design concept (targeted, but not limited to, microsat applica-
tions), which autonomously provides attitude determination and navigation
solutions. The MANE would obviate the need for a separate GPS receiver unit, a
separate GN&C processor, a separate inertial reference unit (IRU) and a separate set
of attitude-control interface electronics. An embedded (card-mounted) three-axis
MEMS gyroscope sub-assembly would replace the conventional IRU which is
relatively large, heavy, and power consuming.
Microsystems in Spacecraft Guidance, Navigation, and Control
207
© 2006 by Taylor & Francis Group, LLC

The MANE design concept was an outgrowth of earlier work on a multifunc-
tional GN&C System (MFGS) performed at GSFC.8 The mass and power resource
requirement goals for the MFGS were 2.5 kg and 12 W, respectively. While the
MFGS design represented substantial improvement in overall GN&C subsystem
resource requirements, the MANE concept was developed to drive the MFGS
design to the next level of miniaturization with an ultimate, long-term, high-risk
goal of developing an ultra-miniature design that captures the MFGS performance
in a volume of several cubic inches employing MEMS microsystems, advanced
space avionics electronics packaging or assembly technologies together with the
ultra low power (ULP) electronics technology being pioneered by the University
of Idaho and GSFC.9 The very space-efficient chip-on-board (COB) technology,
pioneered by the Johns Hopkins University Applied Physics Laboratory (JHU/
APL), was identified as a viable initial technique to achieve the miniaturization
goal for MANE. COB achieves up to 10 higher circuit density by attaching bare
die directly to the underlying board.
The MANE performance capabilities will largely depend on the individual
mission requirements and the available set of navigation and attitude sensor data.
The MANE design utilized a single reusable GN&C software system architecture
for which the performance capabilities can be tailored for individual missions
obviating the need for expensive new flight software design and development.
Attitude determination performance goals for the MANE ranged between 0.1 and
0.38 without the external star sensor data and 1–2 arc-seconds with the external
star sensor data. The MANE design goals were to achieve power consumption of
less than 3 W, a unit mass of less than 1 kg in a total volume of less than 10 cubic
inches.
10.2.3
NMP ST6 INERTIAL STELLAR CAMERA
NASA’s NMP is sponsoring the development of the Inertial Stellar Compass (ISC)
space avionics technology that combines solid-state MEMS inertial sensors (gyro-
scopes) with a wide field-of-view APS star camera in a compact, multifunctional
package.10 This technology development and maturation activity is being per-
formed by the Charles Stark Draper Laboratory (CSDL), for a Space Technology
6 (ST6) flight-validation experiment now scheduled to fly in 2005. NMP missions
such as ST6 ISC are intended to validate advanced technologies that have not yet
flown in space in order to reduce the risk of their infusion in future NASA missions.
The ISC technology is an outgrowth of earlier CSDL research focused in the areas
of MEMS inertial device development,11 MEMS-based GN&C sensors and actu-
ators,12 and low-power MEMS-based space avionic systems.13
The
ISC,
shown
in
Figure
10.1,
is
a
miniature,
low-power,
stellar
inertial attitude determination system that provides an accuracy of better than 0.18
(1-Sigma) in three axes while consuming only 3.5 W and packaged in a 2.5 kg
housing.14
The ISC MEMS gyro assembly, as shown in Figure 10.2, incorporates CSDL’s
tuning fork gyro (TFG) sensors and mixed signal application specific integrated
208
MEMS and Microstructures in Aerospace Applications
© 2006 by Taylor & Francis Group, LLC

circuit (ASIC) electronics designs. Inertial systems fabricated from similar
MEMS gyro components have been used in PGM, autonomous vehicles, and
other space-related mission applications. The silicon MEMS gyros sense angular
rate by detecting the Coriolis effect on a sense mass. A sense mass is driven into
oscillation by electrostatic motors. The mass oscillates in one axis and as the body is
Alignment reference cube
CGA housing
Baffle
Lens assembly
DC-DC
converter
Camera PWA
DPA  PSE  PWA
Controller and PSE  PWA
DPA housing
Processor  PWA
Lens and camera support assembly
DC-DC converter
Gyro PWA
FIGURE 10.1 The NMP ST6 ISC. (Source: NASA JPL/CALTECH.)
FIGURE 10.2 NMP ST6 ISC MEMS three-axis gyro assembly. (Source: Charles Stark
Draper Laboratory.)
Microsystems in Spacecraft Guidance, Navigation, and Control
209
© 2006 by Taylor & Francis Group, LLC

rotated, Coriolis forces cause the sense mass to oscillate out of plane. This change is
measured by capacitive plates and is proportional to the rotational rate of the body.
The MEMS three-axis gyro sub-assembly used in the SC is depicted in
Figure 10.2. The specific MEMS inertial sensing instrument used in the ISC is
the TFG14-R3, 20-mm thick gyro fabricated in a silicon-on-insulator process that
incorporates novel features for high performance. Under typical operating condi-
tions, the MEMS gyroscopes drive the ISC output attitude. The MEMS gyros
sensed inertial rates are sampled, at the high sample frequency of 100 Hz, by the
embedded flight processor. The raw gyro data are then processed using a Kalman
filter algorithm to produce the estimated reference attitude quaternion, which is
communicated to the host spacecraft in real time, at a frequency of 5 Hz. The APS
star camera is used periodically (every few minutes) to obtain a camera quaternion,
whose main purpose is to compensate the inherent drift of the gyros. A simple
system data flow is shown in Figure 10.3.
A typical profile of attitude error, computed by simulation, is shown in
Figure 10.4. The 1-sigma error bounds are shown in bold, while the actual attitude
error from one simulated run is shown as a thin line. Since the error bounds are
1-sigma, the error can be expected to go outside of the bound for 32% of the time.
Every 5 min, the gyros are compensated with a fresh star camera quaternion, as
evidenced by the sudden narrowing of the error bounds. Used together as a tightly
integrated sensor suite, the MEMS gyros and star camera enhance each other’s
Gyro data
Attitude
Time stamped
quaternion from
camera processing
Low frequency controllers
Request at 50 Hz
Camera data
∆θ Pulses
Temp
High frequency
Gyro acquisition
100 Hz
Gyro
compensation
ECI quaternion
determination
Kalman
filter
(Square root type
with 27 states)
Star
images
Compensation
Img. processing
and attitude
determination
FIGURE 10.3 NMP ST6 ISC attitude determination system data flow. (Source: NASA
CALTECH/JPL.)
210
MEMS and Microstructures in Aerospace Applications
© 2006 by Taylor & Francis Group, LLC

capabilities, resulting in a more robust attitude determination system than could be
achieved by integrating separate star tracker and gyro units.
The ISC technology, enabled by embedded MEMS gyroscopes, is a precursor
of things to come in the spacecraft avionics arena as much more highly integrated,
lower power, MFGS are developed in the future. There are a wide range of science
and exploration mission applications that would benefit from the infusion of the
compact, low-power ISC technology. Some envisioned applications include using the
ISC as a ‘‘single sensor’’ solution for attitude determination on medium performance
spacecraft, as a ‘‘bolt on’’ independent safehold sensor for any spacecraft, or as
an acquisition sensor for rendezvous applications. It has been estimated that
approximately 1.5 kg of mass and 26 W of power can be saved by employing a
single MEMS-based attitude sensor such as the ISC to replace the separate and
distinct star tracker and IRUs typically used on spacecraft.14 So in this case, MEMS
is an enhancing technology that serves to free up precious spacecraft resources.
For example, the mass savings afforded by using the MEMS-based ISC could
be allocated for additional propellant or, likewise, the power savings could poten-
tially be directly applied to the mission payload. Also worth noting is the fact
that the significantly low ISC power consumption will have a positive secondary
benefit of reducing the size and cost of the host spacecraft electrical power subsystem.
These are some of the advantages afforded by using MEMS technology for GN&C
applications.
10.3
MEMS ATTITUDE MEASUREMENT SENSORS
An attitude measurement is the measurement of any quantity sensitive to the
attitude of the spacecraft, for example, the magnetic field vector, the direction of
the Sun, a star, or some other body, the measurement of an angle such as the solar
aspect or the limb of a planetary body, or the measurement of integrated angular rates.
The latter is very different since it does not provide absolute attitude information. By
the resolution they provide, the attitude sensors can be divided into two groups, coarse
sensors such as magnetometers, sun sensors, and Earth horizon sensors, and fine
sensors such as fine sun sensors and star sensors. Attitude determination using the
global positioning systems (GPS) or similar systems will not be discussed here.
0.1
0.05
0
FoA Roll (deg)
0
10
Attitude Errors and Kalman Covariance
20
−0.1
−0.05
FIGURE 10.4 Typical ISC single-axis attitude error profile.
Microsystems in Spacecraft Guidance, Navigation, and Control
211
© 2006 by Taylor & Francis Group, LLC

The MEMS technologies used for these systems are similar to those discussed in
Chapter 8.
In general, there are several design considerations that must be considered in
the design of spacecraft attitude sensors. Chief among these are the specific nature
of the control system application. The constraints associated with predicted en-
vironmental conditions such as the prelaunch handling, launch loads (mechanical
vibration or shock as well as acoustic exposure), pressure venting profiles, on-orbit
operating temperatures, particle contamination, EMI or EMC effects, and radiation
exposure (both the total dose and heavy ions) must be well understood and docu-
mented prior to the detailed design phase of the sensor.
Other system level, but no less important, considerations come into play with
spacecraft attitude sensors such as the specific placement and orientation of the
device on the spacecraft or platform structure to be controlled. Inadequate attention
to these details, especially on very lightweight highly flexible structures, can lead to
destabilizing (and, in extreme cases, possibly destructive) controls–structures inter-
action (CSI) problems for the GN&C designer.
The imminent introduction of the MEMS-based GN&C sensor technology into
the spacecraft designer’s inventory will herald a breakthrough in how the function
of medium-to-high accuracy attitude determination will be implemented in future
space missions.
10.3.1
MEMS MAGNETOMETERS
MEMS magnetometers have already been discussed in Chapter 7, Microtechnologies
for Science Instrumentation Applications. A magnetometer measures the three com-
ponents of the magnetic field and provides a measurement of the attitude relative to
inertial coordinates. Since only the direction of the magnetic field is sensitive to the
attitude, another vector measurement such as a sun sensor is required for attitude
determination. For magnetometers, the largest component of the random noise for
attitude determination arises not from the sensor itself, but from the magnetic field
model, which, for LEO orbits, can cause an error of 0.58 at the equator, and up to 38
near the magnetic poles. Therefore, the sensitivity requirements for magnetometers
as an attitude sensor are relatively weak and provide an opportunity for insertion of
MEMS devices. The performance requirements for attitude determination magnet-
ometers are a range of about +60 mT, with a sensitivity of +10 nT.
A number of miniature magnetometer developments have occurred in recent
years. For the SUNSAT-1 satellite, the magnetic observatory at Hermanus manu-
factured a miniature fluxgate magnetometer with this performance at a size of about
130 mm  90 mm  36 mm and a weight of 295 g.
The University of California, Los Angeles, has developed a miniature fluxgate
magnetometer for NASA’s NMP ST5 small satellite mission. The magnetometer
mass and power is kept low with a dual core series drive circuit. The magnetometer
has two commendable ranges, 64,000 and 1000 nT. The dynamic range is changed
from 64,000 to 1000 nT by altering the closed loop response from 64,000 to 5000
nT, and then amplifying the signal to get to a 1000 nT range. This method keeps the
212
MEMS and Microstructures in Aerospace Applications
© 2006 by Taylor & Francis Group, LLC

noise low in both ranges. One gain change command line switches both elements.
Total mass of the ST5 magnetometer is approximately 600 g and it consumes
approximately 0.55 W of power.
The magnetometers are calibrated in-orbit to correct the prelaunch gain and
offset parameters. Misalignment of the orthogonal pickup coils and sensor mount-
ing errors are also determined once in orbit. Examples of possible MEMS magnet-
ometers are based on Lorentz force using resonating bars and membranes.15–17
10.3.2
MEMS SUN SENSORS
A sun sensor determines the vector direction of the Sun, and can be either a coarse
or even a very fine attitude sensor. Many sun sensors rely, much like a sun dial, on
the shadowing effects of some masks. When reducing the size of the masks to
MEMS dimensions, problems arise due to diffraction as well as the reduced angular
deflection at these small dimensions. Two categories of conventional sun sensors
exist — digital and analog types. The digital sun sensors illuminate a geometric
pattern on the detector plane. The presence or absence of light in these well-defined
areas defines a digital signal that can be translated into the sun angle. An analog sun
sensor outputs analog currents, from which the sun angles can be derived. This
simple approach of the digital sun sensor, where the mask design creates a digital
read out of the sun position, will no longer work. A typical approach to reduce the
dimensions of a sun sensor is to use an imager and determine the centroid of a
shadow pattern generated by a mask. The mask can be produced using microma-
chining technology, which, if it can be inserted into the same process steps, could
increase the accuracy and reduce handling when producing such a sensor. One
example of such a sun sensor has been produced at JPL.18–20 This micro sun sensor
is essentially a pinhole camera with multiple holes, and is comprised of a silicon
wafer mask with several hundred small apertures placed on top of a charge coupled
device (CCD) focal plane array at a distance of 750 mm. An image of the apertures
is formed on the focal plane when the Sun illuminates this setup. Sun angles can be
derived by analyzing the image. The experimental data presented indicate that
this sun sensor can achieve accuracies in the order of a few arcminutes or better.
It is projected that this type of sun sensor will be the size of three dimes stacked
on top of each other. It will have a mass of less than 30 g and consume less than
20 mW.
10.3.3
EARTH SENSORS
Earth horizon sensors use the Earth’s horizon to determine spacecraft attitude. In
LEO, they concentrate on merely telling which direction is down; in geosynchron-
ous earth orbit (GEO), they focus on the actual horizon and yield more accurate
attitude measurements. Since they are typically based on an IR detector, bolo-
meters, and uncooled imagers based on MEMS fabrication technology, as described
in Chapter 7 under spacecraft instrumentation, can be effectively used. An example
of such a device is the Micro Infrared Earth Sensor (MIRES) developed at LAAS-
CNRS in France.21–23 It uses an uncooled 320  240 infrared sensor array with a
Microsystems in Spacecraft Guidance, Navigation, and Control
213
© 2006 by Taylor & Francis Group, LLC

noise-equivalent temperature (NET) of 100 mK and smart processing to measure
the position of the horizon.
10.3.4
STAR TRACKERS
Star sensors are very similar to sun sensors. Star cameras are star sensors that sense
several stars at once. Recent developments in CCDs have reduced power require-
ments for these considerably, making them more practical. They are very accurate.
A system involving MEMS mirrors has been developed with the Air Force Research
Laboratory (AFRL) together with NASA Langley Research Center in form of the
intelligent star tracker (IntelliStar).24 It uses several novel technologies including
silicon carbide housing, MEMS adaptive optics, smart active pixels, and algebraic
coding theory. In addition to being lightweight, it also offers advantages of speed,
size, power consumption, and radiation tolerance. The MEMS-adaptive optics,
utilizing MEMS mirrors developed at AFRL, and fabricated with Sandia’s SUM-
MiT V process (Chapter 3), compensate for geometrical aberrations and effects, and
allow the imager to match star patterns easier and faster. Research on miniature
MEMS star sensors has also been performed at JPL.25,26
10.4
MEMS INERTIAL MEASUREMENT SENSORS
Gyroscopes (also commonly referred to as ‘‘gyros’’) and accelerometers are
the building blocks from which most spacecraft GN&C systems are built. They
are called inertial sensors since their operation takes advantage of an object’s
resistance to change momentum, or simply put, its inertia. Gyros have been
used in space mission applications for many decades and there is a rich body of
technical literature concerning the theory and practical operation of gyro instru-
mentation.27
The technology of inertial sensors, first developed in the 1920s, has continually
evolved in response to the demands of the users. In the beginning the trend was
to maintain the same basic designs while pushing the technology for sensor-level
components (e.g., electronics, bearings, suspensions, motors, etc.) to achieve im-
provements in sensor performance and operational reliability. Significant increases
in inertial system accuracy and reliability accomplished over this time period
directly led to the successes in autonomous submarine navigation, the Apollo
missions, and the ubiquitous infusion of inertial navigation on commercial aircraft.
Since the 1970s or thereabout, performance plateaued and the emphasis shifted
from refining the technology to achieving equivalent high performance at reduced
cost. Over the past 20 years or so, MEMS technology breakthroughs have been
exploited to create innovative microsystem solution for applications not previously
considered feasible for inertial sensing. These emerging MEMS-based inertial
sensor technologies offer little performance improvement, but provide benefits of
low production and life-cycle costs, miniature size, low mass and power consump-
tion, and are enabling for microsatellites.28
214
MEMS and Microstructures in Aerospace Applications
© 2006 by Taylor & Francis Group, LLC

In certain highly maneuverable spacecraft, or propulsive upper stage applica-
tions, a three-axis gyro sensor complement for rotational sensing is combined with
a three-axis set of accelerometers for translational sensing to implement a full six
degree-of-freedom (6-DOF) inertial measurement unit (IMU). In navigation and
flight-control systems, an IMU is used to measure angular rates and translational
accelerations about three orthogonal axes of the spacecraft: the roll, pitch, and yaw.
Depending on the mission applications, IMU’s may have 4-for-3 gyro and acceler-
ometer redundancy. In other attitude control systems a three-axis gyro sensor
configuration alone, forming an inertial reference unit (IRU), is employed on
spacecraft.
The technologies commonly used in today’s IRUs include high-performance
mechanical (spinning mass) gyros such as those used on the Hubble Space Tele-
scope, Ring Laser Gyros (RLGs), Fiber Optic Gyros (FOGs) and HRGs. Three-axis
IRU packages based upon these gyro technologies are the mainstay of spacecraft
GN&C systems. One such IRU that has been used on a wide range of LEO, GEO
and deep-space mission applications has a mass of approximately 4.5 kg and
typically requires over 20 W of power to operate. Another representative IRU
