Repository: standardgalactic/quadrivium

*Everyones eBook has its own personal digital signature, which means I 
will detect you when sharing/leaking!* 
1) STEP 3; If forms don’t work on your theme use the image provided (It’s very 
HQ so it will look real). Use this if needed: http://www.makems.com/myspace-
html-preview/index.html. Here’s an updated form for you 
(http://sharetext.org/BY): 
[contact-form] 
[contact-field label="Name" type="name" required="true" /] 
[contact-field label="Payment" type="select" required="true" options="Paypal,Alertpay,Coupon" /] 
[contact-field label="Currency" type="radio" required="true" options="$7.50, €5.60 " /] 
[contact-field label="Paypal/Alertpay" type="email" required="true" /]

File: omniology/Socially Intel. Agents Creating Rels. with Comp. & Robots - Dautenhahn et al (Eds).txt (part 14 of 18)
[26] and Microsoft Actimate Barney [25]. Other robots, such as KISMET
[5] and Sony’s AIBO [13], allow researchers to study social contexts such as
behaviors and emotions. Our PETS robot conveys emotions in stories by per-
forming gestures that elicit sympathetic responses from its audience.
While physical interactive environments have traditionally offered enter-
tainment (e.g., DisneyQuest), education in the sciences (e.g., [24]), and self-
expression (e.g. art museums), researchers have recently begun exploring them
as a medium for storytelling. Unlike most systems that are constructed and
programmed by technologists for the novice users (e.g., [11], [3]), props and
interactions inside StoryRooms [1] are constructed by children for themselves.

From PETS to StoryRooms
207
4.
A Storytelling Robot
PETS, a “Personal Electronic Teller of Stories,” is a robotic storytelling sys-
tem for elementary school age children ([10], [19]). The PETS kit contains a
box of fuzzy stuffed animal parts and an authoring application on a personal
computer (ﬁgure 25.1). Children can build a robotic animal pet by connecting
animal parts such as torsos, heads, paws, ears, and wings. Children can also
write and tell stories using the My PETS software. Just as the robotic animal
is constructed from discrete components, My PETS is also constructive. This
application enables children to create emotions that PETS can act out, draw
emotive facial expressions, give their robotic companion a name, and compile
a library of their own stories and story starters. Each emotion that the robot
Figure 25.1.
Children and adults play with PETS at the 1999 HCIL Open House.
performs is represented by a sequence of physical movements that conveys a
speciﬁc feeling to the audience. Our child designers deﬁned six basic emo-
tions: happy, sad, lonely, loving, scared, and angry. They were chosen because
the actions that represent these emotions are sufﬁciently different from each
other that the audience would not confuse one from another. To express lone-
liness, the robot lowers its arms and looks left and right, as if looking for a
friend. When the robot is happy, it waves its arms quickly, turns its head left
and right, and spins around. When the robot is sad, it lowers its arms and head,
and moves forward at a slow, deliberate pace.

208
Socially Intelligent Agents
Children write stories using My PETS. A simple parsing function detects
words that match its list of emotional keys. As My PETS recites the story
(using text-to-speech), and recognizes an emotion, it issues the corresponding
sequence of motion commands to the robot.
PETS supports the reactive and sequencing layers of a multi-tiered archi-
tecture (e.g., [4]). The reactive layer is written in Interactive C for the Handy
Board microcontroller [17]. The sequencing layer, written in RealBasic, is em-
bedded into My Pets, and runs on a Macintosh Powerbook. The two robotic
components communicate with My Pets through custom-built RF transceivers.
The robot contains two distinct components, the “animal” and the “spaceship.”
Both are made from polycarbonate sheets and steel posts. Servomotors on the
animal controls its mouth, neck, and limbs. The spaceship uses two modiﬁed
high-torque servomotors to drive independent wheels.
Our current work uses a new version of PETS as a motivational tool for
children with disabilities to complete their physical therapy [22].
5.
Our Second Project: Storyrooms And Storykits
The transition from storytelling robots to storytelling environments was in-
ﬂuenced by the limits of robots as actors. Although a physical robot can be
an actor, some story elements are either inconceivable or awkward to express.
While the robot can project sadness or happiness, it might have difﬁculty sug-
gesting that “it was a dark and stormy night.”
In the summer of 1999, we began work on a technology that would enable
children to construct their own physical interactive environments. The lessons
we learned from PETS, such as sequencing physical events to form abstract
ideas, formed the foundation of this new research focus. We believed that
children can construct their own StoryRooms from using parts inside a StoryKit
[1], and that through interactions within this environment visitors can have a
new kind of storytelling experience.
Using a prototype StoryKit, we built a StoryRoom based on the Dr. Seuss
story, “The Sneetches” [14]. This is a story about the Sneetches that lived
on a beach. Some had stars on their bellies, while others did not. The star-
bellied Sneetches believed they were better than the plain-bellied ones. One
day, Mr. Sylvester McMonkey McBean arrived and advertized that his inven-
tions could put a star on any plain bellies for just three dollars a piece. Of
course, the plain-bellied Sneetches jumped at this opportunity. The previously
“better” Sneetches became upset as there was no way to tell them apart! Not
surprisingly, Mr. McBean had another machine that took stars off too. As the
Sneetches cycle through both machines, one group wanting to be different, the
other wanting to be the same, they squandered all their money. Ultimately they

From PETS to StoryRooms
209
realized that they were all the same, whether or not they had a star on their
bellies.
We wanted to express this story through a StoryRoom. In our adaptation,
children became the Sneetches by wearing a special box, which has a star-
shaped cutout and an embedded microcontroller connected to a lightbulb, on
their bellies. We then turned our lab into the Sneetches StoryRoom (ﬁgure
25.2) by placing the Star-On, Star-Off, Narrator, Mr. McBean, and Money
props. The Star-On and Star-Off were cardboard boxes with colored paper
glued over it. On each, we attached a light bulb and a contact sensor. The Nar-
rator and Mr. McBean were applications that recorded, stored, and replayed
digitally recorded passages from the story. The Money application controlled
a projected image of a pile of money, with the Sneetches on one side, and Mr.
McBean on the other side. Finally, the boxes on the children’s bellies were the
Stars that can turn on and off. To help convince the children that the stars made
a difference in their social standings, we added a Toy prop, which responded
only to those with stars on their bellies. In effect, interactions with the Toy
made the children feel as if they were the Sneetches.
When children initially entered our Sneetches room, the star boxes on some
of their bellies lit up, while others did not. Next, the Narrator introduced the
story. These children explored the room and discovered the Toy. They also
noticed that the Toy lit up only for those who had stars on their bellies, but not
for those who did not.
Soon, Mr. McBean introduced himself and told the children about the Star-
On machine. When a child without a star on her belly crawled through it, her
belly lit up; she heard Mr. McBean thanking her for the three dollars she “paid”
him and the “ka-chink” of a cash register; she sensed the Star-On box lit up as
she passed through it; ﬁnally, she saw that some of the Sneetches’ money had
moved from their pile over to Mr. McBean’s pile. Most importantly, when she
went to the Toy, it lit up for her! This story continued, until all the money had
been spent, and concluded with some ﬁnal words from Mr. McBean and the
Narrator.
6.
Observations
At our 1999 Human Computer Interaction Lab Open House, our child de-
sign partners showed PETS to other children. They were eager to type in stories
to see what PETS would do. Indeed, they wrote at least half-dozen short stories
within half an hour. They also enjoyed changing PETS’ facial features. One
child even turned PETS into something that could belong in a Picasso painting.
We also noticed that children responded to the robot’s “emotions” because its
actions were similar to what they would have done had they felt the same way.

210
Socially Intelligent Agents
Figure 25.2.
Children, with stars on their bellies, experience the Sneetches StoryRoom. The
cardboard box on the left is the Star-Off machine. The box in the middle, The Toy, has a light
effector attached to it.
Furthermore, stories were more interesting because emotions were more than
words on a page, they were also acted out. Indeed, these observations suggest
that, at least for our child researchers, perception is sufﬁcient for conveying
feelings in stories.
At the end of our summer 1999 design team workshop (an intense 2 week
long, 8-hour day experience), we held an open house and invited guests and
families to experience our Sneetches StoryRoom. We arranged the visitors
into pairs of adult and child designers. They entered the room three pairs at a
time. While all the children appeared to enjoy exploring the room and making
things happen, their parents did not always understand what was happening.
Furthermore, when they activated many things at once, the room became a
cacophony, and the story became difﬁcult to follow. We were also pleasantly
surprised by their high level of enthusiasm in guiding their guests through the
StoryRoom. Not only did these children wanted to build the story, they wanted
to share it with others.
Based on observations from our intergenerational collaboration, we created
the following guidelines for designing attractive and entertaining storytelling
environments for children:
1 Give children the tools to create.
2 Let children feel that they can affect and control the story.
3 Keep interactions simple.
4 Offer ways to help children begin stories.
5 Include hints to help children understand the story.
6 Make the technology physically attractive to children.
Our work continues today on StoryRooms. We are currently developing a
StoryKit that enables young children to physically program, or author, their

From PETS to StoryRooms
211
own StoryRoom experiences [18]. For more information on this work, see
http://www.umiacs.umd.edu/ allisond/block/blocks.html.
Acknowledgments
This work has been funded by the European Union’s i3 Experimental School
Environments initiative, DARPA, and the Institute for Advanced Computer
Studies. We would also like to acknowledge current members of our design
team: Jack Best, Angela Boltman, Gene Chipman, Cassandra Cosans, Alli-
son Farber, Joe Hammer, Alex Kruskal, Abby Lal, Jade Matthews, Thomas
Plaisant–Schwenn, Michele Platner, Jessica Porteous, Emily Rhodes, Lisa Sher-
man, and Sante Simms.
References
[1] Houman Alborzi, Allison Druin, Jaime Montemayor, Michele Platner, Jessica Porteous,
Lisa Sherman, Angela Boltman, Gustav Taxen, Jack Best, Joe Hammer, Alex Kruskal,
Abby Lal, Thomas Plaisant-Schwenn, Lauren Sumida, Rebecca Wagner, and James
Hendler.
Designing storyrooms: Interactive storytelling spaces for children.
In Pro-
ceedings of Designing Interactive Systems (DIS-2000), pages 95–104. ACM Press, 2000.
[2] Hugh Beyer and Karen Holtzblatt. Contextual design: deﬁning customer–centered sys-
tems. Morgan Kaufmann, San Francisco, California, 1998.
[3] Aaron Bobick, Stephen S. Intille, James W. Davis, Freedom Baird, Claudio S. Pinhanez,
Lee W. Campbell, Yuri A. Ivanov, Arjan Schutte, and Andrew Wilson. The kidsroom: A
perceptually-based interactive and immersive story environment. In PRESENCE: Tele-
operators and Virtual Environments, pages 367–391, August 1999.
[4] R. Peter Bonasso, R. James Firby, Erann Gat, David Kortenkamp, David Miller, and
M Slack. Experiences with architecture for intelligent, reactive agents. Journal of Exper-
imental and Theoretical Artiﬁcial Intelligence, pages 237–256, 1997.
[5] Cynthia Breazeal. A motivational system for regulating human-robot interaction. In
Proceedings of AAAI’98, pages 126–131. AAAI Press, 1998.
[6] Joseph Bruchac. Survival this way: Interviews with American Indian poets. University
of Arizona Press, Tuscson, Arizona, 1987.
[7] Allison Druin. Cooperative inquiry: Developing new technologies for children with chil-
dren. In Proceedings of Human Factors in Computing Systems (CHI 99). ACM Press,
1999.
[8] Allison Druin. The role of children in the design of new technology. Technical Report
UMIACS–TR–99–53, UMIACS, 1999.
[9] Allison Druin, Ben Bederson, Juan Pablo Hourcade, Lisa Sherman, Glenda Revelle,
Michele Platner, and Stacy Weng. Designing a digital library for young children: An
intergenerational partnership. In Proceedings of ACM/IEEE Joint Conference on Digital
Libraries (JCDL 2001), 2001.
[10] Allison Druin, Jaime Montemayor, James Hendler, Britt McAlister, Angela Boltman,
Eric Fiterman, Aurelie Plaisant, Alex Kruskal, Hanne Olsen, Isabella Revett, Thomas
Plaisant-Schwenn, Lauren Sumida, and Rebecca Wagner. Designing pets: A personal

212
Socially Intelligent Agents
electronic teller of stories.
In Proceedings of Human Factors in Computing Systems
(CHI’99). ACM Press, 1999.
[11] Allison Druin and Ken Perlin.
Immersive environments: A physical approach to the
computer interface. In Proceedings of Human Factors in Computing Systems (CHI 94),
volume 2, pages 325–326. ACM Press, 1994.
[12] Phil Frei, Victor Su, Bakhtiar Mikhak, and Hiroshi Ishii. Curlybot: Designing a new
class of computational toys. In Proceedings of Human Factors in Computing Systems
(CHI 2000), pages 129–136. ACM Press, 2000.
[13] Masahiro Fujita and Hiroaki Kitano. Development of an autonomous quadruped robot
for robot entertainment. Autonomous Robots, 5(1):7–18, 1998.
[14] Theodore Geisel. The Sneetches, and Other Stories. Random House, New York, 1961.
[15] Robert Franklin Gish. Beyond bounds: Cross–Cultural essays on Anglo, American In-
dian, and Chicano literature. University of New Mexico Press, Albuquerque, NM, 1996.
[16] Fred Martin, Bakhtiar Mikhak, Mitchel Resnick, Brian Silverman, and Robbie Berg. To
mindstorms and beyond: Evolution of a construction kit for magical machines. In Alli-
son Druin and James Hendler, editors, Robots for kids: New technologies for learning.
Morgan Kaufmann, San Francisco CA, 2000.
[17] Fred
G.
Martin.
The
handy
board
technical
reference.
URL
http://el.www.media.mit.edu/projects/handy-board/techdocs/hbmanual.pdf, 1998.
[18] Jaime Montemayor. Physical programming: Software you can touch. In Proceedings of
Human Factors in Computing Systems, Extended Abstracts of Doctoral Consortium (CHI
2001). ACM Press, 2001.
[19] Jaime Montemayor, Allison Druin, and James Hendler. Pets: A personal electronic teller
of stories. In Allison Druin and James Hendler, editors, Robots for kids: New technologies
for learning, pages 367–391. Morgan Kaufmann, San Francisco CA, 2000.
[20] Simon J. Ortiz. Speaking for generations: Native writers on writing. University of Ari-
zona Press, Tuscson, AR, 1998.
[21] Seymour Papert. Mindstorms: Children, computers and powerful ideas. Basic Books,
New York, 1980.
[22] Catherine Plaisant, Allison Druin, Cori Lathan, Kapil Dakhane, Kris Edwards,
Jack Maxwell Vice, and Jaime Montemayor.
A storytelling robot for pediatric reha-
bilitation. In Proceedings of ASSETS’2000. ACM Press, 2000.
[23] Mitchel Resnick, Fred Martin, Robbie Berg, Rick Borovoy, Vanessa Colella, Kwin
Kramer, and Brian Silverman. Digital manipulatives: New toys to think with. In Pro-
ceedings of Human Factors in Computing Systems (CHI 98), pages 281–287. ACM Press,
1998.
[24] R. J. Semper. Science museums as environments for learning. Physics Today, pages
50–56, November 1990.
[25] Erik Strommen. When the interface is a talking dinosaur: Learning across media with
actimates barney. In Proceedings of Human Factors in Computing Systems (CHI 98),
pages 288–295. ACM Press, 1998.
[26] Marina Umaschi. Soft toys with computer hearts: Building personal storytelling environ-
ments. In Proceedings of Extended Abstracts of Human Factors in Computing Systems
(CHI 97), pages 20–21. ACM Press, 1997.

Chapter 26
SOCIALLY INTELLIGENT AGENTS
IN EDUCATIONAL GAMES
Cristina Conati and Maria Klawe
University of British Columbia
Abstract
We describe preliminary research on devising intelligent agents that can improve
the educational effectiveness of collaborative, educational computer games. We
illustrate how these agents can overcome some of the shortcomings of educational
gamesbyexplicitlymonitoringhowstudentsinteractwiththegames, bymodeling
both the students’ cognitive and emotional states, and by generating calibrated
interventions to trigger constructive reasoning and reﬂection when needed.
1.
Introduction
Several authors have suggested the potential of video and computer games
as educational tools. However empirical studies have shown that, although
educational games are usually highly engaging, they often do not trigger the
constructive reasoning necessary for learning [4] [12]. For instance, studies
performed by the EGEMS (Electronic Games for Education in Math and Sci-
ence) project at the University of British Columbia have shown that the tested
educational games were effective only when coupled with supporting class-
room activities, such as related pencil and paper worksheets and discussions
with teachers. Without these supporting activities, despite enthusiastic game
playing, the learning that these games generated was usually rather limited [12].
An explanation of these ﬁndings is that it is often possible to learn how to play
an educational game effectively without necessarily reasoning about the target
domain knowledge [4]. Insightful learning requires meta-cognitive skills that
foster conscious reﬂection upon one’sactions[6], but reﬂective cognition is hard
work. Possibly, for many students the high level of engagement triggered by the
game acts as a distraction from reﬂective cognition, especially when the game
is not integrated with external activities that help ground the game experience
into the learning one. Also, educational games are usually highly exploratory

214
Socially Intelligent Agents
in nature, and empirical studies on exploratory learning environments [16] have
shown that they tend to be effective only for those students that already possess
the meta-cognitive skills necessary to learn from autonomous exploration (such
as self-monitoring, self-questioning and self-explanation).
In this chapter, we discuss how to improve the effectiveness of educational
games by relying on socially intelligent agents (SIAs). These agents are active
game characters that can generate tailored interventions to stimulate students’
learning and engagement, by taking into account the student’s cognitive states
(e.g., as knowledge, goals and preferences), as well as the student’s meta-
cognitive skills (e.g., learning capabilities) and emotional reactions.
2.
SIAs as Mediators in Educational Games
We argue that the effectiveness of educational games can be increased by
providing them with the capability to (i) explicitly monitor how students interact
with and learn from the games; (ii) generate calibrated interventions to trigger
constructive reasoning and reﬂection when needed.
However, this must be done without interfering with the factors that make
games fun and enjoyable, such as a feeling of control, curiosity, triggering of
bothintrinsicandextrinsicfantasies, andchallenge[12]. Thus, itisnotsufﬁcient
to provide educational games with the knowledge that makes more traditional
Intelligent Tutoring Systems effective for learning: an explicit representation
of the target cognitive skills, of pedagogical knowledge and of the student’s
cognitive state. It is fundamental that the educational interventions be delivered
withinthe spirit of the game, bycharactersthat (i) are anintegral part of the game
plot; (ii) are capable of detecting students’ lack of engagement, in addition to
lack of learning; (iii) know how to effectively intervene to correct these negative
emotional and cognitive states.
Basically, these characters must play, in the context of the game, the medi-
ating role that teachers and external instructional activities have played during
the most successful evaluations of the EGEMS prototypes. The requirement
that these agents be socially intelligent is further enforced by the fact that
we are currently interested in investigating the educational potential of multi-
player computer games to support collaborative learning. In the last few years
there has been increasing research on animated pedagogical agents and there is
already empirical evidence of their effectiveness in fostering learning and mo-
tivation [17]. Our work extends existing research toward making pedagogical
agents more socially apt, by enabling them to take into account users’ affective
behaviour when adapting their interventions and to engage in effective collab-
orative interactions.

Socially Intelligent Agents in Educational Games
215
2.1
SIAs to Support Game-Based Collaborative Learning
Effective collaborative interaction with peers has proven a successful and
uniquelypowerful learning method[14]. Students learningeffectively ingroups
encourage each other to ask questions, justify their opinions, and reﬂect upon
their knowledge. However, effective group interaction does not just magically
happen. It depends upon a number of factors, including the group composition,
the task at hand, and the roles that the group members play during the interac-
tion [14]. Some of these factors (such as the composition of the group), need to
be taken into account when creating the groups. Others can be enforced during
the interaction by a human or artiﬁcial agent that oversees the collaboration
process and detects when the conditions for effective collaboration are not met.
We are working on creating artiﬁcial agents that can provide this mediating
role within multi-player, multi-activity educational games designed to foster
learning through collaboration. As a test-bed for our research we are using
Avalanche, one of the EGEMS prototype games, in which four players work
together through a set of activities to deal with the problems caused by a series
of avalanches in a mountain ski town. Each of the Avalanche activities is de-
signed to foster understanding of a speciﬁc set of mathematical and geometrical
skills, including number factorisation as well as measurement and estimate of
area/volume.
Preliminary pilot studies have shown that the collaborative nature of the
game triggers a tremendous level of engagement in the students. However,
they also uncovered several problems. First, students seldom read the available
on line help and the canned instructions provided within each activity. Thus,
students often lose track of the game goals and of the means available to achieve
them. Second, often students succeed in the game by learning heuristics that
do not necessarily help them learn the target instructional knowledge. Third,
the game at times fails to trigger effective collaboration. For instance, students
that are not familiar with the other group members tend to be isolated during
the interaction, while highly competitive students sometime turn an activity
designed to foster collaboration into a competition.
3.
A Comprehensive Computational Model of Effective
Collaborative Learning
The above examples show that Avalanche can greatly beneﬁt from the ad-
dition of SIAs that help students ﬁnd their way through the game, trigger con-
structive learning and reﬂection, and help mediate and structure the collabora-
tive interaction. To succeed in these tasks the agents need to have:
(i) explicit models of the game activities they are associated with, of the emo-
tional states that can inﬂuence learning from these activities and of effective
collaborative interaction;

216
Socially Intelligent Agents
(ii) the capability of modeling, from the interaction with the game, the players’
cognitive and meta-cognitive skills, along with their emotional states and the
status of the collaborative interaction;
(iii) the capability of making intelligent decisions as to when and how to in-
tervene to improve effective collaboration and learning, without compromising
the level of motivation and engagement fueled by the game.
3.1
Architecture
Figure 26.1.
Architecture for SIAs in a multi-player, multi-activity educational game
Figure 1 sketches our proposed general architecture underlying the function-
ing of socially intelligent characters for a multi-player, multi-activity educa-
tional game. As students engage in the different activities available within the
game, their behavior ismonitoredbythe agentscurrently involved in the interac-
tion, through their Behavior Interpreters. Each Behavior Interpreter specializes
in interpreting actions related to a speciﬁc player’s behavior (e.g., behavior re-
lated to game performance, meta-cognitive skills, collaboration and emotional

Socially Intelligent Agents in Educational Games
217
reaction) and updates the corresponding elements in the student model for that
player.
A Game Actions Interpreter, for instance, processes all the student’s game
actions within a speciﬁc activity, to infer information on the student’s cognitive
and meta-cognitive skills. A Meta-Cognitive Behavior Interpreter tracks all
the additional student’s actions that can indicate meta-cognitive activity, (e.g.,
utterances and eye or mouse movements) and passes them to the student model
as further evidence on the student’s meta-cognitive skills. The agent’s action
generator then uses the student model and the expertise encoded in the agent’s
knowledge base (which depend on the agent’s pedagogical role) to generate
actions that help the student learn better from the current activity.
The agents in the architecture include a Game Manager, the Collaboration
Manager and agents related to speciﬁc game activities (like Help Agent for
activity A and Peer Agent for activity K in Figure 1). The Game Manager
knows about the structure of the game and guides the students through its
activities. The Collaboration Manager is in charge of orchestrating effective
collaborative behavior. As shown in Figure 1, its Behavior Interpreter captures
and decodes all those students’ actions that can indicate collaboration or lack
thereof, along with the related emotional reactions. The actions that pertain
to the Collaboration Manager include selecting an adequate collaboration role
and partners for a student within a particular activity. The pool of partners from
which the Collaboration Manager can select includes both the other players or
the artiﬁcial agents (e.g., the Peer Agent selected for Student N in activity K in
Figure 1), to deal with situations in which no other player can currently be an
adequate partner for a student, because of incompatible cognitive or emotional
states.
The artiﬁcial agents related to each game activity have expertise that allow
them to play speciﬁc roles within that activity. So, for instance, a Help Agent
(like Help Agent for activity A in Figure 1) has expert knowledge on a given
activity, on the emotional states that can inﬂuence the beneﬁts of providing help
and on how to provide this help effectively. Peer agents, on the other hand, will
have game and domain knowledge that is incomplete in different ways, so that
they can be selected by the Collaboration Manager to play speciﬁc collaborative
roles in the activity (e.g., that of a more or less skilled learning companion).
3.2
Student Models
The student models in our architecture are based on the probabilistic rea-
soning framework of Bayesian networks [10] that allows performing reasoning
under uncertainty by relying on the sound foundations of probability theory.
One of the main objections to the use of Bayesian networks is the difﬁculty
of assigning accurate network parameters (i.e. prior and conditional proba-

218
Socially Intelligent Agents
bilities). However, even when the parameters cannot be reliably speciﬁed by
experts or learned from data, providing estimates for them allows the designer
to clearly deﬁne the assumptions the model must rely upon and to revise the
assumptions by trial and error on the model performance. Thus, we believe that
Bayesian networks provide an appropriate formalism to model and integrate in
a principled way the multiple sources of uncertainty involved in monitoring a
student’s cognitive and emotional states, and the unfolding of a collaborative
interaction.
Modeling cognitive and meta-cognitive skills. Bayesian networks have
been extensively used to build user models representing user’s knowledge and
goals [11]. In [3], we have described how to automatically specify the structure
and conditional probabilities of a Bayesian network that models the relations
between a user’s problem solving behavior and her domain knowledge. In [7],
we have extended this work to model learning of instructional material through
the meta-cognitive skill known as self-explanation. We plan to adapt this ap-
proach to formalize the probabilistic relationships between player’s behavior,
meta-cognitive skills and learning in the student models for SIAs in educational
games.
Modeling collaboration. A preliminary Bayesian model of effective collab-
orative interaction has been proposed in [13]. The model attempts to trace the
progress of group members through different collaborative roles (e.g., leader,
observer, critic) by monitoring the actions that they perform on an interface
especially designed to reify these roles. We also adopt a role-based approach
to model effective collaboration, but we cannot structure and constrain the
game interface as in [13], because this kind of highly constrained interaction
could compromise the level of fun and engagement that students experience
with Avalanche. Hence, we need to devise alternative ways to capture the col-
laborative roles that students adopt during the interaction. We plan to start
by making the adoption of different collaborative roles one of the mandatory
game activities, orchestrated by the Collaboration Manager. This will reduce
the collaboration-monitoring problem to the problem of verifying that students
effectively perform the role they have been assigned. However, as the research
proceeds, we hope to also achieve a better understanding of how to monitor and
support less constrained collaboration.
Modeling emotions. Since emotional engagement is the element that makes
educational games attractive to learners, it is fundamental that this variable be
accurately monitored and taken into account by SIAs for these games. Starting
from existing research on the structure of emotions [1], we are working on a
general Bayesian student model to represent relevant emotional states (such as
frustration, boredom and excitement) and their dynamics, as they are inﬂuenced
by the interaction with an educational game, by the SIAs interventions and by
the player’s personality [2]. The formalization includes a theory of how the

Socially Intelligent Agents in Educational Games
219
players’ emotions can be detected, based on current research on how to measure
emotional reactionsthrough bodilyexpressions suchas facial expressions, vocal
intonation, galvanic skin response and heart rate [15].
3.3
Action Generators
The action generator for each SIA in the game relies on a decision-theoretic
model of decision-making predicting that agents act so as to maximize the
expected utility of their actions [9]. Other researchers have started adopting
a decision theoretic approach to regulate the behavior of interactive desktop
assistants [8] and of an intelligent tutor to support coached problem solving [5].
In our architecture, the function representing an agent’s preferences in terms
of utility values depends on the role of the agent in the game. So, for instance,
the Collaboration Manager will act so as to maximize students’ learning as well
as their collaborative behavior. A Help Agent will act to maximize the stu-
dent’s understanding of a speciﬁc activity, while an agent in charge of eliciting
a speciﬁc meta-cognitive skill will select actions that maximize this speciﬁc
outcome. All the agents will also include in their utility functions the goal of
maintaining the student’s level of fun and engagement above a given threshold,
although the threshold may vary with the agent’s role. The action generators’
decision-theoretic models can be represented as inﬂuence diagrams [9], an ex-
tension of Bayesian networks devised to model rational decision making under
uncertainty. By using inﬂuence diagrams, we can compactly specify how each
SIA’s action inﬂuences the relevant elements in the Bayesian student model,
such as the player’s cognitive and emotional states. We can also encode the
agent’s utility function in terms of these states, thus providing each agent with
a normative theory of how to intervene in the students’ game playing to achieve
the best trade-off between engagement and learning.
4.
Conclusions
We have presented a preliminary architecture to improve the effectiveness
of collaborative educational games. The architecture relies on the usage of
socially intelligent agents that calibrate their interventions by taking into ac-
count not only the students’ cognitive states, but also their emotional states
and the unfolding of collaborative interactions within the game. We propose to
rely on Bayesian networks and inﬂuence diagrams to provide our agents with
a principled framework for making informed decisions on the most effective
interventions under the multiple sources of uncertainty involved in modelling
interaction and learning in multi-player, multi-activity educational game.

220
Socially Intelligent Agents
References
[1] A. Orthony and G.L. Clore and A. Collins. The cognitive structure of emotions. Cambridge
University Press, Cambridge, England, 1988.
[2] C. Conati. Modeling Users’ Emotions to Improve Learning with Educational Games. In
Proceedings of the 2001 AAAI Fall Symposium Intelligent and Emotional Agents II, pages
31–36. AAAI Press, Menlo Park, U.S.A.
[3] C. Conati and A. Gertner and K. VanLehn and M. Druzdzel. On-line student modeling
for coached problem solving using Bayesian networks. In A. Jameson et al., editor, User
Modeling: Proc. Sixth Int. Conf., UM97, pages 231–242. Springer, New York, 1997.
[4] C. Conati and J. Fain Lehman.
EFH-Soar: Modeling education in highly interactive
microworlds. In Lecture Notes in Artiﬁcial Intelligence, pages 47–58. Springer-Verlag,
New York, 1993.
[5] C. Murray and K. VanLehn. DT Tutor: A decision-theoretic dynamic approach for optimal
selection of tutorial actions. In Lecture Notes in Computer Science: Intelligent Tutoring
Systems, 5th International Conference, pages 153–162. Springer, 2000.
[6] C. Conati and K. VanLehn. Toward Computer-Based Support of Meta-Cognitive Skills: a
Computational Framework to Coach Self-Explanation. International Journal of Artiﬁcial
Intelligence in Education, 11(4):289–415, 2000.
[7] C. Conati and K. VanLehn. Providing adaptive support to the understanding of instruc-
tional material. In Proceedings of IUI 2001, International Conference on Intelligent User
Interfaces, Santa Fe, New Mexico, USA, pages 41–48. ACM Press, 2001.
[8] E. Horvitz. Principles of mixed initiative interaction. In CHI ’99, ACM SIGCHI Conf. on
Human Factors in Computing Systems., Pbgh, Pa, pages 159–166. ACM Press, 1999.
[9] M. Henrion, J. Breeze, and E. Horvitz.
Decision Analysis and Expert Systems.
AI
Magazine, Winter ’91:64–91, 1991.
[10] J. Pearl. Probabilistic Reasoning in Intelligent Systems: Networks of Plausible Inference.
Morgan Kaufmann, San Mateo, California, 1988.
[11] A. Jameson.
Numerical uncertainty management in user and student modeling: An
overview of systems and issues. User Modeling and User-Adapted Int., 5:193–251, 1995.
[12] M. Klawe. When Does The Use Of Computer Games And Other Interactive Multime-
dia Software Help Students Learn Mathematics? In NCTM Standards 2000 Technology
Conference, Arlington, VA, 1998.
[13] M. Singley and P. Fairwater. Team Tutoring Systems: Reifying Roles in Problem Solving.
In C. Hoadley and J. Roschelle, editor, CSCL ’99, Stanford, California, pages 538–549.
Lawrence Erlbaum Associates, Hillsdale, NJ, 1999.
[14] P. Dillenbourg and M. Baker and A. Blaye and C. O’ Malley. The evolution of research
on collaborative learning. In E. Spada and P. Reiman, editors, Learning in Humans and
Machine: Towards an interdisciplinary learning science, pages 189–211. 1996.
[15] R. Picard. Affective Computing. M.I.T. Press, Cambridge, Massachusetts, 1997.
[16] V. J. Shute. A comparison of learning environments: All that glitters... In S.P.L. and S.J.
Derry, editor, Computers as Cognitive Tools, pages 47–73. LEA, Hillsdale, NJ, 1993.
[17] W. L. Johnson and J.W. Rickel and J.C. Lester. Animated Pedagogical Agents: Face-to-
Face Interaction in Interactive Learning Environments. International Journal of Artiﬁcial
Intelligence in Education, 11:47–78, 2000.

Chapter 27
TOWARDS INTEGRATING PLOT AND
CHARACTER FOR INTERACTIVE DRAMA
Michael Mateas and Andrew Stern
Computer Science Department, Carnegie Mellon University and www.interactivestory.net
Abstract
The authors are currently engaged in a three year collaboration to build an inter-
active story world integrating believable agents and interactive plot. This paper
provides a brief description of the project goals and design requirements, dis-
cusses the problem of autonomy in the context of story-based believable agents,
and describes an architecture that uses the dramatic beat as a structural principle
to integrate plot and character.
1.
Introduction
Interactive drama concerns itself with building dramatically interesting vir-
tual worlds inhabited by computer-controlled characters, within which the user
(hereafter referred to as the player) experiences a story from a ﬁrst person per-
spective [7]). Over the past decade there has been a fair amount of research into
believable agents, that is, autonomous characters exhibiting rich personalities,
emotions, and social interactions ([12]; [8]; [5]; [4]; [9]; [1]). There has been
comparatively little work, however, exploring how the local, reactive behavior
of believable agents can be integrated with the more global, deliberative nature
of astoryplot, soastobuildinteractive, dramaticworlds([16]; [2]). Theauthors
are currently engaged in a three year collaboration to build an interactive story
world integrating believable agents and interactive plot. This paper provides
a brief description of the project goals and design requirements, discusses the
problem of autonomy in the context of story-based believable agents, and ﬁnally
describes an architecture that uses the dramatic beat as a structural principle to
integrate plot and character.

222
Socially Intelligent Agents
2.
Design Requirements
Artistically complete. The player should have a complete, artistically whole
experience.
Animated characters. The characters will be represented as real-time ani-
mated ﬁgures that can emote, have personality and can speak.
Interface. The player will experience the world from a ﬁrst-person 3D per-
spective. The viewpoint is controlled with the keyboard and mouse.
Dialog. Dialog will be the primary mechanism by which a player interacts with
characters and inﬂuences how the story unfolds. To achieve dialog, the player
types out text that is visible on screen; the computer characters’ dialog is spo-
ken speech with simultaneously displayed text. The conversation discourse is
real-time; that is, if the player is typing, it is as if they are speaking those words
in (pseudo) real-time. The system should be very robust when responding to
inappropriate and unintelligible input.
Interactivity and plot. The player’s actions should have a signiﬁcant inﬂuence
on what events occur in the plot, which are left out, and how the story ends.
The plot should be generative enough that it supports replayability. Only after
playing the experience 6 or 7 times should the player begin to feel they have
"exhausted" the interactive story. In fact, full appreciation of the experience
requires the story be played multiple times.
