Repository: standardgalactic/quadrivium

*Everyones eBook has its own personal digital signature, which means I 
will detect you when sharing/leaking!* 
1) STEP 3; If forms don’t work on your theme use the image provided (It’s very 
HQ so it will look real). Use this if needed: http://www.makems.com/myspace-
html-preview/index.html. Here’s an updated form for you 
(http://sharetext.org/BY): 
[contact-form] 
[contact-field label="Name" type="name" required="true" /] 
[contact-field label="Payment" type="select" required="true" options="Paypal,Alertpay,Coupon" /] 
[contact-field label="Currency" type="radio" required="true" options="$7.50, €5.60 " /] 
[contact-field label="Paypal/Alertpay" type="email" required="true" /]

File: omniology/04. The Chemistry and Technology of Cellulosic Copolymers (1981).txt (part 15 of 24)
Nature of Substrate . 
Grafting Reactions. . 
Mechanism of Free Radical Formation on Cellulose 
Chain Transfer ............... . 
ed by infrared absorption studies which reveal that the hydroxyl bond intensities 
of cyanoethylated cotton were considerably less than the hydroxyl intensity of 
purified cotton; however, the hydroxyl intensity of cyanoethylated cotton and 
cyanoethylated-acrylonitrile graft copolymer were almost the same59). 
The interaction of acrylonitrile (AN) and methyl methacrylate (MMA) with 
cyanoethylated cotton in the presence of CeIV ions has been studied under a 
variety of conditions60). Variables studied include the D.S. of cyanoethylated 
cotton; the temperature; the type of initiator, i.e., CeIV ammonium nitrate (CAN) 
and CeIV ammonium sulfate (CAS); the reaction time; and the concentration 
of both monomer and initiator. 
Figure 49 shows the effect of the D.S. of cyanoethylated cotton on the rate of 
grafting at 40°C. It is apparent that increasing the D.S. causes an appreciable 
increment, in the graft yield. However, with all substrates, the grafting reaction 
is very fast, especially in the earlier stages of the reaction. This holds true for 
both monomers, i.e., AN and MMA. However, the rate of grafting of AN is 
much higher than that ofMMA. Low solubility in the reaction medium, as well as 
the effect of the two methyl groups in MMA, making growth of the polymer chain 
sterically more difficult as compared to AN, would account for this. 
Hebeish et a1.61 ) have examined the grafting of methyl methacrylate on cellulosic 
materials by chain transfer routes under the influence of azobisisobutyronitrile 
(AZBN). The study dealt partly with cyanoethylated cotton in a comparision with 
partly carboxymethylated cotton, cotton treated with 12 M sodium hydroxide, 
cotton treated with 0.5 M sodium hydroxide, and purified cotton. Proof of grafting 
was provided by fractional precipitaion. In this study cyanoethylation was achiev-
ed by impregnating the cotton with 0.5 M sodium hydroxide for one hour followed 
by padding. Samples were treated with acrylonitrile at 60°C for varying time 
50 
'0 
~ 30 -
c; 
G 20 
10 
208 
~----,-- -:- ---
-
..... 
. 
20 
40 
60 
80 
100 
120 
Reaction time (min) 
Fig. 49. Effect of D.S. of cyanoethylated 
cotton (CEC) on rate of grafting: D.S. = 
(0) 0.0; (6) 0.2; (x) 0.337; (e) 0.515. 
CAS Concn. = 0.01 M; temp. = 40°C; 
MIL ratio = 1: 30; AN, MMA, 1 g. Re-
printed from Ref. 60), p. 1009, by courtesy 
of John Wiley & Sons, Inc. 

6.4. Grafting on Cyanoethylated Cellulose 
intervals, before washing in dilute acetic acid and water and drying under 
ambient conditions. Grafting was carried out as follows: The conditioned samples 
were immersed in 100 cm3 of a mixture containing water/methanol/dimethylform-
amide (75:24:1) having a known concentration of the initator (0.01 M) at 
60°C. Reaction proceeded for known times and the products were repeatedly 
extracted with acetone to constant weight. With all the substrates, an induction 
period was observed. For cyanoethylated cotton this was 30 minutes. The 
grafting pattern followed the same trend for all substrates, but for a given reaction 
time the graft yield follows the order: partly carboxymethylated cotton > cotton 
treated with 12 M sodium hydroxide > cyanoethylated cotton (D.S. 0.126) 
> cotton treated with 0.5 M sodium hydroxide> purified cotton. This reflects the 
effect of the changes in physical and/or chemical structure caused by alkali in the 
presence and absence of the alkylating agent. Studies of the variation in grafting 
levels with a degree of cyanoethylation show that there is little to be gained from 
increased substitution in the D.S. range 0-0.15. This may be partly explained in 
terms of location of grafted sites, whether surface cyanoethylation or volumetric 
cyanoethylation. 
With the CelV initiation system, regardless of the conditions used, it was 
found that an increase in the D.S. from about 0.0 to 0.3 is accompanied by an 
increase in the graft yield. This increase becomes more significant when cyano-
ethylated cotton of higher D.S. i.e., about 0.5, is grafted60). This again suggests 
that the presence of cyanoethyl groups on the cellulose chain offers sites for 
increased interaction of monomer with the cellulose upon CelV treatment. This 
will be discussed later in a more detailed manner. 
Kantouch et a1.60 ) observed that increasing the reaction time, the monomer 
concentration, and the temperature favorably influences the degree of grafting 
on cyanoethylated cotton. 
An increase in the monomer concentration from 0.5 g to 2.0 g of monomer 
increased the maximum graft yield obtained with cyanoethylated cotton (D.S. 
= 0.515) by about three-fold. An increase in the initiator concentration (CAS) 
up to 0.05 M is accompanied by an increase in the graft yield, while a further 
increase brings about lower yields. This is probably because of the fast termination 
of the growing polymer chains owing to the presence of excess CeIV ions62). On the 
other hand, raising the temperature brings about a considerable increase in the 
graft yield. 
The rate of grafting of AN and MMA on cyanoethylated cotton (D.S. = 0.515) 
follows the order 60°C > 40 °C > 30°C. Increasing the temperature seems to 
cause (a) a higher rate of dissociation of initiator, (b) increased solubility of 
monomer, (c) increased diffusion of the monomer from the aqueous phase to the 
cellulosic phase, and (d) enhancement of the rate of initiation and propagation 
of the grafted chains. All these factors would be expected to improve the 
graft yield. 
The rates of the CelV ion consumption during grafting and oxidation of 
cyanoethylated cottons having different D.S. are given in Table 44. With all 
substrates studied, the CeIV consumption increases with increasing reaction time. 
However, the consumption during grafting is much greater than during oxidation. 
The same phenomenon was reported by Hebeish and Mehta38), who attributed 
209 

IV 
Table 44. CelV ion consumption during oxidation and grafting of cyanoethylated cotton having different D.S." Reprinted from Ref.60), p. 1014, by courtesy 
?' 
-
0 
of John Wiley & Sons, Inc. 
a 
.., 
I» 
Reaction time, 
Oxidation 
Grafting (AN) 
Grafting (MMA) 
;:;> 
S· 
mins. 
(JQ 
0 
D.S.O.O 
0.2 
0.337 
0.515 
0.0 
0.2 
0.337 
0.515 
0.0 
0.2 
0.337 
0.515 
= 
(j 
:::r 
CelV Concumption, 30°C 
... 3 
10 
2.4 
0.9 
1.34 
1.5 
3.3 
2.7 
3.3 
3.8 
2.7 
2.4 
2.4 
2.4 
n' 
I» 
30 
4.2 
1.8 
2.7 
3.0 
4.8 
5.5 
5.7 
4.8 
4.2 
3.3 
3.3 
3.5 
~ 
60 
5.4 
2.7 
2.7 
3.3 
6.2 
5.7 
6.0 
6.0 
6.0 
4.5 
4.2 
4.8 
3: 
90 
6.3 
3.0 
3.0 
3.6 
7.5 
6.3 
8.7 
7.8 
6.6 
5.3 
5.4 
5.4 
0 c. 
120 
6.3 
3.0 
3.3 
3.8 
8.1 
7.8 
8.7 
7.8 
7.8 
6.3 
6.3 
6.6 
S ... c. 
CelV Consumption, 60°C 
(j 
!!.. 
10 
3.0 
1.8 
2.4 
2.4 
4.2 
3.6 
4.2 
3.6 
2.7 
2.7 
3.3 
3.0 
2" 
30 
5.7 
2.4 
2.7 
3.0 
6.9 
5.5 
5.4 
5.4 
6.0 
4.2 
4.9 
4.2 
0-'" ... 
60 
6.9 
3.0 
3.6 
3.9 
8.4 
7.8 
6.9 
6.9 
7.8 
6.0 
7.5 
7.2 
90 
9.0 
3.6 
3.6 
4.0 
11.4 
9.9 
10.2 
9.3 
9.6 
8.7 
8.4 
9.3 
120 
9.0 
3.6 
3.6 
4.8 
11.3 
10.8 
11.0 
10.2 
11.3 
10.2 
10.1 
10.7 
CelV Consumption, 60°C 
10 
6.6 
3.6 
3.6 
4.5 
8.7 
6.9 
7.8 
7.8 
7.2 
5.1 
5.4 
5.4 
30 
14.7 
6.0 
6.6 
8.4 
21.9 
14.9 
21.3 
19.2 
24.0 
19.8 
20.4 
19.2 
90 
18.0 
9.0 
9.0 
9.0 
28.8 
24.6 
25.2 
25.8 
28.8 
25.2 
25.2 
25.2 
120 
24.0 
20.1 
10.5 
10.0 
30.0 
28.8 
29.4 
29.4 
30.0 
30.0 
30.0 
30.0 
" CAS concentration 0.01 M; monomer, 1 g; Mil ratio, 1 :30; CelV consumption expressed in mmol/l00 g cellulose. 

6.4. Grafting on Cyanoethylated Cellulose 
it to initiation and termination of homopolymer by CeIV• The CeIV consumption 
during oxidation of cyanoethylated cotton, regardless of the D.S., is much lower 
than that of the unmodified cellulose (control). However, the difference in the 
consumption is marginally decreased at higher D.S. This makes it evident that 
changing the chemical structure of cellulose by cyanoethylation could certainly 
affect the susceptibility to graft copolymerization initiated by CeIV ions60). 
The presence of cyanoethyl groups on the cellulose seems to bring about an 
opening up of the cellulose structure, as well as the addition of new functional 
groups on the cellulose molecule, thereby promoting the CeIV attack. On the other 
hand, the cyanoethyl groups block some of the cellulose hydroxyls and determine 
the eventual location of the CeIV attack. Work on oxidation of cellulose with 
CeIV 37,39,41,42,44) showed that the total consumption of CeIV is due to (i) formation 
of a CeIV -cellulose complex at the glycol, (ii) termination of free radicals produced 
as a result of the partial dissociation of this complex, and (iii) initiation and 
termination of free radicals formed on the hemiacetal groups at the end unit of 
the cellulose molecule. Thus, the excess consumption of CeIV in the case of the 
control could be ascribed to the easier formation of the CeIV -cellulose complex, as 
compared to cyanoethylated cotton where this may be impeded due to blocking 
of some of the cellulose hydroxyls60). 
Another interesting feature is that, despite the fact that the CeIV consumption 
during oxidation of the control is higher than that of cyanoethylated cotton, 
cyanoethylated cotton showed higher grafting yields (cf. Fig. 63). The graft 
yields also increase upon increasing the D.S. of the cyanoethylated cotton60). 
This suggests that the free radicals formed at the cyanoethyl groups are more easily 
captured by the monomer during the grafting reaction than those brought about 
via dissociation of the CeIV -cellulose complex. It seems that in the case of the 
control, destruction of some of these free radicals by CeIV ions occurred even in 
the presence of the monomer. That is, oxidation of the control by CeIV ions during 
grafting is much higher than that of cyanoethylated cotton. This is substantiated 
by the fact that the CeIV consumptions during grafting of the control and of the 
cyanoethylated cotton are comparable (see Table 44). 
Direct study of the cyanoethylation of cotton indicates a possible preferential 
reaction at the C2 position, from which one can assume that most of the 
cyanoethyl groups are on that hydroxyl group63). The presence of such groups at 
this position would definitely inhibit the formation of the CeIV -cellulose 
complex60), which has been reported39,42-46) to involve the glycol groups. It is 
for this reason the rate of oxidation of the control is much greater than that of 
cyanoethylated cotton. However, the consumption increases with increased D.S. 
of cyanoethylated cotton. The graft yields obtained with the latter are also 
higher than those of the control, which are much greater at higher D.S. 
(Fig. 49). It is possible that the CeIV ion attacks the cyanoethylated cotton 
exclusively at the cyanoethyl group. This is reasonable, since the presence of the 
-C == N grouping with its negative inductive effect would facilitate hydrogen 
transfer. That is, the presence of -CN groups, due to resonance stabilization, 
favors the abstraction ofhydrogenJrom the carbon atom next to the -CN group. 
Consequently, the free radicals are very likely formed at the carbon atom of the 
cyanoethyl group. The following reaction scheme seems to be plausible for the 
211 

6. Grafting on Chemically Modified Cellulose 
interaction of a vinyl or acrylic monomer with cyanoethylated cotton in the 
presence of CelV 60) : 
RCHOH + CH2=CHCN ~ 
RCHOCH2 -
CH2-CN 
(Cyanoethylated cotton) 
H H 
I I) 
RCHOC-C~N 
I I 
H H 
H 
1 
• 
RCHO-C-C-C=N 
I 
I 
H H 
H 
CH2-CHX 
I 
I 
RCHOC-C -
C == N 
I 
I 
H H 
H 
+ 
1 
• 
Ce N _ 
RCHOC-C-C=N + Cern + H~ 
1 
I 
H H 
H 
CH 2-CHX 
1 
1 
+ CH2=CHX ----- RCHO-C-C-C=N 
I I 
H H 
IInitiation of grafting) 
H 
(CH 2CHXln-CH 2-CHX 
I I 
+ 
nICH2=CHX) -
RCHO-C-C 
I 
I 
H H 
(Propagation of graftingl 
H 
ICH 2CHX)n- CH2-CHX 
H 
(CH 2CHXln-
CH=CHX 
I 
I 
+ CeIY --
RCHOC -
C 
I 
I 
RCHOC-C 
I 
I 
I 
I 
H H 
H H 
(Termination of graftingl 
RCHOH is cellulose with the hydroxyl group at C2 of the anhydroglucose unit 
and CH2 =CHX is a vinyl or acryli.c monomer. It is interesting to note that this 
mechanism is in agreement with the postulation pointed out earlier concerning 
the interaction of a vinyl monomer with cyanoethylated cotton upon high-energy 
irradiation. 
6.5. Grafting on Partially Carboxymethylated Cellulose 
Carboxymethylation is among the more common methods of chemical modifi-
cation of cellulose. Partially carboxymethylated cotton may be simply prepared 
by padding the cellulose with monochloroacetic acid or its sodium salt, followed 
by padding it with sodium hydroxide61 • 63 -67). The overall reaction may be written 
as follows: 
Cell-OH + NaOH ---? Cell-O-Na + H20 
Cell-ONa + ClCH2COONa ---? Cell-OCH2COONa + NaCI 
212 

6.5. Grafting on Partially Carboxymethylated Cellulose 
This is an example of the classical Williamson synthesis for the preparation of 
ethers. However, mechanism studies on the reactions of a-halocarboxylic acids 
in aqueous alkaline solutions suggest that a nucleophilic attack may not occur 
in one step, but that highly reactive a-Iactones may be formed as transient 
intermediates68). 
.00 
CH2-
C = 0 + 
OH8 -----
HOCH2-
c:V 
~O/ 
'08 
Such transient intermediates may also be involved in the carboxymethylation of 
cellulose. 
Partially carboxymethylated cotton with a D.S. of about 0.05-0.15 retains the 
original fibrous nature and exhibits a number of potentially valuable properties, 
such as a crisp hand with a slightly starched feel, increased moisture regain, water 
absorbancy, water permeability, changed dyeing characteristics, increased resist-
ance to soiling from aqueous dispersions, greater ease of soil removal, cation 
exchange properties, high water swellability, etc.69 - i6 ). The presence of two 
functional groups, hydroxyl and carboxyl, in partially carboxymethylated cellulose 
affords attractive sites for further chemical modifications, such as hydrolysis 77 -78), 
oxidation 77 - 801, etherification 79), esterification 78 -79), enzyme binding80), and 
grafting81 ). 
Kantouch et a1.82 ) have reported a detailed study of grafting of various vinyl 
and acrylic monomers: acrylonitrile (AN), methyl methacrylate (MMA), and 
acrylamide (AA) onto partially carboxymethylated cotton (PCMC) using tetra-
valent cerium as initiator. For comparison, they have grafted the same monomers 
onto native cotton and alkali-treated cotton (NaOH-Cotton). It is clear that the 
grafting reaction is characterized by an initial fast rate followed by a slower rate 
which levels off after a certain time, depending on the nature of the substrate 
and the reactivity of the monomer. The leveling off of grafting with time could be 
attributed to a decrease in concentration for both initiator and monomer. The data 
also reveal that the graft yield obtained with PCMC is significantly higher than that 
obtained with native cotton. The presence of bulky groups, such as-CH2COOH 
in the cellulose, may open up the cellulose structure, thereby increasing the diffu-
sion of the initiator and the monomer into the cellulose. In other words, during 
swelling of PCMC in the reaction medium, there is breakdown of many of the 
hydrogen bonds in the amorphous regions of the cellulose, and the chain 
molecules are then able to move apart. Hence, there will be a tendency for the 
reaction molecules of monomer and initiator to approach the crystalline regions 
better than when the reaction is performed on unmodified cellulose. The cellulose 
is held in an open state to give a highly swollen product, in which the distribution 
of the graft may be quite different from that which occurs in unmodified 
cotton. The graft yield for NaOH-cotton is substantially higher than that for native 
cotton. This is expected since NaOH-cotton has greater accessibility than native 
cotton. However, the graft yield observed with PCMC is higher still than that 
for NaOH-cotton. 
213 

6. Grafting on Chemically Modified Cellulose 
The results also show that with all the substrates studies, the graft yield obtained 
using AN is much higher than that for MMA. However, AA produces the lowest 
graft yield. This discrepancy could be attributed to differences in monomer 
reactivities, solubility, polarity, molecular size, chemical nature, etc. As pointed 
out earlier, the lower reactivity of MMA, as compared with AN, could be 
attributed to its lower solubility in the reaction medium, as well as the 
effect of the two methyl groups in MMA, thereby making growth of the polymer 
chain sterically more difficult. The lower graft yield for AA could be attributed to 
inhibition by occluded oxygen; the polymerization of AA is known to be very 
sensitive to oxygen. 
The effect of the monomer concentration, the initiator concentration, the tem-
perature, and theD.S. ofPCMC on grafting of AN, MMA, andAA wasinvestigat-
ed82). I t was found that increasing the monomer concentration caused a substantial 
increase in the graft yield, particularly when AN or MMA was used. The same 
effect was found upon increasing the initiator up to a certain concentration, but 
beyond that, there was a reversal. The effect to temperature is shown in 
Table 45. It is apparent that grafting at 30°C gives lower yields than at 40° 
and 60 DC, particularly in the initial stages. At 30 0, no maximum graft yield was 
achieved, even after 2 hours' reaction time: at 40°C the reaction proceeds more 
quickly than that at 30 DC, though the yield is still rising at 2 hours. At 
60°C the grafting proceeds even more quickly. With CAN the yield continues to 
rise up to 1 hour, and with CAS the yield continues to rise up to 1.5 hours. The 
graft yields obtained after 2 hours' reaction at the three temperatures are 
comparable, in contrast with previous results38) on the grafting of vinyl 
monomers on cellulosic material using CAN as the initiator. Hebeish and Mehta38) 
have observed that the graft yields obtained at 20°C were higher than those of 
60 DC, following the order 40° > 20° > 60°C. Fast termination was thought to 
be responsible. In the case of PCMC, ionization of ---CH2COOH groups along 
the cellulose chain molecules introduces negative charges which attract CelV ions 
to the cellulose molecules. This leads to the formation on the cellulose backbone 
Table 45. Graft yield (%) of AN onto PCMC (D.S.: 0.124) using different CelY salts (0.01 g CelY 
salt, I g monomer/lOO g PCMC)*. Reprinted from Ref.82>, p. 1579, by courtesy of Microforms 
International Marketing Corporation 
Reaction time 
30°C 
40 °C 
60°C 
(mins) 
CAN 
CAS 
CAN 
CAS 
CAN 
CAS 
5 
30.28 
14.6 
45.06 
27.60 
60.0 
38.4 
10 
44.30 
23.4 
52.50 
40.50 
71.9 
54.6 
15 
51.40 
37.3 
60.50 
51.50 
76.0 
74.4 
30 
59.60 
56.8 
81.00 
73.00 
85.5 
82.7 
60 
73.00 
74.7 
82.00 
84.50 
87.7 
87.0 
90 
80.00 
79.0 
83.00 
86.00 
87.7 
90.3 
120 
84.80 
82.9 
86.00 
87.40 
87.7 
90.3 
* AN, acrylonitrile; PCMC, partially carboxymethylated cotton, CAN, CelY ammonium nitrate; 
CAS, CelY ammonium sulfate. 
214 

6.5. Grafting on Partially'carboxymethylated Cellulose 
of more active sites which are easily available to the monomer. Higher temperatu-
res increase both ionization of carboxyl groups and mobility of monomer. The 
effect is to produce a substantial formation of graft, outweighing the decrease in 
graft due to fast termination at high temperature. 
The effect of D.S. on the graft yield of PCMC is shown in Figure 50. It is 
obvious that increasing the D.S. up to 0.124 is accompanied by an increase in 
the maximum graft yield of AN, but that beyond this point, increasing the 
D.S. does not cause a significant increase in the maximum graft yields; the 
maximum graft yield obtained with D.S. 0.152is substantially lower than with D.S. 
0.0647 or 0.124. For MMA and AA, the maximum graft yields increase with 
increasing DS of PCMC over the range studied. It appears that introduction of 
-CH2-COOH groups into the cellulose molecules results in two opposing 
effects: (a) opening up the cellulose structure, thereby enhancing diffusion and 
adsorption of both the monomer and the initiator, and (b) blocking some of the 
hydroxyl groups along the cellulose chains. Effect (a) leads to an increase in the 
graft yields, whereas effect (b) gives rise to a decrease. Which of the two effects 
predominates would be the main controlling factor of the graft yields. The 
latter, in turn, would depend on the changes in the substrate composition and 
the reagent's participation in the process as the grafting reaction proceeds. It is 
likely that for AN, effect (a) predominates up to a D.S. of 0.124, after which 
effect (b) becomes much more prenounced. With MMA and AA, on the other 
hand, effect(a) still outweighs effect (b) up to the highest D.S. studied. 
The consumption of CeIV during grafting and oxidation of PCMC has been 
studied82l. These studies reveal that the consumption increases with increasing 
reaction time. In the case of AN, the CeIV consumed during grafting is lower 
than that consumed during PCMC oxidation. MMA and AA give the opposite 
80 
60 
40' 
o AN 
" MMA 
x AA 
-- 15min 
20 f----~--_+_----+ __ 60 min 
)(--:::::~ 
---,----
---
0.05 
0.10 
0.15 
Degree of substitution,OS 
Fig. SO. Percent graft yield vs. degree of 
substitution (D.S.); cellulose = I g; mono-
mer = 
I g; liquor ratio 30. Reprinted 
from Ref. 82), p. 1580, by courtesy of Micro-
forms International Marketing Corpora-
tion. 
215 

6. Grafting on Chemically Modified Cellulose 
effect; CeIV consumption during grafting is higher than that consumed during 
oxidation. 
Taking into consideration the reaction scheme represented by EqsY3-138) (as 
laid out in section 4.2.3.), and assuming that A stands for cellulose, the following 
conclusions may be drawn: 
(i) Total consumption should be more or less equal for oxidation [reactions 
(134) and (138)] and grafting [reactions (133) and (137)], if all the monomer 
is effectively grafted onto cellulose. 
(ii) Total consumption during grafting will be more than during oxidation of 
cellulose if some homopolymer is formed [reactions (135) and (137)38l]. 
(iii) Total consumption during grafting will be less than during oxidation if the 
grafted polymer forms a barrier and inhibits diffusion of CeIV ions. 
The second conclusion may be correct in the case of MMA and AA, whereas 
the third accounts for the excess CeIV ions consumed during oxidation, as compar-
ed with those consumed during grafting of AN. This is substantiated by the fact 
that CeIV consumption during grafting of native or alkali-treated cotton is 
significantly higher than that consumed during oxidation up to 30 minutes. 
The effect of D.S. on CeIV consumption during grafting of various monomers 
and on that consumed during oxidation of PCMC has been examined. The 
data indicate that the CeIV consumed during grafting of the three monomers and 
that consumed during oxidation increases as the D.S. of PCMC is increased up 
to 0.124. A further increase in the D.S. lowers the CeIV consumption during both 
oxidation and grafting; particularly in the initial stages of the reaction. A similar 
trend has been observed with the graft yield (cf. Fig. 50). As previously 
mentioned, introduction of carboxymethyl groups into the cellulose molecule 
increases the susceptibility of cellulose to CeIV attack (by attracting CeIV ions 
from the reaction medium) and at the same time decreases the number of 
cellulose hydroxyls. It is likely that increasing the D.S. ofPCMC up to 0.124 favors 
the CeIV attraction, while further increases operate adversely because of the re-
duction in the number of free hydroxyl groups in cellulose. 
I t is not out of place to refer to the study reported by Kantouch et al. 82) on the 
grafting behaviour ofPCMC (D.S. 0.124)when CAS and CAN were used as ini-
tiators. Table 45 contains data for percentage graft yields at 30°C, 40°, and 
60 °C with CAN and CAS for PCMC of D.S. 0.124, while Table 46 shows the 
CeIV consumption during grafting and oxidation of the same substrate. Table 45 
shows that the graft yields obtained with CAN are much higher than those with 
CAS in the initial stages of the reaction, and at the three temveratures studied. 
The maximum graft yields obtained with CAN and CAS at 30°C and 40 °C are 
comparable, but at 60°C, the yield obtained with CAS is significantly higher than 
that with CAN. The fast dissociation of CAN may account for its higher grafting 
efficiency in the initial stages of the reaction, since less CeIV would be avail abe for 
initiation. This is substantiated by the data in Table 46, where consumption of 
CeIV by PCMC during its oxidation or grafting is much higher for CAN than for 
CAS, particularly in the initial stages of reaction. With CAN, the CeIV is 
completely consumed during grafting after 2 hours at the three temperatures 
studied. This is the case with CAS at 60°C only. Schwab et a1.83) have shown that 
CAN is more efficient at lower temperatures than CAS. It is inter~sting to note 
216 

6.5. Grafting on Partially Carboxymethylated Cellulose 
Table 46. CelV consumption (mmoljlOO g) during oxidation and grafting of PCMC (D.S.: 0.124) 
using I g AN at different temperatures. Reprinted from Ref.821, p. 1584, by courtesy of Microforms 
International Marketing Corporation 
Reaction time 
Temperature 
(mins) 
30 DC 
40 DC 
60 DC 
Oxid. 
Graft 
Oxid. 
Graft 
Oxid. 
Graft 
CAN 0.01 M 
5 
12.0 
17.4 
20.4 
17.5 
21.0 
24.0 
10 
16.0 
18.5 
23.5 
19.0 
24.5 
24.0 
IS 
19.6 
20.5 
24.5 
19.5 
30.0 
29.5 
30 
22.8 
21.2 
26.7 
28.0 
30.0 
29.6 
60 
25.5 
24.4 
29.7 
28.0 
30.0 
30.0 
90 
29.2 
26.6 
30.0 
28.0 
30.0 
30.0 
120 
30.0 
27.1 
30.0 
28.2 
30.0 
30.0 
CAS 0.0\ M 
5 
0.00 
1.62 
1.30 
2.16 
2.92 
7.14 
10 
0.54 
2.16 
\.95 
4.32 
3.90 
11.50 
IS 
0.54 
3.24 
2.60 
6.49 
4.54 
18.50 
30 
1.08 
4.86 
2.60 
11.25 
5.84 
27.00 
60 
1.62 
8.10 
3.90 
17.84 
7.78 
29.50 
90 
2.70 
11.35 
4.22 
20.00 
12.00 
30.00 
120 
2.70 
12.86 
4.54 
26.50 
16.22 
30.00 
AN, acrylonitrile; PCMC, partially carboxymethylated cotton; CAN, CelV ammonium nitrate; 
CAS, CelV ammonium sulfate. 
that with CAN and CAS, the maximum CeIV consumption during oxidation of 
PCMC follows the order 60° > 40° > 30°C. 
Table 46 also shows that the CeIVconsumed during grafting with CAS is 
greater than that consumed during oxidation at 30°, 40°, and 60 °C, which is in . 
full agreement with previous results38.61l. In the case of CAN, the CeIV ion 
consumption at 60°C during grafting is slightly higher than that during oxidation, 
while at 40 °C the CeIV consumed during oxidation is slightly higher than that 
during grafting. With CAN, it is apparent that more than 60 percent of the CeIV 
in the reaction was used in the first five minutes at 60°C, most of it for 
grafting, since homopolymer formation is negligible during this time. On the 
other hand, CAS is consumed from the reaction medium gradually and at a much 
slower rate than CAN. This means that appreciable amounts of CeIV would be 
available, in the case of CAS, throughout the reaction. Although diffusion 
might be impeded by the grafted branches on the substrate, it would still be 
possible due to greater availability, as compared with CAN. Here also, at the same 
graft yield the CeIV consumption during grafting differs considerably with CAN 
and CAS, especially in the case of CAN. This could be attributed to the 
difference in rates of initiation and termination with the two initiators. 
The effect of the grafting reaction, initiated by CeIV, on the carboxymethyl 
groups of the modified cotton was also studied82l. Results of this study indicate 
217 

6. Grafting on Chemically Modified Cellulose 
that grafting had practically no effect on the carboxymethyl groups (expressed 
as carboxyl groups) of the PCMC. 
As part of a comparative study on grafting by chain transfer mechanisms, 
Hebeish et a1.61 ) grafted methyl methacrylate onto partly carboxymethylated 
cotton cellulose using azobisisobutyronitrile as the initiator. The degree of 
substitution was carried out in water/solvent mixtures. The solvents used included 
methanol, ethanol, propanol, butanol, acetone, and carbon tetrachloride. The 
methyl methacrylate concentration was held at 6 %, and grafting was carried out 
in a monomer/liquor ratio of 1: 100 using a temperature of 60°C and a reaction 
time of four hours. Table 47 gives the influence of the reaction medium on 
grafting with this system. It is clear that regardless of the water/solvent system 
employed, a substantial amount of grafting is obtained. A regular decrease also 
occurs with increases in the solvent ratio in the water/solvent mixture. However, 
the magnitude of grafting differs significantly with the type and ratio of solvent 
used in the mixture. For the alcohols the graft yield follows the order: propanol 
> ethanol > methanol > butanol when the solvent constitutes 25 % of the 
water/solvent mixture. On the other hand, the graft yield follows the order: 
methanol > ethanol > propanol > butanol at 50 and 75 % solvent in the 
water/solvent mixture. 
Acetone is particularly attractive, possibly because of ketone-enol tauto-
merism, whereby it is somewhat similar in structure to the alcohols. Acetone 
shows graft yields which are comparable to those of propanol, particularly when 
used in a ratio of 25 and 50 % in solvent/water mixture, whereas the graft yields 
obtained with carbon tetrachloride are the lowest compared with those of other 
solvents in the range studied. 
Using a water/solvent mixture containing 25 % of either methanol, ethanol, 
propanol, or acetone seems to constitute a reaction medium where the monomer 
and initiator are completely miscible and the swelling of cellulose by water is not 
hindered by the presence of these solvents. This certainly simplifies access and 
diffusion of monomer and initiator, thereby promoting grafting. The greater yield 
obtained by using either propanol or acetone not only substantiates this, but also 
reflects the effect of the molecular size of the solvent on grafting. Propanol and 
Table 47. Influence of reaction medium on grafting of methyl 
methacrylate onto partially carboxymethylated cotton (PCMC). 
Reprinted from Ref.6 1), p. 155, by courtesy of Verlag Chern. 
GMBH. Berlin 
Solvent 
Methanol. 
Ethanol 
Propanol 
Butanol 
Acetone 
Carbon Tetrachloride 
218 
Graft Yield (%) 
Water/Solvent ratio 
75:25 
135 
150 
260 
124 
264 
73 
50:50 
98 
68 
64 
34 
60 
30 
25:75 
74 
34 
31 
18 
30 
15 

6.5. Grafting on Partially Carboxymethylated Cellulose 
acetone, both larger than methanol and ethanol, can disrupt the cellulose micro-
structure more extensively after having diffused into the lattice, thus rendering 
the cellulose more accessible to monomer and initiation. With butanol, however, 
the lower graft yields could be ascribed to its adverse effect on the swelling of 
cellulose by water. Associated with this factor is the hydrophobic character 
of the discussed alcohols, which decreases from butanol to methanol. In combi-
nation, these effects seriously hinder monomer access to reactive sites on cellulose. 
This is further supported by the significant fall in grafting when using carbon 
tetrachloride. 
The decrease in the graft yield, which results from an increase in the ratio 
of solvent in the water/solvent mixture, could be interpreted in terms of the 
adverse effect of the solvent on the swelling properties of cellulose in water. The 
data suggest that the relative sorptive and swelling properties follow the order: 
methanol > ethanol > propanol > acetone > butanol > carbon tetrachloride. 
However, the difference in capability of these solvents as terminators for the 
graft polymer radical and the cellulose macro radical via chain transfer cannot 
be ruled out as a possible reason for this decrease. 
Bhattacharjee and Perlin84) have examined the potential of crosslinked 
carboxymethyl cellulose (CLCMC) as a highly absorbent material after modifica-
tion through grafting with polystyrene. One treatment involves radiation-induced 
grafting of polystyrene onto CLCMC fibers. It has been shown that, at a critical 
level of grafting of approximately 25 %, the retentivity of the fibers is almost 
doubled, despite an initial decrease in retentivity on grafting. It is proposed that 
grafted polystyrene becomes associated preferentially with the residual ordered 
regions of the CLCMC through the localization of radicals in these regions85). 
Despite the hydrophobic character of polystyrene-grafted CLCMC, it is possible 
that this is more than compensated for by an overall disorganization of the fiber 
structure, which leads to a greater uptake of water by the hydroxyl groups in the 
matrix. This increase in hydrophilic character has been demonstrated by observed 
increases in enzymic activity86) exhibited by cellulose, which indicates87) that the 
newly accessible regions of the cellulose phase are neither highly substituted, nor 
extensively crosslinked. This interesting approach to the characterization of 
cellulosic graft copolymers highlights several difficulties associated with using 
partially substituted derivatives. The advantages of such partial substitution in 
terms of product application are obvious. However, mechanistic and kinetic 
interpretations are hindered by lack of knowledge of the true nature of the 
substrate, i.e. problems associated with the location of grafts, and difficulties in 
assigning likely active sites. This topic is covered further in Chapter 7, which 
deals with cellulosic copolymer characterization. Bhattacharjee and Perlin have 
shown that an increase in grafting of CLCMC with polystyrene beyond the 
30 % level leads to predominant water repellency and a marked fall of any 
water retention value (WRV)87). This supports the findings of Ogiwara et al. 
in studies on other cellulose grafted systems88). The level of water retention was 
measured using the method of Lepoutre et al.89), which involves soaking in 
excess water before centrifuging at 0.1 to 0.2 g. The retention values are based 
on the material which did not pass through the screen of the basket supported 
one-half inch above the bottom of the metal centrifuge tube. 
219 

6. Grafting on Chemically Modified Cellulose 
In an extension of their work on carboxymethylated cotton, Hebeish et al. have 
examined the dimethylaniline -
benzyl chloride (DMA-BC) route to induced 
grafting using methyl methacrylate90). This study is part of an extensive program 
involving grafting onto modified cottons91 -99). In studies of the influence of the 
initiator concentration (DMA-BC) on grafting, it has been shown that a concen-
tration of 0.08 to 0.087 molll yields the greatest level of grafting. Beyond this, a 
decrease in the level of grafting is observed. 
This decrease in grafting followed by an increase in the initiator concentration 
could possibly be associated with a faster rate of termination, probably owing 
to an abundance of free-radical speGies in the polymerization system. It is also 
possible that at higher initiator concentrations DMA reacts with BC to yield a 
quaternary ammonium salt which is not capable of initiating polymerization. 
A third possibility is that homopolymerization may prevail over grafting at higher 
initiator concentrations. There is, however, little reason to believe that anyone 
of the three possibilities is operating to the exclusion of the others. 
Upon increasing the monomer concentration in the bulk medium, there is an 
obvious increase in the grafting levels in the polymerization system. The 
same situation is also encountered with respect to the total conversion. At high 
concentrations of MMA, the gel effect brought about by the solubility of 
poly(methyl methacrylate) in its own monomer seems to be more pronounced. 
As a result, termination of the growing grafted chain radicals by coupling is 
hindered, while the swellability of PCMC is enhanced. The ultimate effect of this 
is increased grafting. 
Besides the gel effect, complex formation between PCMC and MMA is more 
favorable at higher concentrations ofMMA. Complexation ofPCMC with MMA 
activates the latter through formation of a donor-acceptor complex in which the 
uncomplexed MMA, though normally an electron acceptor, behaves as a donor 
relative to the complexed MMA, which has been converted to a stronger acceptor. 
Enhanced monomer reactivity is also apparently due to association of complexed 
monomer into organized arrays, since PCMC acts as a matrix for such alignment. 
Naturally, the effect of the enhanced monomer reactivity is increased grafting. 
Hebeish et al. have also studied the effect of temperature and reaction time on 
grafting using this system90). At 50°C, the grafting reaction is accompanied by a 
long induction period (150 min), whereas at a temperature of 60°C or higher, 
the reaction proceeds without any induction period. The rate of grafting also 
increases on increasing the temperature up to 70 0c. Above this temperature, the 
increment in the rate of grafting is not so striking. 
The enhancement in grafting suggests that raising the temperature performs 
the following functions: (a) increasing the concentration of active species, i.e., 
free radicals, in the polymerization system; (b) accentuating the swelling properties 
of PCMC; (c) improving the solubility of MMA; (d) accelerating diffusion of 
MMA from the polymerization medium to PCMC; and (e) enhancing the rate 
of initiation and propagation of the graft. There is no doubt that all these 
effects give rise to higher grafting levels. The effect of increasing the poly-
merization time is to bring about a significant enhancement in the graft yield. 
The same holds true for total conversion. However, the magnitude of this enhance-
ment is governed by the polymerization temperature and the monomer concentra-
220 

6.5. Grafting on Partially Carboxymethylated Cellulose 
tion, as well as the initiator concentration. Kubota et al. lOO ) have investigated the 
decomposition of the peroxide group on fibrous, peroxidized carboxymethyl cell-
Ulose101) and the ability of the decomposition products to initiate grafting. The 
peroxide groups on the carboxymethyl cellulose liberated hydrogen peroxide when 
the sample was heated in an aqueous medium. The decomposition of peroxide 
was found to increase markedly in the presence of an Fell salt and also on 
irradiation with light of A > 300 nm102). Ethyl methacrylate was grafted onto 
carboxymethyl cellulose peroxide after initiation by heat or irradiation with light. 
The rate of grafting and the reciprocal average molecular mass of the grafts were 
found to be proportional to the square root of the peroxide content of the 
sample, which was itself closely related to the number of grafts initiated. 
Figure 51 shows the thermal stability of the peroxide groups on carboxymethyl 
cellulose in an aqueous medium. In Figure 51, the terms a, b, and c represent 
the amounts of peroxide in the total system, the fibrous material, and the 
aqueous medium, respectively. The amount of peroxide on the fibrous material 
(b) shows a tendency to decrease with the passage of time, while an increase in the 
formation ofH20 2 was observed in the aqueous medium (c), thereby showing an 
extended tendency at higher temperatures. The total amount of peroxide, the sum 
of those on fibrous material and in the aqueous medium, is shown in curve A. 
The thermal decomposition of peroxide on CMC in a methanolic medium and 
the formation of H20 2in the medium are slower than in aqueous media. In the 
20 
~--t- 20°cj-
~ 
1'-.... 
I 
\ 
"r~ 
I 
I 
t-
I 
'. 
-.............. 
40- ----
\ 
I 
i~ r---
50 
40 
30 
~ 10 :i 
I 
L.) 
0> 
a 
~ 0 
~50~~~~=+====~==~===+====R 
~ 
20 
20~4-+--~--+~~--+--~ 
10 
o b 
20 
10 
c 
I 
I 
60 
40 _. 
---:::f-. 
:---. 
I~·j- ~--= 
20'e 
15 
30
