Repository: standardgalactic/quadrivium

*Everyones eBook has its own personal digital signature, which means I 
will detect you when sharing/leaking!* 
1) STEP 3; If forms don’t work on your theme use the image provided (It’s very 
HQ so it will look real). Use this if needed: http://www.makems.com/myspace-
html-preview/index.html. Here’s an updated form for you 
(http://sharetext.org/BY): 
[contact-form] 
[contact-field label="Name" type="name" required="true" /] 
[contact-field label="Payment" type="select" required="true" options="Paypal,Alertpay,Coupon" /] 
[contact-field label="Currency" type="radio" required="true" options="$7.50, €5.60 " /] 
[contact-field label="Paypal/Alertpay" type="email" required="true" /]

File: omniology/Corrosion of Steel in Concrete.txt (part 15 of 15)
bars were taken from underneath damaged waterproof membranes.
Corrosion of steel in concrete
9
F
protection or chloride extraction in later life of the structure if necessary.
 

Other proprietary corrosion inhibiting admixtures, mainly amine based,
are also available although there is much discussion about longevity and
effectiveness. Some of these issues are covered in Elsener (2001). As an addi-
tive to the concrete mix, inhibitors can be used along side other protective
measures such as coated reinforcement.
10.8
Installing cathodic protection in 
new structures
There are two reasons for installing cathodic protection from new. One is
to energize it initially as a ‘cathodic prevention system’. The other reason is
to have it there for use at a future date.
The first approach has been pioneered on Italian Autostrada bridges in the
mountainous areas of Northern Italy (Pedeferri, 1992). Previous construction
experience had shown that it was very difficult to prevent chloride ingress.
Therefore cathodic protection anodes were either built into the deck or
applied as part of the construction process. The bridges were post-tensioned
segmental construction with tendons in grouted ducts.
Cathodic protection was applied at a very low level to avoid any risk of
hydrogen evolution. As chlorides had not entered the structure the aim was
to apply a small level of current to polarize the steel and effectively repel the
chlorides. These systems were installed in the late 1980s and early 1990s. If
properly maintained they should give excellent life as the anodes will be
used at a very low rating. Another case of installation from new was a salt
silo or chamber with a reinforced concrete floor. This was known to be at
high risk from chloride penetration. Further examples are a palace in the
United Arab Emirates (Funahashi, 1995) and a petrochemical plant in
Saudi Arabia (Chaudhary, 2004).
The installation of anodes and rebar connections during construction for
later use has been discussed on a number of structures. While positive
efforts to ensure rebar continuity at the construction stage are to be wel-
comed, it is generally considered that anode design and types will change
over the next decade so improved systems may be available by the time that
protection is required. If corrosion is local then the application of small,
local anodes at the time of corrosion may be more cost-effective than
designing in anodes to protect the whole of the structure. Also if there are
inaccessible locations that are at risk on a high value structure where access
or outage costs are high then installing cathodic prevention may be a worth-
while precaution. The author has been involved in such an installation on
a desalination plant and other seawater intakes where shut down costs
would be prohibitive.
Experience has also shown that connection leads get damaged and
destroyed or may not be in the correct location for future use. If an impressed
current cathodic protection system is to be installed from new then it should
258
Design for durability
 

be commissioned and energized before hand over to ensure that it is working
and to ensure that the system is fully operational and documented.
10.9
Durable buildings
Most of this chapter has discussed bridges, with peripheral comments about
other civil engineering structures. This is partly because most of the emphasis
in the field of durability has been problems with bridges caused by chloride
attack. Many of the discussions are relevant to all reinforced concrete
structures. However, buildings are constructed to withstand less severe
environments and conditions than bridges. There are also lower life expecta-
tions on buildings which may become obsolete before serious deterioration
occurs.
The trend towards covering up concrete with coatings and cladding
increases the durability of the concrete by retarding chloride and carbon
dioxide ingress. Buildings rarely use FBECR, micro silica, sealers or
inhibitors, but they rarely suffer from severe chloride exposure.
If sufficient attention is paid to ensuring the specified cover and water
cement ratio, most buildings in relatively benign environments will perform
well throughout their normal lifetimes. In aggressive environments such as
many countries in the Middle East or where exposed to sea salt spray, then
designers should consider the durability codes for bridges rather than those
for buildings.
Adequate maintenance and maintainability are also important. If leaks
develop on the flat roof of a building exposed to the sea then chlorides can
concentrate and cause damage. If drainage is well designed and maintain
then problems will be minimized.
10.10
Conclusions
There are many methods of ensuring that reinforced concrete structures do
not suffer from corrosion problems. The most important is ensuring that
the concrete quality is high, with a low permeability, and the cover is good.
Additional protection can be achieved by keeping chlorides away by design,
such as removing joints in decks where they can allow chlorides to leak on
to substructures or applying coatings or cladding to facades of buildings
exposed to sea salt spray. Further options are offered in the way of surface
barriers, coatings, membranes and sealers. These can be used for a variety
of applications to protect specific elements or specific areas at risk.
Additional protection can be found in the form of blended cements with
pozzolanic additives that can retard ingress, such as micro silica, PFA 
(fly ash), etc. The addition of corrosion inhibitors to the mix can be
included in this category, although it bridges the distinction between a barrier
to corrodents and a technique offering corrosion protection to the steel.
Design for durability
259
 

Table 10.2 Methods of improving durability (Adapted from Broomfield, 2004)
Method
How it works
Advantages
Limitations
Where used
Increase cover over
Increases time for chlorides 
Low cost, included in codes
Requires very good quality assurance, increased risk 
Everywhere
reinforcement
or carbonation to reach steel
of cracking giving Cl and CO2 more rapid ingress
Decrease water/
Reduces concrete porosity
Low cost, in codes
Makes concrete less workable and more prone to poor
Everywhere
cementitious ratio
to increase time for
consolidation, higher cement content increases heat
corrodents to reach steel
of hydration. Plasticizers add to cost
Ground granulated
Reduces concrete porosity
Modest cost, increasingly in
Makes concrete less workable and more prone to poor 
Marine Structures and other 
blast furnace slag,
to increase time for
codes to achieve durable
consolidation, costs and availability can be problematical
severe exposure
microsilica, fly ash
corrodents to reach steel
concrete in marine exposure
lower cement content 
decreases heat of hydration
Corrosion inhibitors Protective chemical layer on 
Modest cost, can be used
Needs to work after 20 years or more, may be washed
Marine structures, car parks 
steel
with other techniques
out in marine environment. Dosage must reflect exposure
and other severe exposure
Coatings and
Increases time for chlorides
Low cost, easy maintenance
Changes appearance requires maintenance.Application
Bridges, car parks
penetrating sealers
or carbonation to reach steel
of sealers weather dependent
Membranes and
Increases time for chlorides
Ideal for bridge, car park
Requires maintenance, can hide problems. Changes profile Bridge and car park decks
barriers
or carbonation to reach steel
decks etc.
and dead load 
Fibre reinforced
Corrosion resistant
Theoretical very long life.
Needs new design codes, unknown deterioration rates
Experimental
polymer
Easy handling, may reduce
and mechanisms over 50y life or more
reinforcement
concrete specification
Stainless steel
Corrosion resistant
If correct grade is used,
High first cost. Clad bar production QA/QC still in
High value long life structures
reinforcement
reinforcement
indefinite life. Scrap value 
development
or elements
(solid or clad)
of solid bar
Cathodic prevention Makes steel cathodic and
Theoretically up to 100y
High first cost, high maintenance,
High value high chloride 
therefore corrosion resistant
life of anodes. Codes avaiable
technically complex
exposed structures
Epoxy coated
Coating prevents chloride
Easy low cost use in North
Durability problems in some highway structures in Florida Bridge decks, etc. in North
reinforcement
access to steel surface
America
and Ontario. Handling damage during transportation
America and Arabian Gulf area
and placement
Galvanized
Higher chloride tolerance
Widely available, design,
Advantages reduce in poor concrete and high chloride.
Everywhere
reinforcement
and resistance to carbonation
handle and use as black 
Risk of accelerating corrosion if coupled to black steel
delays corrosion, sacrificial
steel
protection
 

Design for durability
261
The earlier techniques were concerned with stopping chlorides and
carbonation reaching the surface of the steel. The next category is making
the steel corrosion resistant. These include epoxy coating, galvanizing and
stainless steel bars. The problems with the former are performance. The
problem with the latter is cost. Coatings such as epoxy or zinc impede our
ability to assess and repair damage when it does occur. Finally there is
cathodic protection that can be applied from new and is being used on sev-
eral new structures to stop chlorides reaching the bar and to stop the bar
from corroding if the corrodents reach it. Table 10.2 summarizes the
techniques and their pros and cons.
References
Andrade, C., Hoist, J.D., Nürnberger, N., Whiteley, J.J. and Woodman, N. (1995).
Protection Systems for Reinforcement, Prepared by Task Group VII/8 of
Permanent Commission, VII CEB.
Bamforth, P. (1994). ‘Admitting that chlorides are admitted’. Concrete, 28(6): 18–21.
Broomfield, J.P. (2004). Galvanized Steel Reinforcement: A
Consultant’s
Perspective, Chapter 9 in Yeomans (ed.). Galvanized Steel Reinforcement in Con-
crete. Publ. Elsevier, Oford UK, pp 276–279.
BSI (2004). ‘Standards for fresh concrete’, BIP 2001 British Standards Institute,
London.
Chaudhary, Z., Bairamov, A.K., Rodel, F. and Al-Mutlaq, F. (2004). ‘Cathodic
protection of reinforced concrete seawater structures in petrochemical Plants’.
Materials Performance, 43(12): 26–29.
Clear, K.C., Hartt, W.H., McIntyre, J. and Seung, K.L. (1995). Performance of
Epoxy Coated Reinforcing Steel in Highway Bridges, National Cooperative
(Highway Program, Report 370, National Academy Press, Washington, DC.
Concrete Society (1996). Durable Bonded Post-Tensioned Concrete Bridges,
Technical Report No. 47.
Concrete Society (1998). Guidance on the Use of Stainless Steel Reinforcement.
Concrete Society Technical Report, 51.
Department of Transport (1994). Design for Durability, Departmental Advice Note.
BA 57/94.
Ecob, C.R., King, E.S., Rostam, S. and Vincentsen, L.J. (1995). Epoxy Coated
Reinforcement Cages In Precast Concrete Segmental Tunnel Linings – Durability.
Corrosion of Reinforcement, in Concrete. C.L. Page, K.W.J. Treadaway,
P.B. Bamforth (eds), 1990; Published for the Society of Chemical Industry by
Elsevier Applied Science, London and New York, pp 550–558.
Elsener, B. (2001). Corrosion Inhibitors for Steel in Concrete. European Federation
of Corrosion Publications, Institute of Materials, London, p 35.
Funahashi, M. (1995). ‘Cathodic protection systems for new RC structures’.
Concrete International, 17(7): 28–31.
Hededahl, P. and Manning, D.G. (1989). Field Investigation of Epoxy-Coated
Reinforcing Steel. Ontario MTO Report. MAT-89-02.
Institute of Civil Engineers (2002). Recommendations for the inspection,
Maintenance and Management of Car Park Structures. ISSN: 0 7277 3183 1.
 

262
Design for durability
Manning, D.G. (1996). Corrosion performane of epoxy-coated reinforcing steel:
North America Experience. Construction and Materials, 10(5): 349–365.
Manning, D.G., Escalante, E. and Whiting, D. (1982). Panel Report – Galvanized
Rebar as a Long-Term Protective System. FHWA- DTFH61-82-300-30041-2/3.
Miller, J. (1995). Personal Communication. 
Nürnberger, U. (1996). Stainless Steel in Concrete – State of the Art Report.
London: Institute of Materials for EFC; ISBN: ISSN 1354-5116.
Pedeferri, P. (1992). Cathodic Protection of New Concrete constructions, in
International Conference on Structural Improvements through Corrosion
Protection of Reinforced Concrete, Documentation E7190, IBC Technical
Services, London, VK.
Pianca, F. (2001). Assessment of Stainless Steel Clad Reinforcement for Ministry
Use. TRB Presentation. Protection Systems for Reinforcement, Prepared by Task
Group VII/8 of Permanent Commission VII CEB.
Purvis, R. (2005). Bridge Deck Joint Performance. NCHRP Synthesis 319.
Ramniceanu, A., Weyers, R.E., Anderson-Cook, C. and Brown, M.C. (2006).
Measuring the Field Corrosion Activity of Bridge Decks Built with Bare and
Epoxy Coated Steel. Journal of ASTM International.
Richard, E.W., Prof. Brown, M.C., Kirkpatrick, T.J., Weyers, R.M., Mokarem, D.W.
and Sprinkel, M.M. (2002). Field Assessment of the Linear Cracking of Concrete
Bridge Decks and Chloride Penetration. Transportation Research Board 81st
Annual Meeting CD ROM. 81st Annual meeting proceedings. Paper No. 3654.
Simon, P. (2004). Improved Current Distribution due to a Unique Anode Mesh
Placement in a Steel Reinforced Concrete Parking Garage Slab CP System. NACE
Corrosion 2004. Paper No. 04345.
Sohanghpurwala, A.A., Scannel, W.T. and Hartt, W.H. (2002). Repair and
Rehabilitation of Bridge Components Containing Epoxy-coated Reinforcement.
NCHRP Web Document 50 (Project 10-37C) Contractor’s Final Report.
Virmani, Y.P. (1997). Corrosion Protection Systems for Construction and Rehabilita-
tion of Salt-contaminated Reinforced Concrete Bridge Members. Proceedings of
the International Conference on Repair of Concrete Structures – From Theory to
Practice in a Marine Environment, Svolvær, Norway, pp 107–122.
Virmani, Y.P. and Clemena, G.G. (1998). Corrosion Protection – Concrete Bridges.
FHWA Report. FHWA-RD-98–088.
Yeomans (ed.) (2004). Galvanized Steel Reinforcement in Concrete. Publ. Elsevier,
Oxford, UK.
 

Chapter 11
Future developments
About 10 years ago the author wrote the corresponding chapter in the 
first edition of this book. It is interesting to see what was predicted in 
that first edition, what has actually transpired and what we might expect to
transpire over the next decade or two compared with the last.
As stated at the beginning of the book, concrete is man’s most ubiquitous
invention, with more concrete-made than any other man-made material. It
is not surprising therefore to read of new alternatives to concrete made
from oil residue, a rapid carbonating concrete to ‘mop up’ carbon dioxide
and other variations to challenge the supremacy of Portland cement
concrete and its related hydraulic cement.
The construction industry is a conservative one compared to others such
as microprocessors and computers. However, with a design life of a few
years, hardware and software is mass produced, upgraded and rapidly
superseded. The construction industry does not have that luxury. Our prod-
ucts are expected to last many decades and in many cases for centuries,
often with little thought of ultimate durability in the original design and
construction. As stated in Chapter 1, concrete is man’s most ubiquitous
invention. Applications range from simple paths and blocks to the tallest
buildings in the world and environments ranging from the most benign
indoor exposure to offshore platforms in the North Sea. Therefore, it is not
surprising to read of new alternatives to concrete made from oil residue, a
rapid carbonating concrete to ‘mop up’ carbon dioxide and other variations
to challenge the supremacy of Portland cement concrete and its related
hydraulic cement. Some may have niche applications but it seems unlikely
that a new concrete will come along to challenge the durability, cost effec-
tiveness and compatibility of Portland cement-based concrete.
In the first edition we suggested that admixtures to enhance the durability
of concrete would continue to be developed. The major one that is having
an impact on new construction seems to be superplasticizers which are
eliminating the problems of consolidation around the reinforcement and
producing dense, high quality concrete even in the most complex formwork
and reinforcement design both in new construction and in repairs.
 

The use of corrosion inhibitors as additives to new construction is growing
steadily. The mixed results for its use for rehabilitation as discussed in
Section 6.6 have slowed development in this field.
The issue of the environment and environmental impact does not seem to
have moved on much in the past 10 years for many parts of the construction
industry. Highway agencies continue to move forward using recycled mate-
rials and waste products in concrete. Concrete repair itself could be viewed
as an environmentally friendly approach as the alternative would be new
construction with the transportation of large amounts of material both for
demolition and reconstruction as well as the impact of manufacturing the
new cement, and steel and quarrying and crushing the aggregates. Waste dis-
posal in landfill sites is increasingly discouraged, at least in the United
Kingdom, so prices of disposal rise, encouraging life extension and recycling.
The issue of coated and corrosion resistant reinforcement presently seems
to be moving in the direction of stainless steel and stainless steel clad rein-
forcement. The high price of metals on the international markets has held
back wider use of stainless steel at the time when its use was starting to be
more widely considered. The move to develop new organic coatings for
reinforcement seems to have diminished as no clear improvement to fusion
bonded epoxy coating has yet emerged.
The experiments with alternatives to steel reinforcement continue, such
as glass fibre composites but these require major changes to codes so are
unlikely to make a major impact quickly. Carbon fibre and other compos-
ite wraps are increasingly being used in strengthening repairs. The author is
concerned that they are also being mooted for corrosion control, despite the
potential hazard of failure without warning seen for conventional concrete
jacketing as shown in Figure 6.5.
The electrochemical techniques continue to develop as predicted 10 years
ago. Galvanic cathodic protection is now a commercial reality and new
anode systems are in development. There are suggestions that impressed
current and galvanic systems may be combined with a short burst of initial
impressed current and then leaving the galvanic anodes to maintain
polarization (Davison et al., 2006). The range of impressed current anodes
for cathodic protection continues to grow along with interest in wider
application of the technology such as steel framed buildings. Surprisingly
realkalization and ECE have not expanded in the same way as cathodic
protection. Electro-osmosis is in its infancy as a corrosion control technology.
It will either continue to develop or find its niche over the next decade.
In North America the market for impressed current cathodic protection
of bridge decks has diminished (Russell, 2004). High-performance concrete
overlays, full and partial deck replacement are preferred due to the cost of
maintenance.
Also as predicted 10 years ago there has been little change in deicer
technology. Some US states are using calcium chloride instead of sodium
264
Future developments
 

chloride and there is concern about the environmental impact of runoff into
water courses in sensitive areas so there is more use of grit alone or mixed
with salt.
Corrosion monitoring systems (Chapter 5) are gaining acceptance and
use around the world with the continued reduction cost of electronics and
the increase in computing power it is easier to collect and analyse data.
There is considerable research on wireless systems in the United States.
The issue of the durability of prestressed structures has not gone away.
Although the United Kingdom has now published its guidance document on
durable prestressing (Section 10.1), there are now problems in Florida with
bleed water from the grout accumulating at the anchorages and leading to
corrosion (Sagüés et al., 2005). This is likely to lead to further research and
developments of grouts of post-tensioning and of anchorage design.
There has been a huge growth in models for corrosion of steel in concrete
with the ability to do whole life costing on new structures incorporating
different durability options and on repair options for existing structures
(Chapter 9). This has the big advantage of codifying our approach to
durability. Although all such models should be considered comparative
rather than absolute in their output the client can now be presented with
engineering judgement rather than prejudice and preference for known and
tried techniques, some of which may not be very good. It will be interesting
to see whether models converge or diverge and whether we can extend the
limited amount of validation that has been carried out on the models
developed so far and the new ones as they come along.
Perhaps the biggest growth area over the past 10 years and for the next
10 is the growth of codes and standards. The European Union’s attempts to
generate a common market with common standards has driven some of
that, although in the USA NACE has 14 committees writing and revising
reports and standards for corrosion control of reinforced concrete. There is
a need for codification of the techniques we use although they are no
substitute of intelligent design and engineering of a structure. As stated
10 years ago manufacturers need performance standards and specifications
so that they have fixed goal posts for the properties and performance of the
products they develop.
We will always need to build structures in corrosive environments. We will
therefore need new techniques to deal with the problems that ensue. 
We will also continue to refine the techniques that we have. We will con-
tinue to need engineers and corrosion specialists with knowledge and
experience of dealing with the problems as they are the most important
resource in the fight against corrosion. Good undergraduate and post grad-
uate courses on corrosion are needed as well as research projects to train
young engineers in the theory and practice of corrosion of steel in concrete.
Perhaps the biggest challenge is to ensure that those responsible for the
design of new structures ensure that there is sufficient understanding of
Future developments
265
 

durability in the design team so that many of the problems we see today are
designed out of the structures of tomorrow.
References
Davison, N., Glass, G. and Roberts, A. (2006). Inhibiting Chloride Induced
Reinforcement Corrosion. Proceeding NACE Corrosion. Paper No. 06353.
Russell, H.G. (2004). Concrete Bridge Deck Performance: A synthesis of Highway
Practice. NCHRP Synthesis. 333.
Sagüés, A.A., Wang, H. and Powers, R.G. (2005). Corrosion of the Strand –
Anchorage System in Post-Tensioned Grouted Assemblies. NACE Corrosion
2005. Paper No. 05266.
266
Future developments
 

Appendix
Sources of information on 
corrosion of steel in concrete
Bodies involved in the corrosion of steel in concrete
American Association of State Highway & Transportation Officials
444 North Capitol Street N.W., Suite 249 Washington, DC 20001, USA
Phone: 1 202 624-5800
Fax: 1 202 624-5806
Web: http://www.transportation.org
Publishes AASHTO/ARTBA/AGC Guide Specifications for reinforced
concrete construction and repair of highway structures
American Concrete Institute (ACI)
38800 Country Club Dr. Farmington Hills, MI 48331, USA
Phone: 1 248-848-3700
Fax: 1 248-848-3701
Web: www.aci-int.org
Publishes guidance documents on reinforced durability, modelling and
repair. Annual Conference training and certification in concrete construc-
tion. Journals ACI Journal and Concrete International.
American Society for Testing and Materials (ASTM)
ASTM International, 100 Barr Harbor Drive, PO Box C700, West
Conshohocken, PA 19428-2959, USA
Phone: 1 610 832-9585
Fax: 1 610 832-9555
Web: www.astm.org
Publishes test standards for concrete and corrosion, seminars and conferences.
Australasian Corrosion Association
PO Box 112, Kerrimuir, Victoria 3129, Australia
Phone: 61 3 9890 4833
Fax: 61 3 9890 7866
Web: http://www.corrosion.com.au
Annual conference on corrosion. Training and certification courses in corrosion
 

British Standards Institute
Publishes British and European standards on corrosion, concrete and
concrete repair.
Corrosion Prevention Association (CPA)
CPA, Association House, 99 West Street, Farnham, Surrey GU9 7EN, UK
Tel: 44 1252 739144
Fax: 44 1252 739140
Web: http://www.corrosionprevention.org.uk/
Collaborate with Concrete Society and ICorr on Concrete Society Reports,
Technical reports on repair techniques, particularly electrochemical.
Concrete Society
Riverside House, 4 Meadows Business Park, Station Approach, Blackwater,
Camberley, Surrey GU17 9AB, UK
Tel:  44 1276 607140
Fax: 44 1276 607141
Web: www.concrete.org.uk
Publishes ‘Concrete’ and ‘Concrete Engineering International’. Annual
Conference, Concrete Society Technical Reports
Concrete Repair Association (CRA)
Association House, 99 West Street, Farnham, Surrey GU9 7EN, UK
Tel: 44 1252 739145
Fax: 44 1252 739140
Email: cra@associationhouse.org.uk
Web: www.cra.org.uk
Guidance document. Website information on EN1504
European Federation of Corrosion (EFC)
Web: http://www.efcweb.org
Annual Conference, publishes reports on corrosion of steel in concrete via
IOM3
Institute of Corrosion
Corrosion House, Vimy Court, Leighton Buzzard, LU7 1FG, UK
Tel: 44 1525 851771
Fax: 44 1525 376690
Web: www.icorr.org
Publishes report on corrosion of stel in concrete, ofen in collaboration with
the Concrete Society and recently with CPA.
Training and certification courses in corrosion
The Institute of Materials, Minerals and Mining (IOM3)
1 Carlton House Terrace, London SW1Y 5DB, UK
268
Appendix
 

Tel: 44 20 7451 7300
Fax: 44 20 7451 7319
Web: http://www.iom3.org
Published EFC documents
International Concrete Repair Institute
1323 Shepard Dr, Suite D, VA 20164-4428
Tel: 703 450 0116
Fax: 703 450 0119
Email: info@icro.org
Web: www.icri.org
Annual conference, reports and guidance documents for concrete repair
NACE International
(National Association of Corrosion Engineers)
1440 South Creek Drive
Houston, Texas 77084-4906 USA
Toll Free Number (USA): 1-800-797-NACE (6223)
Main Phone: 1 281-228-6200
Main Fax: 1 281-228-6300
Web: www.nace.org
Annual Conference reports and standards on corrosion in concrete and
concrete repair Corrosion and Materials Performance Journals, Training
and certification courses in corrosion
Transportation Research Board (TRB)
Keck Center of the National Academies
Transportation Research Board
500 Fifth Street, NW
Washington, DC 20001
Tel: (202) 334-2934
Fax: (202) 334-2003
Web: www.trb.org
Annual Conference, National Cooperative Highway Research Program
conducts corrosion and concrete repair related research, NCHRP and
Strategic Highway Research Program (SHRP) reports available online or
through website. Transportation Research Record annual publication of
selected conference papers
RILEM
RILEM Secretariat General
157 rue des Blains
F-92220 Bagneux, FRANCE
Tel : 33 1 45 36 10 20
Fax : 33 1 45 36 63 20
Appendix
269
 

Web: www.rilem.org
Publishes reports and monthly Materials and Structures – Matériaux et
Constructions Journal
WTA e.V.
WTA-Publications
Edelsbergstr. 8
80686 München
Germany
Tel: 49 (0)89 578 69727
Fax: 49 (0)89 578 69729
Web: www.wta.de
Wissenschaftlich-Technische Arbeitsgemeinschaft für Bauwerkserhaltung
und Denkmalpflege, or International Association for Science and
Technology of Building Maintenance and Monuments Preservation.
German language conferences, seminars, expert discussions, proceedings,
books and recommendations. WTA publishes the International Journal for
Technology and Applications in Building Maintenance and Monument
Preservation (which is part of the membership package).
270
Appendix
 

Glossary and index
These definitions are not full, accurate scientific or dictionary definitions and may
be incomplete if used outside the context of the subject of corrosion of steel
in concrete.
acid
A solution that (among other things) attacks steel and other metals and
reacts with alkalis, forming a neutral product (a salt) and water.
acid 6, 10–11, 16, 46, 57–63, 142–143, 153, 178, 186, 191, 197
alkali
A solution that (among other things) protects steel and other metals from
corrosion and reacts with acids, forming a salt and water.
alkali 8, 16–19, 21, 28, 55, 96, 113, 117, 124, 142–143, 154–155, 190–191, 193,
198–200, 210, 215
alkali silica reaction (ASR) 37, 85, 113, 141, 189–190, 193, 195–196, 198, 199,
201, 204, 206, 210, 213, 219, 220, 221
anode
1. The site of corrosion in an aqueous corrosion cell (a combination of anodes and
cathodes).
2. An external component introduced into a cathodic protection system to be the
site of the oxidation (q.v.) reaction and prevent corrosion of the metal object to
be protected.
3. The positive pole of a simple electrical cell (battery).
anode 8, 9, 13, 14, 24, 26, 50, 62, 95, 107, 108, 114, 120–210, 215–221, 255,
258, 264
conductive mortar 170–171
conductive organic coating 131, 156–159, 161, 182
current density 182, 185
discrete 167–170
electrochemical chloride extraction 190–194
incipient see incipient anode
mesh 130, 146, 147, 148, 153, 162–164, 165, 167, 170, 175, 176, 182, 184,
185, 186, 190, 191, 198, 210
reaction 142–143, 178–179, 186
realkalization 198–199
Ribbon 165–167
titanium 162, 165, 167
bacterial corrosion 10–11, 15
binding (of chlorides see also chloroaluminates) 3, 24, 29, 58–59, 61, 86, 101
 

bond strength
coating 156, 172, 225
membranes 127
reinforcement 195–196
repairs 113–114, 119–121, 162, 225
sprayed concrete 130, 162–163
carbonation
The process by which carbon dioxide (CO2) in the atmosphere reacts
with water in concrete pores to form carbonic acid and then reacts with the
alkalis (q.v.) in the pores, neutralizing them. This can then lead to the corrosion
of the reinforcing steel.
carbonation 2, 7, 10, 16–21, 25, 28, 29–30, 31, 33, 35, 36, 42, 45, 50, 51,
55–57, 59, 62, 69, 70, 76, 77, 99, 100, 113, 123–125, 133, 135, 142, 197–200,
213–217, 218, 224, 227–230, 232–234, 238, 241, 246, 256, 260–261, 263
cathode
1. The site of a charge balancing reaction in a corrosion cell.
2. The protected metal structure in a cathodic protection system.
3. The negative pole of a simple electrical cell (battery).
cathodic protection
A process of protecting a metal object or structure from
corrosion by the installation of a sacrificial anode (q.v.) or impressed current system
that makes the protected object a cathode (q.v.) and thus resistant to corrosion.
criteria 30, 49, 74, 101, 143, 154, 178, 203, 205, 241
cathodic protection anode
A cathodic protection anode for steel in concrete can
be a conductive paint or other conductive material that will adhere to concrete,
or a metal mesh or other conductive material that can be embedded in a concrete
overlay on the surface or in chases or holes cut in the concrete of the structure to
be protected. Anodes may be impressed current or galvanic.
cathodic protection
anode (see anode)
cement (paste)
Portland cement is a mixture of alumina, silica, lime, iron oxide
and magnesia ground to a fine powder, burned in a kiln and ground again.
Cement paste is the binding agent for mortar and (Portland cement) concrete
after hydration.
chloride
The negative ion (q.v.) in salt (sodium chloride), found in sea salt,
deicing salt and calcium chloride admixture for concrete. Chloride ions promote
corrosion of steel in concrete but are not used up by the process so they can
concentrate and accelerate corrosion.
chloroaluminates
Chemical compounds formed in concrete when chlorides
combine with the tricalcium aluminates (C3A) in the hardened cement paste.
These chlorides are no longer available to cause corrosion. Sulphate resisting
cements have a low C3A content and are more prone to chloride induced
corrosion than normal Portland cement based concretes.
chloroaluminates (see also binding) 29, 58, 229
coating 100, 123–128, 137, 156, 159, 206, 260
concrete
Ordinary Portland cement concrete is a mixture of cement (q.v.), fine
and coarse aggregates and water. The water reacts with the cement to bind the
aggregates together.
concrete 1, 244, 263
272
Glossary and index
 

corrosion
The process by which a refined metal reverts back to its natural state
by an oxidation reaction with the non-metallic environment (e.g. oxygen and
water).
corrosion
localised 10, 12–13, 51, 74, 78, 108–9, 128, 250–251
rate of 17, 27–28, 35, 42, 45–46, 50–51, 63, 64, 67, 68, 70–83, 96–67,
103–111, 128–131, 133–135, 143, 178, 195, 197, 215, 218, 229, 233–238,
250, 253, 257
theory 6–15
cost
of cathodic protection 150, 152–153, 155, 158, 161, 163, 165, 169, 171, 172,
173, 176–177, 219, 258
of corrosion 1–3
of electrochemical chloride extraction 202–203, 221
of inspection 36, 41, 95, 104
life cycle 104, 135, 208–209, 212–14, 222, 224, 227–241, 248, 252–253, 260,
263–265
of realkalisation 198, 216
of repair 33, 209–213, 115, 118, 123, 128, 130 209, 212–14
cover 35, 42–44, 98, 235, 241, 242, 243, 244
depth 20, 55, 199
meter 35, 42–44
deicing 1, 3, 20, 21, 26, 27, 38, 79, 104, 121, 150–151, 244, 246, 248
delamination 28, 33, 35–43, 80, 85–92, 104, 113–114, 117–118, 128–130, 156,
163, 170, 215, 218, 237–238, 251
diffusion 18, 19, 20, 21, 57, 60, 63, 79, 83, 84, 125, 198, 224, 227, 228, 230,
231, 232, 233, 238, 240, 247, 253
electrochemical chloride extraction 4, 51, 54, 58, 59, 140, 190, 191, 199–200,
202, 213, 218, 257
criteria 193–195
embedded reference electrode 140, 178
epoxy coated reinforcement (see fusion bonded epoxy coated reinforcement)
extraction 204, 206, 225
fusion bonded epoxy coated reinforcement 96–98, 247
galvanic action
The consequence of coupling together two dissimilar metals in a
solution. The most active one will become an anode and corrode. A current will
pass between them. Galvanic action drives electric batteries (single cells). It is
used to stop corrosion by applying zinc to steel (galvanizing), and in galvanic
(sacrificial anode) cathodic protection.
galvanic action 45, 70, 81, 105, 107–108
galvanic cathodic protection
A system of cathodic protection that uses a more
easily corroded metal such as zinc, aluminium or magnesium to protect a steel
object from corrosion. No power supply is required, but the anode (q.v.) is
consumed.
galvanic cathodic protection 143–151
Glossary and index
273
 

half cell (see reference electrode)
impressed current cathodic protection
A method of cathodic protection that uses
a power supply and an inert (or controlled consumption) anode (q.v.) to protect
a metallic object or structure by making it the cathode (q.v.).
impressed current 26, 72, 120, 140, 141, 143, 144, 151, 152, 153, 159, 163, 167,
169, 171, 172, 173, 187, 188, 189, 190, 201, 202, 203, 208, 212, 219, 220,
221, 264
incipient anode
An area of steel in a corroding structure that was originally cathodic
due to the action of a local anode (q.v.). When the local anode is treated by patch
repairing, the incipient anode is no longer protected and starts to corrode.
incipient anode 120–122, 130, 183, 201, 215, 218
infra-red (see thermography)
ion
An atom or molecule with electrons added or subtracted. Ionic compounds
like salt (sodium chloride) are composed of balanced ions (NaClNa  Cl).
Some ions are soluble (e.g. Na, Cl, Fe2) which can be important for transport
through concrete.
ionic current
An electric current that flows as ions through an aqueous medium
(e.g. concrete pore water), as opposed to an electronic flow of electrons through
a metal conductor.
ionic current 8, 12, 48, 64, 70, 152, 154, 180, 183, 239, 251
iR drop
Electrical current passing through a solution of finite resistance generates
a voltage. This is superimposed on the half cell (q.v.) potential and must be
subtracted to get accurate readings in linear polarization and in cathodic
protection. This is most easily done by ‘instant off’ measurements of potentials
taken within a few seconds of switching off the current.
iR drop 67, 71, 180
macrocell 12, 13, 24, 26, 70, 81, 82, 83, 105, 175, 180, 185
membrane 126
microcell 25, 82
monitoring 99, 100, 101, 104–111, 137, 139, 141, 174, 185
osmosis 200, 205
overlay 128–130, 176, 210, 211
oxidation
The process of removing electrons from an atom or ion. The process:
Fe →Fe2  2e
Fe2 →Fe3  e
is the oxidation of iron to its ferrous (Fe2) and ferric (Fe3) oxidation
state. Oxidation is done by an oxidizing agent, of which oxygen is only one
of many.
passivation The process by which steel in concrete is protected from corrosion by
the formation of a passive layer due to the highly alkaline environment created
by the pore water. The passive layer is a thin, dense layer or iron oxides and
hydroxides with some mineral content, that is initially formed as bare steel is
exposed to oxygen and water, but then protects the steel from further corrosion
274
Glossary and index
 

as it is too dense to allow the water and oxygen to reach the steel and continue
the oxidation process.
passivation, passivity 6, 7, 10, 12, 14, 17, 18, 21, 22, 23, 45, 50, 56, 58, 59, 61,
68, 69, 75, 78, 81, 113, 124, 142, 175, 179, 194, 195, 197, 218, 224, 233
pH
A measure of acidity and alkalinity based on the fact that the concentration
of hydrogen ions [H~} (acidity) times hydroxyl ions [0H1 (alkalinity) is 10W’
moles/i in aqueous solutions:
i.e. a strong acid has pH1 (or less), a strong alkali has pH  14 (or more), a
neutral solution has pH  7. Concrete has a pH of 12 to 13. Steel corrodes at
pH 10 to 11.
pH 6, 17, 18, 19, 21, 23, 24, 29, 50, 51, 56, 57, 58, 110, 113, 143, 144, 191,
196, 198, 199, 205
phenolphthalein 17, 18, 55, 56, 57, 199
pitting 10, 12–13, 51, 74, 78, 108–109, 128, 250–251
pore (water)
Concrete contains microscopic pores. These contain alkaline oxides
and hydroxides of sodium, potassium and calcium. Water will move in and out
of the concrete saturating, part filling and drying out the pores according to the
external environments. The alkaline pore water sustains the passive layer if not
attacked by carbonation or chlorides (q.v.).
pore 16, 59, 138
water 59
post-tensioning
is a form of prestressing concrete by casting ducts and/or anchors
into the concrete. After the concrete has hardened and developed sufficient
strength, cables in the ducts or attached to the anchors are tensioned and secured
to the anchors. Ducts may be filled with cement grout (bonded) or with
protective grease (unbonded). The grouting process is vital to the corrosion
protection of the post-tensioning cables.
potential 47, 52, 53, 242
Pourbaix (Diagram) 143, 144, 175, 206
power supply (cathodic protection) 141 (see also transform rectifier)
prestressing
The process of applying compressive stress to concrete using steel rods,
wires or bars to make stronger elements than by conventional reinforcement. There
are two forms of prestressing; pretensioned and post-tensioned. Pretensioned
structures and elements are made by applying a load to the steel, casting the
concrete around it and then, when it has hardened and developed sufficient
strength, releasing the load on the steel which is then taken up by the concrete.
prestress 181
cathodic protection of electrochemical 87
chloride extraction of 195
failures 26, 97
pH  pOH  14
pH   log[H]
[H] 	 [OH]  1 	 1014
Glossary and index
275
 

radiography 93, 97
realkalization 190–199, 202, 204, 207, 213, 214, 216, 224, 225
reduction
Chemically this is the reverse of oxidation (q.v.). The incorporation of
electrons into a nonmetal oxidizing agent when a metal is oxidized. When
oxygen (O2) oxidizes iron (Fe) to Fe2 it receives the electrons that the iron gives
up and is itself reduced:
are reduction reactions.
reference electrode
Usually, a pure metal in a solution of (fixed) concentration.
The half reaction of the metal ions dissolving and reprecipitating creates a steady
potential when linked to another half cell. Two half cells make an
electrochemical cell that can be a model for corrosion or be used to generate
electricity (a single cell, often called a battery). Reference half cells are connected
to reinforcing steel to measure ‘corrosion potentials’ that show the corrosion
condition of the steel in the concrete.
reference electrode 14, 15, 33, 36, 44, 45, 46, 47, 48, 49, 50, 51, 54, 55, 65, 68,
71, 72, 74, 75, 78, 96, 103, 104, 105, 106, 110, 111, 143, 155, 166, 174, 178,
179, 180, 253, 257
reinforced concrete
Concrete containing a network of reinforcing steel bars to
make a composite material that is strong in tension as well as in compression.
Smaller volumes of material can therefore be used to make beams, bridge spans,
etc. compared with unreinforced concrete, brick or masonry.
remote monitoring 103–111, 177
repair cost 209
resistivity 30, 35, 63–69, 74, 99, 101, 102, 109, 197, 242
resistivity probe 109–110
rust
The corrosion product of iron and steel in normal atmospheric conditions.
Chemically it is hydrated ferric oxide Fe2O3·H2O. It has a volume several times
that of the iron that was consumed to produce it.
rust 10, 234
sacrificial anode cathodic protection (see galvanic cathodic protection)
service life 243 (see also cost)
SHRP
The Strategic Highway Research Program. A $150 million research effort
that spent about $10 million on corrosion of reinforced concrete bridges
suffering from chloride induced corrosion. SHRP produced about 40 reports
covering assessment, repair and rehabilitation methodology. All reports can be
downloaded from the www.trb.org website
sprayed concrete 130
steel
An alloy of iron with up to 1.7% carbon to enhance its physical properties.
stray current 10–12, 48, 50, 54, 148, 184–185, 204, 246
2e  H2O 
1
2O2→2OH
O2  4e→2O2
276
Glossary and index
 

thermography 98
transformer rectifier 141, 153–155, 173–175 186
tunnel 105, 106, 248, 249, 252, 261
visual survey 36–38
waterproofing membrane 126, 127, 221, 253, 254
zinc 13, 148, 159, 161, 168, 183, 203, 204
zones (cathodic protection) 149, 160, 66, 167, 175, 177, 181, 184–186
Glossary and index
277
