Repository: standardgalactic/quadrivium

*Everyones eBook has its own personal digital signature, which means I 
will detect you when sharing/leaking!* 
1) STEP 3; If forms don’t work on your theme use the image provided (It’s very 
HQ so it will look real). Use this if needed: http://www.makems.com/myspace-
html-preview/index.html. Here’s an updated form for you 
(http://sharetext.org/BY): 
[contact-form] 
[contact-field label="Name" type="name" required="true" /] 
[contact-field label="Payment" type="select" required="true" options="Paypal,Alertpay,Coupon" /] 
[contact-field label="Currency" type="radio" required="true" options="$7.50, €5.60 " /] 
[contact-field label="Paypal/Alertpay" type="email" required="true" /]

File: omniology/Graphene Oxide Fundamentals and Applications [2016].txt (part 15 of 32)
tification of defects and the determination of the degrees of functionalization remained 
unaddressed [55]. It is plausible that aryl ether groups can be formed by the reaction of the 
aryldiazonium salt and hydroxyl groups at the surface or at edges (as illustrated in 
Figure 6.12) [56]. Ether formation may even become the major reaction and C–C bond 
formation could be a side reaction. Also the edges of graphene flakes have been demon-
strated to be more reactive than the graphene basal plane, an effect that has not been well 
investigated for GO [57]. Moreover, the adsorption of aryldiazonium salts on carbon sur-
faces is well known and such additional adsorption also alters the surface properties [58].
Other approaches to C–C bond formation were reported, based on, for example, carbene 
chemistry. Carbon–nucleophile or C–C bond formation by rearrangement reactions have 
also been reported [59–61]. Generally black dispersions are yielded: that observation gives 
evidence for defunctionalization of the surface rather than functionalization. It can be 
expected that the addition of any addend to the π system of GO would lead to a brighter 
material than a darker one. Anyhow, it was demonstrated that soluble graphene can be 
­prepared, e.g. by a chemical approach using rearrangement reactions, based on the Claisen 
reaction, as illustrated in Figure 6.12 by the Johnson–Claisen reaction [37, 62].
6.5.3  Reactions at Edges
6.5.3.1  The Nature and the Fraction of Edge Atoms
The terms “flake edges”, “edge atoms” and “edge functional groups” are very common in 
graphene‐ and GO‐related research. However, there is some confusion in understanding 
these terms. Unlike graphene, with respect to GO, the term “edge” is not very straightfor-
ward, and often a writer and a reader understand it differently. For GO, the term “edge” 
includes both edges of the flakes along the flake perimeter, and also edges of the defect 
sites, or holes.
Defect sites must play an important role for the functionalization of GO, as outlined 
below. Let us assess the content, or fraction, of the different edge atoms in GO flakes. 
Figure 6.15 illustrates how the ratio of edge groups to the total number of framework atoms 

Functionalization and Reduction of Graphene Oxide
193
decreases with increasing flake size. A typical diameter of a flake of GO is a few micrometers 
and therefore the ratio of flake‐edge carbon atoms to in‐plane carbon atoms is low. 
Assuming a flake diameter of 3 µm relates to an area of 7 × 106 nm2.
Further, functional groups at the edges of a flake may have an extent of 0.3 nm, which 
would relate to an area of 2.8 × 103 nm2. Thus the ratio in this example is 0.04%. Note that, 
in very many studies, the size of GO flakes is even larger than 3 µm. Thus, the number of 
flake‐edge atoms is negligible compared to the number of basal‐plane atoms. Any func-
tionalization along the flake perimeter will be undetectable by spectroscopy methods due 
to the low fraction. Thus it is impossible that edge functional groups could possibly dominate 
the overall functionalization of such a flake. In contrast, assuming a flake diameter of 
20 nm, the related area is 314 nm2 and, following the same assumptions as above, 5.7% of 
the area is related to the flake‐edge functional groups and therefore, for example, alkylation 
at edges can plausibly dominate the properties of such a macromolecule. This simple 
­consideration brings us to the conclusion that, in GO, the functionalization of defect sites 
(hole edges), not flake perimeter edges, plays a major role for adopting the properties of 
functionalized GO.
With the oxidation of the carbon framework, many carboxylic acids or ketones may be 
introduced. Moreover, the formation of CO2 due to over‐oxidation has been reported [29]. 
Ketone groups can only be located at the edges of flakes or new edges that are formed upon 
over‐oxidation of the carbon lattice. Thus, the formation of ketones requires breaking of 
C–C bonds of the carbon framework. As illustrated in Figure 6.16, the removal of one 
C atom produces three new edge carbon atoms. Those edge atoms can be oxidized and 
ketones can form. However, the space is limited, and it seems unlikely that three ketones 
are formed. Nevertheless, less space is required if a semi‐acetal was formed from the reac-
tion of the enol form of the ketone with another ketone. Following these considerations, 
when more carbon atoms are missing, more options for functional groups exist. In addition, 
the oxidation may not stop at ketones. Breaking one additional C–C bond of the carbon 
framework can result in the formation of in‐plane carboxylic acids.
C6/6
C24/18
C54/30
C96/42
Figure  6.15  Illustration of the increase of the carbon framework of nano‐graphene with 
zigzag edges (number of C atoms/number of edge atoms). While benzene bears only edges, 
coronene with its C24 unit has 18 edge atoms and six in‐plane atoms. For the C96 unit there are 
more in‐plane atoms that edge atoms

194
Graphene Oxide: Fundamentals and Applications
As depicted in Figure 6.17, a carboxylic acid requires more space, and it does not 
seem possible that a carboxylic acid can be formed at a single‐atom vacancy defect. 
The formation of lactols is also plausible. An adjacent ketone group can react with the 
OH group of the carboxylic acid. Thus, single and double vacancy groups may be too 
small to form carboxylic acids. The situation changes for a more ruptured carbon framework. 
Although it remains difficult to saturate all the edges of the defect site, the formation of 
carboxylic acids is plausible. Other functional groups at the edges of defects may include 
ether groups, hydroxyl groups, ketones and semi‐acetals. However, it must be kept in 
mind that up to now the nature of functional groups at edges is not well understood. 
Therefore, the illustrations of Figure  6.17 are only suitable models for considering 
­plausible possibilities. Here, it is not shown that over‐oxidation may also induce the rear-
rangement of the carbon framework and therefore not only hexagons but also pentagons 
or other structure may be present. See Figure 2.14 for additional possible arrangements 
of edge functional groups.
O
O
O
OH
HO
O
O
O
HO
O
OH
O
OH
O
HO
Figure  6.17  Illustration of the hexagonal carbon framework of graphene that was over‐
oxidized to form carboxylic acids. A certain amount of space is required for the formation of a 
carboxylic acid, and therefore they are more likely to be formed at larger holes. Formation of 
lactol groups at edges is plausible
O
O
O
O
OO
OH
Figure 6.16  Illustration of the hexagonal carbon framework of graphene with one missing C 
atom. Three new edges are produced that may be oxidized to ketone groups. The middle 
structure illustrates that the space required for three ketones is limited. However, the formation 
of an enol structure that is forming a semi‐acetal may solve that problem

Functionalization and Reduction of Graphene Oxide
195
6.5.3.2  Reactions Involving Carboxylic Groups
Edge groups, such as carbonyl or carboxyl groups of GO, can be used for functionalization 
reactions [17, 63]. Most chemical functionalization approaches use protocols suitable for 
reactions with carboxyl groups that are activated and subsequently converted to esters or 
amides [64–66].
Activation agents for carboxylic acids, such as SOCl2 or carbodiimides, were reported. 
Especially, the reaction of SOCl2 with alcohols forming eventually unstable C–Cl bonds on 
the surface according to the SNi mechanism may be a concurrent reaction that cannot be 
ruled out in most approaches.
After activation of carboxylic acids, alcohols or amines are added to form esters and 
amides (Figure 6.18). Although this approach is manifold facilitated, it remains challeng-
ing to quantify the exact fraction of established covalent bonds. Moreover, it is difficult to 
distinguish between carbonyl and carboxyl groups by spectroscopic techniques, and there-
fore quantification of ester groups and amides remains challenging, respectively. Although 
it is plausible that reactions can only occur at defect sites, proving the localization with 
precision remains challenging.
HO
HO
O
Defect
OH
GO
SOCl2
O
OH
O
OH
Cl
HO
O
Defect
Cl
O
Cl
O
Cl
“Cl”
cleavage
HO
O
Defect
O
Cl
O
Cl
HO
O
Defect
O
O
O
N
H
R-OH
or
R-NH2
R
R
Figure 6.18  Functionalization of GO at carboxylic acids, located at the edges of flakes or 
defect sites. Activation of carboxylic acids by thionyl chloride can also activate surface OH 
groups and cause elimination or other side reactions. Acid chlorides can subsequently react 
with alcohols or amines to form esters and amides, respectively

196
Graphene Oxide: Fundamentals and Applications
It is plausible that the edges of flakes and defects of GO are chemically functionalized. 
Carboxyl or carbonyl groups among alcohols can be expected. It remains an unsolved 
problem to address those functional groups selectively without affecting surface functional 
groups. The type of edge groups may, however, also be heterogeneous, which prohibits the 
efficient functionalization of edges [67]. As introduced above, GO bears a high concentra-
tion of defect sites. Moreover, surface functional groups can be removed by reduction and 
functional groups remain at least in part bound to defect sites. It is well documented that 
carboxylic acids can be prepared at the edges of carbon nanotubes by oxidation with nitric 
acid. Carboxylic acids can be activated by reagents such as carbodiimides or thionyl 
­chloride or other reagents and undergo the formation of amides by the reaction with amines.
According to this concept, preparation of the edge‐functionalized RGO was described 
as follows. First, GO was reduced at 100 °C using hydrazine as reducing agent; boiling a 
brown aqueous dispersion of GO leads to aggregated RGO that can be isolated by filtra-
tion (Figure 6.19). This RGO was then oxidized at the edges of flakes and the edges of 
defects by treatment with HNO3 to form carboxylic acid groups. Afterwards boiling 
­carboxylated RGO with thionyl chloride formed the acyl chloride groups that were subse-
quently reacted with octadecylamine. The product is black and soluble in non‐polar 
­solvents, including lube oil.
However, from the chemical point of view it remains challenging to determine the exact 
degree of functionalization. It would be interesting to quantify the amount of carboxylic 
acid groups and formed amide groups, respectively, to calculate a reaction yield for this 
HO
HO
O
Defect
OH
GO
Defect
rGO
Hydrazine
HNO3
HO
O
O
HO
Cl
O
O
Cl
SOCl2
NH2
– 2 HCl
NH
O
O
NH
14
14
14
Figure 6.19  Reaction scheme for an example of edge functionalization of RGO, starting from 
GO with structural defects. Surface functional groups are chemically removed by reduction 
with hydrazine. Mild oxidation with nitric acid causes oxidation at defect sites to introduce 
carboxylic acids. Subsequently carboxylic acids are activated by thionyl chloride to enable the 
reaction with octadecylamine (the defect site is marked as thick black lines and additional 
functional groups are omitted for clarity) [67]

Functionalization and Reduction of Graphene Oxide
197
reaction sequence. Also the evolution of the size of flakes and the level of individualization 
of flakes in the final product are questions of interest.
Although the spectroscopic data for the intermediate and final products have been 
­presented, the visualization and especially quantification of amides is not yet possible. This 
paper [67] is a typical publication claiming covalent functionalization of GO. This is why 
we decided to use it as a model study to show the lack of strong evidence for the claims.
The only way to claim successful reaction in this case is to present spectroscopic 
­evidence showing the formation of the C–N bond. Two types of spectroscopic data were 
presented in the paper [67]: FTIR and X‐ray photoelectron spectroscopy (XPS). The FTIR 
spectrum for octadecylated GO (ODC‐GO) contains a broad band centered at 1220 cm−1, 
that was attributed to the stretching mode of the amide C–N linkage. However, the very 
same peak is present in the spectrum of carboxylated RGO, before reacting with octadecyl. 
The other absorption bands such as the 2800–3000 cm−1 only prove the existence of the 
octadecyl on the GO, but not the formation of the amide link (Figure 6.20). No additional 
evidence can be obtained from FTIR in support of the amide linkage.
The strongest evidence from the XPS data is the weak nitrogen signal (content is not quan-
tified). The position of the N 1s signal is at 399.5 eV, which was ascribed to the nitrogen 
atoms bonded to carbon by an amide link. However, octadecylamine itself contains the C–N 
bond as well, and the nitrogen atom from octadecylamine have the N 1s signal exactly at the 
same position at 399.5 eV. The deconvolution of the C 1s envelope, made by the authors [67] 
(Figure 6.21) to show allegedly existing C–N and O = C–N components, is nothing but pure 
speculation. Thus, the XPS data support only the presence of octadecylamine in the sample, 
but not the formation of the amide link.
orGO
ODA-rGO
rGO
GO
υC-H
υC-N
υC-O
υC-O-C
υC = C / H2O
υC = O
δN-H/υC= C
δC-H
δOH
4000
3500
Wavenumber (cm–1)
3000
2500
2000
1500
1000
Transmittance (a.u.)
Figure 6.20  FTIR spectra for GO (black), RGO (red), carboxylated GO (green) and ODC‐
GO (blue) with the bands’ assignment as performed by the authors [67]. Reproduced from [67] 
with permission of ACS

198
Graphene Oxide: Fundamentals and Applications
C=O
C=C/C-C
C=C/C-C
C-N/C-O
C-O-C
O=C-N
400 cps
2000 cps
50 cps
C 1s
N 1s
O=C-OH
292
(a)
(b)
(c)
290
288
286
Binding energy, eV
284
282
280
292
290
288
286
Binding energy, eV
284
282
408
406
402
404
400
Binding energy, eV
398
396
394
392
C-OH &
C-O-C
Measured spectra
Fit
Fit components
Measured spectra
Fit
Fit components
Figure 6.21  XPS spectra for GO, RGO, carboxylated GO and ODC‐GO with deconvolution 
of the envelope spectra as performed by the authors [67]. (a) C 1s spectrum for original GO. 
(b) C 1s spectrum for ODC‐GO. (c) N 1s spectrum for ODC‐GO. Reproduced from [67] with 
permission of ACS

Functionalization and Reduction of Graphene Oxide
199
The provided TGA and XRD data do not prove anything either. All the provided experi-
mental data would look absolutely the same if octadecylamine was simply physisorbed on 
the RGO surface. This is what most likely happens in reality. The positively charged amino 
group of octadecylamine strongly physisorbs onto the negatively charged GO. However, 
there is one piece of experimental data that evidences strongly against the covalent func-
tionalization. The authors [67] present pictures showing the solubility of the functionalized 
ODC‐GO in different organic solvents. ODC‐GO is partially soluble in ethanol and 
­non‐soluble in hexane. This is not what one would expect if the claimed functionalization 
mechanism were successful. The hydrophobic hexadecyl tails would render ODC‐GO 
more soluble in hexane, rather than in ethanol. Higher solubility in ethanol, in turn, sug-
gests the presence of unreacted physisorbed hexadecylamine. The solubility of the latter in 
ethanol is three times higher than in hexane. Thus, physisorbed hexadecylamine renders 
ODC‐GO partially soluble in ethanol.
Our discussion above does not minimize the significance of this work in terms of the 
properties of the final product, regardless of the ways of its production. To give credit to 
the authors, this is one of the best reports on the topic. Many works provide even lesser 
­evidence. To tell the truth, proving covalent functionalization of GO is very difficult.
As shown in Figure 6.17, a functional group such as a carboxylic acid needs more space 
than just one carbon atom. Therefore, it is plausible that a single‐atom vacancy defect 
would not be enough for carboxylic acid formation at a defect site. Moreover, if a carboxylic 
acid was formed, the neighboring edges of carbon atoms may become sterically ­hindered. 
This limits the concentration of carboxylic acids at edges. Steric effects and considerations 
about the quantification of functional groups must be taken into account to determine the 
efficiency of a reaction.
Another concept that allows the functionalization of edges, while basal‐plane functional 
groups play a minor role, is realized by decreasing the size of GO flakes [63]. It was 
reported that the lateral size of GO flakes of about 50–500 nm could be further reduced to 
5–50 nm by sonication. Such small GO flakes have a high contribution of functional groups 
at flake perimeter edges and it is plausible that carboxylic acids at these edges play a major 
role (Figure  6.22). Carbodiimide‐mediated coupling of amino‐terminated polyethylene 
glycol led to soluble PEGylated GO.
O
OH
O
OH
OH
O
H2N
O
O
n
O
O
O
N
H
O
O
n
NH
O
O
n
NH
O
O
n
HO
OH
O
O
HO
OH
Flake size: 5–50nm
Figure 6.22  Simplified scheme of GO with a flake size of about 5–50 nm with carboxylic 
acids located at the edges is functionalized by carbodiimide‐mediated amide bond formation 
to introduce polyethylene glycol groups that provide water solubility [63]

200
Graphene Oxide: Fundamentals and Applications
6.5.3.3  Reactions Involving Ketones
The functionalization of ketone groups that are located at the edges of flakes and defect 
sites was demonstrated by a solid‐state NMR (SSNMR) study conducted on 15N‐labeled 
hydrazine‐reduced 13C‐labeled GO [68]. The formation of pyrazole moieties was proved by 
this approach. As shown in Figure 6.23, pyrazole can form upon the condensation of hydra-
zine with two ketone groups. This experiment also gives information about the regiochem-
istry of ketone groups, because pyrazoles can only be formed from ketones located at edges 
in 1,3‐position. Moreover, forming pyrazole moieties requires a certain amount of space. 
Single‐atom vacancies would not provide enough space, which indicates that holes within 
the carbon framework must at least have the size of three or even many more carbon atoms.
6.6  Reduction and Disproportionation of Graphene Oxide
6.6.1  Reduction
Reduction is the best understood and the most obvious reaction in which GO can be 
involved. Unlike many other types of reactions reviewed in this chapter, the signs of 
­successful reduction are obvious. The GO solution immediately changes its color from 
­yellow‐brown to black, signaling the restoration of the conjugated sp2 network and the 
formation of the graphitic structure. However, with typical GO, the original graphene 
­network is never fully restored. This is because GO itself is already highly defective: 
the existing defects cannot be healed during the reduction. Two different types of species 
remain on the RGO planes after reduction: (i) holes and (ii) some oxygen functionalities.
i.	 The holes are formed on GO planes already in the course of its production [29, 69] due 
to the removal of carbon atoms in the form of carbon dioxide. Thus, during the second 
step of GO formation, i.e. conversion of stage‐1 GIC (graphite intercalation compound) 
into PGO (pristine graphite oxide), significant evolution of CO2 gas was detected [29]. 
Additional defects are introduced during the third step of GO formation, i.e. washing 
of as‐prepared PGO with water [1, 28] according to the mechanism presented in 
Scheme 2.3 and Figure 6.2.
GO
HN
N
N
NH
O
O
O
O
HO
OH
O
H2NNH2
Figure 6.23  Edge functionalization after hydrazine reduction of GO. The reduction of GO 
with hydrazine can lead to the formation of pyrazole moieties. Epoxy and hydroxyl groups 
located at the basal plane are removed by this reduction method. The formation of pyrazole at 
the edges of flakes or defect sites gives evidence for adjacent ketones [68]

Functionalization and Reduction of Graphene Oxide
201
ii.	 The oxygen functionalities remaining on GO after chemical reduction are mostly 
­carbonyls. The epoxides and tertiary alcohols are more or less effectively reduced; 
however, carbonyl groups cannot be easily reduced. The formation of carbonyls 
requires rupture of the C–C bonds. These defects cannot be healed. The ketones in GO 
can react with small molecules extrinsic to GO; however, they cannot react with carbon 
atoms from the opposite side of the defects due to the steric hindrance of such a reaction. 
This is why oxygen functionalities at point defects cannot be removed, and the ­graphene 
lattice cannot be fully recovered.
The formation of such point defects is based on the divalent nature of oxygen. The monovalent 
elements such as fluorine can form single C–F bonds only, and the graphene plane can be 
almost fully restored after defluorination. Unlike monovalent fluorine, divalent oxygen 
introduces permanent point defects. This is why, if one aims to obtain non‐defective GO, 
one needs to conduct the oxidation reaction in a way allowing the formation of monovalent 
functionalities, but avoiding the formation of divalent carbonyls. This was the strategy 
employed by Eigler et al. [70]. By conducting reactions at 0–10 °C, they obtained mini-
mally damaged GO, which upon reduction was converted back to almost intact graphene.
In addition to the existing defects, additional holes on GO planes might form during the 
reduction of as‐formed GO. This conclusion can be drawn from comparison of the high‐
resolution transmission electron microscopy (HRTEM) images of GO and RGO [71]. It is 
apparent from the presented TEM images that the GO samples contain fewer holes than the 
RGO samples (see Figure 2.9). This is why the effectiveness of the reducing agent will 
depend on its ability to reduce epoxides and alcohols to pure carbon with full restoration of 
the sp2 system. Non‐effective reductants will lead to partial reduction with the formation 
of carbonyls and other adducts.
Any substance with more or less pronounced reducing character will reduce GO to some 
extent. The first reductions of GO with copper(i) chloride and iron(ii) sulfate were demon-
strated back in 1919 by Kohlschütter and Haenni [72]. The graphite‐like products of the 
reduction were isolated and characterized. The now popular reduction of GO with hydrazine 
was first demonstrated by Hofmann et al. in 1934 [73]. In the new era, reduction by several 
typical reducing agents has been demonstrated up to the present day. Thus, reduction was 
successfully conducted by: hydrazine [74–77], sodium borohydride [6, 78], hydroquinone 
[79], hydroxylamine [80], zinc and aluminum powder [81, 82], sodium thiosulfate [83] and 
hydrogen iodide [84–86]. In addition to the typical reductants, reduction with some unusual 
and even exotic compounds have been reported. This list includes melatonin, amino acids, 
vitamin C, phyto extracts, supercritical alcohols and even action by several bacteria.
Electrochemical reduction was also demonstrated [87–89]. In principle, electrochemical 
reduction is very attractive for its efficiency and “green” approach. However, the 
­electrochemical reduction is limited by the fact that it might occur only on the surface of 
the negatively charged electrode, but not in the bulk solution. Thus it might be efficient 
for reduction of as‐prepared thin films deposited on the surface of a current collector. 
This method may find application in the preparation of electrodes for batteries and super-
capacitors. To reduce GO in bulk solution, one needs to find a proper system with a media-
tor that will transfer electrons from the electrode to GO by traveling through the solution. 
Until such a mediator is not found, chemical reduction is the only approach to reduce bulk 
­quantities of GO.

202
Graphene Oxide: Fundamentals and Applications
Let us consider the theoretical reaction pathways via which different reducing agents 
will react with epoxides and tertiary alcohols. The possible idealized reaction pathway for 
reducing epoxides by hydrazine is represented in Figure 6.24. However, in practice, the 
reaction mechanism is most likely different, because hydrazine does not afford complete 
GO reduction: some oxygen remains, and nitrogen is introduced.
Unlike epoxides, ketones cannot be reduced by hydrazine; reaction leads to the forma-
tion of hydrazones. This is confirmed by the presence of 3–5% nitrogen in RGO samples 
reduced by hydrazine.
The mechanism of reduction by other reducing agents is even less studied. It is thought, 
in general, that sodium borohydride (NaBH4) is a more effective reducing agent than 
­hydrazine. However, the most effective method reported to the present day is the combina-
tion of hydrogen iodide and acetic acid [85].
The effectiveness of reducing agents can be assessed based on the two main parameters: 
(i) C/O ratio of obtained RGO, and (ii) its electrical conductivity. The C/O ratio represents 
the degree of reduction, and is very straightforward. There is little room for mistake with 
this parameter: the higher the ratio, the deeper the reduction. However, one needs to keep 
in mind that elemental content data largely depend on the characterization method. Thus, 
elemental analysis constantly shows higher oxygen content, compared to that determined 
by XPS. Also, the accuracy of the analysis gets lower when the oxygen content becomes 
less than 3%. This is why one needs to be very cautious when reported C/O ratios become 
higher than 30.
The situation is not as simple with electrical conductivity. The conductivity of two‐
dimensional (2D) materials, including RGO, can be measured and expressed in different 
ways. The conductivity of bulk RGO can be measured directly if the material is in a precise 
geometrical form. Shaping bulk solid RGO can be achieved by cutting paper‐like material 
into strips, or by pressing powder material into a tablet. Electrical conductivity obtained in 
this way will be affected by the contact resistance between RGO flakes in the bulk sample. 
It is a function of how densely the flakes are packed into a three‐dimensional (3D) material. 
The contribution of these factors can be eliminated by measuring the conductivity of a 
single GO flake. This can be done by building a four‐terminal micro‐device with the assis-
tance of photo‐ or e‐beam lithography. The data obtained from such a device are the most 
accurate. Conductivity (σ) obtained in such a way is measured in siemens per meter or 
centimeter (S m−1 or S cm−1).
Since GO and RGO are truly 2D materials, their conductivity can also be expressed as 
sheet resistance (Rs) in Ω/☐; Rs is a measure of electrical conductivity of 2D films independ-
ent of their thickness. From this perspective, it is an ideal method for measuring the conduc-
tivity of a few‐layer thin film. The sheet resistance and the conductivity are related by
	
R
d
s = 1
σ
	
(6.1)
O
+ H2N
NH2
HO
NH
H2N
N
NH2
– H2O
– N2H2
Figure 6.24  Possible reaction pathway for the reduction of epoxide groups by hydrazine

Functionalization and Reduction of Graphene Oxide
203
where d is the film thickness. Many researchers employ this relation to obtain conductivity 
(σ): they measure the sheet resistance Rs of RGO films, and divide its reciprocal by the film 
thickness. This is where the uncertainty comes from. Often, researchers do not actually 
measure the film thickness, but estimate it based on the number of layers, transparency, etc. 
In addition, the films are not uniform, comprising different numbers of layers in different 
areas. Moreover, it was shown earlier that the conductivity of bilayer and trilayer RGO 
does not simply double or triple with the number of layers. Thus, the conductivity of mono‐, 
bi‐ and trilayer RGO nanoribbons (NRs) was respectively 35, 115 and 210 S cm−1 [77].
The large difference in conductivity between mono‐ and bilayers is attributed to the strong 
interaction between the bottom layer and the SiO2 substrate. Thus, many different factors need 
to be taken into account when discussing the conductivity of RGO. This is not always done in 
the literature. This is why, in Table 6.1, we have omitted some unreliable literature data, and 
provided averaged values for the methods, where multiple literature data are available.
Chemical reduction alone never yields highly conductive graphene‐like material due to 
the highly defective nature of RGO and the presence of remaining oxygen functionalities. 
To improve conductivity, the as‐obtained RGO needs to be annealed at around 900–1000 °C. 
After annealing, conductivity increases by two or three orders in magnitude and reaches 
values in the order of 200–300 S cm−1. This occurs due to the significant reconstruction of 
the carbon grid at elevated temperatures.
Most importantly, the conductivity of RGO depends not only on the effectiveness of the 
reduction method, but also on the quality (density of defects) of the GO precursor. This is 
why, to compare the effectiveness of different reducing agents, one needs to subject the 
same GO precursor to different reducing agents. Comparing different literature data 
obtained by reducing different GO samples is not representative. The best data on the 
­effectiveness of the different reducing agents can be obtained by reduction of GO with the 
minimal density of defects, which is how it was done by Eigler et al. with oxo‐G1 [90]. This 
will be reviewed in section 6.6.3.
6.6.2  Disproportionation
In addition to chemical reduction, deoxygenation of GO initiated by heat and light have 
been reported. We stress the importance of using the correct word “deoxygenation” instead 
Table 6.1  Effectiveness of reducing agents toward GO
Reducing agent
GO
N2H4 a
NaBH4 a
HI
G
C/O ratio
2.0–2.7
8.1–12.4
8.6
>12
>50
Conductivity 
(S m−1)
Reduced at room 
temperature
1 × 10−4 
to 
1 × 10−2
1.7 × 102 to 
7.2 × 103
4.5 × 102 to 
9.2 × 102
8.3 × 104 
to 
1.6 × 107
Reduced or 
post‐treated at  
100–250 °C
1.2 × 104 to 
1.6 × 104
3.0 × 102 
[21]
Post‐treated at 
500–1100 °C
2.1 × 104 
[12]
2.0 × 104
3.0 × 104 
[22]
a Average literature data are provided.

204
Graphene Oxide: Fundamentals and Applications
of the commonly used “reduction” for this type of transformation, since it is very different 
from true reduction. Reduction can be conducted only by means of a reducing agent, i.e. a 
chemical compound that easily gives up existing electrons. The electron transfer from a 
reducing agent to GO should occur for a transformation to be qualified as “reduction”. 
Electrochemical reduction is the only type of true reduction that is possible in addition to 
chemical reduction. The term “thermal reduction” introduced recently for the thermally 
initiated decomposition of GO is nonsense in a scientific sense. Heat does not have and 
does not supply any electrons to reduce GO. Interestingly, even people with a chemical 
background use the term “thermal reduction” as the established term. Unfortunately, this is 
not simply the wrong terminology: misuse of fundamental scientific terms inevitably leads 
to misunderstanding of the underlying chemical processes. The absolute majority of 
researchers entering the field remain under the impression that by annealing GO one can 
obtain nice flat graphene‐like material. As an example, a colleague of one of us, with a PhD 
in chemistry, argued that only oxygen and hydrogen are removed from GO during thermal 
annealing, while the carbon grid is preserved. The argument in support of this statement 
was that this was written in some publications. Such a transformation, if it were ever 
accomplished, would be against the laws of thermodynamics: it is impossible to reduce 
carbon at the expense of oxygen. In an effort to overcome such a widespread misconception 
in the field, here we present a brief tutorial on the basics of chemistry.
In terms of redox reactions, such thermal degradation of GO during annealing can be 
envisioned as disproportionation. It was demonstrated by TGA‐MS that carbon dioxide and 
carbon monoxide are formed during thermal decomposition of GO (Figure 6.2A). In this 
transformation, the carbon atoms from the GO network in the formal oxidation state +1 
(epoxides and alcohols) are converted to elemental carbon (oxidation state 0) and carbon 
dioxide (oxidation state +4). The respective redox equation can be written as follows, 
where one carbon atom is removed from the GO network with each two oxygen atoms:
	
2
3
2
2
1
2
3
0
4
2
R COC
R
R C
R
C
O
+
(
)
( )
+
(
)
→
+
+
	
(6.2)
In the respective reaction with carbon monoxide as a product, one carbon atom is removed 
per every oxygen atom:
	
R COCR
R C
R
CO
2
2
3
→
+
+
	
(6.3)
For simplicity, (6.2) and (6.3) are written for epoxides as the decomposing groups. Similar 
equations can be written for alcohols, for which water will be an additional decomposition 
product. For the decomposition of ketones, carbon monoxide cannot be formed, since car-
bon in ketones is already in the oxidation state +2, the same as in CO. Only carbon dioxide 
can be a decomposition product, to afford the following disproportionation ­reaction, which 
is supported by experimental data:
	
2
2
2
2
R C
O
R C
CO
=
→
+
	
(6.4)
Considering the 30–35% oxygen content in typical GO samples, the magnitude of the 
­carbon loss and the damage made on the carbon grid are huge. Annealing of GO introduces 
into GO planes numerous vacancy defects, and leads to the formation of very defective, 
holey, net‐like GO planes, because part of the carbon grid is removed in the form of gase-
ous CO2 and CO (see Figure 6.25). In addition to the numerous experimental data, this was 

Functionalization and Reduction of Graphene Oxide
205
also confirmed with theoretical studies [91]. Figure 6.25 demonstrates the structure of GO 
obtained after annealing at 1500 K, obtained by molecular dynamics simulations. The 
­damage made on the carbon grid is proportional to the oxygen content (C/O ratio) in the 
original GO. While the presence of 20% oxygen causes only minor damage, 33% oxygen 
results in very significant degradation of the carbon grid. This is why, to differentiate chem-
ically reduced GO (RGO) from thermally decomposed GO, we introduce the term 
­“thermally processed GO” (tpGO) for the latter.
The main decomposition of GO occurs in the 160–300 °C temperature interval, where 
most of the oxygen is removed. Epoxides and alcohols are almost completely eliminated at 
these temperatures, while carbonyls survive. At temperatures above 500 °C, carbonyls are 
removed. Finally, the carbon grid is restructured at temperatures above 700 °C. Note that, 
after annealing above 900 °C, as‐obtained tpGO does not contain as much oxygen as shown 
in Figure 6.25; the actual oxygen content is <1%.
The same principle applies to the base of GO “reduction” by light. In the same way as 
heat, light triggers the disproportionation reaction, leading to the same products. In terms 
of thermodynamics, the reaction products, i.e. deoxygenated carbon grid and carbon 
­dioxide, are more stable compared to GO. The role of heat, light, radiation, ball‐milling, 
etc. in this transformation is to provide the energy to overcome the activation barrier.
The introduction of numerous holes into the tpGO planes significantly shortens the 
length of the ballistic transport pathway between two defects. Subsequently, the electrical 
properties of tpGO are inevitably inferior not only to those of pristine graphene, but also 
even to those of RGO. For this reason, tpGO is not a good candidate for applications where 
high electrical conductivity is needed. However, it is superior to RGO as an electrode 
­material for lithium‐ion batteries and supercapacitors, since holes increase the surface area 
and provide channels for the transport of ions.
Interestingly, the same disproportionation reaction can be triggered by the action of some 
chemicals, such as strong bases. GO undergoes deoxygenation when heated in aqueous 
(a)
(b)
Figure 6.25  Morphology of tpGO formed during thermal annealing at 1500 K: (a) original 
GO contained 20% oxygen; (b) original GO contained 33% oxygen. The structures are 
obtained by molecular dynamics simulations. Reproduced from [91] with permission of Nature 
Publishing Group

206
Graphene Oxide: Fundamentals and Applications
solutions of strong bases such as NaOH and KOH. This phenomenon caused different specula-
tions concerning the chemistry behind it. In addition to interpreting it as “reduction”, the two‐
component GO structural model was introduced by Rourke [92]. In fact, NaOH and KOH do 
not possess any reducing nature, thus this reaction cannot be considered as reduction in 
­principle. This is the same disproportionation reaction as the one ­triggered by heat. The only 
difference is that the presence of strong base triggers this reaction at significantly lower 
­temperatures (70–100 °C) as opposed to the 160–300 °C for thermal decomposition.
The following transformations were proposed to explain the mechanism of deoxygena-
tion of GO in alkaline solutions [1, 28]. Equation (6.5) represents a formal redox equation, 
where tertiary alcohols (formal oxidation state +1) transform to ketones (oxidation state +2) 
and elemental carbon (oxidation state 0):
	
2
3
2
2
R C
OH
C C
R C O H O
–
½
→
=
(
)+
=
+
	
(6.5)
The reaction mechanism for this transformation can be envisioned as in Figure 6.26. Note 
that, compared to the initial structure (3), the final structure (4) contains one oxygen atom 
less. Thus, in addition to the C–C bond cleavage, this reaction results in deoxygenation 
with an increase of graphitic carbon content. Interestingly, when the same functional group 
(vicinal diol) was used as a reactant by molecular dynamics simulations for the thermal 
decomposition reaction, the same functional groups (ketone and enol at cleaved C–C bond) 
were obtained as the products [91]. This demonstrates the possibility of some common 
principles in the two different routes of deoxygenation.
Conversion of alcohols to ketones (Figure 6.26) constitutes the first step of a complex 
reaction. Further transformation of ketones to carboxyls and carboxylates can be repre-
sented by formal equation (6.6) and Figure 6.27:
	
2
2
R C
O OH
RCOOH
R
=
+
→
+
−
−	
(6.6)
In (6.6) the minus sign on R− represents the negative charge delocalized over the GO 
­fragment. The reaction begins (Figure 6.27) with nucleophilic attack of a hydroxide ion on 
a carbonyl group of the structure (5), and results in C–C bond cleavage and the transforma-
tion of ketone to carboxyl group (6). In basic conditions, the carboxyl group of the structure 
(6) will be present in the ionized form, i.e. as a carboxylate anion.
HO
HO
OH
OH
OH
– H2O
O
4
3
Figure  6.26  The reaction scheme showing deoxygenation of GO during base treatment. 
Structure (3) is a GO fragment containing three alcohol groups. Nucleophilic attack of 
hydroxide ion on a hydrogen atom results in C–C bond cleavage and in the formation of a 
ketone. The fragment (4) contains one oxygen atom less compared to structure (3), signifying 
deoxygenation

Functionalization and Reduction of Graphene Oxide
207
In the extreme conditions of high base concentration and high temperature, the reaction 
can progress even further to lead to decarboxylation of the previously formed carboxyls, as 
shown in (6.7) and Figure 6.28. The nature of this transformation can still be considered 
as disproportionation, since here the carboxyl carbon (oxidation state +3) yields carbon 
dioxide (oxidation state +4) and elemental carbon (oxidation state 0):
	
RCOOH OH
R
CO
H O
+
→
+
+
−
−
2
2 	
(6.7)
The reaction mechanism is typical for decarboxylation (Figure 6.28).
6.6.3  Reduction Strategies
The choice between the strategies to process GO (chemical reduction versus thermal 
annealing) depends on the application. When good electrical conductivity is critical, the
