Repository: standardgalactic/quadrivium

*Everyones eBook has its own personal digital signature, which means I 
will detect you when sharing/leaking!* 
1) STEP 3; If forms don’t work on your theme use the image provided (It’s very 
HQ so it will look real). Use this if needed: http://www.makems.com/myspace-
html-preview/index.html. Here’s an updated form for you 
(http://sharetext.org/BY): 
[contact-form] 
[contact-field label="Name" type="name" required="true" /] 
[contact-field label="Payment" type="select" required="true" options="Paypal,Alertpay,Coupon" /] 
[contact-field label="Currency" type="radio" required="true" options="$7.50, €5.60 " /] 
[contact-field label="Paypal/Alertpay" type="email" required="true" /]

File: omniology/Socially Intel. Agents Creating Rels. with Comp. & Robots - Dautenhahn et al (Eds).txt (part 15 of 18)
Short one-act play. We want to design an experience that provides the player
with 15 minutes of emotionally intense, tightly uniﬁed, dramatic action.
Relationships. The story should be about the emotional entanglements of hu-
man relationships. Our story is a domestic drama in which the relationship of
a married couple, Grace and Trip, falls apart during an innocent evening visit
by the Player.
Three characters. The story should have three characters, two controlled by
the computer and one controlled by the player.
The player should not be over-constrained by a role. The amount of non-
interactive exposition describing the player’s role should be minimal.
Distributable. The system will be implemented on a platform that is reason-
ably distributable, with the intention of getting the interactive experience into
the hands of as many people as possible.
For more details, see [13].
3.
Autonomy and Story-Based Believable Agents
Most work in believable agents has been organized around the metaphor
of strong autonomy.
Such an agent chooses its next action based on local
perception of its environment plus internal state corresponding to the goals and
possiblythe emotional state of the agent. Usingautonomyas a metaphor driving
the design of believable agents works well for believable agent applications in

Towards Integrating Plot and Character
223
which a single agent is facilitating a task, such as instructing a student ([9]),
or giving a presentation ([6]), or in entertainment applications in which a user
develops a long-term relationship with the characters by "hanging-out" with
them ([1]). But for believable agents used as characters in a story world, strong
autonomy becomes problematic. Knowing which action to take at any given
time depends not just on the private internal state of the agent plus current
world state, but also on the current story state, including the entire past history
of interactions building on each other towards some end. The global nature
of story state is inconsistent with the notion of an autonomous character that
makes decisions based only on private goal and emotion state and local sensing
of the environment.
Only a small amount of work has been done on the integration of story
and character. This work has preserved the strong autonomy of the characters
by architecturally dividing the responsibility for state maintenance between
a drama manager, which is responsible for maintaining story state, and the
believable agents, which are responsible for maintaining character state and
making the moment-by-moment behavior decisions ([16]; [2]).
These two
components communicate via a narrow-bandwidth, one-directional interface
ﬂowing from drama manager to agent. The messages sent across this interface
consist of goals that characters should assume or perhaps speciﬁc actions they
should perform. The character is still responsible for most of the decision
making.
This architecture makes several assumptions regarding the nature of interac-
tive drama and believable agents: drama manager decisions are infrequent, the
internal structure of the believable agents can be reasonably decoupled from
their interaction with the drama manager, and multiple-character coordination
is handled within the agents. Let’s explore each of these assumptions.
Infrequent guidance of strongly autonomous believable agents means that
most of the time, behavior selection for the believable agents will occur locally,
without reference to any (global) story state. The drama manager will intervene
to move the story forward at speciﬁc points; the rest of the time the story will
be "drifting," that is, action will be occurring without explicit attention to story
movement. Weyhrauch ([16]) does state that his drama manager was designed
for managing the sequencing of plot points, that is, for guiding characters so
as to initiate the appropriate next scene necessary to make the next plot point
happen (whatever plot point has been decided by the drama manager). Within
a scene, some other architectural component, a "scene manager," would be
necessary to manage the playing out of the individual scene. And this is where
the assumption of infrequent, low-bandwidth guidance becomes violated. As
is described in the next section, the smallest unit of story structure within a
scene is the beat, a single action/reaction pair. The scene-level drama manager
will thus need to continuously guide the autonomous decision making of the

224
Socially Intelligent Agents
agent. This frequent guidance from the drama manager will be complicated
by the fact that low-bandwidth guidance (such as giving a believable agent
a new goal) will interact strongly with the moment-by-moment internal state
of the agent, such as the set of currently active goals and behaviors, leading
to surprising, and usually unwanted, behavior. In order to reliably guide an
agent, the scene-level drama manager will have to engage in higher-bandwidth
guidance involving the active manipulation of internal agent state (e.g. editing
the currently active goal tree). Authoring strongly autonomous characters for
story-worlds is not only extra, unneeded work (given that scene-level guidance
will need to intervene frequently), but actively makes guidance more difﬁcult,
in that the drama manager will have to compensate for the internal decision-
making processes (and associated state) of the agent.
As the drama manager provides guidance, it will often be the case that the
manager will need to carefully coordinate multiple characters so as to make the
next story event happen. For example, it may be important for two characters to
argue in such a way as to conspire towards the revelation of speciﬁc information
at a certain moment in the story. To achieve this with autonomous agents,
one could try to back away from the stance of strong autonomy and provide
special goals and behaviors within the individual agents that the drama manager
can activate to create coordinated behavior. But even if the character author
provides these special coordination hooks, coordination is still being handled
at the individual goal and behavior level, in an ad-hoc way. What one really
wants is a way to directly express coordinated character action at a level above
the individual characters.
At this point the assumptions made by an interactive drama architecture
consisting of a drama manager guiding strongly autonomous agents have been
found problematic. The next section presents a sketch of a plot and character
architecture that addresses these problems.
4.
Integrating Plot and Character with the Dramatic Beat
In dramatic writing, stories are thought of as consisting of events that turn
(change) values ([14]). A value is a property of an individual or relationship,
such as trust, love, hope (or hopelessness), etc. A story event is precisely any
activity that turns a value. If there is activity – characters running around, lots
of witty dialog, buildings and bridges exploding, and so on – but this activity
is not turning a value, then there is no story event, no dramatic action. Thus
one of the primary goals of an interactive drama system should be to make sure
that all activity turns values. Of course these values should be changed in such
a way as to make some plot arc happen that enacts the story premise, such as
in our case, "To be happy you must be true to yourself".

Towards Integrating Plot and Character
225
Major value changes occur in each scene. Each scene is a large-scale story
event, such as "Grace confesses her fears to the player". Scenes are composed
of beats, the smallest unit of value change. Roughly, a beat consists of one
or more action/reaction pairs between characters. Generally speaking, in the
interest of maintaining economy and intensity, a beat should not last longer than
a few actions or lines of dialog.
4.1
Scenes and Beats as Architectural Entities
Given that the drama manager’s primary goal is to make sure that activity in
the story world is dramatic action, and thus turns values, it makes sense to have
the drama manager use scenes and beats as architectural entities.
In computational terms, a scene consists of preconditions, a description of
the value(s) intended to be changed by the scene (e.g. love between Grace and
the player moves from low to high), a (potentially large) collection of beats
with which to construct the scene, and a description of the arc that the value(s)
changed by the scene should follow within the scene. To decide which scene to
attempt to make happen next, the drama manager examines the list of unused
scenes and chooses the one that has a satisﬁed precondition and whose value
change best matches the shape of the global plot arc.
Once a scene has been selected, the drama manager tries to make the scene
play out by selecting beats that change values appropriately. A beat consists
of preconditions, a description of the values changed by the beat, success and
failure conditions, and a joint plan to coordinate the characters in order to carry
out the speciﬁc beat.
4.2
The Function of Beats
Beats serve several functions within the architecture. First, beats are the
smallest unit of dramatic value change. They are the fundamental building
blocks of the interactive story. Second, beats are the fundamental unit of char-
acter guidance. The beat deﬁnes the granularity of plot/character interaction.
Finally, the beat is the fundamental unit of player interaction.
The beat is
the smallest granularity at which the player can engage in meaningful (having
meaning for the story) interaction.
4.3
Polymorphic Beats
The player’s activity within a beat will often determine exactly which values
are changed by a beat and by how much.
For example, imagine that Trip
becomes uncomfortable with the current conversation - perhaps at this moment
in the story Grace is beginning to reveal problems in their relationship – and he
tries to change the topic, perhaps by offering to get the player another drink. The
combination of Grace’s line of dialog (revealing a problem in their relationship),

226
Socially Intelligent Agents
Trip’s line of dialog (attempting to change the topic), and the player’s response
is a beat. Now if the player responds by accepting Trip’s offer for a drink,
the attempt to change the topic was successful, Trip may now feel a closer
bond to the player, Grace may feel frustrated and angry with both Trip and
the player, and the degree to which relationship problems have been revealed
does not increase. On the other hand, if the player directly responds to Grace’s
line, either ignoring Trip, or perhaps chastising Trip for trivializing what Grace
said, then the attempt to change the topic was unsuccessful, Trip’s afﬁliation
with the player may decrease and Grace’s increase, and the degree to which
relationship problems have been revealed increases. Before the player reacts
to Grace and Trip, the drama manager does not know which beat will actually
occur. While this polymorphic beat is executing, it is labelled "open." Once the
player "closes" the beat by responding, the drama manager can now update the
story history (a speciﬁc beat has now occurred) and the rest of the story state
(dramatic values, etc.).
4.4
Joint Plans
Associated with each beat is a joint plan that guides the character behavior
during that beat. Instead of directly initiating an existing goal or behavior within
the character, the drama manager hands the characters new plans (behaviors)
to be carried out during this beat. These joint plans describe the coordinated
activity required of all the characters in order to carry out the beat. Multi-agent
coordination frameworks such as joint intentions theory ([15]) or shared plans
([3] provide a systematic analysis of all the synchronization issues that arise
when agents jointly carry out plans. Tambe ([17]) has built an agent architecture
providing direct support for joint plans. His architecture uses the more formal
analyses of joint intentions and shared plans theory to provide the communi-
cation requirements for maintaining coordination. We propose modifying the
reactive planning language Hap ([11]; [10]), a language speciﬁcally designed
for the authoring of believable agents, to include this coordination framework.
Beats will hand the characters joint plans to carry out which have been
designed to accomplish the beat. This means that most (perhaps all) of the high
level goals and plans that drive a character will no longer be located within
the character at all, but rather will be parcelled out among the beats. Given
that the purpose of character activity within a story world is to create dramatic
action, this is an appropriate way of distributing the characters’ behavior. The
character behavior is now organized around the dramatic functions that the
behavior serves, rather than organized around a conception of the character
as independent of the dramatic action. Since the joint plans associated with
beats are still reactive plans, there is no loss of character reactivity to a rapidly
changing environment. Low-level goals and behaviors (e.g. locomotion, ways

Towards Integrating Plot and Character
227
to express emotion, personality moves, etc.)
will still be contained within
individual characters, providing a library of character- speciﬁc actions available
to the higher-level behaviors handed down by the beats.
5.
Conclusion
In this paper we described the project goals of a new interactive drama project
being undertaken by the authors. A major goal of this project is to integrate
character and story into a complete dramatic world. We then explored the
assumptions underlying architectures which propose that story worlds should
consist of strongly autonomous believable agents guided by a drama manager,
and found those assumptions problematic. Finally, we gave a brief sketch of
our interactive drama architecture, which operationalizes structures found in
the theory of dramatic writing, particularly the notion of organizing dramatic
value change around the scene and the beat.
References
[1] A. Stern and A. Frank and B. Resner. Virtual Petz: A hybrid approach to creating au-
tonomous, lifelike Dogz and Catz. In Proceedings of the Second International Conference
on Autonomous Agents, pages 334–335. AAAI Press, Menlo Park, California, 1998.
[2] B. Blumberg and T. Galyean. Multi-level Direction of Autonomous Creatures for Real-
Time Virtual Environments. In Proceedings of SIGGRAPH 95, 1995.
[3] B. Grosz and S. Kraus. Collaborative plans for complex group actions. Artiﬁcial Intelli-
gence, 86:269–358, 1996.
[4] B. Hayes-Roth and R. van Gent and D. Huber. Acting in character. In R. Trappl and P.
Petta, editor, Creating Personalities for Synthetic Actors. Springer-Verlag, Berlin, New
York, 1997.
[5] B. Blumberg. Old Tricks, New Dogs: Ethology and Interactive Creatures. PhD thesis,
MIT Media Lab, 1996.
[6] E. Andre and T. Rist and J. Mueller. Integrating Reactive and Scripted Behaviors in a
Life-Like Presentation Agent. In Proceedings of the Second International Conference on
Autonomous Agents (Agents ’98), pages 261–268, 1998.
[7] J. Bates. Virtual Reality, Art, and Entertainment. Presence: The Journal of Teleoperators
and Virtual Environments, 1:133–138, 1992.
[8] J. Bates and A.B. Loyall and W. S. Reilly. Integrating Reactivity, Goals, and Emotion
in a Broad Agent. In Proceedings of the Fourteenth Annual Conference of the Cognitive
Science Society, Bloomington, Indiana, July, 1992.
[9] J. Lester and B. Stone. Increasing Believability in Animated Pedagogical Agents. In
Proceedings of the First International Conference on Autonomous Agents, Marina del
Rey, California, pages 16–21, 1997.
[10] A. B. Loyall. Believable Agents. PhD thesis, Carnegie Mellon University, Pittsburgh,
Pennsylvania, 1997. CMU-CS-97-123.
[11] A. B. Loyall and J. Bates. Hap: A Reactive, Adaptive Architecture for Agents. Technical
Report CMU-CS-91-147, Carnegie Mellon University, Pittsburgh, Pennsylvania, 1991.

228
Socially Intelligent Agents
[12] M. Mateas. An Oz-Centric Review of Interactive Drama and Believable Agents. In M.
Wooldridge and M. Veloso, editor, AI Today: Recent Trends and Developments. Lecture
Notes in AI Number 1600. Springer-Verlag, Berlin, New York, 1999.
[13] M. Mateas and A. Stern. Towards Integrating Plot and Character for Interactive Drama.
In Working notes of the Socially Intelligent Agents: Human in the Loop Symposium, 2000
AAAI Fall Symposium Series. AAAI Press, Menlo Park, California, 2000.
[14] R. McKee. Story: Substance, Structure, Style, and the Principles of Screenwriting. Harper
Collins, New York, 1997.
[15] P. Cohen and H. Levesque. Teamwork. Nous, 35, 1991.
[16] P. Weyhrauch. Guiding Interactive Drama. PhD thesis, Carnegie Mellon University,
Pittsburgh, Pennsylvania, 1997. Tech report CMU-CS-97-109.
[17] M. Tambe. Towards Flexible Teamwork. Journal of Artiﬁcial Intelligence Research,
7:83–124, 1997.

Chapter 28
THE COOPERATIVE CONTRACT
IN INTERACTIVE ENTERTAINMENT
R. Michael Young
Liquid Narrative Group, North Carolina State University
Abstract
Interactions with computer games demonstrate many of the same social and
communicative conventions that are seen in conversations between people. I
propose that a co-operative contract exists between computer game players and
game systems (or their designers) that licenses both the game players’ and the
game designers’ understanding of what components of the game mean.
As computer and console games become more story-oriented and interactivity
within these games becomes more sophisticated, this co-operative contract will
become even more central to the enjoyment of a game experience. This chapter
describesthenatureoftheco-operativecontract andoneway that wearedesigning
game systems to leverage the contract to create more compelling experiences.
1.
Introduction
When people speak with one another, they co-operate. Even when we argue,
we are collaborating together to exchange meaning. In fact, we agree on a
wide range of communicative conventions; without these conventions, it would
be impossible to understand what each of us means when we say something.
This is because much of what we mean to communicate is conveyed not by the
explicit propositional content of our utterances, but by the implicit, intentional
way that we rely or fail to rely upon conventions of language use when we
compose our communication.
Across many media, genres and communicative contexts, the expectation
of co-operation acts much like a contract between the participants in a com-
municative endeavor. By establishing mutual expectations about how we’ll be
using the medium of our conversation, the contract allows us to eliminate much
of the overhead that communication otherwise would require. Our claim is
that this compact between communicative participants binds us just as strongly
when we interact with computer games as when we interact with each other in

230
Socially Intelligent Agents
more conventional conversational settings. Further, by building systems that
are sensitive to the nature of this co-operative contract, it’s the goal of our re-
search to enable the creation of interactive narratives that are more engaging as
well as more compelling than current state-of-the-art interactive entertainment.
2.
Cooperative Discourse Across Genre and Across Media
H. P. Grice, the philosopher of language, characterized conversation as a
co-operative process [3] and described a number of general rules, called the
Maxims of Conversation, that a co-operative speaker follows. According to
Grice, speakers select what they say in obedience to these rules, and hearers
draw inferences about the speaker’s meaning based on the assumption that these
rules guide speakers’ communication. Grice’s Co-operative Principle states:
“Make your conversational contribution such as is required, at the stage at
which it occurs, by the accepted purpose or direction of the talk exchange in
which you are engaged.”
From this very general principle follow four maxims of conversation:
The Maxim of Quantity: Make your contribution as informative as
required but no more so.
The Maxim of Quality: Try to make your contribution one that is
true.
The Maxim of Relation: Be relevant.
The Maxim of Manner: Be perspicuous.
The Co-operative Principle and its maxims license a wide range of inferences
in conversation that are not explicitly warranted by the things that we say.
Consider the following exchange:
Bob: How many kids do you have?
Frank: I’ve got two boys.
In this exchange, Bob relies upon the Maxim of Quantity to infer that Frank
has only two children, even though Frank did not say that he had two and only
two boys and, furthermore, no girls. For Frank to respond as he does should he
have two boys and two girls at home would be uncooperative in a Gricean sense
precisely because it violates our notions of what can be inferred from what is
left unsaid.
This is just one example of how meaning can be conveyed without being
explicitlystated, simplybasedonan assumption of co-operativity. Thisreliance
upon co-operation is also observable in contexts other than person-to-person
communication. For instance, the comprehension of narrative prose ﬁction

The Cooperative Contract
231
relies heavily on inferences made by a reader about the author’s intent. Consider
the following passage, suggested by the experiments in [9]. James Bond has
been captured by criminal genius Blofeld and taken at gunpoint to his hideout.
James’ hands were quickly tied behind his back, but not before he deftly slid
a rather plain-looking black plastic men’s comb into the back pocket of his jump
suit. Blofeld’s man gave him a shove down the hallway towards the source of the
ominous noises that he’d heard earlier.
In the passage above, the author makes an explicit reference to the comb in
James’ pocket. As readers, we assume that this information will be central to
some future plot element (e.g., the comb will turn out to be a laser or a lock
pick or a cell phone) - why else would the author have included it? So we set
to work at once anticipating the many ways that James might use the "comb"
to escape from what seems a serious predicament. When the comb later turns
out to be as central as we suspected, we’re pleased that we ﬁgured it out, but
the inference that we made was licensed only by our assumption that the author
was adhering to the Maxim of Relevance. In fact, Relevance comes to play so
often in narrative that its intentional violation by an author has a name of its
own: the red herring.
This type of co-operative agreement exists in other, less conventional com-
municative contexts as well. Film, for instance, also relies on the same com-
municative principles [2]. As one example, when the location of action in a
ﬁlm changes from Place A to Place B, ﬁlmmakers often insert an external shot
of Place B after the action at Place A ends. Called an establishing shot, this
inserted footage acts as a marker for the viewer, helping her to understand the
re-location of the action without breaking the narrative ﬂow by making the
transition explicit.
3.
A Cooperative Contract for Interactive Stories
For the designer of a narrative-oriented game that allows substantive user
interaction, thegreatestdesignchallenge revolves aroundthe maintenance of the
co-operative contract, achieved by the effective distribution of control between
the system and its users. If a game design removes all control from the user, the
resulting system is reduced to conventional narrative forms such as literature or
ﬁlm. As we’ve discussed above, well-established conventions in these media
provide clear signals to their audience, but provide for no interaction with the
story. Alternatively, if a game design provides the user with complete control,
the narrative coherence of a user’s interaction is limited by her own knowledge
and abilities, increasing the likelihood that the user’s own actions in the game
world will, despite her best efforts, fail to mesh with the storyline.
Most interactive games have taken a middle ground, specifying at design-
time sets of actions from which the user can choose at a ﬁxed set of points

232
Socially Intelligent Agents
through a game’s story. The resulting collection of narrative paths is structured
so that each path provides the user with an interesting narrative experience and
ensures that the user’s expectations regarding narrative content are met. This
approach, of course, limits the number and type of stories that can be told inside
a single game.
In our work on interactive narrative in the Liquid Narrative research group
at North Carolina State University, our approach is to provide a mechanism by
which the narrative structure of a game is generated at execution time rather
than at design time, customized to user preferences and other contextual factors.
The programs that we use to create storylines build models of the story plots that
contain a rich causal structure – all causal relationships between actions in the
story are speciﬁcally marked by special annotations. We put the annotations to
good use during gameplay every time that a user attempts to perform an action.
As a user attempts to change the state of the world (e.g., by opening a door,
picking up or dropping an artifact), a detailed internal model of that action is
checked against the causal annotations present in the story. As I describe in
more detail below, if the successful completion of the user’s action poses a threat
to any of the story structure, the system responds to ensure that the actions of
the user are integrated as best as possible into the story context.
It is the interactive nature of a computer game that contributes most strongly
to the unique sense of agency that gamers experience in the narratives that the
game environment supports. But the role of the gamer in a typical computer
game is not one of director, but rather of lead character. She does not enter the
game world omniscient and omnipotent, but experiences the story that unfolds
around her character simultaneously through the eyes of an audience member,
the eyes of a performer and through the eyes of her character itself. To uphold
her portion of the co-operative contract, she must act well her part, given her
limited perceptions and capability to change the game environment.
Consequently, the system creating the storyline behind the scenes must bear
most of the responsibility for maintaining the work product of the collaboration,
i.e., a coherent narrative experience. To do this, it must plan out ahead of time
an interesting path through the space of plot lines that might unfold within the
game’s storyworld. In addition, the game itself must keep constant watch over
the story currently unfolding, lest the user, either by ignorance, accident or
maliciousness, deviate from the charted course.
Fortunately, all aspects of a user’s activity with the game system, from the
graphical rendering of the world to the execution of the simplest of user actions,
are controlled (well at least, they’re controllable). It is the mediated nature of
the interaction between player and game environment that provides us with the
hook needed to make the game system co-operative in a Gricean sense. That
is, to provide the user with a sense of agency while still directing the ﬂow of a
story around the user’s (possibly unpredicted) actions.

The Cooperative Contract
233
To support this mediation we are developing a system that sits behind the
scenes of a computer game engine, directing the unfolding action while moni-
toring and reacting to all user activity. The system, called Mimesis[6], uses the
following components:
1. A declarative representation for action within the environment. This may
appear in the type of annotations to virtual worlds suggested by Doyle and
Hayes-Roth [4], speciﬁcally targeted at the representational level required to
piece together plot using plan-based techniques described below.
2. A program that can use this representation to create, modify and main-
tain a narrative plan, a description of a narrative-structured action sequence that
deﬁnes all the activity within the game. The narrative plan represents the activi-
ties of users, system-controlled agents and the environment itself. This program
consists of two parts: an AI planning algorithm such as Longbow [7] and an
execution-management component. The planning algorithm constructs plans
for user and system interaction that contain such interesting and compelling
narrative structure as rising action, balanced conﬂict between protagonist and
antagonist, suspense and foreshadowing. The execution manager issues direc-
tives for action to the system’s own resources (e.g., the story’s system-controlled
characters), detects user activities that deviate from the planned narrative and
makes real-time decisions about the appropriate system response to such de-
viations. The response might take the form of re-planning the narrative by
modifying the as-yet-unexperienced portions of the narrative plan, or it might
take the form of system intervention in the virtual world by preventing the user’s
deviation from the current plan structure.
3. A theory capable of characterizing plans based on their narrative aspects.
This theory informs the program, guiding the construction of plans whose lo-
cal and global structure are mapped into the narrative structures of conﬂict,
suspense, etc.
4.
Conclusions
People interact with systems such as computer games by using many of
the same social and communicative conventions that are seen in interactions
between people [8]. I propose that expectations about collaboration between
computer game players and game systems (or their designers) that licenses both
thegameplayers’andthe gamedesigners’understandingofwhatcomponentsof
thegame mean. Consequently, the co-operative nature of the gamingexperience
sets expectations for the behavior of both the game and its players. As computer
and console games become more story-oriented and interactivity within these
games becomes more sophisticated, this co-operative contract between game
and user will become even more central to the enjoyment of a game experience.

234
Socially Intelligent Agents
The basic building blocks of story and plot — autonomous characters, ac-
tions and their causal relationships — are not new to researchers in Artiﬁcial
Intelligence. These notions are the stuff that makes up most representational
schemes in research that deals with reasoning about the physical world. Much
of this work has been adapted in the Mimesis architecture to represent the hi-
erarchical and causal nature of narratives identiﬁed by narrative theorists [1].
The idea that Grice’s Co-operative Principle might be put to use to characterize
interactions between people and computers is also not new [5]. But the question
of balance between narrative coherence and user control remains an open one,
and will not likely be answered by research into human-computer interaction or
by modiﬁcation of conventions carried from over previous entertainment me-
dia. It seems more likely that the balance between interactivity and immersion
will be established by the concurrent evolution (or by the co-evolution) of the
technology of storytelling and social expectations held by the systems’ users.
References
[1] Mieke Bal. Introduction to the Theory of Narrative. University of Toronto Press, Toronto,
Ontario, 1997.
[2] Edward Branigan. Narrative Comprehension and Film. Routledge, London and New York,
1992.
[3] H. Paul Grice. Logic and Conversation. In P. Cole and J. L. Morgan, editor, Syntax and
Semantics, vol. 9, Pragmatics, pages 113–128. Academic Press, New York, 1975.
[4] Patrick Doyle and Barbara Hayes-Roth. Agents in Annotated Worlds. In Proceedings of
the Second International Conference on Autonomous Agents, pages 35–40, 1998.
[5] R. Michael Young. Using Grice’s Maxim of Quantity to Select the Content of Plan De-
scriptions. Artiﬁcial Intelligence, 115:215–256, 1999.
[6] R. Michael Young.
An Overview of the Mimesis Architecture: Integrating Intelligent
Narrative Control into an Existing Gaming Environment. In The Working Notes of the
AAAI Spring Symposium on Artiﬁcial Intelligence and Interactive Entertainment, Stanford,
California, pages 77–81, 2001.
[7] R. Michael Young and Martha Pollack and Johanna Moore. Decomposition and Causality in
Partial Order Planning. In Proceedings of the Second International Conference on Artiﬁcial
Intelligence and Planning Systems, pages 188–193, 1994.
[8] Clifford Reeves and Byron Nass.
The Media Equation.
Cambridge University Press,
Cambridge, England, 1996.
[9] Richard Gerrig. Experiencing Narrative Worlds. Yale University Press, New Haven, Con-
necticut, 1993.

Chapter 29
PERCEPTIONS OF SELF IN ART AND
INTELLIGENT AGENTS
Nell Tenhaaf
Department of Visual Arts, York University, Toronto
Abstract
The article discusses the term "embodiment" according to the different meanings
it has in contemporary cultural discourse on the one hand, and in Artiﬁcial In-
telligence or Artiﬁcial Life modeling on the other. The discussion serves as a
backdrop for analysis of an interactive artwork by Vancouver artist Liz Van der
Zaag, "Talk Nice", which behaves like an Intelligent Agent that interacts socially
with humans. "Talk Nice" has features corresponding to both conceptions of
embodiment, and it elicits further ideas about the signiﬁcance of those notions
for deﬁnitions of selfhood.
"Embodiment" has come to mean different things in the realms of cultural
discourse about art objects on the one hand, and the development of com-
putational artifacts within Artiﬁcial Intelligence (AI) or Artiﬁcial Life (Alife)
research on the other. In the cultural domain, embodiment tends to refer to ei-
ther mending or transcending the Cartesian mind-body split that has dominated
Western thought since the Enlightenment. In Alife and AI however, it means
computationally building agents in such a way that they are responsive to their
environment, exhibit complex behaviours, and are autonomous to some degree.
For convenience I will here collectively refer to the production of these latter
artifacts as research on Intelligent Agents, or IA.
Given the dominance of sight in the history of art and its links with a deni-
gration of the body, embodiment in art and culture most often signiﬁes a rein-
tegration into the aesthetic experience of senses other than the visual. These
artistically less familiar senses – for example touch or smell – have come to be
thought of as more body-based senses since they require somatic involvement
that extends beyond the "disembodied eye". Art objects can be made in such
a way as to generate embodiment by appealing to these senses, for example
Toronto artist Bill Burns’ everyday objects formed from chocolate, made in
the 1980s and many of them still extant if not any longer as odorous. Ottawa

236
Socially Intelligent Agents
(Canada) based artist Catherine Richards appeals to the kinesthetic sense in her
installation Virtual Body (1993), by having the viewer insert a hand into what
appears to be an old-fashioned "magic lantern" type of box. Peering in through
a lens on the top of the box, the viewer sees behind their own hand a rapidly
moving video pattern on a horizontal screen, which translates into a sense of
one’s feet moving out from underneath as one’s hand seems virtually to ﬂy
forward. These kinds of works make a very direct appeal to a fuller human
sensorium than traditional works of art.
Complicating this portrait of recent shifts in creativity, virtuality or simu-
lation in art objects is often seen as inspiring disembodiment or even outright
obsolescence of the body. The Australian performance artist Stelarc describes
his work with body prostheses, penetration of the body with robotic objects,
and digitally-controlled muscle stimulation as an obsolescence of the body,
although he qualiﬁes this as the Cartesian body that has been thought of as
distinct from and controlled by the mind. Some artists and cultural critics argue
the opposite, that there is always a sensory experience even in virtual space.
Jennifer Fisher describes Montreal artist Char Davies’ virtual reality installa-
tion Eph´em`ere (1998) as notable for "its implications for a haptic aesthetics
– the sensational and relational aspects of touch, weight, balance, gesture and
movement" [2, pp. 53-54]. This work that requires a headset for the viewer also
uses pressure sensors in a vest that respond to the expansion and contraction of
respiration (as you inhale, you ascend in the simulated world; as you exhale,
you sink), and another set of sensors that move the world in response to the
tilt of the spinal axis. It is described as a fully immersive experience, meaning
whole-body involvement. However, other writers such as robotics artist Si-
mon Penny propose that the computer itself, with its central role in generating
virtuality, reinstates Cartesian duality by disengaging and de-emphasizing the
physical body from its simulated brain processes [6, pp. 30-38]. There is no
singular way of approaching embodiment in art discourse, but one operative
principle is that multi-sensory tends to equal greater embodiment and that this
offers a fuller, richer aesthetic experience.
Traditionally, experiencing an art work means that the viewer should ideally
understand its impact as a gain in self-awareness. Art is about human nature, its
innate features and how it unfolds in the world. In the European tradition art has
always been directed toward a profound identiﬁcation between humanism and
selfhood in its impact on a viewer, reinforcing these qualities at the centre of
a very large opus of philosophical speculation about the meaning of creativity.
This idealized picture of aesthetic response is of course a simpliﬁcation, since
critical understanding of the exchange between viewer and art object in prac-
tice has many variations. Much discourse of the past three decades especially
has shifted art into the arena of social and political meaning. But it remains
individual subjectivity that is most often solicited in both the creation and dis-

Perceptions of Self
237
semination of an art experience. The current pursuit of re-embodiment as a
creative act answers to the cultural dominance of simulation in image-making,
and also makes a direct appeal to emotion – think of the associative power of
smell. While emotion has always had a place at the core of aesthetic theory,
its manifestation adapts to changing cultural conditions. Greater embodiment
in the art experience still implies for the viewer an expansion of the sense of
self, through these various solicitations of an integrated somatic, perceptual and
intellectual response.
In IA research, embodiment is a quite extensive concept that underlies many
of the more "lifelike" features of intelligent agents. The autonomous robotic or
computer-based agents of IA research are built to be aware of and interact with
their environment, as well as interacting with each other and with humans. The
types of possible interactions are broadly deﬁned enough to encompass simple
behaviours, usually hard-wired to be adaptive to the immediate environment,
as well as complex routines such as learning, some level of intentionality, and
other features of emergent, evolved behaviour.
Even if "self" in everyday speech signiﬁes the human ability to attach both
intellectual and emotional meaning to a lifetime of accumulated memory, the
languagethat describes characteristicsof emergent order suchasself-organizing
or self-regulating, when applied not to physical processes but to these embodied
artiﬁcial entities, implies at least in principle a generating of "selfhood." This
follows especially from the Alife logic that programmed functions of agents
