Repository: standardgalactic/quadrivium

*Everyones eBook has its own personal digital signature, which means I 
will detect you when sharing/leaking!* 
1) STEP 3; If forms don’t work on your theme use the image provided (It’s very 
HQ so it will look real). Use this if needed: http://www.makems.com/myspace-
html-preview/index.html. Here’s an updated form for you 
(http://sharetext.org/BY): 
[contact-form] 
[contact-field label="Name" type="name" required="true" /] 
[contact-field label="Payment" type="select" required="true" options="Paypal,Alertpay,Coupon" /] 
[contact-field label="Currency" type="radio" required="true" options="$7.50, €5.60 " /] 
[contact-field label="Paypal/Alertpay" type="email" required="true" /]

File: omniology/04. The Chemistry and Technology of Cellulosic Copolymers (1981).txt (part 16 of 24)
Nature of Substrate . 
Grafting Reactions. . 
Mechanism of Free Radical Formation on Cellulose 
Chain Transfer ............... . 
45 
60 
75 
90 
Time (min) 
Fig. 51 a~. The thermal decomposition 
of peroxide on CMC in an aqueous 
medium. a, b, and c represent the amounts 
of peroxide in the total system, in the 
fibrous material and in the aqueous me-
dium, respectively. Temperatures as in-
dicated. Reprinted from Ref. 100), p. 242, 
courtesy of John Wiley & Sons, Inc. 
221 

6. Grafting on Chemically Modified Cellulose 
10 
/ 
/ 
0 
~ 
~ 
e-
~ 
_e-:; 
e- V 
/ 
o 
2 
3 
4 
[Peroxide J 1/) (Meq.l100 9 CMC) 
v 
0 
e-
Fig. 52. The relationship between 
the rate of grafting and the peroxide 
content in the thermal grafting of 
MMA at 60°C A and photografting 
of MMA at 30°C B. Reprinted from 
Ref. 100), p. 244, courtesy of John 
Wiley & Sons, Inc. 
grafting of methyl methacrylate on carboxymethyl cellulose peroxide, when ini-
tiated thermally or by light, various interesting features were seen. Figure 52 shows 
the relationship between the rate of grafting and the peroxide content of the 
carboxymethyl cellulose. Carboxymethyl cellulose, though it does not contain a 
peroxide group, initiates grafting of methyl methacrylate by heat or light. 
A higher grafting rate in the same initiation systems was observed for the 
carboxymethyl cellulose peroxide, which shows a nearly linear relationship with 
the square root of the peroxide content of the sample. The graft efficiencies were 
of the order 80 %-90 %, and graftings were characterized by a relatively low 
formation of homopolymer. 
The average molecular mass of grafted poly(MAA) showed a temdency to 
decrease with increasing amounts of peroxide. A lower molecular mass for grafts 
Table 48. The photoinitiated grafting of various monomers on carboxymethyl cellulose peroxide. 
Reprinted from Ref.IOO), p. 246, by courtesy of John Wiley and Sons, Inc. 
Monomer 
Peroxide 
Total 
Percent 
Graft 
meq/100 g CMC conversion 
grafting 
efficiency 
% 
% 
% 
Acrylamide 
0 
61.9 
214.3 
84.8 
34.9 
100 
365.3 
89.5 
Acrylic acid 
0 
88.0 
34.2 
205.1 
Methyl methacrylate 
0 
29.7 
102.4 
90.3 
34.6 
41.1 
152.2 
96.9 
Acrylonitrile 
0 
15.7 
42.9 
83.0 
31.5 
69.4 
191.6 
84.0 
Vinyl acetate 
0 
10.5 
32.0 
80.1 
35.0 
54.0 
178.8 
86.9 
Photoirradiation was carried out at 30°C for 14 min in a Pyrex glass tube. 
222 

6.6. Grafting on Acrylamidomethylated Cellulose 
was obtained for the photoinitiation system, as compared to the thermal system. 
A straight-line relationship was obtained between the reciprocal of the average 
molecular mass of the grafts and the square root of the peroxide content of the 
substrate. 
The number of grafts increased in proportion to the peroxide content. 
However, the number of grafts was higher for the copolymer obtained in the 
photo initiation system than in the thermal system. The number of grafts on the 
CMC substrate increased by introducing the peroxide group. Values of 17 and 
6 times were recorded for CMC peroxide with thermal initiation and photo-
initiation, respectively. 
The level of grafting with various monomers, through photoinitiation on car-
boxymethyl cellulose peroxide, is given in Table 48. The high grafting levels and 
grafting efficiencies are immediately apparent. 
6.6. Grafting on Acrylamidomethylated Cellulose 
Acrylamidomethylated cellulose can be prepared by reacting cellulose with 
N-methylolacrylamide under the catalytic influence of hydrogen ions91): 
Acrylamidomethylation may be carried out by impregnating cellulose in a 
solution containing a suitable concentration of N-methylolacrylamide (e.g., 
20 %) and an acid-liberating salt, such as ammonium chloride as a catalyst. 
After being squeezed to a wet pickup of 95-100 %, the cellulose is placed for a 
few minutes in an oven at 150°C. The cellulose is then treated with an aqueous 
solution of 2 % sodium nitrate at 80°C, followed by washing in soap solution 
and finally rinsed with cold water. Acrylamidomethylated cellulose has a 
pendant double bond which may react, under certain conditions, with various 
compounds having labile hydrogen atoms, or it may be homopolymerized in the 
presence of an initiator. Thus, acrylamidomethylated cellulose on subsequent 
chemical treatments gives a derivative with different reactivity than the un-
modified cellulose after subsequent chemical treatment. 
Hebeish et al.91 have studied the effect of the change in the physical and 
chemical structure of cellulose by acrylamidomethylation on the susceptibility 
of cellulose toward grafting. They followed the rate of grafting of acrylamido-
methylated cellulose and that of unmodified cellulose (control) using either CelV 
ammonium sulfate (CAS) or CelV ammonium nitrate (CAN) as initiators. It is 
clear that with both substrates the grafting reaction is characterized by an initial 
fast rate followed by a slower rate. However, the initial fast rate observed with 
the modified cellulose is significantly lower than that of the control. Also, the 
maximum graft yield obtained with the modified cotton is less than that of the 
control. The lower graft yields obtained with acrylamidomethylated cellulose, 
as compared with the control, could be interpreted in terms of the functions 
of the -CH2-O-CONH-CH=CH2 group; which causes (a) blocking of 
some of the cellulose hydroxyls; (b) decreasing of the swellability of cellulose 
223 

6. Grafting on Chemically Modified Cellulose 
due to its hydrophobic character; (c) termination of the growing chain of the 
graft, hence, decreasing its molecular mass; and (d) crosslinking of cellulose by 
homopolymerization of the double bonds or addition of a cellulose chain radical 
to the double bond present on an adjacent cellulose chain. Effects (a), (b), and (c) 
would bring about a decrease in the graft yield. The same holds true for 
effect (d), since crosslinked cellulose would be less amenable to grafting due to 
its lower swellability, as well as the decrease in the number of available 
cellulose hydroxyl groups (sites for grafting). 
A comparison between the efficiency of CAS and CAN in inducing grafting 
was made. In the case of acrylamidomethylated cellulose, there is no difference 
in the graft yields obtained with CAN and CAS. On the other hand, with the 
control, the yields obtained with the two initiators differ considerably; CAN 
is more efficient than CAS in the range studied. The identical graft yield obtained 
with both initiators in the case of the modified cellulose could be ascribed to 
crosslinking through homopolymerization of the double bond during the graft-
ing reaction. Graft yields of a crosslinked cellulose would be expected to be much 
lower than those of the acrylamidomethylated cellulose and the control, perhaps 
because of the relatively higher lack of swellability. This is substantiated by the 
fact that with both initiators, i.e., CAN and CAS, leveling off of grafting occurs 
after about 30 minutes in the case of the modified cellulose, whereas no maximum 
graft yield was observed with control even after 120 minutes using CAS91 ). 
Figure 53 shows the graft yield (percent) as a function of degree of substitution 
(D.S.) of acrylamidomethylated cellulose. These data make it evident that the 
graft yield decreases on increasing the D.S. This suggests that the pendant double 
bonds appear to be homopolymerized by the catalytic action ofCeIV. This conver-
sion increases with,the acrylamidomethyl content of cellulose because increasing 
the acrylamidomethyl content increases the probability that there will be another 
double bond close enough to any given double bond to permit reaction. 
80,-----~-----,------,------" 
CAS concentra tion 
Cellulose 19 
60 'h----'..----+------+ AN 1 g 
I 40'C 
MIL ratio 1: 30 
209.c-----·--j 
0.1 
0.2 
OJ 
Degree of substitution, OS 
224 
0.4 
Fig. 53. Graft yield % as a function 
of the degree of substitution of acryl. 
amidomethylated cellulose. 0, /::::., x 
for a reaction time of 10, 60, and 120 
minutes, respectively. Reprinted from 
Ref. 91), p. 1925, by courtesy of John 
Wiley & Sons, Inc. 

6.7. Grafting on Cellulose Treated with N-Methylolacrylamide in an Alkaline Medium 
Using CAN and CAS, the CelV consumption during grafting and during 
oxidation of acrylamidomethylated cellulose and the control has been followed. 
Apparently, the consumption increases with increasing reaction time. It is 
more significant in the initial stages of the reaction, particularly in the case of 
CAN, than in the later stages, perhaps due to lowering of the CelV ion concen-
tration, as well as to the shortage of reactive sites on the substrate backbone as the 
reaction proceeds. This is observed with both substrates, i.e., acrylamidomethylat-
ed cellulose and the control. Nevertheless, the CelV consumption during oxidation 
of acrylamidomethylated cellulose is higher than the corresponding consumption 
in the case of the control when CAS was used. The opposite holds true for 
CAN. 
It follows from this that introducing acrylamidomethyl groups into the 
cellulose molecule significantly effects its behavior with regard to CelV attack. 
Besides the direct attack of CelV at the cellulose hydroxyl, attack at the pendant 
double bond seems to occur. As a result, homopolymerization of the double bonds 
takes place to produce a crosslinked cellulose. Formation of the latter would be 
expected to depend mainly on the number and distribution of the double bonds, 
as well as on the availability of CelV in the reaction medium. Since the rate of 
dissociation of CAN is much higher than that of CAS83 ), the availability of CelV 
for oxidation of acrylamidomethylated cellulose would be greater in the case of 
CAN than with CAS. As pointed out above, this would result in a crosslinked 
cellulose. The lower rate of oxidation of acrylamidomethylated cellulose at the 
later stages of the reaction in the case of CAN suggests that the crosslinked cellu-
lose is less susceptible to CelV attack than the control. On the other hand, formation 
of crosslinked cellulose seems to occur at a relatively lower rate in the case of CAS 
due to its slower rate of dissociation. Consequently, the change in the chemical 
structure of cellulose via crosslin king would not be so striking. This would account 
for the high CelV consumption by acrylamidomethylated cellulose in the case of 
CAS91), as compared to the control. 
6.7. Grafting on Cellulose Treated with N-Methylol-
acrylamide in an Alkaline Medium 
Like other etherification reactions of cellulose such as cyanoethylation, the 
reaction of cellulose with N-methylolacrylamide (MAM) in an alkaline medium 
will proceed via addition of the cellulose hydroxyl to the double bond of MAM 
as follows9 1): 
Cell-OH + CH2 =CHCONHCH20H ~ 
Cell--o---{::H2 CH2 CONHCH2 0 H 
This reaction may be carried out by impregnation of cellulose in a solution 
containing about 25 % N-methylolacrylamide and 2 % potassium hydroxide. 
After squeezing the sample to a wet pickUp of ca. 80 %, it is placed in an oven 
at 150 DC for a few minutes. The cellulose is then neutralized with dilute acetic 
acid, washed thoroughly with water, and air-dried. 
225 

6. Grafting on Chemically Modified Cellulose 
Introducing this type of bulky group, i.e., --CHzCHzCONHCHzOH, along 
the cellulose chains would be expected to improve the reactivity of cellulose to 
grafting with CeIV, perhaps by opening up the cellulose structure or by the 
presence of the methylol groups in the cellulose molecule. Hebeish et a1.9 1) have 
shown, however, that the graft yields obtained with cellulose treated with MAM 
in an alkaline medium are substantially lower than those of the control, 
thereby indicating that the above expectation is not valid. This would suggest 
that MAM reacts with cellulose in an alkaline medium as a bifunctional 
compound and yields a crosslinked cellulose. The reaction may be represented 
as follows: 
2 Cell-OH + CHz=CHCONHCHzOH----+ 
Cell-O--CHz-CHz--CONHCH2°-Cell 
It is worth pointing out that treating cotton fabric with MAM in an alkaline 
medium significantly improves its easy care properties, suggesting a cross-
linking reaction103). Besides its lower swellability, the crosslinked cellulose has 
less available 'hydroxyl groups. This adversely affects diffusion of the monomer 
and initiator and reduces the number of grafting sites on the cellulose back-
bone, thereby lowering the graft yield. 
Data for CeIV consumption show that the consumption of CeIV during 
grafting is generally higher than that consumed during oxidation, regardless 
of the substrate employed and the temperature used, in accordance with pre-
vious results38). The lower consumption of CeIV observed during oxidation 
of MAM-treated cellulose at 40°C, as compared with the corresponding 
consumption for the control, tallies with the trend of the grafting yield. The 
higher CeIV consumption observed with the MAM-treated cotton at 60 ac, 
in comparison with that of the control during oxidation, suggests that at higher 
temperatures, i.e. 60°C, and after prolonging the reaction time, breaking of the 
crosslinks seems to occur. 
Cell-OCHz-CH2-CONHCH20H + Cell-OH . 
It follows from this that, during oxidation with CeIV at 60°C, there is a 
significant change in the physical as well as the chemical structure of cellulose 
treated with MAM. In addition to the molecular rearrangements of the cellulose, 
--CH~CH2CONHCH20H groups are created as side groups along the cellulose 
molecules. As a result, susceptibility of cellulose toward CeIV attack increases. 
Since the graft yields obtained with cellulose treated with MAM are lower than 
the control even at 60°C, the excess CeIV consumed during oxidation of the 
modified cellulose, is presumably due to the fast initiation and termination rates 
of free radicals formed on the side group of the modified cellulose91 ). 
226 

6.8. Grafting on Carbamoylethylated Cellulose 
6.S. Grafting on Carbamoylethylated Cellulose 
Cellulose reacts with acrylamide in an alkaline medium to give carbamoylethylated 
celluloselOl.102). The reaction may be represented as follows: 
Cell-OH + CH2=CHCONH2 --+ Cell-O-CH2CH2CONH2 
In this process, cellulose is treated with a solution containing 12.6 % acrylamide 
and 3.8 % sodium hydroxide. After being squeezed to a wet pickup of 85 %, the 
cellulose is heated at 125°C for 6 minutes, followed by a thorough washing. 
The carbamoylethylated cellulose possesses good retention of strip breaking 
stren.gth, a slight degree of rot resistance, and substantial heat resistance104. 105). 
The vinyl graft copolymerization of carbamoylethylated cellulose has been 
studied91 ). Figure 54 shows the results of the grafting of acrylonitrile (AN) onto 
carbamoylethylated cellulose, as well as those obtained with cellulose treated with 
3.8 % NaOH (control) using CelV ammonium sulfate (CAS) as initiator. It is 
obvious that for a given reaction time and at a particular temperature, the graft 
yield obtained with the modified cellulose is substantially higher than that of the 
control. There seems to be an attack of CelV at the carbamoyl ethyl groups, as well 
as at the cellulose hydroxyl groups. The presence of the -CONH2 grouping with 
its negative inductive effect would facilitate hydrogen transfer. Thus, besides the 
free radical formation at the hydroxyl groups of cellulose, free radicals at the 
a-carbon atom of the carbamoylethyl group are very likely to occur. The 
following reaction scheme was suggested for initiation, propagation, and 
termination of the vinyl graft polymerization on the modified cellulose that 
takes place at the carbamoyl ethyl group91): 
H I) ,-., 
RCHO-CH 2C-CONH 2 +. CeN --. RCHO-CH2-CH-CONH 2 + CellI + 
HEll 
I 
H 
RCHO -CH2 -
C -
CONH2 
I 
H 
H 
/ 
H 
CH 2C\ 
I 
I 
X 
+ 
CH2=C -
RCHO-CH2-C-CONH2 
I 
I 
X 
H 
(Initiation of grafting) 
X 
H 
I 
/ 
RCHO-CH,-\-CONH, + O~H'~C<) 
H 
(CH 2CH)n- CH2C\ 
I 
X 
_ 
RCHOCH2 -
C -
CONH2 
I 
H 
X 
I 
. 
CH 2CHCH2CHX 
I 
RCHOCH 2-
C-CONH2 + 
I 
H 
x 
I 
(Propagation of grafting) 
(CH 2CH)n- CH =CHX 
I 
CeN ____ RCHOCH2-C-CONH2 
+ 
Cell + HEll 
I 
H 
(Termination' of grafting) 
227 

6. Grafting on Chemically Modified Cellulose 
-
'--,,~----
I----' . 
""" 
70 
,,/ 
_ ..... ..... -
/ 
0-
/ 
--
-""" 
" 
60 
I Y 
~/ 
I 
/ 
/ V 
/ 
---:; ;--
"/ 
0/ /' 
// 
1/ / 
M / L ratio : 1 : 30 
CAS concentration: 0.01 M 
/ 
Cellulose 
19 
_+ 
Y 
AN 
19 
---, 
-
Control 
i 
--- Carbamoylethyl - r----
50 
~ 
'0 
~ 30 
20 
cellulose 
10 
0 
40' C 
~-----1-
" 60' C 
I 
I 
I 
o 
20 
40 
60 
80 
100 
120 
Reaction time (min) 
Fig. 54. Graft yield obtained with carba-
moylethylated cellulose (D.S. = 0.122) and 
those obtained with cellulose treated with 
3.8 % sodium hydroxide (control) when AN 
was used as a monomer and CAS as initiator. 
Reprinted from Ref. 91), p. 1935, by courtesy 
of John Wiley & Sons, Inc. 
where RCHOCHzCHzCONHz is carbamoylethylated cellulose and CHz =CHX 
is a vinyl monomer. 
With respect to CeIV consumption, Hebeish et a1.90) have reported that despite 
the change in the chemical structure of cellulose by carbamoylethylation, the 
susceptibility toward CeIV oxidation remains practically unaltered. Probably the 
decreased attack due to blocking some of the cellulose hydroxyls in the modified 
cellulose is counterbalanced by CeIV attack at the carbamoyl ethyl groups. 
6.9. Grafting on Cellulose Bearing Carboxymethyl and 
Cyanoethyl Groups 
It has been pointed out that changing the chemical structure of cellulose by 
carboxymethylation up to a D.S. of 0.124 (PCMC) enhances the susceptibility of 
cellulose to grafting by means ofCe1v ions. The same holds true when the chemical 
modification is performed via cyanoethylation (CEC), but the graft yield in-
creases on increasing the D.S. In order to study the behavior of cellulose bearing 
both groups, i.e., carboxymethyl and cyanoethyl (PCMC-CEC) toward grafting, 
partially carboxymethylated cellulose of D.S. 0.0324 was cyanoethylated up to a 
D.S. of 1.425 and then grafted with acrylonitrile (AN) and methyl methacrylate 
(MMA), using CAS as the initiator91 ). Figure 55 shows that for given 
conditions, the graft yield of PCMC is significantly higher than that of cellulose 
bearing the same amount of carboxymethyl groups along with cyanoethyl groups. 
This implies that further modification of partially carboxymethylated cellulose 
by cyanoethylation greatly reduces its susceptibility to grafting. 
The consumption of CeIV during grafting and oxidation of PCMC-CEC and 
PCMC (as a control) had been studied in detail. Apparently, the CeIV consump-
228 

70 
60 
50 
'§ 30 
'-" 
20 
10 
o 
6.10. Grafting on Cellulose Bearing Cyanoethyl and Carboxyethyl Groups 
CAS concentr~tion = 0.01 M 
MIL ratio = 1: 30 
Cellulose 19 
r--
AN 
19 / 
40'C I 
AN-
-
/ 
--- MMA 
I I 
f-...D-----
--
.-
.... 
p .... 
--' 
6';' 
- ~ 
" 
" 
20 
40 
60 
80 
100 
120 
Reaction time (min) 
Fig. 55. Grafting of acrylonitrile and methyl 
methacrylate on cellulose bearing cyanoethyl 
groups (D.S. = 1.425) along with carboxy-
methyl groups (D.S.: 0.0324) using CAS 
as initiator. (6), PCMC-CEC; (0), PCMC. 
Reprinted from Ref.91). p. 1929, by courtesy 
of John Wiley & Sons, Inc. 
tion during oxidation ofPCMC is very close to that ofPCMC-CEC, which indi-
cates that introducing cyanoethyl groups along with carboxymethyl groups in 
the cellulose molecule has practically no effect on the susceptibility of cellulose 
to CelV attack. This is rather a surprise, since the graft yields obtained with 
PCMC-CEC are significantly lower than those of PCMC. There seems to be a 
considerable difference between the mode of CelV attack on both substrates, as 
well as in the rate of initiation and termination of the free radicals on the 
substrate backbone. 
An additional point of interest is that ~he consumption of CelV during grafting 
of PCMC is considerably higher than that consumed during grafting of PCMC-
CEC75 l. 
This is perhaps due to the difference in the rates of initiation, propagation, and 
termination of homopolymer formation. The magnitude of the latter was reported 
to depend on the nature of the substrate38l. 
6.10. Grafting on Cellulose Bearing Cyanoethyl and 
Carboxyethyl Groups 
It has been shown that while cellulose bearing either cyanoethyl or carboxy-
methyl groups shows higher graft yields than un substituted cellulose, cellulose 
bearing both groups shows lower yields. Cellulose bearing cyanoethyl groups 
along with carboxyethyl groups is discussed here with respect to its susceptibility 
towards grafting. Creation of carboxyethyl groups along the cellulose molecule 
is effected by partial hydrolysis of cyanoethylated cellulose with a D.S. of 0.515. 
In this range, the cyanoethyl groups are perhaps located at C2 of the anhydro-
glucose unit in the cellulose molecules91l. After being hydrolyzed with a 40% 
sodium hydroxide, the cellulose was shown to contain cyanoethyl groups (D.S. 
229 

6. Grafting on Chemically Modified Cellulose 
= 0.06) and carboxyethyl groups (D.S. = 0.038). The sum of both groups ex-
pressed as D.S. amounts to 0.098, a value which is much lower than that of the 
original cyanoethyl cellulose, i.e., D.S. 0.515. This suggests that ether bond 
cleavage occurs during alkaline hydrolysis91). 
It is established42l that CeIV consumption during oxidation of cellulose is due 
to (a) formation of a CeIV -cellulose complex, perhaps through chelation between 
the CeIV ions and the cellulose hydroxyl groups; (b) formation of free radicals 
at the hemiacetal group of the end anhydroglucose unit of the cellulose chain; 
and (c) termination of free radicals resulting from dissociation of acetal groups. 
The extent of CeIV -cellulose complex formation would be much greater for 
PCMC than for PCMC-CEC owing to the greater availability of cellulose 
hydroxyls in PCMC. Thus, the fact that the consumption of CeIV during oxida-
tion of PCMC and PCMC-CEC is very similar suggests that excess CeIV con-
sumption for complex formation during oxidation ofPCMC is outweighed by the 
direct attack ofCeIV on cyanoethyl groups91l ofPCMC-CEC. The following two 
possibilities may explain the lower graft yield obtained with PCMC-CEC, as 
compared with PCMC, 
(a) dissociation of the Ce1v-cellulose complex to produce free radicals capable 
of initiating grafting42l may be easier with PCMC than with PCMC-CEC. 
(b) termination of free radicals formed on cyanoethyl groups may be much 
faster than when brought about by dissociation of the Ce1v-cellulose 
complex. 
Hebeish et al.90l grafted acrylonitrile (AN) onto cellulose bearing cyanoethyl and 
carboxyethyl groups using CAS as initiator. Figure 56 shows these results; together 
with those obtained with cyanoethyl cellulose and cellulose treated with 2 % 
sodium hydroxide for comparison. Obviously, the graft yields obtained with 
cellulose bearing cyanoethyl along with carboxyethyl groups are much greater than 
70 
60 
50 
~ 40 
';;:' 
20 
10 
o 
230 
" 
f----------- ---
--
V' 
,/"" 
Zv 
~ 
~ 
! 
I 
;1 r 
1 
;------r--' 
I 
! 
x/ V'I 
MIL ratio = 1:30 
/ 
CAS concentration = 0.01 M 
/ 
Cellulose 19 
,( 
AN 
19 
40'C 
20 
40 
60 
80 
100 
120 
Reaction time (min) 
Fig. 56. Graft yield percent vs. reaction time. 
(6.), cellulose bearing cyanoethyl groups 
(OS: 0.06) along with carboxyethyl groups 
(OS: 0.0376); (0), cyanoethylated cellulose 
(D.S. = 0.515); (x), cellulose treated with 
2 % sodium hydroxide (control for cyano-
ethylated cellulose). Reprinted from Ref.91), 
p. 1931, by courtesy of John Wiley & Sons, 
Inc. 

6.11. Grafting on Phosphorylated Cellulose 
those obtained with the cyano-ethylated cellulose and the alkali-treated 
cellulose. These investigators attributed this behaviour to the influence of the 
following factors taken together: ( a) cyanoethyl groups function as additional 
sites for grafting; (b) carboxyethyl groups increase the swell ability of cellulose; 
thereby facilitating diffusion of monomer and initiator; and (c) the physical 
and chemical changes in the cellulose structure brought about by the effect of the 
concentrated alkali used in hydrolyzing the cyanoethyl groups may cause, in 
particular, a crystal transformation from cellulose I to cellulose II, thus increasing 
the reactivity of cellulose. 
With reqard to the CeIV consumption, it has been reported91) that cellulose 
bearing cyanoethyl and carboxyethyl groups shows a lower consumption during 
oxidation when compared with cyanoethylated cellulose and alkali-treated 
cellulose (control). This has been ascribed to the disappearance of some of the 
cyanoethyl groups (sites for CeIV attack) through either hydrolysis to carboxy-
ethyl groups or cleavage of the ether bond. In addition, alkali treatment 
(used for hydrolysis) produces a substrate with higher grafting efficiency (cf. 
Figure 56), but lower susceptibility to CeIV oxidation; this finding is in agreement 
with previous results38), which revealed that cotton treated with concentrated 
sodium hydroxide showed a higher graft yield and lower CeIV consumption than 
did untreated cotton. 
6.11. Grafting on Phosphorylated Cellulose 
Cellulose phosphate and phosphorylating agents for cellulose have been review-
ed106). Reagents include ammonium phosphate, urea-phosphoric acid, phospho-
rus tri- and oxychloride, monophenyl phosphate, phosphorus pentoxide, and 
chlorides of partially substituted phosphoric acidsl06-108). The use of ortho- and 
condensed phosphate salts for the crosslinking and modification of cellulose has 
been described107). For example, when a cotton fabric is treated for 10-20 minutes 
with a phosphoric acid solution at pH 2, which contains 2 to 6 mol of urea per mol 
of phosphoric acid at a temperature between 140-160 °e, cellulose ammonium 
hydrogen phosphate is produced. 
(Cellulose ammonium hydrogen phosphate) 
Products with greater than 1.6 % phosphorus, obtained by reaction with neutral 
or slightly acidic alkali metal phosphate or condensed phosphate salts, are 
insoluble in cupriethylenediamine and are apparently crosslinked107). 
o 
0 
" 
" 
2CeU-OH + Na-O-P-OH -- NaO-P-O-CeU 
I 
I 
OH 
OCeU 
DiceUulose phosphate 
231 

6. Grafting on Chemically Modified Cellulose 
Phosphorylated cellulose esters in the form of ammonium salts resist fire. 
Phosphorylated cellulose also shows good non-soiling qualities and undergoes 
rapid cation exchange reactions. The latter property makes phosphorlated cellu-
lose suitable for grafting. This suitability may be due to the number and location 
of grafting sites in cotton or rayon fibers that can be controlled and directed by 
making use of the ion-binding capacity of cellulose109 -110). If at least one compo-
nent of the redox initiator is cationic, that component can be bound to anionic 
groups in cellulose, and these become loci at which polymerization takes place. 
Since homopolymer formation occurs mainly in the treating solution, while 
grafting can only occur on or within the solid cellulose, the probability of grafting 
is enhanced when initiator binding sites are present in high concentration in the 
fibers. 
Gallagherlll) has reported that the ion-binding capacity of cotton was readily 
increased by heating the fabric with alkali metal phosphates to effect phosphor-
ylation. Subsequent contact with a solution of redox polymerization initiators 
then binds the cationic component of the initiator to the cellulose. Graft poly-
merization of olefinic monomers in the phosphorylated, ion-exchanged fabric 
occurs with high speed and efficiency. Table 49 shows the polymerization data for 
individual vinyl and acrylic monomers. It is clear that with FeIl-H202 
initiation, the polymerizations were considerably accelerated in every instance 
when phosphorylated fabric was used as a substrate. However, vinyl monomers 
show greater acceleration than acrylic derivatives. Vinyl acetate produced 
900 times more polymer in phosphorylated cotton than in native cotton. After 
solvent extraction, the phosphorylated cotton retained at least 150 times as much 
polymer as did native cotton (runs 1,2). For styrene polymerization, the increase 
in total polymer deposition caused by phosphorylation was 4-12 times, depending 
on the level of phosphorus introduced. The increase in polymer remaining after 
Table 49. Comparison of phosphorylated and unphosphorylated cotton fabric as grafting hosts. 
(Redox initiator Fell-H20 2). Adapted from Ref.IUI, p. 624, by courtesy of Textile Research Institute 
Run 
P, % 
Monomer 
Monomer Time, 
Temp., Weight gain, % 
No. 
concn. 
mins. 
°C 
before extrn. after extrn. 
I 
0.00 
Vinyl acetate 
3.3 
60 
50 
0.3 
2 
1.25 
Vinyl acetate 
3.3 
60 
50 
274 
45.7 
3 
0.00 
Methyl acrylate 
4.5 
15.5 
72 
32 
15.7 
4 
0.33 
Methyl acrylate 
4.5 
15.5 
72 
58.1 
35.0 
5 
0.00 
Ethyl acrylate 
4.0 
15.0 
75 
51.6 
29.0 
6 
0.33 
Ethyl acrylate 
4.0 
15 
75 
118 
94.0 
7 
0.00 
Styrene 
34" 
60 
50 
2.2 
0.8 
8 
0.33 
Styrene 
34" 
60 
50 
9.2 
7.9 
9 
1.25 
Styrene 
34" 
60 
50 
26.8 
18.7 
\0 
0.00 
N-Methylolacrylamide 
6.6 
18 
25 
3.3 
II 
0.33 
N-Methylolacrylamide 
6.6 
18 
25 
8.3 
12 
0.00 
Glycidyl acrylate 
5.0b 
5 
70 
18.5 
13 
0.33 
Glycidyl acrylate 
5.0b 
5 
70 
30.8 
a In aqueous emulsion 
b No Fell ions present. The aqueous emulsion contained 5% monomer, 0.018% KOH; 0.14% KCI; 
0.01 % tetraethylenepentamine; 0.5% TiCI3 ; 0.24% HP2 and 0.5% Triton X-IOO. 
232 

6.11. Grafting on Phosphorylated Cellulose 
extraction was 10-23 times (runs 7, 8, 9). The rates of reaction with the acrylic 
monomer showed accelerations in the neighborhood of 2-3 times on phos-
phorylated fabric. 
The effect of fabric phosphorylation on polymer formation for several dif-
ferent initiator systems is shown in Table 50. It is obvious that mixtures of 
monomers could readily be copolymerized on fabric, thus providing a wide 
range of fiber modifications. Mixtures of acrylic monomers produced 1.7-7.5 times 
as much polymer on phosphorylated fabric as on native cotton. A ten-fold 
increase in polymerization was produced in the case of ethyl acrylate mixed with 
a minor proportion of bis-2-(vinyloxy)ethyl ether; this is a further reflection of 
the sensitivity of the vinyl component to increased concentrations of initiator 
sites in the cellulose (runs 26, 27). For the polymerization of mixed monomers, 
initiation with hydrogen peroxide in combination with reducing ions, such as 
Table SO. Graft polymerization of single and mixed monomers on cotton fabric of varied phos-
phorus contents (Redox initiator M+-Hz02)' Reprinted from Ref.ll l), p. 625, by courtesy of the 
Textile Research Institute 
Run 
P, % Initiator Compd.' 
Concn., 
Mol 
Time, 
Temp., Weight gain 
No. 
ion, M+ 
% 
ratio 
min 
°C 
Before 
After 
extn. 
extn. 
1 
0 
N2H; 
AN 
5 
10 
79 
5.1 
3.6 
2 
3.1 
N2Hs+ 
AN 
5 
10 
79 
15.4 
10.0 
3 
3.1 
N2H; 
AN 
5 
35 
82 
53.0 
23.4 
4 
0.3 
N2Hs+ 
AN 
8.3 
6 
71 
13.2 
9.9 
5 
0 
N2H; 
AN/HPMA 
2.8/6.4 
1.2 
9 
66 
2.6 
6 
0.9 
N2Hs+ 
AN/HPMA 
2.8/6.4 
1.2 
9 
66 
12.6 
7 
0 
N2Hs+ 
AN/HPMA 
2.8/6.4 
1.2 
31 
71 
29.7 
8 
0.9 
N2H; 
AN/HPMA 
2.8/6.4 
1.2 
31 
71 
78.4 
57.1 
9 
0 
Fe+2 
AN 
8 
20 
25 
2.8 
10 
0.2 
Fe+2 
AN 
8 
20 
25 
5.6 
11 
0.2 
Fe+2 
AN 
8 
20 
66 
40.3 
37.5 
12 
0 
Fe+2 
AN/MAA 
7.1/2.7 
5.0 
30 
25 
1.2 
13 
0.3 
Fe+2 
AN/MAA 
7.1/2.7 
5.0 
30 
25 
9.1 
14 
0 
Fe+2 
AN/MAA 
5.9/1.1 
10 
30 
25 
3.5 
15 
0.3 
Fe+2 
AN/MAA 
5.9/1.1 
10 
30 
25 
10.5 
16 
0.3 
Fe+2 
AN/MAA 
6.6/2.0 
6.4 
30 
25 
4.7 
17 
0.3 
Ti+3 
AN/MAA 
6.6/2.0 
6.4 
30 
25 
6.0 
18 
0.3 
Fe+2 
AN/MAA 
6.6/2.0 
6.4 
60 
25 
20.0 
19 
0 
Fe+2 
AN/MAA 
6.6/2.0 
6.4 
30 
70 
42.0 
20 
0.3 
Fe+ 2 
AN/MAA 
6.6/2.0 
6.4 
30 
70 
70.0 
21 
0.3 
Fe+ z 
EA 
3.7 
30 
25 
25.3 
22 
0.3 
Fe+2 
MAA 
5.0 
27 
25 
9.6 
23 
0.5 
Fe+2 
MAA 
6.1 
18 
25 
22.4 
20.2 
24 
0 
Fe+2 
EA/MAA 
5.0/0.5 
10 
4 
75 
14.6 
13.0 
25 
0.3 
Fe+2 
EA/MAA 
5.0/0.5 
10 
4 
75 
30.3 
25.9 
26 
0 
Fe+ 2 
EA/DVG 
3.4/1.5 
3.6 
30 
25 
4.6 
27 
0.3 
Fe+ 2 
EA/DVG 
3.4/1.5 
3.6 
30 
25 
45 
28 
0.3 
Fe+2 
MA 
4.5 
2 
65 
29 
29 
0.3 
Fe+ 2 
MA 
4.5 
15 
65 
5\.7 
46.9 
30 
0 
Fe+ z 
MA/MAA 
4.3/1.0 
5.0 
1.25 
77 
2.8 
31 
0.3 
Fe+ 2 
MA/MAA 
4.3/1.0 
5.0 
1.25 
77 
5.9 
233 

6. Grafting on Chemically Modified Cellulose 
Table SO. (Continued) 
Run 
P, % Initiator Compd.' 
Concn., 
Mol 
Time, 
Temp., Weight gain 
No. 
ion, M+ 
% 
ratio 
min 
°C 
Before 
After 
extn. 
extn. 
32 
0 
Fe+2 
MA/MAA 
4.5/0.53 
10 
4 
73 
6.6 
33 
oj 
Fe+2 
MA/MAA 
4.5/0.53 
10 
4 
73 
12.9 
34 
0.3 
Fe+2 
S 
35 
60 
50 
13.1 
9.3 
35 
0.3 
Fe+2 
S 
35 
90 
50 
21.3 
16.2 
36 
0.3 
Fe+2 
S 
35 
22 
75 
28.5 
14.3 
37 
0.3 
Fe+ 2 
S 
35 
32 
75 
54.3 
24.8 
38 
0.3 
Fe+2 
VA 
3 
15 
62 
2.7 
39 
1.0 
Fe+2 
VA 
3 
15 
62 
15.9 
9.4 
40 
0.3 
Fe+2 
VA 
5 
10 
68 
18.3 
41 
0.3 
Fe+ 2 
VA 
5 
20 
69 
39.8 
42 
0 
Ce+ 4 
ANb 
5 
15 
25 
2.8 
43 
3.1 
Ce+1 
AN b 
5 
15 
25 
6.3 
44 
0.3 
Cr+2 
GA' 
10 
4 
70 
7.9 
45 
0.3 
N2H5+ 
GAd 
10 
24 
60 
10.1 
46 
0.3 
Sn+2 
HPMA/MAA 10/0.6 
12 
5 
75. 
4.1 
a AN = acrylonitrile; DVG = divinyl ether of diethylene glycol; EA = ethyl acrylate; GA 
glycidyl acrylate; HPMA = hydroxypropyl methacrylate; MA = methyl acrylate; MAA 
N-methylolacrylamide; S = styrene; VA = vinyl acetate. 
b No peroxide used in this run. Fabric was converted to Ce1v-ion form by treatment with 2.5 % 
Ce(HS04 )4' 
, Sodium form of phosphorylated fabric treated with emulsion of 10% GA, 0.02 % H20 2, 
0.018% KOH, 0.14% KCI, 0.02% tetraethylenepentamine, 0.4% CrCI3, 0.3% Triton X-100, 
and water. 
d Hydrazine form treated as in (c) except that CrCI3 was omitted. 
FeII, TilII, or hydrazinium ions could be used. CelV ion initiation appeared to be 
moderately effectivell1 . 
According to Gallaher, the proportion of monomer grafted to cellulose in these 
experiments can be estimated approximately from the fraction of polymer not 
removable by known polymer solvents. Consequently, for FeII-H202 initiation 
of such monomers as methyl acrylate, ethyl acrylate, and styrene (Table 50), the 
durably bound fraction comprised 60-86 % of the total polymer formed in the 
phosphorylated fabric. The relative percentages of bound and unbound polymer 
varied widely, however, with the monomer and initiator used as well as with 
polymerization temperature and monomer concentration. Polymerization of 
acrylonitrile (Table 66, runs 1-4 and 9-11) produced 44-93 % yields of bound 
polymer, showing that a large number of critical variables exist for a given 
monomer. 
It has also been reported that alkaline hydrolysis of phosphorylated cotton fail-
ed to remove phosphate groups, making this derivative one of the most alkali-
stable cellulose esters available. Bound polyacrylonitrile also resisted removal by 
alkaline hydrolysis, even though the nitrile groups were apparently converted to 
carboxyl groups. Hydrolysis in acid, under conditions known to cleave phosphate 
groups, also failed to remove the polymerll 1). 
234 

6.12. Grafting on Crosslinked Cellulose 
6.12. Grafting on Crosslinked Cellulose 
The interaction of cellulose and formaldehyde has received considerable 
attention over a period of many years. As a consequence, the conditions of 
reaction and the types of products obtained may be said generally to be 
understood112l. The acid-catalyzed reaction between formaldehyde and cellulose 
at high temperatures (ca. 150°C) has been studied extensively, both from theore-
tical and practical standpoints. In this reaction, the formation of methylene-
ether crosslinks takes place predominantly between the secondary hydroxyl groups 
of cellulose112-116l. The same reaction has been used in industry for improving 
the dimensional stability of viscose fabrics. However, attempts at applying this 
treatment to cotton fabrics on a commercial scale have not been successful 
since it causes large losses in strength117l. Interest has been revived in the 
reaction of formaldehyde with cotton in a swollen condition. This is due to the 
observations that (ii) the drip-dry characteristics of cotton fabric depend to a 
large extent on the crease recovery of wet fabrics, and that (ii) crosslinking treat-
ments of the swollen fiber produce large increases in wet crease recovery. It has 
been postulated that the crosslinking of cellulose in a swollen condition occurs 
largely in the regions having reasonable lateral order, while crosslinks introduced 
in the earlier treatments at high temperatures (when the fiber is in a collapsed 
state) are located in the noncrystalline regions118-120l. 
The effect of the change in the cellulose structure, brought about by cross-
linking cotton cellulose in the dry and wet states, on grafting of cellulose with 
acrylonitrile (AN) and methyl methacrylate (MMA), using the CeIV ion technique 
was examined121l. The graft copolymerization reaction was studied with respect 
to the graft yield and the CeIV consumption. Figure 57 shows the rate of grafting 
of cellulose, crosslinked in the dry state, and that of the control. It is clear that with 
both monomers, low grafting rates were obtained with crosslinked cellulose, as 
compared with the control. This is to be expected since the crosslin king reaction 
takes place in highly disordered regions. Besides blocking some of the cellulose 
hydroxyls, such a change results in a measurable decrease in swellability of the 
fiber, probably by restricting the freedom of movement of the cellulose 
molecules while in the aqueous grafting medium. The effect of low swellability 
of the crosslinked cellulose is to impede diffusion of both monomer and initiator, 
thereby adversely affecting the grafting yield. This is substantiated by the fact 
that lower grafting rates are obtained with cellulose having higher amounts of 
bound formaldehyde. It can also be seen (Fig. 57) that in the early stages of the 
reaction, crosslinked celluloses having lower amounts of bound formaldehyde 
show higher grafting levels than those with higher amounts; but this difference 
nearly disappears after one hour's reaction time. The prolonged reaction seems to 
have two effects: (1) enhancing fiber swellability, as well as diffusion of monomer 
and initiator; and (b) breaking down some of the crosslinks owing to the high 
acidity of the treating bath. Both effects lead to increased graft formation. Thus, 
within the range studied, the differences in the graft yields observed at short 
grafting times are reduced by increasing the swellability of the fiber and by break-
ing down some of the crosslinks at prolonged grafting times121). 
Contrary to cellulose crosslinked in the dry state, cellulose crosslinked in the 
235 

6. Grafting on Chemically Modified Cellulose 
40 
35 
Formaldehyde 
content 
__ f-------<'+----+oO.O 
(g/100g) 
" 1.82 
x 0.827 i 
30 f-----j--t---;f--j---j-. 2.07 --
'" 3.18 
~25~~--~~~==~~~ 
-0 
Qj 
~>. 
o 
10 
20 
30 
40 
50 
60 
Reaction time (min) 
Fig. 57. Graft yield of cellulose containing 
various amounts of bound formaldehyde vs. 
reaction time. Reprinted from Ref. 121), p. II, 
by courtesy of Textile Research Institute. 
wet swollen state shows graft yields which are comparable to those of the 
control. 
In crosslinking cellulose while it is in the uncollapsed state, the crosslinkages 
appear to be located largely in regions of some lateral order due to the inclusion 
of the swelling agent (phosphoric acid) in the process. This stabilizes the swollen 
structure of the fiber, in the wet state, without reducing its swellability. The dis-
appearance of some of the cellulose hydroxyls (possible sites for grafting) as a 
consequence of crosslinking is compensated for by the possibility that some of the 
crosslinks introduced may occur in the crystalline, or at least in the near crystalline 
regions of the cellulose. Hence, there will be a greater tendency for the reacting 
molecules to approach these regions than would be the case with uncrosslinked
