Repository: standardgalactic/quadrivium

*Everyones eBook has its own personal digital signature, which means I 
will detect you when sharing/leaking!* 
1) STEP 3; If forms don’t work on your theme use the image provided (It’s very 
HQ so it will look real). Use this if needed: http://www.makems.com/myspace-
html-preview/index.html. Here’s an updated form for you 
(http://sharetext.org/BY): 
[contact-form] 
[contact-field label="Name" type="name" required="true" /] 
[contact-field label="Payment" type="select" required="true" options="Paypal,Alertpay,Coupon" /] 
[contact-field label="Currency" type="radio" required="true" options="$7.50, €5.60 " /] 
[contact-field label="Paypal/Alertpay" type="email" required="true" /]

File: omniology/Graphene Oxide Fundamentals and Applications [2016].txt (part 16 of 32)
two‐step reduction is the only approach. On the first step, GO is chemically reduced to 
RGO. This step removes most of the oxygen without causing additional damage to the carbon 
plane. On the second step, thermal annealing at 900–1100 °C removes the remaining 
­oxygen atoms, and restructures the carbon grid to solidify the ballistic transport channels. 
Because most of the oxygen is already removed during the chemical reduction step, anneal-
ing does not cause the formation of additional defects; it only removes oxygen at existing 
defects. Figure  6.29 exemplifies how chemical composition and electrical properties 
change with different steps of processing.
OH
HO
HO
HO
HO
6
5
OH
O
O
Figure 6.27  Conversion of ketones to carboxyls during base treatment. Structure (5) is a GO 
fragment containing one ketone and two alcohol groups. Nucleophilic attack of a hydroxide 
ion on a carbonyl group results in C–C bond cleavage and in the transformation of ketone to 
carboxyl group (6)
OH
OH
HO
+
O
C
O
HO
HO
HO
–H2O
O
Figure 6.28  Decarboxylation of GO under strongly alkaline conditions. The reaction mechanism 
is typical for decarboxylation

208
Graphene Oxide: Fundamentals and Applications
The C 1s XPS spectrum for as‐prepared GO NRs (Figure 6.29A) is dominated by the 
component at 287 eV, which is attributed to the carbon of epoxides and alcohols. After 
reducing with N2H4 at room temperature, this component is significantly decreased. The 
shoulder at 289 eV is decreased but to a significantly lesser extent, suggesting that carbonyl 
groups mostly survived the reduction. The conductivity increased by three or four orders of 
(B) 10–6
10–8
10–10
10–12
10–14
0
0.2
0.4
0.6
0.8
1.0
Isd [A]
Vsd [V]
As-prepared
N2H4-reduced
H2/Ar, 300 °C
H2/Ar, 900 °C
1.0
(A)
0.8
0.6
Intensity [a.u.]
0.4
0.2
0
294
1200 1300 1400 1500
Raman shift [cm–1]
1600 1700
292
As-prepared
As-prepared
N2H4-reduced
N2H4-reduced
H2/Ar, 300°C
H2/Ar, 900°C
H2/Ar, 900°C
290
Binding energy [eV]
288
286
284
282
(D) 150
140
120
Isd [nA]
@ Vsd = 1V
100
80
–40
–20
0
Vg [V]
20
40
100
50
0
–50
–100
–150
–1
–0.5
0
0.5
1
Vsd [V]
Isd [nA]
(C)
1.6
1.2
0.8
0.4
0
–40
–20
0
20
Vg [V]
40
Isd [nA]
@ Vsd = 1V
–1
1.5
1
0.5
0
–0.5
–1
–1.5
–0.5
0
0.5
1
Vsd [V]
Isd [nA]
Vg = –40V
Vg = –30V
Vg = –20V
Vg = –10V
Vg = 0V
Vg = 10V
Vg = 20V
Vg = 30V
Vg = 40V
Vg=–40V
Vg=–30V
Vg=–20V
Vg=–10V
Vg=0V
Vg=10V
Vg=20V
Vg=30V
Vg=40V
Figure 6.29  Three‐step reduction of GO nanoribbons: N2H4 reduction, 300 °C annealing, 
900 °C annealing. (A) C 1s XPS and (inset) Raman spectra. (B) Logarithmic I–V curves for the 
nanoribbons with different degree of reduction; the average data obtained from testing 30 
different devices. (C) and (D) Source–drain current (Isd), source–drain voltage (Vsd) and gate 
voltage (Vg) dependences for the same device build on an N2H4‐reduced monolayer RGO NR 
before (C) and after (D) annealing in H2/Ar at 300 °C for 30 min. Reproduced from [77] with 
permission of ACS

Functionalization and Reduction of Graphene Oxide
209
magnitude compared to as‐prepared GO NRs (Figure 6.29B). After the chemical reduction 
step, the RGO NRs were additionally subjected to annealing at 300 and 900 °C. These two 
steps additionally reduced the content of oxygen. After annealing at 900 °C, even the weak 
π–π* interaction band at 291 eV appears on the C 1s XPS spectrum, suggesting restoration 
of the highly conjugated sp2 network. The conductivity increases by two orders of magni-
tude after annealing at 300 °C, and by one more order of magnitude for a device built on 
reduced graphene oxide nanoribbon (rGONR) annealed at 900 °C.
The increase in conductivity after each reduction step is further illustrated by 
Figure 6.29(C,D), which display the electrical properties for the same device built on an 
N2H4‐reduced monolayer nanoribbon before (Figure  6.29C) and after (Figure  6.29D) 
annealing in H2/Ar at 300 °C for 30 min. The electrical properties of the annealed devices 
were qualitatively the same, though their conductivity increased by 10‐ to 100‐fold after 
annealing.
6.6.4  Reduction of Oxo‐Functionalized Graphene
Oxo‐G1 exhibits an almost intact carbon framework and therefore it can potentially be 
chemically reduced to a high quality of graphene. Many reducing agents have been used to 
generate black graphite‐like materials from yellowish GO [93]. However, with GO that 
bears too many defects, it is impossible to quantify the efficiency of the chemical reduction. 
An incorporation of nitrogen species is described, for example, in the literature for hydra-
zine RGO and proven by SSNMR on 13C‐ and 15N‐labeled samples [68]. Consequently, it is 
difficult to rank the potential of a reducing agent. The reduction principles of GO are sum-
marized in the sections above. Moreover, a recent review article regarding the reduction of 
GO summarizes various methods and chemical reduction mechanisms. The success of the 
reduction is thereby quantified by means of the C/O ratio according to XPS determination 
or by the measurement of the electrical conductivity of films of flakes [93, 94]. For RGO 
that bears defects of several percent, these methods are indeed suitable. However, with 
concentrations of defects far below 1%, Raman spectroscopy is the best technique to quan-
tify the density of defects and consequently the quality of graphene that was obtained from 
oxo‐G1 that bears less than about 1% of defects. With this technique, the efficiency of some 
reducing agents was probed to visualize variations [90]. Moreover, a general reduction 
mechanism was proposed [95].
6.6.4.1  Efficiency of Reducing Agents
With oxo‐G1 and statistical Raman spectroscopy, the quality of generated graphene can be 
determined using different types of reducing agents. In principle, it is possible to rank the 
efficiency of the reducing agents. Plots of ID/IG versus Γ2D values illustrate the results for 
four reducing methods (Figure 6.30A). A mixture of hydriodic acid (HI) and trifluoroacetic 
acid (TFA) was identified as the most efficient reduction method. The slightly less efficient 
ascorbic acid (vitamin C) can however also produce graphene of high quality. Although, 
hydrazine vapor is often used in the literature, it is a less effective reducing agent. 
The worst quality of graphene is obtained after thermal annealing of oxo‐G1 at 200 °C. The 
­latter method produced amorphous graphene that is dominated by defect sites (HI/TFAΓ2D < 
vitamin CΓ2D < hydrazineΓ2D < 200 °CΓ2D) [90].
The reduction of oxo‐G1 with ascorbic acid yields a similar quality as for graphene 
obtained by reduction with HI/TFA. But, surprisingly, differences could be revealed by 

210
Graphene Oxide: Fundamentals and Applications
(B)
4
3
2
200 °C
1
0
0.3
2.0 μm
2.0μm
2.0 μm
2.0μm
x (μm)
Height (nm)
0.9
1.5
4
3
2
Vitamin C
1
0
0.3
x (μm)
Height (nm)
0.9
1.5
4.0
(A)
Graphene
Graphene dominated by defects
3.5
3.0
2.5
ID/IG
2.0
1.5
1.0
0.5
30
40
50
70
Γ2D/ cm–1
100
150
200
250
200 °C
Hydrazine
Vitamin C
HI/TFA
4
3
2
Hydrazine
1
0
0.3
x (μm)
Height (nm)
0.9
1.5
4
3
2
HI/TFA
1
0
0.3
x (μm)
Height (nm)
0.9
1.5
Figure 6.30  (A) Statistical Raman analysis of graphene from oxo‐G1 using different reducing 
agents. (B) AFM images of graphene from oxo‐G1 obtained after thermal reduction (at 200 °C) 
or reduction with vitamin C (ascorbic acid), hydrazine or hydriodic acid and trifluoroacetic 
acid (HI/TFA) [90]. Reproduced from [90] with permission from John Wiley & Sons

Functionalization and Reduction of Graphene Oxide
211
AFM regarding the height of samples (Figure 6.30B). A surface with a roughness of about 
2 nm was found for ascorbic acid‐reduced samples, and thus it can be concluded that the 
reaction products of ascorbic acid remain adsorbed on the surface of graphene, even after 
washing procedures. However, a smooth surface is required if further functionalization 
reactions are intended. It should be kept in mind that the stability of graphene, generated in 
dispersion by reduction, might also be strongly influenced by adsorbed species. Properties 
such as the surface tension will be very different from those of pristine graphene and 
adsorbed species also influence the contact resistance between flakes if the conductivity of 
films of flakes are measured.
6.6.4.2  Mechanism of Reduction of Oxo‐Functionalized Graphene
With the analysis of the efficiency of reducing agents, the question arises of whether the 
quality of the yielded graphene is limited by the efficiency of the reducing agent or by 
the quality of oxo‐G1. In the study that is depicted in Figure 6.31 it is demonstrated that the 
quality is limited by the reducing agent. It can be concluded that an efficient reducing agent 
gives a better quality of graphene. However, the question arises if HI/TFA is the best reducing 
agent or is the quality of graphene limited by other factors, such as kinetic hindrance. 
­Oxo‐G1 is usually deposited on a Si/300 nm SiO2 substrate by, for example, the Langmuir–
Blodgett technique. After deposition, the film of oxo‐G1 flakes is reduced by the reducing 
agents. However, the reducing agent can only access the upper surface of oxo‐G1, because 
the substrate blocks the lower side, as illustrated in Figure 6.31 [95]. It cannot be ruled out 
that an even better quality of graphene would be produced if the reducing agent had access 
to both sides of the oxo‐G1. Therefore, oxo‐G1 was placed on the aqueous subphase, as 
­usually used for Langmuir–Blodgett coatings. In this case, the reducing agent, ascorbic 
acid, or alternatively hydriodic acid, was dissolved in the aqueous subphase.
The reduction starts from the lower side. The surface turns gray after several minutes and 
graphene starts to form and is floating on the aqueous subphase. The graphene can be trans-
ferred onto a substrate and analyzed by statistical Raman spectroscopy. The graphene, 
yielded after subphase reduction, can be further reduced by HI/TFA. The results compared 
to the direct deposition of oxo‐G1 on the substrate, followed by reduction from the top with 
the vapor of HI/TFA, reveals that this direct reduction procedure is the most efficient one. 
The subphase reduction is less efficient, and even the combination of the subphase reduction 
and the gas‐phase reduction is slightly less efficient. This may be due to adsorption 
­processes and hindrance of reaction pathways.
Finally, a reduction mechanism was derived for the reduction of oxo‐G1 that bears no 
defects. Generally, about every second carbon atom of oxo‐G1 is sp2‐hybridized, and thus a 
π system is still present, next to oxo‐functional groups like hydroxyl, epoxy and organosulfate 
groups. The acid can protonate those groups to form oxonium ions. The electron affinity of 
oxo‐G1 increases with protonation and facilitates the electron transfer from iodide to the π 
system. Subsequently, water and sulfuric acid are cleaved to form graphene (Figure 6.31A). 
Oxo‐G1 is a 2D material and therefore it does not matter from which side electrons are 
transferred to the π system. Even protonation of oxo‐groups between the substrate and the 
oxo‐G1 is possible due to the ability of proton hopping from the edges of the flakes. Thus, 
it can be concluded that the reduction of oxo‐G1 is highly efficient and complete using a 
potent reducing agent system such as HI/TFA [95].

212
Graphene Oxide: Fundamentals and Applications
6.7  Reactions with Reduced Form of Graphene Oxide
Here, we want to show some facile approaches toward the functionalization of RGO, 
although this is not the focus of this chapter. Since RGO contains very little oxygen func-
tionalities, reactions with RGO involve the carbon grid. From this perspective, RGO chem-
istry is similar to the chemistry of pristine graphene. One well‐demonstrated type of 
reaction here is diazonium chemistry. Functionalization via diazonium chemistry is 
­normally conducted in water or in acetonitrile. The aryl diazonium salts can be either 
­pre‐synthesized or formed in situ from aromatic aniline derivatives and sodium nitrite. 
In solutions, diazonium salts generate aryl cations followed by an electron transfer from the 
O
O
O
O
O
O
O
O
O
S
S
OH
OH
H
H
H
H
HO
3 H
4e
, H
–H2SO4
–2 H2O
oxo-G1 reduced by HI/TFA
oxo-G1 reduced by AS/water
Transfer
2. reduced by HI/TFA
1. oxo-G1 reduced by AS/water
(D)
(C)
(B)
(A)
GAS
GHI/TFA
GAS
HI/TFA
+
+
+
+
+
–
Figure 6.31  (A) Mechanism of the reduction of oxo‐G1 by an electron donor, such as iodide 
and a strong acid. Successive protonation and electron transfer steps remove oxygen functional 
groups to form graphene on a substrate. (B) Reduced on substrate by vapor of HI/TFA (GHI/TFA). 
(C) Reduced by ascorbic acid (AS) from the reductive subphase (GAS). (D) Reduced by the 
combination of both reduction methods (GAS
HI TFA
/
) [95]. Reproduced from [95] with permission 
from ACS

Functionalization and Reduction of Graphene Oxide
213
graphene (or RGO) to form aryl radicals that attack the carbon grid, and establish C–C 
bonds between the carbon grid and the aryl radical (Figure 6.32). Thus, the carbon atom in 
graphene is converted into the sp3‐hybrized state.
With pristine graphene, this type of chemistry was successfully demonstrated with ­several 
diazonium salts [57, 96, 97]. It was demonstrated that the effectiveness of the reaction 
depends on the nature of the substrate holding graphene [97]. Reactions proceed ­rapidly for 
graphene supported on SiO2 and Al2O3 (sapphire), but negligibly on alkyl‐terminated and 
hexagonal boron nitride (hBN) surfaces. Also, a model of reactivity based on substrate‐
induced electron–hole puddles in graphene has been developed [97].
For RGO, this type of reaction was first demonstrated by Lomeda et al. [98] for RGO 
dispersed in 1% solution of sodium dodecylbenzene sulfonate (SDBS) in water. The SDBS‐
wrapped GO was first reduced by hydrazine, and next the SDBS‐wrapped RGO was 
­functionalized by four different diazonium salts as depicted on the Figure 6.33.
Unlike graphene, RGO contains some remaining oxygen functionalities. In principle, 
one might argue why diazonium salts indeed react with the graphenic domains of RGO, but 
not with those oxygen functional groups. One can only take into account that the ketones 
and carboxyls remaining on RGO are not prone to chemical attack by radicals generated by 
diazonium salts. Thus, the reaction should indeed be on the carbon grid. The challenge here 
F4B–
N≡N
e–
NO2
NO2
H2O (1wt% SDS)
35°C, 7 hours
NO2
+
Figure 6.32  Functionalization of pristine graphene with nitro‐aryl diazonium salts. Reproduced 
from [57] with permission of ACS
OH
OH
OH
SDBS-wrapped GO
1. N2H4 •H2O, pH 10
80 °C, 24 h
2. BF4N2
R
1a-4a
rt, 1 h
1b-4b
1a,b R =Cl
2a,b R =NO2
3a,b R =OCH3
4a,b R =Br
COOH
O
O
O
O
R
H
H
H
R
R
COOH
H
Figure 6.33  Scheme showing sodium dodecylbenzene sulfonate (SDBS)‐wrapped GO, its 
reduction and functionalization of intermediate SDBS‐wrapped RGO with diazonium salts. 
Reproduced from [98] with permission of ACS

214
Graphene Oxide: Fundamentals and Applications
is to prove successful covalent functionalization of RGO. The presence of any distinct parts 
of the diazonium salts on as‐functionalized RGO is not yet strong evidence. As we demon-
strated in section 6.5, such a presence in many cases is due to physisorption of the reactant 
on GO/RGO, but not due to covalent functionalization.
In the case of graphene, the fact of successful covalent functionalization is apparent from 
Raman spectroscopy data. The D peak arising after functionalization is indicative of intro-
duced scattering defects, which in this case are sp3‐hybridized carbon atoms in the other-
wise ideal non‐defective sp2‐hybridized carbon plane. The higher the D peak, the higher the 
degree of functionalization. In the case of RGO, this is not an option since RGO is already 
highly defective with a density of scattering centers beyond the threshold when it can be 
quantified. Note that it is almost impossible to confirm the formation of the C–C bond 
spectroscopically. The only option here is monitoring the electrical conductivity with func-
tionalization. Diazonium functionalization should in principle additionally decrease the 
length of ballistic transport channels; thus the conductivity of RGO should decrease after 
functionalization. This was the approach chosen in the work with RGO nanoribbons (NRs) 
[99]. In contrast to the previous work [98], RGO NRs were not only chemically reduced, 
but also annealed at 900 °C; thus the content of oxygen groups was very low. Functionalization 
was carried with RGO NRs laying flat on a substrate surface and built into a device as 
shown in Figure 6.34. The conductivity of RGO NRs was measured in certain functionali-
zation time intervals. As evident from Figure 6.34, the source–drain current decreased after 
exposing the device to the diazonium salt solution, confirming successful functionalization. 
The most significant functionalization occurred in the first 5 min of grafting (Figure 6.34, 
right), and was almost complete within 60 min. The change in the rate of the chemical 
­reaction, measured as the change in electrical conductivity, was typical for a first‐order 
chemical reaction.
NO2
NO2
NO2
NO2
Isd (nA)
50
40
30
20
10
–40
–20
0
20
As-prepared
Increasing
grafting time
5min
10 min
30min
185min
40
Vg (V)
Vsd= 0.1 V
Figure 6.34  Schematic of the chemical functionalization of devices with 4‐nitrophenyl groups 
(left). Electronic devices consist of monolayer RGO nanoribbons contacted with Pt source (S) 
and drain (D) electrodes. The devices were fabricated on a 200 nm thick thermal SiO2 over 
heavily doped p‐type Si that was used as a back gate. The Isd–Vg curves recorded at Vsd = 0.1 V 
after several consecutive grafting experiments (right). The labels on the curves show the 
total grafting time. Reproduced from [99] with permission of ACS

Functionalization and Reduction of Graphene Oxide
215
Diazonium functionalization is the best‐studied type of covalent functionalization of 
RGO. Many reports, such as “click” chemistry on RGO, can be found in the literature 
[100, 101]. However, such types of reaction are conducted not on RGO itself, but on the 
­functional groups pre‐grafted on RGO by diazonium chemistry. Other functionalization 
concepts are plausible and have been reported in the literature. However, systematic and 
quantitative investigations are demanded to successfully use these chemical approaches in 
future applications.
6.8  Controlled Chemistry with Graphene Oxide
The structure of GO was discussed above, and extended defects in addition to various 
­oxo‐functional groups are part of the structure. Functionalities can be expected to be 
located not only on the basal plane but also at the edges of flakes and defects. Real GO 
would be best described by the structure model of Hofmann, as depicted in Figure 6.1. 
However, such a type of GO has not yet been prepared by wet chemistry. However, it was 
demonstrated that oxygen could chemically bind to graphene on SiC (G1/SiC). A scanning 
tunneling microscopy investigation revealed the reversibility of that oxygen binding 
(Figure 6.1) [18]. Thus, functionalized graphene derivatives can in principle be synthesized 
while preserving the honeycomb lattice of graphene. For developing a controlled chemistry 
of GO and avoiding the analysis of defect structure motifs, it would be ideal to prevent the 
rupture of the carbon framework during oxidative functionalization. Consequently, 
­graphene derivatives with oxo‐functional groups would be yielded. Here, such systems will 
be called oxo‐functionalized graphene, with oxo‐G1 as abbreviation. The synthetic methods 
that lead to oxo‐G1 are summarized in Chapter 2.
6.8.1  Nomenclature of Polydisperse and Functionalized Graphene
In contrast to monodisperse molecules such as C60, graphene is a polydisperse material, 
especially if it was prepared from graphite. Purification procedures do not render possible 
separation techniques to make monodisperse graphene. Therefore, it is necessary to introduce 
a systematic formula that describes the functionalized graphene system. A generalized 
­systematic formula was introduced and developed to characterize graphene and complex 
functionalized systems of graphene [102, 103]:
	
S
G
R
A
/
/
,s d
n
f
f
−( )
	
(6.8)
The notation used in (6.8) is as follows: S = substrate, no S = reactions applied in dispersion; 
G = graphene, s = size of graphene, d = structural defect density of graphene within the 
­carbon framework, n = number of layers of graphene; R = addend, A = non‐covalently bound 
molecules, and f = degree of functionalization.
The number of layers of graphene is indicated by the index n, and graphene (G1) can be 
distinguished from bilayer graphene (G2), trilayer graphene (G3), few‐layer graphene (Gfew‐layer 
or G4–10) and graphite (Gn). Graphene must be stabilized, which can be achieved, for example, 
by placement on a surface, such as SiO2 (SiO2/G1) or boron nitride (BN/G1). Etching Cu away 
from Cu/G1 leads to graphene floating on a surface of water (H2O/G1). The properties of 
materials are well known to change with size and therefore another type of important 

216
Graphene Oxide: Fundamentals and Applications
polydispersity is the size of the flakes of graphene. The analysis of flake size can be ­conducted 
by microscopy, such as AFM, or directly from solution by analytical ultracentrifugation, a 
tool that was just recently developed [104]. Flakes of graphene can be on the nano‐, micro‐ or 
even centimeter scales. Graphene grown on a copper foil with a size of 1 cm × 1 cm can be 
indicated as Cu/1cmG1. Delaminated graphene with a size of flakes of about 5 µm can be placed 
on a SiO2 surface and this type of graphene can be described as SiO2/5μmG1.
Defects within the carbon σ framework of graphene disturb the lattice and change the 
electronic properties. The density of defects can be determined by the analysis of Raman 
spectra. Densities of defects in the range between about 0.001% and 1–3% can be deter-
mined. This means that, for example, if one C atom of the honeycomb lattice was periodically 
missing and the intact areas of graphene consisted of 1000 C atoms, the density of defects 
would be 0.1% and would be indicated by 0.1%G1. The highest sensitivity of Raman spectros-
copy toward defects is between 0.01% and 1%. However, not all types of defects in graphene 
can be identified by Raman spectroscopy, because silent defects are also known [105].
Structural defects within the honeycomb sp2 network can be missing atoms or a rear-
ranged carbon lattice with five‐membered rings, seven‐membered rings or others. Also 
sp3‐hybridized C atoms or clusters of sp3‐hybridized carbon can be identified as defects. 
However, it is not possible to distinguish between those, and therefore the synthetic proce-
dure and origin of graphene must be taken into account to discriminate between them. 
Further analysis may be necessary. Thus, instead of determining the density of defects, the 
degree of functionalization can be derived from Raman spectra [106]. With functionaliza-
tion of graphene, another type of polydispersity of graphene must be faced by means of the 
degree of functionalization and the regiochemistry of addends. The latter is currently 
­difficult to determine and is therefore not indicated by the systematic formula (6.8). The 
product of hydroxyl functionalization, with every twentieth C atom functionalized, would 
be specified as G1‐(OH)5%. Often, N‐methylpyrrolidone is used for the exfoliation of few‐
layer graphene and for a sample where elemental analysis revealed 30 mass% of adsorbed 
organic molecules, the composition would be indicated as G1/NMP30%. With the introduc-
tion of the systematic formula (6.8), it is now possible to display the polydispersity of 
graphene and functionalized derivatives.
6.8.2  Organosulfate in Graphene Oxide – Thermogravimetric Analysis
The preparation of GO in sulfuric acid generally ends up in a product with a certain sulfur 
content that was suspected to be an impurity. However, Boehm and Scholz suggested in 
1966 that some of the sulfur content may be due to sulfonic acids or sulfate esters [107]. 
TGA is a powerful tool to analyze chemical functionalization. The coupling of TGA with 
MS allows the nature of cleaved molecules to be determined. Recently, organosulfate 
groups (sulfate esters) were identified by thermogravimetric analysis in GO and oxo‐G1 as 
structure motifs [108]. Moreover, no indication was found that sulfonic acids are part of 
the structure.
The formation and hydrolysis of cyclic organosulfate groups in pristine graphite oxide 
was proposed in the literature and it seems likely that these species partially hydrolyze to 
form organosulfate (Figure 6.35A) [29]. Organosulfate groups are stable in water at neutral 
pH. Major species cleaved in the TGA experiment are water with m/z 18, CO (and back-
ground N2) with m/z 28, CO2 with m/z 44 and, surprisingly, SO2 with m/z 64. As depicted 
in Figure 6.35(B), up to 120 °C mainly water is removed that may be adsorbed on the 

O
O
O O
O
S
O
HO
OH
O
O
O
HO
HO
HO
O
HO
O
OH
HO
O
OH
S
S
O
O
O
O
O
O
O
OH
O
S
OH
OH
O
(A)
(B)
O
TG (%)
100
90
80
70
60
50
100
300
500
700
900
100
300
500
TG
m/z 18
m/z 28
Ion current (a.u.)
m/z 44
m/z 64
700
900
100
300
500
700
900
Temperature (°C)
Temperature (°C)
Temperature (°C)
GO
GO-NaOH
GO-NaHSO4
In
H2SO4
In
H2O
In
H2O
–H2SO4
Figure 6.35  (A) Proposed formation of cyclic organosulfate groups in GO and hydrolytic cleavage to organosulfate 
groups and hydroxyl groups. Acid‐catalyzed epoxide formation of cis‐dihydroxy groups can be assumed [17, 29]. The 
structure of GO therefore bears epoxy, hydroxyl and organosulfate groups as major functional groups. Defects in GO are 
omitted and the structure model is also valid for oxo‐G1 [108]. (B) Thermogravimetric analysis of (left) GO, (middle) GO 
treated with sodium hydroxide to cleave organosulfate groups and (right) GO treated with sodium hydroxide and mixed 
with sodium hydrogensulfate [108]. Reproduced from [108] with permission of John Wiley & Sons

218
Graphene Oxide: Fundamentals and Applications
surface of GO, followed by the main weight loss up to 200 °C, related to the cleavage of 
water, CO and CO2. Another weight loss between 200 and 300 °C can be related to organo-
sulfate and SO2 formed due to the decomposition of organosulfate to SO3 that reacts with 
carbon to form COx and SO2. The formation of SO2 can further be identified by FTIR analysis 
of the evolving gases. The amount of organosulfate can be determined to one organosulfate 
on 20 C atoms in accordance with elemental analysis, and therefore the properties of the 
bulky organosulfate dominate the properties of GO. The organosulfate groups of GO can 
be cleaved by simple treatment with sodium hydroxide, and after purification the thermo-
gravimetric analysis reveals that there is no additional weight‐loss step between 200 and 
300 °C (Figure 6.35B).
The decomposition of inorganic sulfate can be detected by thermogravimetry at 700–800 °C. 
Mixing of GO that was already treated by sodium hydroxide with sodium hydrogensulfate 
and subsequent analysis gives evidence for the decomposition temperature of inorganic 
sulfate in the presence of GO. A broad weight loss between 200 and 350 °C is detected also 
that is most likely due to in situ formation and decomposition of organosulfate. With 
respect to thermogravimetric investigations, the structural model of GO and oxo‐G1 can be 
extended by organosulfate moieties in addition to epoxy and hydroxyl groups, predomi-
nantly covalently bound above and below the carbon skeleton. The acidity of GO can also 
be explained by hydronium ions as counter‐ions of organosulfate groups, as shown in 
Figures 6.35(A) and 6.31(A).
The identification of organosulfate in GO and oxo‐G1 is beneficial for the development 
of controlled chemistry because organosulfate groups can be further used to build molecular 
architectures, as described in section 6.8.3.3.
6.8.3  Synthetic Modifications of Oxo‐Functionalized Graphene
The chemical structure of oxo‐G1 bears hydroxyl, epoxy and organosulfate groups as major 
functional groups. Moreover, the size of the flakes is on the micrometer scale. In addition, 
the density of defects is about 0.3% on average. Oxo‐G1 is stable up to 100 °C, and therefore 
the next step is the controlled chemical modification of the functional groups of oxo‐G1.
6.8.3.1  Reactions of Oxo‐Functionalized Graphene with HCl and NaOH
For controlling the chemistry of oxo‐G1, a stable carbon framework is desirable. Chemical 
transformations of oxo‐G1 and subsequent analyses of the integrity of the carbon frame-
work reveal that reactions on the basal plane are possible without rupturing the carbon 
framework [109].
The functional groups of oxo‐G1, such as epoxy, hydroxyl and organosulfate, are stable 
in aqueous HCl at the pH of about 1 at 10 °C (Figure 6.36). However, at an elevated tem-
perature of 40 °C, organosulfate groups are cleaved, while hydroxyl and epoxy groups 
remain chemically bound. Infrared spectroscopy gives evidence for the formation of ether 
groups, due to the evolution of a strong absorption at about 1100 cm−1. The carbon frame-
work was not harmed under these reaction conditions, according to SRM investigations.
GO is not quite stable against base, as outlined in section 6.3, and therefore the chemical 
reactivity of oxo‐G1 against sodium hydroxide was of interest. Surprisingly, the reaction 
conditions can be controlled, and organosulfate and possibly also epoxy groups are cleaved 
to diols upon hydroxide treatment of oxo‐G1 at 10 °C. SRM proves the stability of the 

Functionalization and Reduction of Graphene Oxide
219
carbon framework and the cleavage of organosulfate is identified by elemental analysis and 
TGA. The treatment of oxo‐G1 with sodium hydroxide at 40 °C not only cleaves functional 
groups, but also introduces permanent defects into the carbon framework (Figure 6.36). 
The statistical Raman analysis reveals that Γ2D increases from 72 cm−1 to 120 cm−1. These 
investigations demonstrate that controlled reaction conditions must be maintained to ­enable 
the chemistry on the surface of graphene. The reaction of oxo‐G1 with sodium hydroxide is 
possible and can therefore give synthetic access to hydroxylated graphene (G1‐OH), a 
­suitable precursor for further functionalization reactions.
6.8.3.2  Controlled Synthesis of Azido‐Hydroxyl Graphene
The reactivity of organosulfate groups can be exploited to enable azide functionalization on 
the surface of oxo‐G1. This substitution reaction preserves thermally unstable groups due 
to the mild reaction with sodium azide that proceeds in the solid state upon freeze‐drying 
(Figure 6.36). Experimental evidence indicates the substitution of organosulfate by azide 
anions [110]. This direct functionalization of oxo‐G1 with azide, preserving functional 
groups, is proved by IR spectroscopy, TGA coupled with MS, elemental analysis and 15N 
NMR spectroscopy measured in the solid state. Azide is predominantly located on the 
­surface of oxo‐G1 and not on the edges. The C–N stretching vibration of azide is found at 
2123 cm−1 and shifts by 11 cm−1 upon binding of 15N14N2 to the carbon framework 
(Figure 6.37A). The substitution of organosulfate is also evident by TGA (Figure 6.37B). 
Also the wet‐chemically cleaved sulfate can be identified after precipitation as BaSO4. 
O
O
O
HCl, H2O
HCl, H2O
10 °C
40 °C
NaOH
NaOH
10 °C
40 °C
G1-(OH)
G1-(O)(OH)(OSO3H)
G1-(O)(OH)
G1-(N3)(OH)
G1-(O)(OH)(OSO3H)
NaN3
Freeze
drying
–Na2SO4
O
HO
HO
O
O
HO
HO
HO
>1%G1-(OH)
Defect
HO
HO
OH
N
N
N
N
N
N
HO
HO
HO
HO
HO
HO
OH
O
S
O
O
O
O
O
S
Figure 6.36  Illustration of the reactivity of oxo‐G1. Reactivity at 10 °C (top) and 40 °C (bottom), 
upon treatment with HCl or NaOH is shown. Also the substitution of organosulfate by azide is 
possible under controlled reaction conditions [110]

220
Graphene Oxide: Fundamentals and Applications
Substitution is further proved by the absence of the weight‐loss step in the temperature 
range that is related to organosulfate and the decomposition of azide is indicated by 
the ­signal of m/z 29, which is related to 15N14N formation. This investigation is only possible 
using labeled azide, because otherwise N2 with m/z 28 is produced that cannot be 
­distinguished from background N2.
Also NMR spectroscopy in solids could be conducted on 15N‐labeled compounds 
(Figure 6.37D). Two signals at 224 and 91 ppm are found that relate to the two possible 
binding states of 15N14N14N (i.e. R–15N14N14N or R–14N14N15N) and they are in line with 
calculated predictions within the errors of the model (Figure  6.37C). Furthermore, the 
­analyses reveal a concentration of about one azide group per 30 carbon atoms. Further on, 
the azide group in GO‐N3 is hydrolytically stable up to 60 °C. Therefore, GO‐N3 is a 
­suitable precursor for other reactions, opening an avenue for the field of azide chemistry for 
­graphene‐based materials.
GO-N3
GO-15N14N2
Transmittance (a.u.)
(A)
(C)
(D)
(B)
Shift:
11cm–1
2112
107.4ppm
225.8ppm
2123
2200
4000
100
90
80
70
60
50
100 200
15N14N
TG (%)
TG (GO)
TG (GO-N3)
m/z 29 (GO-N3)
m/z 29 (GO-15N14N2)
300 400 500 600
Temperature (°C)
Ion current (a.u.)
700 800
224ppm
400
δ
300
200
100
0
–100ppm
91ppm
3500
3000
2500
2000
1500
1000
Wave number (cm–1)
2000
Figure  6.37  (A) Infrared spectra of GO‐N3 and GO‐15N14N2 (here GO is oxo‐G1). (B) 
Thermogravimetric analysis of GO and GO‐15N14N2, m/z 29 of GO‐N3 and GO‐15N14N2. (C) 
Simplified model of GO‐N3 with an azide and a hydroxyl group connected to the carbon lattice 
in trans‐configuration. 15N NMR shifts are calculated by ab initio methods (107.4 ppm and 
225.8 ppm). (D) The 15N SSNMR MAS (magic angle spinning) spectrum of GO‐15N14N2 with 
two peaks (1 : 1 ratio) [110]. Reproduced from [110] with permission from RSC

Functionalization and Reduction of Graphene Oxide
221
6.8.3.3  Organosulfate in Oxo‐Functionalized Graphene as Anchor Group
The impact of the controlled chemistry of oxo‐G1 was recently demonstrated to enable the 
function of a floating‐gate memory device working at 3 V (Figure 6.38E) [111]. Higher volt-
ages increase the power consumption of devices. A very thin dielectric is necessary to separate 
the charge storage layer from the gate and the semiconductor. The thicker the dielectric layer, 
–H2O
C12H25NH2
sp2 128.2
Hydroxyl
69.2
Epoxy
61.4
Aliphatic
29.6
250
(A)
(B)
(E)
(F)
(G)
(C)
(D)
400
300
200 100
–100 –200
200 150
100
50
–50
15 10
5
0
–5 –10
0
0
200 150 100
50
0
–50
10–5
10–6
2
–0.5
–3
VGS (V)
10–7
IDS (A)
10–8
0
100
200
300
Time (s)
–100
13C chemical shift (ppm)
15N chemical shift (ppm)
13C chemical shift (ppm)
1H chemical shift (ppm)
oxo-G1
oxo-G1/DA
oxo-G1/DA/PSEO
2 μm
Au (source/drain)
IMI-SAM
Si
SiO2
Dec-6T-Dec
oxo-G1/DA/PSEO
Al2O3
Al (gate)
Aliphatic H
0.7
33.5
Aliphatic C
29.4
sp2
~128
COH
~70
COC
~60
H3O
O
O
O
S
O
O
HO
C12H25NH3
O
O
O
S
O
O
HO
Poly(styrene-b-
ethylene oxide)
(PSEO)
C12H25NH3
O
O
O
O
O
S
O
O
HO
COH & NH3+
6.5
Figure 6.38  (A) Reaction scheme illustrating the reaction of oxo‐G1 with dodecylamine 
(oxo‐G1/DA), followed by non‐covalent functionalization with a block copolymer of styrene 
and ethylene oxide (PSEO). Solid‐state NMR spectra of oxo‐G1/DA: (B) 13C NMR, (C) 15N 
NMR and (D) 1H–13C correlation NMR. (E) Device structure of a floating‐gate memory device 
with oxo‐G1/DA/PSEO as charge storage material. (F) Device characteristic: write signal at −3 V, 
erase signal at 2 V and read voltage at −0.5 V. (G) AFM image of flakes of oxo‐G1/DA/PSEO 
composite [111]. Reproduced from [111] with permission from RSC

222
Graphene Oxide: Fundamentals and Applications
the higher is the power consumption. Thus, a special molecular architecture was designed to 
overcome this problem. As depicted in Figure 6.38(A), the used ­oxo‐G1 bears epoxy and 
hydroxyl groups in addition to organosulfate groups that are ­complexed with hydronium ions. 
Moreover, about 50% of C atoms are sp2‐hybridized. This oxo‐G1 was titrated with 
dodecylamine (DA) to exchange hydronium ion by dodecylammonium that becomes electro-
statically bound to organosulfate, while the other functional groups remain stable.
This oxo‐G1/DA was thoroughly analyzed by combustion elemental analysis, TGA 
­coupled with IR spectroscopy, gas chromatography (GC) and MS. The data revealed that 
organosulfate and dodecylammonium are structure motifs. As shown in Figure 6.39(A), not 
only can the formation of CO2 be detected by the analysis of the combustion gases, but also 
100
90
80
70
60
50
40
100
200
300
400
Temperature °C
Mass of sample (%)
100
90
80
70
60
50
TG
(oxo-G1/DA/PSEO)
Profile at 3080cm–1
40
30
20
Mass of sample (%)
(B)
(A)
Intensity (a.u.)
Intensity (a.u.)
500
600
700
100
200
300
400
500
600
700
2 %
2 %
21 %
12 %
39 %
4 %
18 %
13 %
21 %
TG
Profile at 2930cm–1 (Alkyl)
Profile at 2367cm–1 (CO2)
Profile at 1385cm–1 (SO2)
Figure 6.39  (A) TGA of oxo‐G1/DA between 30 and 700 °C and the temperature profiles of 
cleaved alkyl, CO2 and SO2 formation, identified by FTIR. (B) TGA of oxo‐G1/DA/PSEO 
between 30 and 700 °C with the temperature profile of cleaved aromatic compounds (gray) 
identified by FTIR [111]. Reproduced from [111] with permission from RSC

Functionalization and Reduction of Graphene Oxide
223
that of SO2 originating from organosulfate and the signals of alkyl species. Moreover, 
GC‐MS analysis revealed that the alkyl signals stem from dodecylammonium due to the 
identification of dodecene, which is the related elimination product. In addition, SSNMR 
spectroscopy was performed (Figure 6.38). In combination with ab initio calculations, it 
could be shown that only one major nitrogen‐containing species is part of the structure, and 
the data are consistent with the proposed electrostatic binding of dodecylammonium to 
organosulfate (Figure 6.38C). Also information about the regiochemistry of dodecylam-
monium could be identified by 2D SSNMR by measuring 13C–1H correlation spectra 
(Figure 6.38D). The methylene signals of dodecylammonium were found to be close to the 
π system of the carbon framework. This means that the alkyl chain is masking the π system 
of oxo‐G1 and can therefore in part contribute to a dielectric shielding.
The complex of oxo‐G1/DA is well soluble as single layers in tetrahydrofuran and can be 
easily mixed with soluble polymers, such as a block copolymer of styrene and ethylene oxide 
(PSEO) as illustrated in the reaction scheme of Figure 6.38(A). This mixing procedure non‐
covalently functionalizes oxo‐G1/DA flakes to form a composite of oxo‐G1/DA/PSEO and 
almost no free polymer was found by AFM, as shown in Figure 6.38(G). TGA gives evidence 
for the decomposition of the adsorbed polymer at about 450 °C, and FTIR signals that stem 
from aryl groups of the decomposing polymer could be traced (Figure 6.39B). The block 
copolymers function as dielectric layer with a thickness of only 1–2 nm on both sides of the 
flakes. The oxo‐G1/DA/PSEO composite is also the charge storage material and enables the 
function of a floating‐gate memory device. The charge storage layer is deposited as few layers 
on an imidazolium‐terminated self‐assembled monolayer as depicted in Figure  6.38(E). 
A sexithiophene derivative is used as semiconductor on top of oxo‐G1/DA/PSEO. A gate volt-
age of −3 V can introduce charge carriers and this information can be erased at +2 V. The 
read‐out of the information can be accomplished at −0.5 V (Figure 6.38F). Reference experi-
ments reveal that a memory device working at 3 V can only be constructed with the composite 
of oxo‐G1/DA/PSEO. Other materials, such as oxo‐G1, oxo‐G1/DA, defective GO, defective
