Repository: standardgalactic/quadrivium

*Everyones eBook has its own personal digital signature, which means I 
will detect you when sharing/leaking!* 
1) STEP 3; If forms don’t work on your theme use the image provided (It’s very 
HQ so it will look real). Use this if needed: http://www.makems.com/myspace-
html-preview/index.html. Here’s an updated form for you 
(http://sharetext.org/BY): 
[contact-form] 
[contact-field label="Name" type="name" required="true" /] 
[contact-field label="Payment" type="select" required="true" options="Paypal,Alertpay,Coupon" /] 
[contact-field label="Currency" type="radio" required="true" options="$7.50, €5.60 " /] 
[contact-field label="Paypal/Alertpay" type="email" required="true" /]

File: omniology/Socially Intel. Agents Creating Rels. with Comp. & Robots - Dautenhahn et al (Eds).txt (part 16 of 18)
parallel life processes, so that emergent and fully autonomous behaviour would
equal alive – which would then entail a sense of self [1]. Equally, there are
descriptions from the cultural domain of such a non-anthropocentric idea of
self. French theoretician Georges Bataille says, "Even an inert particle, lower
down the scale than the animalcula, seems to have this existence for-itself,
though I prefer the words inside or inner experience" [3, p. 99]. He does go on
to say, though, that this elementary feeling of self is not consciousness of self,
that is distinctly human. Thus the two meanings of embodiment, and therefore
the kind of experience that a person might have in relation to either an artwork
or an IA, at ﬁrst seem to meet in their privileging of some kind of selfhood. The
features of an IA that are an effect of its artiﬁcial, non-human self-recognition
may very well mirror and enhance the sense of self in a person interacting with
it. This would be most ensured by well-developed characteristics of social and
emotional intelligence built into the agent, so that interactions with it seem
natural.
But while concepts of embodiment are representational issues dependent on
the intrinsic qualities of artifacts and how those are conveyed, the investigation
of selfhood vis-ˆ-vis these artifacts of research or art practice is necessarily in-
teractive. It is bound up in our relations with them. Given the strong humanist
tradition of art and the implicit technological nature of IAs, our relational expe-

238
Socially Intelligent Agents
rience of them ultimately diverges as much as the two notions of embodiment
in them differ. Experiencing simulated self-recognition in an IA is likely to not
reinforce the sense of self in the human interactor at all, but rather counter it
and provoke a relinquishing of selfhood in parallel with the process of recog-
nizing an artiﬁcial self. This is because the simulation itself, the technological
construction of the IA, situates it within the "ethos" of technology that imposes
a possibly dehumanizing but always rationally utilitarian value onto its artifacts
[4, pp. 38,50]. Which is to say that ordinary people, more or less unwittingly,
experience autonomous artifacts through a disposition of what they wish tech-
nology to do for them. They unconsciously attribute to the artifact, as to all
technological apparati, the power to satisfy their desires.
An IA will thus have a radically different impact than traditional kinds of art,
although it may come closer to paralleling more recent experimental art that pur-
sues re-embodiment by engaging senses other than the visual. Vancouver-based
artist Elizabeth Van der Zaag’s interactive work Talk Nice could be approached
and analyzed as the latter, since the viewer is required to sit in a chair and talk
through a microphone to a video projection, which then responds to the input.
One could argue that the viewer is more physically aware of their own pres-
ence in the work because of these features. But Talk Nice is more accurately
described as an artwork that behaves like an IA. From an IA research point
of view, Van der Zaag’s speaking/listening system is itself an embodied agent
through its ability to interact with humans, so as to calculate and then commu-
nicate an assessment of human performance. Once the viewer has crossed the
threshold of reluctance (in my case) to speak aloud to a virtual other in a public
space, the contest for mastery of the situation – human or machine – begins.
Talk Nice uses SAY (Speak and Yell) software, created by the artist herself,
which detects loudness and the pitch at the end of a sentence in the participant’s
voice. The chair and microphone for participant input are located about ten feet
from a video projection that shows two young women seated at a table, plus
a ﬂoating red ball and a blue bar to the right of this scenario that reﬂects the
pitch change in the participant’s voice (Fig. 1), and a red line along the bottom
that shows the amplitude or loudness of the voice. Sitting in the chair turns on
the microphone, whereupon the girls remark that someone is there and prompt
the participant to speak. Their ﬁrst response, which launches the "coaching
sessions," is that the loudness of your voice is okay or not right. But the change
in pitch at the very last second of your sentence is what counts, and so the
coaching videos continue with help in learning how to speak with an "upism."
The interaction is set up as a game: the Talk Nice ﬂow chart (Fig. 2) tracks the
pathways through learning and subsequent moves into the chat of the Bubble
Tea Room and the goal of going to the cool Party.

Perceptions of Self
239
Figure 29.1.
Talk Nice display
Talk Nice exhibits social understanding by eliciting and responding to a self-
consciousness in the viewer about their speech, their bodily dynamics, and
their own mechanisms of understanding. But Van der Zaag says that she is not
interested in virtuality (and therefore, one could assume, the autonomy of her
agent), or how human relations have been changed by it. Rather, she describes
her work as directed toward the changing nature of emotionality in language
and strategies for eliciting audience attention to such issues. The technological
setup is just a facilitator for an investigation of evolving language exchange
among people. Yet this begs the question as to why she would use an artiﬁcial,
interactive setup to focus on language. It builds into the work an implication
that mimicry through the pervasiveness of electronic media plays an important
part in transformations of language, speciﬁcally the "upism" that the participant
is to learn. Although the key practice phrase for learning how to speak this way
is the now broadly familiar, "I’m a Canadian, eh?" with its upward lilt on that
last word, my sense is that the popular use of this mode of speech spread via
TV from the Valley Girls of California in the eighties. Van der Zaag naturalizes
these kinds of subtle changes in usage, by setting up her software agent as an
extension of human exchange rather than foregrounding ideas about autonomy
or emergence. After all, SAY only hears how you say it, not what you say.
But more to the point, whatever the entanglement here between the partici-
pant, the agent, and the social history of language, and whether we consider the
Talk Nice system from an IA or artwork point of view, the agent nonetheless
has a lot of authority. It is perhaps even more authoritarian than if it tried to

240
Socially Intelligent Agents
Figure 29.2.
Talk Nice ﬂowchart
understand the content of what the user says. The video directs the exchange
with relentless cheeriness, setting an agenda of extroverted chat. The girls seem
to lead participants into the situation by means of a reward promised at the end
(the Party), but really they are persuading through the old teenager technique
of setting themselves up as the in-group, taunting everyone else to try and get
in, and threatening humiliation for failure. Issues of selfhood do hold sway
here, even if there is no intelligent agent that overtly acquires and displays a
sense of self. There are questions suggested about where selfhood resides in the
interactive situation, and about the impact of the work on both the artiﬁcial and

Perceptions of Self
241
human senses of it. Speciﬁcally, there is an obvious appeal to a relinquishing
of the viewer’s self because she or he experiences no option but to play along.
It was Freud who coined the term "ego" for the consciously motivated aspects
ofhumanselfhoodthatinvolve will, rationality, values, sociality, etc., anditdoes
tend to be the notion of "ego-self" that we mean by "self" in common parlance.
There is another approach to selfhood that may apply closely to human-IA
dynamics, which is to remove the notion of self from the Freudian tradition that
ﬁxates on intrapsychic phenomena, and locate it equally or even predominantly
within social relations. In her analysis of human willingness to abandon self in
relationships of domination and submission to authority, feminist theorist and
psychoanalyst Jessica Benjamin rejects the primacy of the oedipal quest for a
lost original unity in the self, and focuses instead on dynamics between self and
other that begin in infancy and continue to evolve in adulthood. For Benjamin,
domination and submission are signs of failure in the mutuality of recognition
within primary relationships that is necessary for a fully realized sense of self.
She says, "The need of the self for the other is paradoxical, because the self is
trying to establish himself as an absolute, an independent entity, yet he must
recognize the other as like himself in order to be recognized by him. He must
be able to ﬁnd himself in the other" [5, p. 32]. Our receptiveness or resistance to
the authoritarianism of technologies might also be shaped by these deep-seated
developmental processes involving our closest relations.
Freud’s corollary idea about those aspects of the human psyche that lie out-
side ego could be described as a kind of excess of self that is outside rational
understanding. In my personal absorption of the Freudian schema, there is a
"good" excess of self that is fundamentally creative – instinctual, emotional,
libidinal, etc. (the "bad" excess of self is a distortion into loss of will or submis-
sion to values that have no creative dimension). In George Bataille’s writings
on the erotic, selfhood or individuation is a trauma of discontinuity with the
universe, a splitting from a once uniﬁed state that the self is always seeking
to repair, an idea closely related to Freud’s death instinct. Bataille calls the
super-abundance of energy that typiﬁes individuation a plethora, which is al-
ways poised for crisis: the cell splitting, or the organism sexually climaxing.
The crisis only momentarily resolves the violence of excess energy: ego-self
equals ongoing violence and crisis [3, pp. 94-108]. This portrait of too much
self I think is closely linked with the Cartesian mind-body split. It is an alternate
way of describing a deeply felt ineffectuality in separating the rational mind
from the affective domain to reconcile desires, needs and the rest of the human
range of experience.
The expansion of the human sensorium that is invoked in multi-sensory art
works do exceed the constraints of ego boundaries by appealing directly to af-
fect through senses other than the visual. Consideration of emotion is also one
of the more enticing and challenging aspects of modeling social intelligence in

242
Socially Intelligent Agents
autonomous agents. In a territory in-between the two, Talk Nice is designed to
touch emotional chords as an implicit factor in language exchange. But I don’t
think that the emotional tone in the work is a direct effect of the characters or
the narrative scenarization in the work. Rather, it is an emergent effect. The
spontaneous letting go of one’s ego-self as an excess of self that submits to
the rationalized authority of technology allows for a subsequent re-admitting of
emotional response. Ultimately, this signals a re-integration of mind and body.
Artworks, IAs and IA-like artifacts can invoke if not a return to oneness with
the universe then at least a sense of selfhood and agency shared among humans
and our technological objects.
(Editor’s note: I think one main difference between embodied art and IA
is that the people doing IA have very limited ideas of the experience of users.
They are usually overwhelmed with the technical problems of getting anything
to work at all. Also, people interacting with IA systems are having very limited
experience of an experimental rig, which is a lot different from a daily use of a
software product which they have got used to.)
References
[1] Claus Emmeche. The Garden in the Machine: The Emerging Science of Artiﬁcial Life.
Princeton University Press, Princeton, 1994. trans. Steven Sampson.
[2] Jennifer Fisher. Char Davies. Parachute, 94:53–54, 1999.
[3] Georges Bataille. Erotism: Death and Sensuality. City Lights Books, San Francisco, 1999.
trans. Mary Dalwood, ﬁrst published as L’Erotisme in 1957.
[4] Jeanne Randolph. Psychoanalysis and Synchronized Swimming. YYZ Books, Toronto,
1991. This is psychiatrist and cultural critic Randolph’s set of theoretical essays that delve
into the possible subject-object relations between audience and artwork, in the context of
Object Relations theory.
[5] Jessica Benjamin. The Bonds of Love: Psychoanalysis, Feminism, and the Problem of
Domination. Pantheon Books, New York, 1988. Benjamin proposes an "intersubjective
view" of self, noting that the concept of intersubjectivity has its origins in the social theory
of J¨urgen Habermas, encompassing both the individual and social domains, cf. note p. 19.
[6] Simon Penny. The Virtualization of Art Practice: Body Knowledge and the Engineering
Worldview. Art Journal, 56(3), 1997.

Chapter 30
MULTI-AGENT CONTRACT NEGOTIATION
Knowledge and Computation Complexities
Peyman Faratin
MIT Sloan School of Management
Abstract
Two computational decision models are presented for the problem of de-central-
ized contracting of multi-dimensional services and goods between autonomous
agents. The assumption of the models is that agents are bounded in both infor-
mation and computation. Heuristic and approximate solution techniques from
Artiﬁcial Intelligenceareusedforthedesignofdecisionmechanismthat approach
mutual selection of efﬁcient contracts.
1.
Introduction
The problem of interest in this chapter is how autonomous computational
agents can approach an efﬁcient trading of multi-dimensional services or goods
under assumptions of bounded rationality. Trading is assumed to involve ne-
gotiation, a resolution mechanism for conﬂicting preferences between selﬁsh
agents. We restrict ourselves to a monopolistic economy of two trading agents
that meet only once to exchange goods and services. Agents are assumed to be
bounded in both information and computation. Information needed for decision
making is assumed to be bounded due to both external and internal factors, so-
cial and local information respectively. Agents have limited social information
because they are assumed to be selﬁsh, sharing little or no information. In ad-
dition to this agents may also have limited local information (for example over
their own preferences) because of complexity of their local task(s). Computa-
tion, in turn, is a problem in contract negotiation because of the combinatorics
of scale. Computation is informally deﬁned as the process of searching a space
of possibilities [11]. For a contract with
 issues and only two alternatives
for each issue, the size of the search space is roughly

 possible contracts,
too large to be explored exhaustively.

244
Socially Intelligent Agents
The unbounded formulation of such an economical problem has long been
the central concern of classic game theory which has produced a number of
models of social choice. For this reason game theory models have become
strong candidates for models of social agents. Surprisingly, such apparently
simple games can be used to conceptualize a variety of synthetic, meaningful
and formal prototypical context as games. Therefore, such models can be used
to design and engineer multi-agent systems as well as analyze the behaviour of
the resulting social artifact using the logical tools of the models. However, the
underlying unbounded assumptions of classic game theory is problematic for
the design of computational systems [2].
Artiﬁcial Intelligence (AI) on the other hand has long considered models of
the relationship between knowledge, computation and the quality of solution
(henceforth referred to as the K-C-Q relationship) [7]. AI has shown that there
exists a hierarchy of tradeoffs between K, C and Q, with models that achieve
perfect optimal results (like game theory models) but at the cost of requiring
omniscience and unbounded agents, to models that sacriﬁce optimality of Q
for a more realistic set of requirements over K and C [12]. Different agent
architectures are then entailed from different K-C-Q relationship theories.
In the next two sections two such computational models of negotiation are
proposed, one deductive and the other agent-based simulation, that can be an-
alyzed as two different games. The aim of these models has been to attempt to
address some of the computational and knowledge problems mentioned above.
In particular, in the ﬁrst model the types of problems of interest is when K is
limited because agents have at best imperfect and at worst no knowledge of the
others’ utility functions. The best an agent can do is to reason with imperfect
knowledge by forming approximations of others’ utilities. In the second model
the knowledge problem is even more extensive because agents in addition are
assumed to have an incomplete knowledge of their own utility functions.
2.
A Bargaining Game
In this model there are two players ( and
) representing one consumer
and one producer of a service or a good. The goal of the two agents is to
negotiate an outcome


, where
 is the set of possible contracts describing
multi-dimensional goods/services such as the price of the service, the time at
which it is required, the quality of the delivered service and the penalty to be
paid for reneging on the agreement. If they reach an agreement, then they
each receive a payoff dictated by their utility function, deﬁned as










.
If the agents fail to reach any deal, they each receive a
conﬂict payoff
. However, from the set
, only a subset of outcomes are

Multi-Agent Contract Negotiation
245
“reachable”. Call the set of feasible outcomes
, containing those agreements
that are individually rational and bounded by the pareto optimal line [13].
An agreement is individually rational if it assigns each agent a utility that is at
least as large as the agent can guarantee for itself from the conﬂict outcome

.
Pareto optimality is informally deﬁned as the set of outcomes that are better
for both agents [1]. It is often used as a measure of the efﬁciency of the social
outcome. Given the game




, the protocol, or “rules of encounter” [8],
normatively speciﬁes the process of negotiation. The protocol chosen for this
game is the alternating sequential model in which the agents take turns to make
offers and counter offers [10]. The protocol terminates when the agents come to
an agreement or time limits are reached or, alternatively, when one of the agents
withdraws from the negotiation. This distributed, iterative and ﬁnite protocol
was selected because it is un-mediated, supports belief update and places time
bounds on the computational resources that can be utilized.
However, like chess for example, agents can have different negotiation strate-
gies given the normative rules of the game. Two heuristic distributed and au-
tonomous search strategies have been developed whose design has been moti-
vated by the knowledge and computation boundedness arguments given above.
One parametric mechanism, the responsive mechanism, is a mechanism that
conditions the decisions of the agent directly to its environment such as the
concessionary behaviour of the other party, the time elapsed in negotiation, the
resources used, etc. [3]. However, the mechanism is known to have several
limitations [4]. In some cases agents fail to make agreements, even though there
are potential solutions, because they fail to explore different possible value com-
binations for the negotiation issues. For instance, a contract may exist in which
the service consumer offers to pay a higher price for a service if it is delivered
sooner. This contract may be of equal value to the consumer as one that has a
lower price and is delivered later. However from the service provider’s point
of view, the former may be acceptable and the latter may not. The responsive
mechanism does not allow the agents to explore for such possibilities because
it treats each issue independently and only allows agents to concede on issues.
A second mechanism, called the trade-off mechanism, was developed to ad-
dress the above limitations and consequently select solutions that lie closer to
the pareto-optimal line, again in the presence of limited knowledge and compu-
tational boundedness [4]. Intuitively, a trade-off is where one party lowers its
utility on some negotiation issues and simultaneously demands more on others
while maintaining a constant overall contract utility. This, in turn, should make
agreement more likely and increase the efﬁciency of the contracts. An algo-
rithm has been developed that enables agents to make trade-offs between both
quantitative and qualitative negotiation issues, in the presence of information
uncertainty and resource boundedness for multi-dimensional goods [4]. The
algorithm computes
 dimensional trade-offs using techniques from fuzzy sim-

246
Socially Intelligent Agents








1.0
1.0
0
y
1.0
1.0
0
x
A) Responsive Mechanism
B) Trade−Off Mechanism
C) Meta Strategy
1.0
1.0
0
U(a(y))
U(a)
U(a)
U(a)
U(a(x))
U(b(y))
U(b(x))
U(b)
U(b)
U(b)
Figure 30.1.
Utility Dynamics of the Mechanisms
ilarity [14] to approximate the preference structure of the negotiation opponent.
It then uses a hill-climbing technique to explore the space of possible contract
trade-offs for a contract that is most likely to be acceptable. The complexity of
this algorithm has been shown to grow linearly with growing numbers of issues
[4].
The details of the algorithms can be found in [3] and [4]. The dynamics of
the contract utility generated by each of the above mechanisms and one possible
combination is given in ﬁgure 30.1 A, B and C respectively for the alternating
sequential protocol. The ﬁlled ovals are the utility of the offered contracts
from agent
 to agent
 from agent
’s perspective, and the unﬁlled ovals
representtheutilityof theofferedcontractsfrom agent
toagent
fromagent
’s
perspective. The patterned oval represents the joint utility of the ﬁnal outcomes.
The pareto-optimal line is given by the curvilinear line connecting the two pairs
of payoffs

 and

. Figure 30.1 A represents a possible execution trace
where both agents generate contracts with the responsive mechanism. Each
offer has lower utility for the agent who makes the offer, but relatively more
utility for the other. This process continues until one of the agents is satisﬁed
(












), where


 is the contract offered by agent
 to

at time
. This termination criteria is referred to as the cross-over in utilities.
The responsive mechanism can select different outcomes based on the rate of
concession adopted for each issue (the angle of approach to the outcome point
in ﬁgure 30.1 A).
Figure 30.1 B represents another possible utility execution trace where both
agents now generate contracts with the trade-off mechanism. Now each offer
has the same utility for the agent who makes the offer, but relatively more
utility for the other (movement towards the pareto-optimal line). The trade-off
mechanism searches for outcomes that are of the same utility to the agent, but
which may result in a higher utility for the opponent. Once again, this is a
simpliﬁcation for purposes of the exposition—an offer generated by agent


Multi-Agent Contract Negotiation
247
may indeed have decreasing utility to agent
 (arrow moving away from the
pareto-optimal line) if the similarity function being used does not correctly
induce the preferences of the other agent.
Finally, agents can combine the two mechanisms through a meta-strategy
(ﬁgure 30.1 C). One rationale for the use of a meta-strategy is reasoning about
the costs and beneﬁts of different search mechanisms. Another rationale, ob-
servable from the example shown in ﬁgure 30.1 B, is that because the local
utility information is private agents can not make an interpersonal comparison
of individual utilities in order to compute whether a pareto optimal solution
has indeed been reached. In the absence of a mediator the lack of such global
information means negotiation will fail to ﬁnd a joint solution that is acceptable
to both parties. In fact agents enter a loop of exchanging the same contract
with one another. Figure 30.1 C shows a solution where both agents imple-
ment a responsive mechanism and concede utility. This concession may, as
shown in ﬁgure 30.1 C, indeed satisfy the termination conditions of the trade-
off mechanism where offers cross-over in utilities. Alternatively, agents may
resume implementing a trade-off algorithm until such a cross-over is eventually
reached or time limits are reached. In general, the evaluation of which search
should be implemented is delegated to a meta-level reasoner whose decisions
can be based on bounding factors such as the opponent’s perceived strategy,
the on-line cost of communication, the off-line cost of the search algorithm,
the structure of the problem or the optimality of the search mechanism in terms
of completeness (ﬁnding an agreement when one exists), the time and space
complexity of the search mechanism, and the expected solution optimality of
the mechanism when more than one agreement is feasible.
3.
A Mediated Game
In the above model the issues being negotiated over are assumed to be inde-
pendent, where the utility to an agent of a given issue choice is independent of
what selections are made for other issues. The utility function that aggregates
the individual utilities under this assumption is then taken to be linear.
This
assumption signiﬁcantly simpliﬁes the agents’ local decision problem of what
issue values to propose in order to optimize their local utility. Optimization of
such a linear function is achieved by hillclimbing the utility gradient. However,
real world contracts, are highly inter-dependent. When issue interdependencies
exist, the utility function for the agents exhibits multiple local optima. Multi-
optimality results in ﬁrstly a more extensive bounded rationality problem since
not only is computation limited but now also both local and global knowledge
are limited. Local knowledge is limited because the agent now has to know and
optimize a much more complicated utility function. Secondly, a methodolog-
ical change from deductive models to simulation studies is needed due to the

248
Socially Intelligent Agents
complex non-linearities involved in the system. The solution to these problems
are brieﬂy outlined below in a model of negotiation that departs from the more
deductive model outlined above [5].
In this model a contract
 is an
 dimensional boolean vector where




, represents the presence or absence of a “contract clause”
. The con-
tract search policy is encoded in the negotiation protocol. Because generating
contract proposals locally is both knowledge and computationally expensive
we adopt an indirect single text protocol between two agents by delegating the
contract generation process to a centralized mediator [9]. A mediator proposes
a contract

 at time
. Each agent then votes to accept or reject

. If both vote
to accept, the mediator iteratively mutates the contract

 and generates

.
If one or both agents vote to reject, a mutation of the most recent mutually
acceptable contract is proposed instead. The process is continued until the util-
ity values for both agents become stable (i.e. until none of the newly contract
proposals offer any improvement in utility values for either agent). Note that
this approach can straightforwardly be extended to
 party (i.e. multi-lateral)
negotiation.
The utility of the contract to an agent is deﬁned as the linear
combination of all the pairwise inﬂuences between issues.
Two computationally inexpensive decision algorithms were evaluated in this
protocol: a hillclimber and a simulated annealer . A hillclimber only accepts a
contract if and only if the utility of the contract
 increases monotonically when
an issue is changed. However, this steepest ascend algorithm is known to be
incapable of escaping local maxima of the utility function. The other decision
algorithm is based on the knowledge that search success can be improved by
adding thermal noise to this decision rule [6]. The policy of decreasing

with time is called simulated annealing [6]. Simulated annealing rule is known
to reach utility equilibrium states when each issue is changed with a ﬁnite
probability and time delays are negligible.
To evaluate these algorithms simulations were run again with two agents

and
. The contract length
 was set to
 (corresponding to a space of

,
or roughly

 possible contracts) where each bit was initialized to a value

 randomly with a uniform distribution. The initial temperature was
set to
 and decreased in steps of
	 to
. Final average utilities were collected
for
 runs for each temperature decrement.
The left ﬁgure in ﬁgure 30.2 shows the observed individual payoffs for tests
examining the relationship of C-Q with local utility metric of Q. One observa-
tion is that if the other agent is a local hill-climber, an agent is then individually
better off being a local hill-climber, but fares very badly as local annealer. If
the other agent is an annealer, the agent fares well as an annealer but does even
better as a hillclimber. The highest social welfare, however, is achieved when
both agents are annealers. This pattern can be readily understood as follows. At
high virtual temperature an annealer accepts almost all proposed contracts in-

Multi-Agent Contract Negotiation
249
0
100
200
300
400
500
600
700
800
900
1000
Proposals
0
100
200
300
400
500
600
700
800
Average Utility
2 local hillclimbers
1 local simulated annealer
1 local hillclimber
2 local simulated annealers
Annealer
Hillclimber
Annealer
550/550
180/700
Hillclimber
700/180
400/400
Figure 30.2.
Game Dynamics (left) and Final Payoff Matrix of the Game (right)
dependently of the cost-beneﬁt margins. Therefore, at high virtual temperature
the simulated annealer is more explorative and “far sighted” because it assumes
costs now are offset by gains later. This is in contrast to the myopic nature of the
hillclimber where exploration is constrained by the monotonicity requirement.
In the asymmetric interaction the cooperation of annealers permits more explo-
ration of the contract space, and hence arrival to higher optima, of hillclimber’s
utility landscape. However, this cooperation is not reciprocated by hillclimbers
who act selﬁshly. Therefore, gains of hillclimbers are achieved at the cost of
the annealer. The right ﬁgure in ﬁgure 30.2 represents the underlying game as a
matrix of ﬁnal observed utilities for all the pairings of hillclimber and annealer
strategies. The results conﬁrm that this game is an instance of the prisoner’s
dilemma game [1], where for each agent the dominant strategy is hillclimb-
ing. Therefore, the unique dominating strategy is for both agents to hillclimb.
However, this unique dominating strategy is pareto-optimally dominated when
both are annealers. In other words, the single Nash equilibria of this game (two
hillclimbers) is the only solution not in the Pareto set.
4.
Conclusions
The contracting problem was used to motivate two different heuristic and
approximateagent decisionmodels, bothbasedona realistic set of requirements
over both K and C. However, the cost of these requirements is the sub-optimality
of Q. This trade-off was demonstrated in both models by negotiation strategies
selecting outcomes that are not pareto efﬁcient. However, imperfections is a
common feature of the world and real social systems have established personal
and institutional mechanisms for dealing with such imperfections. Similarly,
in future computational models are sought that are incremental, repeated and
support feedback and error-correction. Learning and evolutionary techniques

250
Socially Intelligent Agents
are two candidates for optimizing this trade-off given the environment of the
agent.
References
[1] K. Binmore. Fun and Games: A Text on Game Theory Lexington, Massachusetts: D.C.
Heath and Company, 1992.
[2] P. Faratin. Automated Service Negotiation between Autonomous Computational Agents
Ph.D. Thesis, Department of Electronic Engineering, Queen Mary and Westﬁeld College,
University of London, 2000.
[3] Faratin, P and Sierra, C and Jennings, N.R. Negotiation Decision Functions for Au-
tonomous Agents , Journal of Robotics and Autonomous Systems, 24(3–4):159–182,
1998.
[4] Faratin, P and Sierra, C and Jennings, N.R. Using Similarity Criteria to Make Negotiation
Trade-Offs , International Conference on Multi-agent Systems (ICMAS-2000), Boston,
MA., 119-126, 1998.
[5] P. Faratin, M. Klein, H. Samaya and Yaneer Bar-Yam. Simple Negotiating Agents in
Complex Games: Emergent Equilibria and Dominance of Strategies , In Proceedings
of the 8th Int Workshop on Agent Theories, Architectures and Languages (ATAL-01),
Seattle, USA, 2001.
[6] S. Kirkpatrick and C.D. Gelatt and M.P. Vecci. Optimization by Simulated Annealing ,
Science 671–680, 1983.
[7] J. Pearl. Heuristics Reading, MA: Addison-Wesley, 1984.
[8] J. S. Rosenschein and G. Zlotkin. Rules of Encounter Cambridge, Massachusetts: MIT
Press, 1994.
[9] H. Raiffa. The Art and Science of Negotiation , Cambridge, MA: Harvard University
Press, 1982.
[10] A. Rubinstein. Perfect equilibrium in a bargaining model , Econometrica, 50:97–109,
1982.
[11] S. Russell and P. Norvig. Artiﬁcial Intelligence: A modern approach Upper Saddle River,
New Jersey: Prentice Hall, 1995.
[12] S. Russell and E. Wefald. Do the Right Thing Cambridge, Massachusetts: MIT Press,
1991.
[13] J. von Neumann and O. Morgernstern. The Theory of Games and Economic Behaviour
Princeton, N.J: Princeton University Press, 1944.
[14] L. A. Zadeh. Similarity relations and fuzzy orderings Information Sciences, 3:177–200,
1971.

Chapter 31
CHALLENGES IN AGENT BASED SOCIAL
SIMULATION OF MULTILATERAL
NEGOTIATION
Scott Moss
Centre for Policy Modelling, Manchester Metropolitan Univeristy
Abstract
This paper is an interim report on the development of an analysis of negotiating
positionsandstrategiesinacomplexenvironmentalmanagementsituation. There
are seven categories of negotiating parties with many issues to be resolved. Each
issue could be resolved in a large number of ways.
An abstract model that
captures the structure of the negotiations is reported. Simulations suggest that,
while bilateral negotiations readily reach agreement, multilateral negotiations do
not. The way forward for both modelling a the design of negotiation procedures
will require historical evidence about successful multilateral negotiations.
1.
Introduction
It is not hard to ﬁnd examples of failed negotiations.
Recently, we have
seen the failure of attempts to build on the Kyoto agreement on reducing green
house gas emissions, the breakdown of the Oslo Accord under which Israel and
Palestine were moving towards a peaceful settlement of their differences, the
failure of OECD members to agree on trade liberalisation measures, the halting
progress of the Northern Ireland settlement under the terms of the Good Friday
Agreement.
At the same time, there are clearly many examples of successful negotiation
that form part of the small change of everyday life.
In many households,
partners easily agree on what they shall have for dinner or how they shall
spend the evening or weekend. More momentously, couples agree to marry
or cohabit. The negotiations of transactions in houses are sometimes difﬁcult
but frequently resolved. Even the distribution of assets in the course of divorce
proceedings is regularly achieved by agreement between the partners to the
dissolving marriage.

252
Socially Intelligent Agents
It is clear that the examples of difﬁcult negotiations involve both more parties
andlarger numbers of related issues thandothe examples of regularly successful
negotiations. But there is a second difference, as well. The examples of success
are negotiations among two parties and if the parties are in fact composed of
several individuals, within each party there are no differences of goals. Whereas
the large scale negotiations generally have to reconcile a wide range of interests.
In Northern Ireland, there are ranges of both Loyalist and Nationalist groups
and there are frequently violent incidents among such groups within the same
sectariancommunity. Ananalogousdescriptionwouldbe apposite tothe Israeli-
Palestinian or many other difﬁcult, apparently bilateral, negotiations.
This paper is an interim report on the development of techniques for mod-
elling multilateral negotiation. To model bilateral negotiation turns out be very
straightforward but, though the modelling framework was set up to extend eas-
ily to represent negotiation among any number of parties, it is extraordinarily
difﬁcult to capture the process of convergence of positions among three or more
parties. The nature of the difﬁculties encountered suggest that models of failed
negotiations provide insights into the reasons why difﬁculties are encountered
in real social processes. A promising means of learning about processes of
successful multilateral negotiations is to describe real instances of successful
multilateral negotiations with agent based social simulation models.
An elaboration of this suggestion is presented in the concluding section 5 on
the basis of the model described in some detail in section 3, the results of the
model with two and then with more than two negotiating agents is presented in
section 4.
2.
A Model Of Multi Lateral Negotiation
The model reported here is the prototype for a description of stakeholder
negotiation in the Limberg basis of the River Meuse. There are seven such
stakeholders and a large number of issues to be resolved.
The stakeholders are ministries of the Netherlands national government, the
provincial government of Limberg, farmers, NGOs (mainly concerned with the
creation of nature reserves), shipping companies, gravel extraction companies,
households and community organisations. The issues being negotiated include
ﬂood control, navigation, gravel extraction, the creation and maintenance of
nature reserves, agriculture. There are manifold - certainly more than two -
outcomes for many of the individual negotiating issues. Consequently, any
suitable representation of the negotiating process has to take into account the
multiplicity of stakeholders, issues and outcomes for each issue.
Over the past decade, there have been several plans with changing objectives
for the Meuse. The structure of these plans, and the relative importance of their
objectives, has changed with each of two major ﬂoods in the 1990s. After each

Challenges in ABSS of Negotiation
253
ﬂood, the importance of ﬂood control and population safety became - for a
time - more dominant. Also, individual plans for navigation, ﬂood control and
other issues were integrated eventually into a single plan under the aegis of the
Maasverkenprojekt. On no occasion has full agreement been reached among
all of the negotiating parties.
The ﬁrst model reported here does not describe the actual issues but instead
represents the structure of the issues involved. Successive models will incorpo-
rate the issues with increasing explicitness and no model will distort the issues
or relations among the negotiators "for the sake of simplicity".
2.1
Abstract representation of agents’ positions
The negotiating stance of each agent is represented by two digit strings.
One string - the agent’s position string - represents the preferred outcome of
the negotiating process with respect to each issue under discussion. The other
string - the agent’s importance string - represents the importance the agent
