Repository: standardgalactic/quadrivium

*Everyones eBook has its own personal digital signature, which means I 
will detect you when sharing/leaking!* 
1) STEP 3; If forms don’t work on your theme use the image provided (It’s very 
HQ so it will look real). Use this if needed: http://www.makems.com/myspace-
html-preview/index.html. Here’s an updated form for you 
(http://sharetext.org/BY): 
[contact-form] 
[contact-field label="Name" type="name" required="true" /] 
[contact-field label="Payment" type="select" required="true" options="Paypal,Alertpay,Coupon" /] 
[contact-field label="Currency" type="radio" required="true" options="$7.50, €5.60 " /] 
[contact-field label="Paypal/Alertpay" type="email" required="true" /]

File: omniology/Bio-MEMS Technologies and Applications - Wang and Soper (Eds).txt (part 17 of 28)
CRC Press is an imprint of the
by inking the metal with a permanent marker followed by etching of the
exposed Au and Cr. Finally, the ink was removed with a simple acetone
rinse. The electrophoresis channel was made from PDMS and sealed directly
over the electrode pattern. Using this approach, the authors were able to
achieve detection limits of 648 nM for dopamine.
10.5.3
Other Electrode Conﬁgurations
In addition to the two main categories of electrodes used with microchip
CE-ECD, several groups have demonstrated alternative electrode conﬁgura-
tions that are interesting with respect to the current discussion. In these cases,
FIGURE 10.3
Photographs of (a) entire CE/ED microchip and (b) magniﬁed (30×) top view of the ED cell and
electrodes. (Reprinted from Keynton, R.S., Roussel, T.J., Crain, M.M., Jackson, D.J., Franco, D.B.,
Naber, J.F., Walsh, K.M., and Baldwin, R.P., Anal. Chim. Acta 2004, 507(1), 95–105. With permission.)
100 um
(a)
(b)
Exit of
separation
channel
Working
electrode
Reference
electrode
Edge of drilled
reservoir hole
© 2007 by Taylor & Francis Group, LLC

274
BioMEMS: Technologies and Applications
the authors have sought to maintain the portability of microchip CE-ECD
by integrating the electrodes as part of the microchip without using micro-
fabrication techniques for their creation. This approach has several advan-
tages. First, a wider variety of electrode materials and chemically modiﬁed
electrodes can be coupled to microchip CE. Second, multielectrode detection
systems can be made without the use of extensive cleanroom systems. 
The ﬁrst example of this approach was presented by the Lunte group when
they demonstrated the alignment of a Pt wire at the exit of a capillary channel
made from a low-temperature, co-ﬁred ceramic microchip.46 While this work
demonstrated the principle, several later reports showing the integration of
carbon-ﬁber and carbon-paste electrodes provided better performance. Car-
bon is an attractive electrode material for detection of biological molecules
because it resists electrode fouling. Carbon electrodes cannot be produced
using traditional microfabrication methods, leaving an important gap in
electrode materials. In the work of Lunte, an additional channel was fabri-
cated in one piece of the material, and an electrode was aligned prior to ﬁnal
assembly of the system.47,48 Hauser’s group published a similar report64 using
metallic wires at roughly the same time as the work of Lunte’s group. In
their design, the end of the separation capillary was etched to a conical shape
and a traditional microelectrode aligned in the opening. They were able to
demonstrate the use of several different electrode materials, including cop-
per, and the electrodes were integrated as part of the microchip and dem-
onstrated the ability to detect a wide range of analytes, including
catecholamines, phenolic compounds, carbohydrates, and amino acids.
Another approach to fabrication of carbon electrodes was recently dem-
onstrated by Martin’s group. In their approach, a PDMS channel of the
electrode pattern was produced and reversibly sealed to a glass substrate.
Carbon ink diluted with solvent to reduce the viscosity, was pushed through
the channel and then the solvent driven off in a heating step. The PDMS was
removed leaving behind a trace of the carbon. The resulting microelectrodes
were 6 µm high on average and possessed very good electrochemical behav-
ior. The author was able to demonstrate the use of the electrodes in both a
ﬂow injection mode as well as with electrophoresis using an integrated thin-
ﬁlm Pd decoupler to provide a sensitive, stable electrode system. The authors
also showed the ability to increase selectivity of the electrodes using a
Naﬁon® coating on the electrodes.
A ﬁnal approach to the fabrication of electrode systems using integrated
microwires was recently reported by Garcia et al. and Liu et al.49,50 Building
on the previous work of Hauser and Lunte, this system integrated solid metal
wires into the microchip. Unlike the work of Lunte, however, the electrodes
were placed directly in the ﬂowing stream by incorporating the electrode
alignment channel in the same PDMS layer as the separation channels.49 The
system has proven to be easy to fabricate, generates very low detection limits,
and can be adapted to many different electrode conﬁgurations. In many
ways, the design provides the advantages of both off-chip and microfabri-
cated electrodes without many of the disadvantages inherent in both of these
© 2007 by Taylor & Francis Group, LLC

Coupling Electrochemical Detection
275
conﬁgurations. For example, the electrode alignment results in the generation
of a high collection efﬁciency (up to 90% depending on electrode size) that
provides detection limits as low as 100 nM in a nondecoupled detection
scenario. A second advantage of the system is the use of solid metal elec-
trodes. The electrodes provided enough chemical stability to be used for
pulsed amperometric detection (PAD) thus opening the door to detecting
alcohols, carbohydrates, amines, and thiols.3,31,49,51–56 Finally, the design per-
mitted the inclusion of multiple electrodes made from different materials.50
Figure 10.4 shows a picture of a microchip containing a single Pd electrode
and two Au electrodes as well as an electropherogram obtained for dopam-
ine, catechol, and ascorbic acid operating in dual electrode detection mode.57
Dopamine and catechol have reversible electrochemistry and therefore give
a reduction peak at the second electrode. Ascorbic acid does not have revers-
ible electrochemistry and therefore only gives a peak at the oxidizing elec-
trode. In this case, the Pd electrode serves as a decoupler and allows detection
limits to be reduced to 5 nM for dopamine.57
10.6
Detection Modes
10.6.1
Amperometry
Many modes of electrochemical detection have been used with microchips.
Among others, the most common is DC amperometry or simply amperom-
etry. In amperometry, a constant potential is applied to the detection electrode
FIGURE 10.4
Picture of a microchip containing a single Pd electrode and two Au electrodes as well as an
electropherogram obtained for dopamine, catechol, and ascorbic acid operating in dual elec-
trode detection mode. (Courtesy of Vickers, J.A. and Henry, C.S., Unpublished data.) 
30
20
10
–10
Current (nA)
–20
–30
40
60
Time (s)
80
100
120
20
140
0
© 2007 by Taylor & Francis Group, LLC

276
BioMEMS: Technologies and Applications
and the current is followed as a function of time. This is the simplest elec-
trochemical technique that can be applied for detection of readily electroac-
tive compounds, and the required instrumentation is rather simple,
inexpensive, and can be integrated with the power supply used for the
separation (see Section 10.4). A ﬁnal advantage of amperometric detection
is the ability to reach extremely low detection limits. The use of a constant
potential reduces the background current caused by double-layer charging,
and thus detection limits in the low nM range can be achieved. Amperometry
also has several disadvantages. The two most signiﬁcant disadvantages are
(1) the low number of naturally electrochemically active compounds, and
(2) electrode fouling resulting in loss of signal. 
Because of the instrumental simplicity of amperometric detection, it has
been widely applied in bioanalysis.37,41,58–62 One of the most common appli-
cations has been analysis of catecholamines. Catecholamines are a major class
of neurotransmitters that are also readily electrochemically active. Neu-
rotransmitters also serve as model compounds for comparing new microchip
CE-ECD designs with existing systems. For example, a microdisk electrode
operating in amperometric mode was used to evaluate a microchip that
utilized hydrodynamic injection instead of one of the electrically controlled
injection techniques.39 Using this system, the authors were able to show low
relative standard deviations (5%) and detection limits in the low µM range.
Ascorbic acid, noradrenaline, and L-dopa were used as the model analytes
in this study, again because these compounds are all easily detected using
amperometry.
In addition to the use of amperometry for characterization of new micro-
chips, it has also been applied to a variety of real-world applications. Hauser
and Schwarz used a microchip CE-ECD system with amperometric detection
for the chiral separation and detection of the enantiomers of adrenaline,
noradrenaline, ephedrine, and pseudoephedrine.63 Detection was carried out
with a new two-electrode amperometric detector, eliminating the need for
individual counter and reference electrodes. A similar concept, using the
amperometric working and electrophoretic ground electrodes only was also
presented. The latter serves as a counter and pseudoreference as well, and
was applied to the determination of neurotransmitters, ascorbic acid, phe-
nols, carbohydrates, and amino acids on gold, platinum, or copper working
electrodes.64 Chiral separations are particularly important in the character-
ization of pharmaceuticals. Amperometric detection has also been used for
the detection of DNA.65 In this example, DNA fragments were detected using
both an electroactive intercalating dye (iron phenanthroline) and ferrocene-
labeled primers.
One other interesting example of the use of amperometric detection was
recently reported by Nyholm’s group.58 A potentiostatless detection scheme
was presented based on the use of a microband array of two gold electrodes
positioned in the proximity of the capillary outlet. The induced potential
difference between the two electrodes was recorded as a function of the
applied separation high voltage and the dependence of the electrochemically
© 2007 by Taylor & Francis Group, LLC

Coupling Electrochemical Detection
277
generated current on the high-voltage ﬁeld, and the concentration of
Fe(CN)6
4/Fe(CN)6
3 was investigated. The results showed that plots of the
generated current versus the CE separation voltage have the same shape as
cyclic voltammograms obtained with the same electrodes in a traditional
potentiostatic setup and that the current is proportional to the concentration
of the redox couple. As a decoupling device is not needed, the described
potentiostatless approach signiﬁcantly simpliﬁes the instrumental setup for
amperometric detection.66 Other contributions from the same group were
also published.17,67,68
10.6.2
Pulsed Electrochemical Detection
As stated before, one problem with amperometry is electrode fouling. Elec-
trodes are fouled by the accumulation of adsorbed cabonaceus material,
causing a signiﬁcant decrease in signal as well as transient instability in the
signal. Several strategies have been suggested to overcome problems asso-
ciated with electrode fouling. Among other approaches,69–71 a potential
waveform referred to as pulsed electrochemical detection (PED) can be applied.
PED uses a potential pulse applied to a noble metal (Au or Pt) electrode to
remove adsorbed materials. Two main forms of PED exist: pulsed ampero-
metric detection (PAD) and integrated pulsed amperometric detection
(iPAD). In PAD, a high positive potential is applied in order to clean the
electrode surface, followed by a negative potential step to reactivate the
electrode surface. A third potential is then applied for detection of the target
analytes at a clean electrode surface. In iPAD, a triangular waveform is
applied to the electrode and the current is integrated over this waveform,
followed by the application of a high positive potential and a negative
regenerating potential. PAD is particularly useful when the analyte lacks a
strongly absorbing chromophore, when the analyte is not electrochemically
active under other techniques, or when rapid electrode fouling occurs. iPAD
is better for analytes that adsorb to the surface during the detection step
including amines and thiols.
The ﬁrst report of PAD on an electrophoretic microchip was presented by
Fanguy and Henry in 2002.72 Under optimized detection conditions, glucose,
maltose, and xylose were detected. Later, the separation and detection of
underivatized carbohydrates, amino acids, and sulfur-containing antibiotics
was described by Garcia and Henry.49 In that report, the separation and
injection potentials, buffer pH and composition, injection time, and PAD
parameters were studied. Later, a solution with higher pH (compared to the
running buffer) was used at the waste reservoir in order to improve the
detection performance while maintaining good separation by using a lower
electrolyte pH.53 As a proof of this concept, the separation of glucosamine
and glucose was performed at pH 7.1, while the detection was performed
at pH 11.0, mimicking the use of postcolumn pH modiﬁcation used in HPLC-
ECD (high performance liquid chromatography, electrochemical detection).
© 2007 by Taylor & Francis Group, LLC

278
BioMEMS: Technologies and Applications
It was also observed that when sodium dodecyl sulfate (SDS) was added,
not only a stabilization of the EOF but also an improvement in the electro-
chemical signal of about 30%, was achieved. The compatibility of higher
concentrations of SDS (up to 40 mM) with PAD was also demonstrated. The
separation and detection of catechins (natural antioxidants) were performed
in less than 2 minutes and successfully compared with HPLC-UV.55 
iPAD has also been used with microchip CE-ECD. iPAD achieves a much
lower baseline stabilization time in comparison to PAD. Carbohydrates such
as glucose, mannose, sucrose, maltose, glucosamine, lactose, maltotriose, and
galactose were analyzed by PAD and iPAD. The electrochemical response
and migration times were studied as functions of buffer concentration, pH,
and the concentration of SDS.54 Results showed that both iPAD and PAD are
affected in a similar manner by changes in solution conditions. For both
detection methods, the highest electrochemical responses were obtained
using lower electrolyte concentrations (4 mM), higher pH values (12.2), and
a moderate level of SDS (0.8 mM). Other microelectrode applications of
pulsed electrochemical detection were recently reviewed by LaCourse.73
10.6.3
Conductivity
CE offers several advantages with respect to ion chromatography in the
analysis of ions. Costs of column hardware and required eluent chemicals
are lower, separation times can be incredibly short (less than 1 min), and the
sample injection volume (which is required for a quantitative analysis in CE)
can be as low as 10 fL. Additionally, conductivity detection is intrinsically
simpler than optical methods in terms of hardware, as UV lamps, monochro-
mators, focusing optics, and photodetectors are not required. Conductivity
detection can be considered a universal detection method with the possibility
of direct as well as indirect measurement of the analyte's response signal.74
It is also worth noting two articles by Kuban and Hauser regarding the
fundamental aspects of contactless conductivity detection for CE.75,76
There are two general modes of conductivity detection that have been
adapted to microchip CE—contact and contactless. Contact conductivity
detection utilizes electrodes that are in direct contact with the background
electrolyte. Contactless detection isolates the detection electrodes from the
solution through an insulator. Contact conductivity has the advantage of
lower detection limits, but contactless detection has the advantage of being
able to place the electrodes anywhere along the separation channel. For more
information on the fundamentals behind both detection modes, the readers
are directed to an excellent review published by Guijt and coworkers.14
Contact conductivity detection has been reported by several groups. Liu
and coworkers demonstrated the use of contact conductivity detection to
monitor mixing of solutions in a microﬂuidic device.77 The conductivity
detector in this case showed the ability to follow the concentration of two
buffers that were mixing in a separation channel and has the potential to
© 2007 by Taylor & Francis Group, LLC

Coupling Electrochemical Detection
279
help control reactions in bio-MEMS and µTAS devices. Several other exam-
ples of contact conductivity detection have been published. Organic mole-
cules (amino acids, peptides, proteins, oligonucleotides) were separated and
detected with an on-column contact conductivity detector fabricated in
PMMA.78 The detector consisted of a pair of Pt wires (127 µm diameter) with
an end-to-end spacing of approximately 20 µm and situated within the ﬂuidic
channel. Reverse-phase ion pair microcapillary electrochromatography cou-
pled with a similar detector was also used to separate and detect double-
stranded DNA fragments.79 A group of 22 organic and inorganic acids
expected in wines was also separated and detected on a PMMA chip with
integrated conductivity detection.80
Despite the sensitivity advantages of contact conductivity detection, it is
contactless detection that has begun to dominate the ﬁeld of microchip CE
with conductivity detection.60,81–89 One interesting approach for contactless
conductivity detection for microchip-CE was presented by Verpoorte et al.90
The detector integrates easily with well-known microfabrication techniques
for glass-based microﬂuidic devices. Platinum electrodes are structured in
recesses in-plane with the microchannel network after glass etching, which
allows precise positioning and batch fabrication of the electrodes. A thin
glass wall of 10 to 15 µm separates the electrodes and the buffer electrolyte
in the separation channel to achieve the electrical insulation necessary for
contactless operation. Another contactless conductivity microchip detector
is based on placing two planar sensing aluminum ﬁlm electrodes, and was
presented by Wang et al.91 In that report, the separation of 7 inorganic
explosive residues (cations and anions) was achieved using the same micro-
channel and run buffer. The addition of 18-crown-6 ether was used to
improve the separation of potassium and ammonium ions. The possibility
of using a high-voltage contactless conductivity detection for lab-on-a-chip
devices was demonstrated by P. Hauser’s lab.92 The same group studied the
effects of the cell geometry and operating parameters on the performance of
an external contactless conductivity detector93 and used microchip-CE and
conductivity detection to analyze inorganic and organic ions;94 amino acids;95
mixtures of underivatized sulfonates, carboxylates, amino acids, sugars,
sweeteners, and catecholamines;96 and other biochemically relevant species
such as immunoglobulin G, down to 0.4 nM.97
A passive electrochemical detection principle that can be applied to cap-
illary electrophoresis was also presented.98 The separation electrical ﬁeld is
used to generate a potential difference between two electrodes located along
the channel. For constant-current electrophoresis, the generated signal is
proportional to the resistance of the solution passing between the two elec-
trodes. Contrary to conductivity detectors that are AC driven and need to
be decoupled from the separation ﬁeld, the passive detection directly takes
advantage of the separation ﬁeld. The signal is simply measured by a high-
impedance voltmeter. The detection concept has been validated by numerical
simulations showing how the magnitude of the signal is related to the ratio
between the electrode distance and the length of the sample plug. As a proof
© 2007 by Taylor & Francis Group, LLC

280
BioMEMS: Technologies and Applications
of the principle, this detection concept has been demonstrated by the elec-
trophoretic separation of three alkali ions on a polymer microchip. Based on
preliminary results, a detection limit of 20 µM and a dynamic range of up
to 3 orders of magnitude have been achieved.
A microscale continuous ion exchanger based on two liquid streams ﬂow-
ing in parallel was presented by Kuban, Dasgupta, and Morris.99 The ion
exchange reaction occurs through diffusional transfer of molecules between
the ion exchanger phase and the eluent phase and is applied for conductivity
suppression. Using either a liquid or a solid ion exchanger, the detection of
various inorganic cations including heavy metals is possible. A similar sys-
tem using vertically stratiﬁed ﬂows in microchannels was also presented
describing computational simulations and applications to solvent extraction
and ion exchange.100
Isotachophoresis (ITP) is a well-known electrophoretic separation tech-
nique for qualitative and quantitative analysis of ionic compounds based on
differences in the effective electrophoretic mobilities of the ions. ITP can be
used as a separation technique itself, but can also be considered as an ideal
preconcentration technique when it is coupled with CZE (capillary zone
electrophoresis) or HPLC. In this regard, Grab et al. described the design,
fabrication and use of new microanalytical devices based on PMMA.101 The
devices are fabricated by hot embossing and are sealed with a thin plexiglas
cover plate which contains platinum electrodes for contact conductivity
detection and power supply. Two different chip designs were introduced to
demonstrate the advantages of the manufacturing procedure and the use of
PMMA as a substrate material. The channel system on the chips is equipped
with two sample loops with different volumes to take advantage of the high
sample loadability and the enrichment qualities of ITP. Later, the perfor-
mance of different electrode geometries (thin-ﬁlm platinum) was studied
considering the inﬂuence of the width of the electrodes and their positioning
relative to the separation channel.102 The same year, Bodor et. al. reported
the use of CZE coupled online with ITP sample pretreatment (ITP-CZE) on
a PMMA chip and on-column conductivity detection.103 The sensor was used
to detect bromate in drinking water up to a 20 nM (2.5 ppb) limit of detection.
Prest et. al. applied ITP to the analysis of inorganic arsenic species using
both miniaturized planar polymer separation devices and capillary-scale
devices. Limits of detection of 2 and 5 mg/L for arsenic (V) and arsenic (III),
respectively, have been achieved with the miniaturized device. A similar
device was also applied for the analysis of amino acids using glycolate as
the leading ion. Addition of magnesium to the leading electrolyte as a counter
species was found to improve the separations.104 ITP was also combined with
CZE and applied for the detection of nitrite, phosphate, and ﬂuoride (each
at 10 µM) accompanied by matrix constituents (sulfate and chloride) at
considerably higher concentrations.105 This concept (called column switch-
ing) was then applied in a feasibility study to perform sample cleanup and
separate malate, malonate, tartrate, and citrate.106
© 2007 by Taylor & Francis Group, LLC

Coupling Electrochemical Detection
281
10.6.4
Other Electrochemical Detection Modes
Microﬂuidic chip devices are shown to be attractive platforms for performing
microscale voltammetric analysis and for integrating voltammetric proce-
dures with on-chip chemical reactions and ﬂuid manipulations. Wang and
coworkers recorded linear-sweep, square-wave, and adsorptive-stripping
voltammograms while electrokinetically driving the sample through the
microchannels.107 According to the authors, the adaptation of voltammetric
techniques to microﬂuidic chip operation required an assessment of the effect
of relevant experimental variables, particularly the high voltage used for
driving the electroosmotic ﬂow, upon the background current, potential
window, and size or potential of the voltammetric signal. Rapid square-wave
voltammetry and ﬂow injection operation allowed a detection limit of 2 pmol
of 2,4,6-trinitrotoluene.
The detection of native carbohydrates at planar copper electrodes was
reported using a PDMS microchip and sinusoidal voltammetry. This tech-
nique utilizes information in the frequency domain to achieve sensitive
detection through either of two approaches—maximization of signal or min-
imization of noise—and detection limits of less than 200 amol were reported
for glucose and sucrose.108 The performance of this technique was also com-
pared to constant potential amperometry. Sinusoidal voltammetry was found
to be roughly an order of magnitude more sensitive than amperometry, with
calculated mass detection limits of 12 and 15 amol for dopamine and iso-
proterenol, respectively.109
Potentiometric detection is based on electrode-bearing membranes, which
are semipermeable to certain ions only, leading to a charge separation and
thus the buildup of a measurable potential, which follows the Nernst equa-
tion. Potentiometry is rarely used in separation methods but is promising
for certain classes of analytes that can only, with difﬁculty, be quantiﬁed by
more standard methods 7,110
10.7
Dual Electrochemical Detection and ECD Coupled
to Other Detection Modes
As CE has been reduced to the microchip scale, separation times have been
signiﬁcantly reduced meaning peak overlap can become a real problem.
One way to overcome the reduced resolution is to use detectors that are
more selective.111 In ECD, one way selectivity can be achieved is through
the use of dual electrode detectors. Dual electrode detectors can apply two
different potentials (typically one oxidizing and one reducing) to detect
compounds that comigrate out of the column. In the case presented by Lai
et al.,111 the ﬁrst electrode typically oxidizes compounds coming out of the
channel. The second electrode then reduces any compounds that have a
© 2007 by Taylor & Francis Group, LLC

282
BioMEMS: Technologies and Applications
reversible electrochemical mechanism. An example of dual electrode detec-
ﬁrst carbon-based, dual-electrode detector for microchip CE was reported in
2001. A PDMS layer containing separation and injection channels was sealed
to another PDMS layer containing carbon-ﬁber working electrodes. End-
channel amperometric detection was employed and the performance of the
chip was evaluated using catechol. The response was found to be linear
between 1 and 600 µM with an experimentally determined limit of detection
(LOD) of 500 nM.48 A prototype that includes all necessary electrodes on-
chip and utilizes miniaturized CE- and ED-supporting electronics was
reported by Balwin’s group.41 State-of-the-art design and modeling tools and
novel microfabrication procedures were used to create recessed platinum
electrodes with complex geometries and the CE/ED device from two pat-
terned ultra-ﬂat glass substrates. 
Wang also presented a microchip with dual conductivity and amperomet-
ric detection.112 The combination of a contactless conductivity detector with
an end-column thick-ﬁlm amperometric detector greatly enhances the sam-
ple characterization to offer simultaneous measurements of both ionic and
electroactive species, improved reproducibility, and conﬁrmation of peak
identity. The combination of amperometric and ﬂuorescence detection was
reported by Lapos, Manica, and Ewing.113 The combination allows the anal-
ysis of a wider spectrum of compounds per separation, leading to higher
throughput and enabling resolution of two neutral analytes, NBD-arginine
and catechol. In addition, insight into the detection and separation mecha-
nisms is realized. Differences in migration time and peak widths between
the two detectors are compared, providing a better understanding of detector
alignment. By the use of an internal standard (active in only one of the
detection modes) reproducibility has been improved. This dual detection
method was applied to normalize unknown peak mobilities in a cerebral
spinal ﬂuid sample.
10.8
Decouplers
One of the problems associated with microchip CE-ECD is the noise intro-
duced by the separation current in the detection circuit. In order to solve
this problem using conventional CE, a crack created right before the detection
point was performed. The purpose was to allow the majority of the separa-
tion current to ﬂow though the crack and minimize its effect on the detection
current. Due to the possibility of customizing the design at the microchip
scale, a wide variety of designs have been proposed for microchip CE-ECD.
All decouplers have in common the ability to provide an electrical ground
point in the channel prior to the detection electrode without stopping elec-
troosmotic ﬂow.
tion is shown in Figure 10.4 and was also discussed in Section 10.5.3. The
© 2007 by Taylor & Francis Group, LLC

Coupling Electrochemical Detection
283
The ﬁrst decoupler was published by Hubert Girault’s group and consisted
of a series of small laser-etched holes in a polymer microchip.111,114–116 More
recently, the use of Pd electrodes for decoupling has been reported.117 The
decoupling electrode as well as the working electrodes, were thermally evap-
orated onto a plastic chip and oriented vertically across the separation chan-
nel. After the sample zones ﬂow over the Pd decoupler, their electrochemical
response is measured at downstream electrodes. Because the electrodes are
on the separation channel, the electrode channel alignment is no longer a
problem. In addition, a platinized pseudoreference electrode has been used
as a decoupler to offer a stable potential in electrochemical detection gener-
ating a limit of detection for dopamine of 0.125 µM.118 The development of
a cellulose acetate decoupler for on-column electrochemical detection in
microchip capillary electrophoresis was presented by Osbourn and Lunte.44
The capillary-based, laser-etched decoupler was translated to the planar
format to isolate the detector circuit from the separation circuit. The decou-
pler was constructed by aligning a series of holes (30 µm) through the cover
plate of the microchip with the separation channel, and casting a thin ﬁlm
of cellulose acetate within the holes. The decoupler shows excellent isolation
of the detection circuit for separation currents up to 60 µA, with noise levels
at or below 1 pA at a carbon-ﬁber electrode. Detection limits of 25 nM were
achieved for dopamine. According to the authors, this decoupler combines
excellent mechanical stability, effective shunting of high separation currents,
and ease of manufacture.44 A method of integrating a carbon microelectrode
with a microfabricated palladium decoupler for use in microchip CE was
detailed by Kovarik et. al.119 The manner in which the working electrode is
made did not add additional etching or lithographic steps to the fabrication
of the glass electrode plate. The hybrid poly(dimethylsiloxane) and glass
device was characterized with ﬂuorescence microscopy and by monitoring
a CE-based separation of dopamine. Hydrodynamic voltammograms exhib-
ited diffusion-limited currents occurring at potentials above +1.0 V. It was
also shown that the half-wave potential did not shift as the separation poten-
tial is changed, as is the case in nondecoupled systems. 
10.9
Electrode Materials and Designs
The proper selection of the electrode material is one of the many ways of
optimizing selectivity, stability, and sensitivity in microchip CE-ECD. The
electrode material will also deﬁne the potential window to be used for
detection. Working electrodes for microchips have been fabricated using a
wide variety of materials. The choice of material is, however, largely deter-
mined by the type of electrode being used. In the following section, we
classify electrodes according to metallic electrodes and carbon electrodes
(carbon, carbon paste, carbon nanotubes, and diamond electrodes).
© 2007 by Taylor & Francis Group, LLC

284
BioMEMS: Technologies and Applications
10.9.1
Thin-Film Metallic Electrodes
Many applications have been published using metallic thin-ﬁlm electrodes.
The main advantage for their application in microchip CE-ECD is the rela-
tively simple procedure required to fabricate the ﬁlms (chemical vapor dep-
osition or photolithography),70,109,111,120,121 relatively good stability (when
amperometry is used), ease of alignment with respect to the separation
channel, variety of metals available, the ability to integrate electrode arrays,
and a very well-controlled surface area. On the other side, delamination
(when the electrode is exposed to redox cycles) and the possibility of induc-
ing a potential difference (within the detection electrode) as a consequence
of the applied separation potential are the main drawbacks of these elec-
trodes. In general, three materials have been used for thin ﬁlm electrodes:
Au, Pt, and Cu. Pd has also been used, but has found much more of an
application as a decoupler (see Section 10.8).
Numerous examples of thin-ﬁlm electrodes have been published for a vari-
ety of important bioanalytical applications. A CE chip-based detection system
with a downstream gold-coated carbon electrode, presented by Wang and
coworkers, was used for the simultaneous measurements of glucose, ascorbic
acid, acetaminophen, and uric acid,122 glucose and ethanol,123 and later for
the determination of creatine, creatinine, p-aminohippuric acid, and uric
acid.124 The design was based on the use of a screen-printed carbon electrode125
with a silver contact printed also on a ceramic substrate. The active working
electrode area (0.30 mm × 2.50 mm) was deﬁned by a layer of insulator. The
carbon working electrode area was then coated with a gold ﬁlm, prepared
by applying a pulse waveform (square-wave pulse potential between 0.2 and
+0.75V, vs. Ag/AgCl), with a pulse width of 0.6 s for 20 min in a solution
containing 300 ppm of Au(III), 0.1M NaCl, and 1.5% (w/v) HCl. The detector
was also applied to develop an electrochemical immunoassay protocol, based
on the use of a ferrocene redox label.126 The use of a redox tracer offers the
advantages of simpliﬁed protocol, wider linear range, higher stability, and
higher separation efﬁciency compared to an analogous use of enzyme tags.
The direct mouse-immunoglobulin G (IgG) assay and the competitive 3,3',5-
triiodo-L-thyronine (T3) version were accomplished within less than 150 s,
and offer minimum detectable concentrations of 2.5 × 1012 and 1 × 106 g/mL,
respectively. Other examples of applications of thick-ﬁlm amperometric detec-
tors to microchip CE were recently presented.127
The second common metallic type of electrodes can generally be referred
to as solid electrodes. Solid electrodes are comprised of a pure material and
are typically adapted from a traditional electrochemical measure-
ment.38,108,116,128–130 One of the main advantages of solid electrodes is that the
surface can be regenerated by polishing (mechanical or chemical) without
affecting the electrode performance. A PDMS and glass microchip with an
off-chip platinum working electrode was presented by Fanguy and Henry131
reporting a limit of detection for dopamine and uric acid of 1 µM. Once
characterized, the system was used to measure the concentration of uric acid
© 2007 by Taylor & Francis Group, LLC

Coupling Electrochemical Detection
285
in a dilute urine sample in less than 30 s. A three-dimensional positioner
was used to align the electrode and the channel outlet. Both total homocys-
teine (tHcy) and protein-bound homocysteine (pbHcy) in plasma were
detected by end-column and off-column amperometric detection using a
Au/Hg wire microelectrode. The detection limit for homocysteine was 500
nM and the response was linear between 1 and 100 µM.129 A number of other
papers reported the use of solid metallic electrodes (gold or platinum) for
coupling EC with microchip CE.63,64,132–134 It is worth noting the novelty of
the design presented by Garcia and Henry (described in Section 10.5.3) for
the integration of gold wires with PDMS chips.3,31,49,52–55 Examples of these
results are included in Figure 10.5.
10.9.2
Carbon Electrodes
Carbon has been well established for many years as an electrode material. It
is mechanically and thermally stable, impermeable to gases, and ﬂuids, and
chemically resistant to a broad range of solvents. In addition, the low cost,
great applicability, and low background currents over a wide potential range
have driven years of research, particularly in electroanalysis.69 The primary
advantage of carbon electrodes, however, lies in their resistance to fouling by
organic redox couples.48 Carbon electrodes can be used for many runs without
fouling, while metal electrodes require periodic electrochemical cleaning.
The advantages of carbon electrodes were combined with a microﬂuidic
device for conducting enzyme immunoassays. The lab-on-a-chip protocol
FIGURE 10.5
(Left) Effect of the surfactant concentration on the separation of catechin (C), epigallocatechin
gallate (EGCG), epicatecatechin (EC) and epicatechin gallate (ECG). (a) No SDS added to the
BGE, (b) 10 mM SDS, (c) 20 mM SDS and (d) 30 mM SDS. (Reprinted from Hompesch, R.W.,
Garcia, C.D., Weiss, D.J., Vivanco, J.M., and Henry, C.S., Analyst 2005, 130(5), 694–700. With
permission.) (Right) Separation and PAD of phenols using the PDMS microchip. (a) 22.5 µM
phenol, 13.1 µM pentachlorophenol, and 8.3 µM 4,6- dinitro-o-cresol. (b) 67.7 µM phenol,
39.4 µM pentachlorophenol, and 25.0 µM 4,6-dinitro-o-cresol. Reprinted from Ding, Y. and
Garcia, C.D., Analyst 2006, 131(2), 208–214. With permission.)
20 nA
MeOH
EGCG
ECG
(D)
20 nA
PCP
DNOC Phenol
B
A
(C)
(B)
(A)
300
0
50
100
Time (sec)
150
250
200
150
Time (s)
100
50
0
EC
C
© 2007 by Taylor & Francis Group, LLC

286
BioMEMS: Technologies and Applications
integrates precolumn reactions of alkaline phosphatase–labeled antibody (anti-
mouse IgG) with the antigen (mouse IgG), followed by electrophoretic sepa-
ration of the free antibody and antibody-antigen complex. The separation is
followed by a postcolumn reaction of the enzyme tracer with the 4-aminophe-
nyl phosphate substrate and subsequent amperometric detection of the liber-
ated 4-aminophenol product. A remarkably low detection limit of 2.5 × 1016 g/
mL (2aM) was obtained for the mouse IgG model analyte.135 Aromatic amino
acids (tyrosine, 5-hydroxytryptophan, tryptophan, p-aminobenzoic acid, and
m-aminobenzoic acid) were also separated and detected using carbon sur-
faces.136 In this case, the working electrode was a thick-ﬁlm carbon-strip elec-
trode positioned opposite the outlet of the separation channel.
Multistrand carbon-ﬁber microdisk electrodes were constructed with 6 µm
O. carbon ﬁbers. A bundle (about 30 to 40 ﬁbers) of 30 mm–long carbon
ﬁbers were carefully inserted into a 20 mm length × 250 µm ID and 375 µm
OD fused-silica capillary, from one terminal (connection terminal) of the
capillary until the ﬁbers protruded from the other end of the capillary. Epoxy,
copper wire, and mercury were used to allow electrical contact. After curing,
the capillary was cut to a disk, polished with abrasive paper, and cleaned
ultrasonically. The microdisk electrode was inserted into the orientating bore
on the chip, moving toward the separation channel along the groove under
the bottom of the detection cell until a desired distance (20 to 50 µm) between
the disk surface of the electrode and the channel exit.137 Carbon ﬁbers,138 a
sol-gel-derived carbon composite,139 carbon ink,140 and pyrolyzed photoresist
carbon ﬁlms141 are additional examples of the analytical performance of
carbon electrodes.
The ﬁrst reported use of a carbon-paste electrochemical detector for micro-
chip capillary electrophoresis (CE) was described by Martin et al. A PDMS
microchip CE device was constructed by reversibly sealing a PDMS layer
containing separation and injection channels to a separate PDMS layer that
contained carbon-paste working electrodes. End-channel amperometric
detection with a single electrode was used to detect amino acids derivatized
with naphthalene dicarboxaldehyde. Two electrodes were placed in series
