Repository: standardgalactic/quadrivium

*Everyones eBook has its own personal digital signature, which means I 
will detect you when sharing/leaking!* 
1) STEP 3; If forms don’t work on your theme use the image provided (It’s very 
HQ so it will look real). Use this if needed: http://www.makems.com/myspace-
html-preview/index.html. Here’s an updated form for you 
(http://sharetext.org/BY): 
[contact-form] 
[contact-field label="Name" type="name" required="true" /] 
[contact-field label="Payment" type="select" required="true" options="Paypal,Alertpay,Coupon" /] 
[contact-field label="Currency" type="radio" required="true" options="$7.50, €5.60 " /] 
[contact-field label="Paypal/Alertpay" type="email" required="true" /]

File: omniology/Graphene Oxide Fundamentals and Applications [2016].txt (part 17 of 32)
GO mixed with DA and PSEO, or reference systems that bear an excess of PSEO, do not 
enable the function of a memory device operated by a floating gate at 3 V. For example, in 
defective GO, about 1% of defects are introduced, organosulfate groups are cleaved and it is 
plausible that epoxy groups are converted in part to diols. This approach revealed that even 
the flat sheet structure could not be preserved and demonstrates the impact of the controlled 
chemistry of oxo‐G1 on the function. Other examples that relate to self‐assembly processes 
and device fabrication with increased performance can be found in the literature [112–114].
6.9  Discussion
Organic chemistry and materials science start to mingle with conducting chemistry on GO. 
A literature survey rapidly reveals that GO is of interest for researchers of many disciplines. 
Synthetic chemists are, however, rarely involved, for one simple reason. Organic chemistry 
is related to molecules that can be exactly characterized. This is possible due to developed 
analytical methods, such as mass spectrometry, nuclear magnetic resonance spectroscopy 
and single‐crystal X‐ray analysis. When large organic molecules are synthesized and mol-
ecules become less soluble, it becomes challenging to further develop this research and 
come to exact conclusions on the atomic structure. The situation becomes even more 

224
Graphene Oxide: Fundamentals and Applications
complicated due to the heterogeneous nature of graphite and GO. It is clear that GO and its 
derivatives will never form monodisperse compounds, especially because every sp3 carbon 
atom is a chiral center. Moreover, the structure of GO differs by preparation methods, and 
thus the reactivity and contributions of functional groups may vary. This hurdle makes it 
impossible to exactly compare the results of investigations based on GO. As outlined in this 
review chapter, it is necessary to define and simplify the chemical structure of GO to enable 
a controlled chemistry of GO. The first hurdles thereto are defects within the carbon frame-
work. The degree of defects can be increased until the disintegration of the flake structure, 
which also results in the formation of oxidative debris. With minimizing the density of 
defects, it becomes possible to investigate the chemistry of the surface functional groups of 
graphene. Many reactions that were reported to successfully functionalize the surface 
of GO may only be possible due to the activation by functional groups that are located at 
the edges of defects. Furthermore, it must be ensured that the whole surface of GO is acces-
sible for reagents to conduct homogeneous chemistry. A set of analytical tools has already 
been developed to characterize the heterogeneous material GO. Analytical ultracentrifuga-
tion was developed to determine the size of flakes directly from solution. Also thermogravi-
metric analysis was further developed, and coupling with infrared spectroscopy, as well as 
gas chromatography and mass spectrometry, give many more insights and allow conclu-
sions on the success of functionalization of GO. Synthetic concepts that could be learned 
from carbon nanotube chemistry have been transferred to graphene and GO chemistry. 
While paramagnetic impurities in carbon nanotubes commonly preclude analysis by NMR, 
the analysis of GO is possible by SSNMR. Although this method developed in recent years, 
it is not yet fully implemented for the analysis of functionalized GO, because SSNMR is 
still a method for the specialist. Nevertheless, SSNMR has the potential to push the field of 
functionalized materials, especially when addends are labeled with NMR‐active nuclei. 
With improving both analytical methods and synthetic protocols, the controlled synthesis 
of GO and its derivatives becomes possible and opens the field for the precise synthesis of 
novel molecular architectures with outstanding properties. With the development of the 
controlled chemistry of GO and oxo‐G1, respectively, it will become possible to overcome 
the performance limits of conventional GO.
References
[1]	 Dimiev, A.M.; Alemany, L.B.; Tour, J.M., Graphene oxide. Origin of acidity, its instability in 
water, and a new dynamic structural model. ACS Nano 2013, 7 (1), 576–588.
[2]	 He, H.; Riedl, T.; Lerf, A.; Klinowski, J., Solid‐state NMR studies of the structure of graphite 
oxide. J. Phys. Chem. 1996, 100, 19954–19958.
[3]	 Lerf, A.; He, H.; Riedl, T.; et al., 13C and 1H MAS NMR studies of graphite oxide and its chem-
ically modified derivatives. Solid State Ionics 1997, 101–103 (2), 857–862.
[4]	 He, H.; Klinowski, J.; Forster, M.; Lerf, A., A new structural model for graphite oxide. Chem. 
Phys. Lett. 1998, 287, 53–56.
[5]	 Lerf, A.; He, H.; Forster, M.; Klinowski, J., Structure of graphite oxide revisited. J. Phys. Chem. 
B 1998, 102 (23), 4477–4482.
[6]	 Gao, W.; Alemany, L.B.; Ci, L.; Ajayan, P.M., New insights into the structure and reduction of 
graphite oxide. Nature Chem. 2009, 1 (5), 403–408.
[7]	 Cai, W.; Piner, R.D.; Stadermann, F.J.; et al., Synthesis and solid‐state NMR structural character-
ization of 13C‐labeled graphite oxide. Science 2008, 321 (5897), 1815–1817.

Functionalization and Reduction of Graphene Oxide
225
[8]	 Casabianca, L.B.; Shaibat, M.A.; Cai, W.W.; et al., NMR‐based structural modeling of graphite 
oxide using multidimensional 13C solid‐state NMR and ab initio chemical shift calculations. 
J. Am. Chem. Soc. 2010, 132 (16), 5672–5676.
[9]	 Kim, S.; Zhou, S.; Hu, Y.; et al., Room‐temperature metastability of multilayer graphene oxide 
films. Nature Mater. 2012, 11 (6), 544–549.
[10]	 Hou, X.‐L.; Li, J.‐L.; Drew, S.C.; et al., Tuning radical species in graphene oxide in aqueous 
solution by photoirradiation. J. Phys. Chem. C 2013, 117 (13), 6788–6793.
[11]	 Yang, L.; Zhang, R.; Liu, B.; et al., π‐Conjugated carbon radicals at graphene oxide to initiate 
ultrastrong chemiluminescence. Angew. Chem. Int. Ed. 2014, 53 (38), 10109–10113.
[12]	 Szabó, T.; Berkesi, O.; Forgó, P.; et al., Evolution of surface functional groups in a series of 
progressively oxidized graphite oxides. Chem. Mater. 2006, 18, 2740–2749.
[13]	 Nakajima, T.; Matsuo, Y., Formation process and structure of graphite oxide. Carbon 1994, 32 
(3), 469–475.
[14]	 Clause, A.; Plass, R.; Boehm, H.P.; Hofmann, U., Untersuchungen zur Struktur des Graphitoxyds. 
Z. Anorg. Allg. Chem. 1957, 291 (5–6), 205–220.
[15]	 Ruess, G., Über das Graphitoxyhydroxyd (Graphitoxyd). Monatsh. Chem. 1947, 76 (3–5), 
381–417.
[16]	 Scholz, W.; Boehm, H.P., Betrachtungen zur Struktur des Graphitoxids. Z. Anorg. Allg. Chem. 
1969, 369 (3–6), 327–340.
[17]	 Dreyer, D.R.; Todd, A.D.; Bielawski, C.W., Harnessing the chemistry of graphene oxide. Chem. 
Soc. Rev. 2014, 43 (15), 5288–5301.
[18]	 Hossain, M Z.; Johns, J.E.; Bevan, K.H.; et al., Chemically homogeneous and thermally reversible 
oxidation of epitaxial graphene. Nature Chem. 2012, 4, 305–309.
[19]	 Chen, D.; Feng, H.; Li, J., Graphene oxide: preparation, functionalization, and electrochemical 
applications. Chem. Rev. 2012, 112 (11), 6027–6053.
[20]	 Kozhemyakina, N.V.; Eigler, S.; Dinnebier, R.E.; et al., Effect of the structure and morphology 
of natural, synthetic and post‐processed graphites on their dispersibility and electronic properties. 
Fuller. Nanotub. Carbon Nanostruct. 2013, 21 (9), 804–823.
[21]	 Wang, L.; Ambrosi, A.; Pumera, M., “Metal‐free” catalytic oxygen reduction reaction on heter-
oatom‐doped graphene is caused by trace metal impurities. Angew. Chem. Int. Ed. 2013, 52 
(51), 13818–13821.
[22]	 Feicht, P.; Kunz, D.A.; Lerf, A.; Breu, J., Facile and scalable one‐step production of organically 
modified graphene oxide by a two‐phase extraction. Carbon 2014, 80, 229–234.
[23]	 Boehm, H.P.; Scholz, W., Der “Verpuffungspunkt” des Graphitoxids. Z. Anorg. Allg. Chem. 
1965, 335 (1–2), 74–79.
[24]	 Kim, F.; Luo, J.Y.; Cruz‐Silva, R.; et al., Self‐propagating domino‐like reactions in oxidized 
graphite. Adv. Funct. Mater. 2010, 20 (17), 2867–2873.
[25]	 Krishnan, D.; Kim, F.; Luo, J.; et al., Energetic graphene oxide: challenges and opportunities. 
Nano Today 2012, 7 (2), 137–152.
[26]	 Qiu, Y.; Guo, F.; Hurt, R.; Kulaots, I., Explosive thermal reduction of graphene oxide‐based 
materials: mechanism and safety implications. Carbon 2014, 72, 215–223.
[27]	 Eigler, S.; Dotzer, C.; Hirsch, A.; et  al., Formation and decomposition of CO2 intercalated 
­graphene oxide. Chem. Mater. 2012, 24 (7), 1276–1282.
[28]	 Dimiev, A.M.; Polson, T.A., Contesting the two‐component structural model of graphene 
oxide and reexamining the chemistry of graphene oxide in basic media. Carbon 2015, 93, 
544–554.
[29]	 Dimiev, A.; Kosynkin, D.V.; Alemany, L.B.; et al., Pristine graphite oxide. J. Am. Chem. Soc. 
2012, 134 (5), 2815–2822.
[30]	 Eigler, S.; Grimm, S.; Hirsch, A., Investigation of the thermal stability of the carbon framework 
of graphene oxide. Chem. Eur. J. 2014, 20 (4), 984–989.
[31]	 Eigler, S.; Dotzer, C.; Hirsch, A., Visualization of defect densities in reduced graphene oxide. 
Carbon 2012, 50 (10), 3666–3673.
[32]	 Kundu, A.; Layek, R.K.; Nandi, A.K., Enhanced fluorescent intensity of graphene oxide–methyl 
cellulose hybrid in acidic medium: sensing of nitro‐aromatics. J. Mater. Chem. 2012, 22 (16), 
8139–8144.

226
Graphene Oxide: Fundamentals and Applications
[33]	 Lu, C.H.; Yang, H.H.; Zhu, C.L.; et al., A graphene platform for sensing biomolecules. Angew. 
Chem. Int. Ed. 2009, 48 (26), 4785–4787.
[34]	 Wang, S.; Yu, D.; Dai, L.; et al., Polyelectrolyte‐functionalized graphene as metal‐free electro-
catalysts for oxygen reduction. ACS Nano 2011, 5 (8), 6202–6209.
[35]	 Liu, J.; Yang, W.; Tao, L.; et  al., Thermosensitive graphene nanocomposites formed using 
­pyrene‐terminal polymers made by RAFT polymerization. J. Polym. Sci. A: Polym. Chem. 
2010, 48 (2), 425–433.
[36]	 Layek, R.K.; Samanta, S.; Chatterjee, D.P.; Nandi, A.K., Physical and mechanical properties of 
poly(methyl methacrylate)‐functionalized graphene/poly(vinylidine fluoride) nanocomposites: 
piezoelectric β polymorph formation. Polymer 2010, 51 (24), 5846–5856.
[37]	 Sydlik, S.A.; Swager, T.M., Functional graphenic materials via a Johnson − Claisen rearrange-
ment. Adv. Funct. Mater. 2013, 23 (15), 1873–1882.
[38]	 Burress, J.W.; Gadipelli, S.; Ford, J.; et al., Graphene oxide framework materials: theoretical 
predictions and experimental results. Angew. Chem. Int. Ed. 2010, 49 (47), 8902–8904.
[39]	 Burress, J.W.; Gadipelli, S.; Ford, J.; et al., Graphene oxide framework materials: theoretical 
predictions and experimental results. Angew. Chem. 2010, 122 (47), 9086–9088.
[40]	 Stankovich, S.; Piner, R.D.; Nguyen, S.T.; Ruoff, R.S., Synthesis and exfoliation of isocyanate‐
treated graphene oxide nanoplatelets. Carbon 2006, 44 (15), 3342–3347.
[41]	 Sun, H.; Xu, Z.; Gao, C., Multifunctional, ultra‐flyweight, synergistically assembled carbon 
aerogels. Adv. Mater. 2013, 25 (18), 2554–2560.
[42]	 Chabot, V.; Higgins, D.; Yu, A.; et  al., A review of graphene and graphene oxide sponge: 
­material synthesis and applications to energy and the environment. Energy Environ. Sci. 2014, 
7 (5), 1564–1596.
[43]	 Sofer, Z.; Jankovsky, O.; Libanska, A.; et al., Definitive proof of graphene hydrogenation by 
Clemmensen reduction: use of deuterium labeling. Nanoscale 2015, 7 (23), 10535–10543.
[44]	 Schäfer, R.A.; Englert, J.M.; Wehrfritz, P.; et al., On the way to graphane – pronounced fluores-
cence of polyhydrogenated graphene. Angew. Chem. Int. Ed. 2013, 52 (2), 754–757.
[45]	 Laborda, F.; Bolea, E.; Baranguan, M.T.; Castillo, J.R., Hydride generation in analytical 
­chemistry and nascent hydrogen: when is it going to be over? Spectrochim. Acta B: At. Spectrosc. 
2002, 57 (4), 797–802.
[46]	 Chua, C.K.; Pumera, M., Regeneration of a conjugated sp2 graphene system through selective 
defunctionalization of epoxides by using a proven synthetic chemistry mechanism. Chem. Eur. J. 
2014, 20 (7), 1871–1877.
[47]	 Bourlinos, A.B.; Gournis, D.; Petridis, D.; et al., Graphite oxide: chemical reduction to graphite 
and surface modification with primary aliphatic amines and amino acids. Langmuir 2003, 19 
(15), 6050–6055.
[48]	 Yang, H.; Shan, C.; Li, F.; et  al., Covalent functionalization of polydisperse chemically‐­
converted graphene sheets with amine‐terminated ionic liquid. Chem. Commun. 2009, 19 (26), 
3880–3882.
[49]	 Beckert, F.; Rostas, A.M.; Thomann, R.; et al., Self‐initiated free radical grafting of styrene 
homo‐ and copolymers onto functionalized graphene. Macromolecules 2013, 46 (14), 
5488–5496.
[50]	 Kim, J.; Cote, L.J.; Huang, J., Two dimensional soft material: new faces of graphene oxide. Acc. 
Chem. Res. 2012, 45 (8), 1356–1364.
[51]	 Loh, K.P.; Bao, Q.; Ang, P.K.; Yang, J., The chemistry of graphene. J. Mater. Chem. 2010, 20 
(12), 2277–2289.
[52]	 Kuila, T.; Bose, S.; Mishra, A.K.; et al., Chemical functionalization of graphene and its applica-
tions. Prog. Mater. Sci. 2012, 57 (7), 1061–1105.
[53]	 Xue, Y.; Chen, H.; Yu, D.; et al., Oxidizing metal ions with graphene oxide: the in situ formation 
of magnetic nanoparticles on self‐reduced graphene sheets for multifunctional applications. 
Chem. Commun. 2011, 47 (42), 11689–11691.
[54]	 Dong, L.; Gari, R.R.S.; Li, Z.; et al., Graphene‐supported platinum and platinum–ruthenium 
nanoparticles with high electrocatalytic activity for methanol and ethanol oxidation. Carbon 
2010, 48 (3), 781–787.
[55]	 Si, Y.; Samulski, E.T., Synthesis of water soluble graphene. Nano Lett. 2008, 8 (6), 1679–1682.

Functionalization and Reduction of Graphene Oxide
227
[56]	 DeTar, D.F.; Kosuge, T., Mechanisms of diazonium salt reactions. VI. The reactions of diazo-
nium salts with alcohols under acidic conditions; evidence for hydride transfer. J. Am. Chem. 
Soc. 1958, 80 (22), 6072–6077.
[57]	 Sharma, R.; Baik, J.H.; Perera, C.J.; Strano, M.S., Anomalously large reactivity of single gra-
phene layers and edges toward electron transfer chemistries. Nano Lett. 2010, 10 (2), 398–405.
[58]	 Pinson, J.; Podvorica, F., Attachment of organic layers to conductive or semiconductive surfaces 
by reduction of diazonium salts. Chem. Soc. Rev. 2005, 34 (5), 429–439.
[59]	 Xiao, L.; Liao, L.; Liu, L., Chemical modification of graphene oxide with carbethoxycarbene 
under microwave irradiation. Chem. Phys. Lett. 2013, 556, 376–379.
[60]	 Collins, W.R.; Lewandowski, W.; Schmois, E.; et  al., Claisen rearrangement of graphite 
oxide: a route to covalently functionalized graphenes. Angew. Chem. Int. Ed. 2011, 50 (38), 
8848–8852.
[61]	 Collins, W.R.; Schmois, E.; Swager, T.M., Graphene oxide as an electrophile for carbon nucle-
ophiles. Chem. Commun. 2011, 47 (31), 8790–8792.
[62]	 Johnson, W.S.; Werthemann, L.; Bartlett, W.R.; et al., Simple stereoselective version of the 
Claisen rearrangement leading to trans‐trisubstituted olefinic bonds. Synthesis of squalene. 
J. Am. Chem. Soc. 1970, 92 (3), 741–743.
[63]	 Liu, Z.; Robinson, J.T.; Sun, X.; Dai, H., PEGylated nanographene oxide for delivery of water‐
insoluble cancer drugs. J. Am. Chem. Soc. 2008, 130 (33), 10876–10877.
[64]	 Zhang, X.; Huang, Y.; Wang, Y.; et al., Synthesis and characterization of a graphene–C60 hybrid 
material. Carbon 2009, 47 (1), 334–337.
[65]	 Xu, Y.; Liu, Z.; Zhang, X.; et al., A graphene hybrid material covalently functionalized with 
porphyrin: synthesis and optical limiting property. Adv. Mater. 2009, 21 (12), 1275–1279.
[66]	 Yu, D.; Yang, Y.; Durstock, M.; et al., Soluble P3HT‐grafted graphene for efficient bilayer‐­
heterojunction photovoltaic devices. ACS Nano 2010, 4 (10), 5633–5640.
[67]	 Mungse, H.P.; Khatri, O.P., Chemically functionalized reduced graphene oxide as a novel 
­material for reduction of friction and wear. J. Phys. Chem. C 2014, 118 (26), 14394–14402.
[68]	 Park, S.; Hu, Y.; Hwang, J.O.; et al., Chemical structures of hydrazine‐treated graphene oxide 
and generation of aromatic nitrogen doping. Nature Commun. 2012, 3, 638.
[69]	 Charpy, G., Sur la formation de l’oxyde graphitique et la définition du graphite. C. R. Hebd. 
Séances Acad. Sci. 1909, 148 (5), 920–923.
[70]	 Eigler, S.; Enzelberger‐Heim, M.; Grimm, S.; et al., Wet chemical synthesis of graphene. Adv. 
Mater. 2013, 25 (26), 3583–3587.
[71]	 Erickson, K.; Erni, R.; Lee, Z.; et al., Determination of the local chemical structure of graphene 
oxide and reduced graphene oxide. Adv. Mater. 2010, 22 (40), 4467–4472.
[72]	 Kohlschütter, V.; Haenni, P., Zur Kenntnis des graphitischen Kohlenstoffs und der Graphitsäure. 
Z. Anorg. Allg. Chem. 1919, 105 (1), 121–144.
[73]	 Hofmann, U.; Frenzel, A.; Csalán, E., Die Konstitution der Graphitsäure und ihre Reaktionen. 
Liebigs Ann. Chem. 1934, 510 (1), 1–41.
[74]	 Stankovich, S.; Dikin, D.A.; Piner, R. D.; et al., Synthesis of graphene‐based nanosheets via 
chemical reduction of exfoliated graphite oxide. Carbon 2007, 45, 1558–1565.
[75]	 Li, D.; Müller, M.B.; Gilje, S.; et al., Processable aqueous dispersions of graphene nanosheets. 
Nature Nanotechnol. 2008, 3 (2), 101–105.
[76]	 Park, S.; An, J.; Jung, I.; et al., Colloidal suspensions of highly reduced graphene oxide in a 
wide variety of organic solvents. Nano Lett. 2009, 9 (4), 1593–1597.
[77]	 Sinitskii, A.; Dimiev, A.; Kosynkin, D.V.; Tour, J.M., Graphene nanoribbon devices produced 
by oxidative unzipping of carbon nanotubes. ACS Nano 2010, 4 (9), 5405–5413.
[78]	 Shin, H.‐J.; Kim, K.K.; Benayad, A.; et al., Efficient reduction of graphite oxide by sodium boro-
hydride and its effect on electrical conductance. Adv. Funct. Mater. 2009, 19 (12), 1987–1992.
[79]	 Wang, G.; Yang, J.; Park, J.; et al., Facile synthesis and characterization of graphene nanosheets. 
J. Phys. Chem. C 2008, 112 (22), 8192–8195.
[80]	 Zhou, X.; Zhang, J.; Wu, H.; et al., Reducing graphene oxide via hydroxylamine: a simple and 
efficient route to graphene. J. Phys. Chem. C 2011, 115 (24), 11957–11961.
[81]	 Mei, X.; Ouyang, J., Ultrasonication‐assisted ultrafast reduction of graphene oxide by zinc 
powder at room temperature. Carbon 2011, 49 (15), 5389–5397.

228
Graphene Oxide: Fundamentals and Applications
[82]	 Fan, Z.; Wang, K.; Wei, T.; et al., An environmentally friendly and efficient route for the reduc-
tion of graphene oxide by aluminum powder. Carbon 2010, 48, 1686–1689.
[83]	 Chen, W.; Yan, L.; Bangal, P.R., Chemical reduction of graphene oxide to graphene by sulfur‐
containing compounds. J. Phys. Chem. C 2010, 114 (47), 19885–19890.
[84]	 Cataldo, F.; Ursini, O.; Angelini, G., Graphite oxide and graphene nanoribbons reduction with 
hydrogen iodide. Fuller. Nanotub. Carbon Nanostruct. 2011, 19 (5), 461–468.
[85]	 Pei, S.; Zhao, J.; Du, J.; et al., Direct reduction of graphene oxide films into highly conductive 
and flexible graphene films by hydrohalic acids. Carbon 2010, 48 (15), 4466–4474.
[86]	 Moon, I.K.; Lee, J.; Ruoff, R.S.; Lee, H., Reduced graphene oxide by chemical graphitization. 
Nature Commun. 2010, 1, 73.
[87]	 Zhou, M.; Wang, Y.; Zhai, Y.; et al., Controlled synthesis of large‐area and patterned electro-
chemically reduced graphene oxide films. Chem. Eur. J. 2009, 15 (25), 6116–6120.
[88]	 Shao, Y.; Wang, J.; Engelhard, M.; et al., Facile and controllable electrochemical reduction of 
graphene oxide and its applications. J. Mater. Chem. 2010, 20 (4), 743–748.
[89]	 Ambrosi, A.; Pumera, M., Precise tuning of surface composition and electron‐transfer proper-
ties of graphene oxide films through electroreduction. Chemistry 2013, 19 (15), 4748–4753.
[90]	 Eigler, S.; Grimm, S.; Enzelberger‐Heim, M.; et al., Graphene oxide: efficiency of reducing 
agents. Chem. Commun. 2013, 49 (67), 7391–7393.
[91]	 Bagri, A.; Mattevi, C.; Acik, M.; et al., Structural evolution during the reduction of chemically 
derived graphene oxide. Nature Chem. 2010, 2 (7), 581–587.
[92]	 Rourke, J.P.; Pandey, P.A.; Moore, J.J.; et al., The real graphene oxide revealed: stripping the 
oxidative debris from the graphene‐like sheets. Angew. Chem. Int. Ed. 2011, 50 (14), 3173–3177.
[93]	 Chua, C.K.; Pumera, M., Chemical reduction of graphene oxide: a synthetic chemistry view-
point. Chem. Soc. Rev. 2014, 43 (1), 291–312.
[94]	 Pei, S.; Cheng, H.‐M., The reduction of graphene oxide. Carbon 2012, 50 (9), 3210–3228.
[95]	 Eigler, S., Mechanistic insights into the reduction of graphene oxide addressing its surfaces. 
Phys. Chem. Chem. Phys. 2014, 16 (37), 19832–19835.
[96]	 Bekyarova, E.; Itkis, M.E.; Ramesh, P.; et al., Chemical modification of epitaxial graphene: 
spontaneous grafting of aryl groups. J. Am. Chem. Soc. 2009, 131 (4), 1336–1337.
[97]	 Wang, Q.H.; Jin, Z.; Kim, K.K.; et al., Understanding and controlling the substrate effect on 
graphene electron‐transfer chemistry via reactivity imprint lithography. Nature Chem. 2012, 4 
(9), 724–732.
[98]	 Lomeda, J.R.; Doyle, C.D.; Kosynkin, D.V.; et al., Diazonium functionalization of surfactant‐
wrapped chemically converted graphene sheets. J. Am. Chem. Soc. 2008, 130 (48), 16201–
16206.
[99]	 Sinitskii, A.; Dimiev, A.; Corley, D.A.; et  al., Kinetics of diazonium functionalization of 
chemically converted graphene nanoribbons. ACS Nano 2010, 4 (4), 1949–1954.
[100]	 Wang, H.X.; Zhou, K.G.; Xie, Y.L.; et al., Photoactive graphene sheets prepared by “click” 
chemistry. Chem. Commun. 2011, 47 (20), 5747–5749.
[101]	 Castelain, M.; Martinez, G.; Merino, P.; et al., Graphene functionalisation with a conjugated 
poly(fluorene) by click coupling: striking electronic properties in solution. Chem. Eur. J. 2012, 
18 (16), 4965–4973.
[102]	 Koehler, F.M.; Stark, W.J., Organic synthesis on graphene. Acc. Chem. Res. 2013, 46 (10), 
2297–2306.
[103]	 Eigler, S.; Hirsch, A., Chemistry with graphene and graphene oxide – challenges for synthetic 
chemists. Angew. Chem. Int. Ed. 2014, 53 (30), 7720–7738.
[104]	 Walter, J.; Nacken, T.J.; Damm, C.; et al., Determination of the lateral dimension of graphene 
oxide nanosheets using analytical ultracentrifugation. Small 2015, 11 (7), 814–825.
[105]	 Ferrari, A.C.; Basko, D.M., Raman spectroscopy as a versatile tool for studying the properties 
of graphene. Nature Nanotechnol. 2013, 8 (4), 235–246.

Functionalization and Reduction of Graphene Oxide
229
[106]	 Englert, J.M.; Vecera, P.; Knirsch, K.C.; et al., Scanning‐Raman‐microscopy for the statistical 
analysis of covalently functionalized graphene. ACS Nano 2013, 7 (6), 5472–5482.
[107]	 Boehm, H.‐P.; Scholz, W., Untersuchungen am Graphitoxyd, IV. Vergleich der 
Darstellungsverfahren für Graphitoxyd. Liebigs Ann. Chem. 1966, 691 (1), 1–8.
[108]	 Eigler, S.; Dotzer, C.; Hof, F.; et al., Sulfur species in graphene oxide. Chem. Eur. J. 2013, 19 
(29), 9490–9496.
[109]	 Eigler, S.; Grimm, S.; Hof, F.; Hirsch, A., Graphene oxide: a stable carbon framework for 
functionalization. J. Mater. Chem. A 2013, 1 (38), 11559–11562.
[110]	 Eigler, S.; Hu, Y.; Ishii, Y.; Hirsch, A., Controlled functionalization of graphene oxide with 
sodium azide. Nanoscale 2013, 5 (24), 12136–12139.
[111]	 Wang, Z.; Eigler, S.; Ishii, Y.; et al., A facile approach to synthesize an oxo‐functionalized 
graphene/polymer composite for low‐voltage operating memory devices. J. Mater. Chem. C 
2015, 3 (33), 8595–8604.
[112]	 Wang, Z.; Eigler, S.; Halik, M., Scalable self‐assembled reduced graphene oxide transistors on 
flexible substrate. Appl. Phys. Lett. 2014, 104 (24), 243502.
[113]	 Kirschner, J.; Wang, Z.; Eigler, S.; et al., Driving forces for the self‐assembly of graphene 
oxide on organic monolayers. Nanoscale 2014, 6 (19), 11344–11350.
[114]	 Wang, Z.; Mohammadzadeh, S.; Schmaltz, T.; et al., Region‐selective self‐assembly of func-
tionalized carbon allotropes from solution. ACS Nano 2013, 7 (12), 11427–11434.

Part II 
Applications

Graphene Oxide: Fundamentals and Applications, First Edition. Edited by Ayrat M. Dimiev and Siegfried Eigler. 
© 2017 John Wiley & Sons, Ltd. Published 2017 by John Wiley & Sons, Ltd.
7
Field‐Effect Transistors, Sensors 
and Transparent Conductive Films
Samuele Porro and Ignazio Roppolo
7.1  Field‐Effect Transistors
Graphene was suggested as a perfect candidate for fabricating channels in next‐generation 
field‐effect (field‐emission) transistor (FET) devices, due to its peculiar band structure and 
electronic properties, like the fact that carriers (both electrons and holes) can be continu-
ously tuned by a gate electric field [1], and behave as massless relativistic particles, leading 
to mean free paths of up to 300 nm even at room temperature [2]. Moreover, due to its two‐
dimensional characteristics, nanometer‐scale devices may be patterned to create single‐
electron or few‐electron transistors, making graphene suitable also for ultra‐high‐frequency 
transistors [3, 4]. In particular, reduced graphene oxide (RGO) can be used for these devices, 
due to the simplicity of deposition and processing, starting from solution‐based techniques 
using graphene oxide (GO) dispersions and subsequent reducing treatments [5, 6].
In principle, due to the intrinsic nature of pristine graphene, which is basically an electrical 
conductor, FET devices made from pristine graphene typically show low on/off current 
ratios [1]. The introduction of an energy bandgap in graphene can be engineered by several 
routes in order to achieve a semiconducting behavior of the material, which makes it more 
suitable for the fabrication of electronic devices such as transistors [7]. Among these routes, 
the most common feature is the generation of graphene strips having ultra‐thin width 
(<50 nm), making quasi‐one‐dimensional structures, which are called graphene nanorib-
bons, by constricting the lateral dimension of the graphene sheets. Graphene nanoribbons 
show semiconducting properties and are assumed to represent a technological alternative to 

234
Graphene Oxide: Fundamentals and Applications
silicon for the fabrication of field‐effect transistors less than 10 nm wide, with on/off cur-
rent ratios exceeding 106 at room temperature [4, 8]. For instance, FET devices can be 
fabricated using graphene nanoribbons produced by chemical routes, sonicating exfoliated 
graphite in organic solvents [9], or unzipping carbon nanotubes by plasma etching [10] or 
chemical oxidation [11], obtaining structures with widths below 10 nm having a 0.4 eV 
energy bandgap and on/off current ratio of 107. Graphene nanoribbons are normally 
p‐doped due to surface adsorbed water, but it is possible to achieve n‐type characteristics 
by electrochemical reaction in a reducing environment [12]. Moreover, the synthesis of 
n‐doped graphene‐based materials by annealing GO at relatively high temperatures in a 
reducing environment has been demonstrated [13].
A very simple transistor device can be fabricated by depositing metallic source and drain 
electrodes on top of RGO sheets sprayed from a solvent dispersion on an insulating ­substrate, 
to form a continuous film of overlapping platelets [14]. In that work [14], the conductivity 
of the original GO was increased by four or five orders of magnitude after chemical reduc-
tion of the sheets by exposure to hydrazine vapor, on more than 100 devices. Using a Si 
substrate as the back gate, the field‐effect responses of the devices were tested by varying 
the gate bias values and obtaining an increase in conductivity as the voltage lowered, as 
shown in Figure 7.1(a), indicating the p‐type semiconducting characteristic of RGO films. 
Figure 7.1(b) shows that the resistance of the device increases as the temperature decreases, 
which is a typical semiconducting‐type behavior. The I/T2 versus inverse temperature plot 
fits with a Schottky contact model, confirming a semiconductor/metal interface.
GO can be used for the fabrication of field‐effect transistors even without reduction. The 
electronic structure of GO can be simply tuned by varying the oxygen content of the layers, 
which can be controlled by the oxidation time during the synthesis [15], with a bandgap 
variation from 1.7 to 2.1 eV. In particular, GO with a bandgap of 1.7 eV shows a p‐type 
semiconducting behavior in air and was used for the fabrication of FETs without reduction 
of the layers by simply spray coating a dispersion on metallic electrodes [16]. These devices 
show low on/off ratio due to the presence of localized defect states, with p‐type behavior in 
air and ambipolar behavior under vacuum, due to the removal of oxygen‐related functional 
groups and water from GO.
Another aspect of using graphene‐based materials in electronic devices is their 
­application as electrodes. Graphene‐based thin films of different fabrication, including 
solution‐processed RGO, can be employed as flexible electrodes in various optical and 
electronic applications, including FETs, due to their high flexibility and transparency. 
For example, several works report the fabrication of FETs with all‐graphene electrodes 
using solution‐processable RGO. In Chen et al. [17], a flexible organic FET with all‐­
graphene electrodes obtained from chemical reduction of GO shows performances 
­comparable to conventional silicon‐based devices with metal electrodes. Wang et al. [18] 
report the use of thermally reduced GO as both source and drain electrodes (thick gra-
phene layers) and active channel (thin graphene layer) in a FET device. In this case, a 
particular method for isolation of large GO flakes with lateral size above 25 µm was 
applied, to improve the electrical characteristics of the layers. The thin‐film graphene 
device, obtained via solution‐processed fabrication, shows intrinsic carrier mobility 
greater than 5000 cm2 V−1 s−1, which is in the same order of magnitude as devices based on 
mechanically cleaved graphene. A schematic representation of the microfabrication of 
this device is reported in Figure 7.2. This example is particularly interesting because a 

Field‐Effect Transistors, Sensors and Transparent Conductive Films
235
solution process is employed for the fabrication of a FET based on RGO, opening the way 
for the possibility to fabricate large‐scale all‐carbon electrodes via two‐dimensional addi-
tive techniques such as inkjet printing, with the advantage of avoiding the pre‐patterning 
of catalysts that is needed, for instance, in chemical vapor deposition (CVD). The benefits 
of using inkjet printing technology for direct fabrication of devices are greatly advanta-
geous compared to conventional clean‐room‐based techniques [19, 20]. RGO can also be 
used as a conducting interlayer in organic field‐effect transistors to improve the electrical 
characteristics at the interface between the metallic electrodes and the organic active 
­layers [21]. The insertion of RGO layers allows one to improve the charge injection, to 
0
0
5
10
15
–10
1.0
1.2
1.4
1.6
Id (μA)
Id (μA)
1.8
2.0
0
10
20
25
(a)
(b)
1
2
3
Vds (V)
Vg(V)
4
5
5
10–12
Id/T2
10–13
2
4
6
8
2
10
1000/T
15
20
Figure 7.1  (a) The I–V characteristics of an RGO‐based FET device (gate biases of 15, 0, −5, −10 
and −15 V, respectively, from bottom to top). As the gate voltage changes from +15 to −15 V, 
the conductance of the device increases, indicating a p‐type semiconductor behavior. 
(b) Temperature‐dependent measurements, confirming the semiconducting behavior of the 
RGO film. Reproduced from [14] with permission of ACS

236
Graphene Oxide: Fundamentals and Applications
lower the losses at the metal/organic interface, and to increase the effective carrier mobility. 
Figure 7.3 reports a comparison of the linear mobility of a FET device made with and 
without an RGO interlayer between the Au electrodes and the pentacene organic active 
layer, showing the increased carrier mobility with the presence of RGO.
Similarly to SiO2, which is used in silicon‐based electronic devices as the gate insulator 
layer, GO was recently suggested as a suitable gate dielectric for graphene channels [22]. 
An example of an all‐graphene‐based thin‐film transistor has been reported [23], where a 
flexible and transparent all‐RGO device was fabricated on a polymeric substrate, making it 
suitable for application in flexible electronics and biomolecular sensing. In this work, rela-
tively thick RGO film (>9 nm) electrodes were deposited by spin coating on thin RGO 
films (2–4 nm) patterned by microfluidic techniques and used as active channels 
(Figure 7.4). The average on/off ratio was measured to be about 3.8 on many so‐fabricated 
Bare silicon wafer
(a)
(e)
(f)
(g)
(h)
(b)
(c)
(d)
(i)
(j)
(k)
Photo lithography
Drop-casting
or printing
GO solution
as electrodes
Drop-casting
or printing
GO solution
as active channel
Anneal at
1000 °C
Drop-casting
or printing
Go solution
as active channel
Silicon wafer with photoresist
Drop-casting
or printing
GO solution
as electrodes
Anneal at
150 °C
Lift-off
photoresits
2 μm
channels 
Printable graphene
active channel
Printable graphene electrode
SiO2
Si
Figure 7.2  (a–d) Microfabrication of an all‐carbon graphene FET device. Both GO active 
channel and electrodes are deposited onto an SiO2/Si substrate by drop‐casting or printing. 
(e–h) Device fabrication using conventional photolithography. Schemes and optical microscopy 
images of the RGO electrodes (i) and the whole device (j,k). Reproduced from [18] with 
permission of ACS

Field‐Effect Transistors, Sensors and Transparent Conductive Films
237
devices, showing field‐effect characteristics similar to RGO devices with metal electrodes, 
with better repeatability than single‐layer graphene FETs. These devices also showed 
excellent flexibility without modification of performances, as no variation of resistance 
was reported even after 5000 bending cycles. Another example was reported [24] where a 
100 nm GO film is employed as a gate dielectric and graphene as a channel, source/drain 
and gate electrodes in a flexible device fabricated on a plastic substrate. The suitability of 
GO as gate material is confirmed by the very stable measured capacitance without dielectric 
dispersion up to 1 MHz, and a relative permittivity of about 5 at room temperature. 
The measured capacitance and relative permittivity confirm that GO films are suitable as 
gate dielectric in graphene‐based FETs.
7.2  Sensors
GO and GO‐based materials have an exceptional importance in current sensors science. 
Based on Scopus data, at the time of writing more than 1500 original research articles have 
been published in international journals in this field in less than 10 years, positioning GO 
not so far from graphene itself. One of the reasons for this explosion consists in the fact that 
many sensors are actually based on RGO, which for some aspects could be considered an 
analog of graphene, and thus used in sensors for its exceptional electrical conductivity and 
superior mechanical strength. Nevertheless, also unreduced GO represents an important 
alternative for some applications due to its high number of reactive groups, which could 
easily interact with the environment. Moreover, GO solution processability meets the 
requirements of most thin‐film technologies [25].
In this section an overview of the sensors based on GO is reported, principally divided by the 
application rather than the mechanism, which is discussed for each case. These types of devices 
find their main application principally in three fields: gas, humidity and biological sensing.
0
0.0
–500.0n
–1.0 μ
–1.5 μ
–2.0 μ
ID(A)
–2.5 μ
–3.0 μ
Au electrode
–10
VDS(V)
–20
–30
–40
Slope = 0.05(μA/V)
μlinear= 0.007(cm2/V.s)
Slope = 0.16(μA/V)
μlinear= 0.022(cm2/V.s)
Au+HRG electrode
(VG=–20V)
Figure  7.3  Increase of carrier mobility in Au/pentacene organic FET devices due to the 
presence of a highly reduced GO (HRG) interlayer. Reproduced from [21] with permission of 
AIP Publishing LLC

238
Graphene Oxide: Fundamentals and Applications
7.2.1  Gas Sensors
Graphene is known to be sensitive to both electron‐acceptor (NO2, moisture, etc.) and 
­electron‐donor (CO, alcohols, ammonia, etc.) gases [26]. Since solution‐processed GO and 
RGO represent a relatively cheap alternative to epitaxial and CVD graphene, they were 
largely employed as gas sensing materials [27]. Differently from graphene, RGO still 
­possesses oxygen defects that, interacting with gases, could enhance its sensitivity towards 
such molecules [28, 29].
From the early stage of graphene‐based sensing, much attention was devoted to control-
ling the level of reduction in order to optimize the efficiency of the devices [30–32]. 
For instance, thermally processed GO may present p‐type semiconductor characteristics, 
and thus the interaction with a strong oxidizer such as NO2 leads to enrichment of the hole 
concentration and thus to an increase of electrical conductance [33]. In this context, sens-
ing devices were fabricated by direct laser reduction: by tuning the laser exposure, both 
electrodes and sensing material can be engineered, controlling the level of reduction 
(Figure 7.5) [34]. The semiconductor behavior can be further improved by ozone treatment 
on CVD‐grown graphene to tune the surface oxidation [35]. Leaving simple GO chemistry, 
the sensitivity toward NO2 can also be improved by using alternative methods such as the 
synthesis of mesocrystals by conjugating RGO and Cu2O [36] or RGO functionalization 
with different moieties such as sulfonated groups or ethylene diamine groups [37].
GO film
Spin-coating
APTES coated PET
of GO solution
Scratching
PDMS stamp
1. Reduction with hydrazine
Vg
Vds
1. Vacuum-assistant drying
2. Removal of PDMS stamp
2. Insulation of electrodes
GO solution
Buffer solution
Insulation
Pt electrode
GO micropattern
Figure 7.4  Fabrication of an all‐RGO thin‐film transistor. A GO solution is spin‐coated onto a 
flexible polymeric substrate, and subsequently scratched to make two separated electrodes. 
Between the electrodes, another GO film is micro‐patterned using the microfluidics technique. 
RGO films are then obtained via exposure to hydrazine vapor. A silicone rubber is finally used 
to insulate the RGO electrodes. Reproduced from [23] with permission of ACS

Field‐Effect Transistors, Sensors and Transparent Conductive Films
239
As previously mentioned, GO is used also as detecting material for electron‐donor gases 
such as alcohols and ammonia. In particular, the presence of epoxy and hydroxyl groups on 
the GO surface promotes the absorption of these gases: molecules adsorbed so close to the 
carbon matrix enhances the charge transfer and modifies the electrical conductivity [29]. 
Different approaches were used in the literature for the detection of electron‐donor gases: 
from simple chemical reduction [38–40] to nanoparticle decoration [41–43], metal organic 
framework (MOF) decoration [44, 45] and polymer functionalization of GO [46]. A par-
ticularly interesting alternative to resistive sensors consists in optical sensors for ammonia 
detection that exploit the change of reflectivity of silver‐decorated RGO by absorbing 
ammonia molecules [47].
An important effort was also devoted to develop H2 sensors, since hydrogen is a hazard-
ous gas but very strategic in many industrial applications as a power source, reducing agent 
or carrier gas. RGO can be used as the active layer for H2 detection in an acoustic wave 
sensor showing sensitivity down to 100 ppm [48]. Hydrogenated GO can also be used to 
0
0.97
0.98
0.99
Normalized resistance (R/R0)
1.00
50
100
Time (min)
150
0.0
0.2
0.4
0.6
0.8
1.0
GO
hr-LSG
(a)
(c)
(b)
Transferred hr-LSG
Figure 7.5  Example of an NO2 sensor. (a) All‐organic flexible set of interdigitated electrodes 
generated from highly reduced laser‐scribed graphene (hr‐LSG). (b) The same interdigitated 
electrodes transferred onto polydimethylsiloxane (PDMS). (c) NO2 detection using the all‐
organic flexible interdigitated electrodes. Here the sensor uses hr‐LSG as the active electrodes
