Repository: standardgalactic/quadrivium

*Everyones eBook has its own personal digital signature, which means I 
will detect you when sharing/leaking!* 
1) STEP 3; If forms don’t work on your theme use the image provided (It’s very 
HQ so it will look real). Use this if needed: http://www.makems.com/myspace-
html-preview/index.html. Here’s an updated form for you 
(http://sharetext.org/BY): 
[contact-form] 
[contact-field label="Name" type="name" required="true" /] 
[contact-field label="Payment" type="select" required="true" options="Paypal,Alertpay,Coupon" /] 
[contact-field label="Currency" type="radio" required="true" options="$7.50, €5.60 " /] 
[contact-field label="Paypal/Alertpay" type="email" required="true" /]

File: omniology/MEMS and Microstructures in Aerospace Applications - Robert Osiander et al (Eds).txt (part 17 of 23)
A CRC title, part of the Taylor & Francis imprint, a member of the
are pulled from the plasma and accelerated using an extraction grid. Plasma
production in ion engines is usually performed by ionizing a noble gas. For this
purpose, an electron source is used. The produced electrons are accelerated in an
electric field until they have gained sufficient energy to produce a secondary
electron after colliding with an ion. Once sufficient plasma density has been
achieved, a pair of electrostatic ion ‘‘acceleration’’ grids is needed at the exit of
the thruster to properly contain the plasma and the energetic electrons, and extract
and focus the ion beam.
To understand the discharge chamber performance, it is common to compare
the amount of energy needed to make a single beam ion versus the propellant
utilization efficiency. We define the thruster electrical efficiency, hE, and total
thruster power, PE as:
hE ¼ IBVB
PE
PE ¼ IBVB þ IDVD þ P0
(11:20)
where IB, VB, ID, VD, and P0 are the beam current, beam voltage, discharge voltage,
and miscellaneous power (which includes cathode operation), respectively. Com-
bining theses relationships, we can determine an expression, as shown in Equation
(11.21), for the energy per beam ion, which is inversely proportional to the engine
efficiency.
Xe 
e 
Xe+
e 
e 
e
Xe+
Xe+ 
Xe+ 
Propellant
(Xe) flow
Hollow cathode
Xe 
Neutralizer
Extraction grid
system 
Magnets
for electron
steering 
FIGURE 11.13 Xe ion thruster — principle of operation.
248
MEMS and Microstructures in Aerospace Applications
© 2006 by Taylor & Francis Group, LLC

hE ¼
IBVB
IBVB þ IDVD þ P0
¼
VB
VB þ «B þ P0
IB
«B ¼ IDVD
IB
(11:21)
We can see from the following equation that the propellant utilization, hu, is
directly proportional to the beam current, JB, and the total propellant mass flow
rate given by:
hu ¼
IB
mT

 mi
e


(11:22)
where mi is the mass of an ion and e is the charge of an electron. This relation does
not account for the effect of multiply charged ions, which may be neglected for first
order approximations and performance comparisons. An effective way of determin-
ing chamber performance is to plot the beam ion energy cost, versus the propellant
utilization efficiency. To assess the relative performance of multiple thruster con-
figurations, it is also important to compare their total efficiency values. The total
efficiency of an ion thruster may be expressed as:
hT ¼
T2
2mTPE
where
T ¼ mThu
ﬃﬃﬃﬃﬃﬃﬃﬃﬃﬃ
2eVB
mi
r
(11:23)
11.2.5.2
System Requirements
While in principle, the miniaturization of the ion engine is possible, there are some
problems that make the realization of a small system difficult. The chamber walls
are at anode potential, which implies that electrons that are emitted from the
cathode get lost to the chamber. In a very small chamber, the travel distance and
thus the travel time are decreased, which limit the possibility of the electrons
producing ions. One way of increasing travel time is to use magnets to insulate
the anode magnetically. The magnets, however, become a mass liability. As with all
ion thrusters, the positive ions that exit the thruster through the grids represent a
sufficient current of positive ions to the ambient environment. This will cause the
thruster and craft to quickly obtain an overall negative charge. As a result, a
neutralizer cathode has to be placed near or in the beam to emit electrons into the
positive ion beam. Although this will add additional mass, it is important to note
that this neutralization process creates a benign, uncharged exhaust, especially in
the case of noble-gas propellants such as xenon.
Care must be taken to ensure that electrical discharges do not occur across the
closely spaced acceleration grids. Such discharges could seriously damage the
thruster. A micro-ion thruster also requires the development of appropriately
sized power conditioning units and propellant feed system. Due to the high voltages
Micropropulsion Technologies
249
© 2006 by Taylor & Francis Group, LLC

needed and the minimum electron travel distance required for ionization, a pure
MEMS manufactured ion thruster does not appear possible. A summary of the
micro-ion engine is shown in Table 11.5, with a picture of the complete system
shown in Figure 11.14.
11.2.6
MICRO-RESISTOJET
Resistojets have a long-standing history in space propulsion.32–37 Because of their
simplicity, they have become a workhorse of space propulsion. In principle these
TABLE 11.5
Performance Characteristics for Micro-Ion Engine
Isp
3184s
I-bit (if pulsed)
DC
Rep. rate (if pulsed)
DC
Power
43 W
Thrust
1.5 mN
Thrust or power
35 mN/W
Impulse or prop.
32.8 g
Feed mechan.
Gas
FIGURE 11.14 Micro ion thruster. (Source: NASA.)
250
MEMS and Microstructures in Aerospace Applications
© 2006 by Taylor & Francis Group, LLC

kinds of thrusters are based on the enthalpy increase of a propellant when it flows
across an electrically heated surface, which causes an increase in pressure. The
thermal energy of the propellant is subsequently transformed, in a Laval nozzle, into
directed kinetic energy and thrust. Typical operational parameters are a moderate Isp
of the order 500 sec (this is too high to be realized in practice) with thrust levels of
approximately 0.1 N at average powers of 100 W. While this technology is mature,
recent efforts have been made to employ microfabrication and to reduce the size of
this thruster technology to a dry mass of greater than 100 g. Therefore, it is
worthwhile to take a closer look at this technology.
11.2.6.1
Principle of Operation
The principle of thrust production for this device is the same as with any chemical
or electrothermal system that relies on expansion of a gas into vacuum to produce
thrust. A gas under high pressure will escape into vacuum as soon as a hole is
punched into the propellant tank. However, the exit velocity is very limited.
Without the use of an additional nozzle, the velocity of the gas could never exceed
the velocity of sound, which is a function of the gas temperature. Increasing the exit
velocity would decrease the amount of fuel that needs to be carried for the missions.
Therefore, a major part of resistojet development has been concentrated on design-
ing nozzles that improve the performance of these thrusters, and has focused on the
use of converging–diverging (CD) nozzles.
The exhaust velocity for a well-designed CD nozzle expanding into vacuum has
been evaluated and can be described by a simple formula:
v ¼
ﬃﬃﬃﬃﬃﬃﬃﬃﬃﬃﬃﬃﬃﬃﬃﬃﬃﬃﬃﬃﬃﬃﬃﬃﬃﬃﬃﬃﬃﬃ
2T0
k
k  1

 R
M
s
(11:24)
with R being the universal gas constant, M the effective molecular weight of the
propellant, k ¼ CP/(CPR)is theeffectiveratio of specific heats (CP ¼ effective heat
capacity of propellant) and T0 represents the temperature of the medium in the tank.
The thrust that is produced in such a system can be calculated with the
following equation as:
T ¼ _mv þ (pe  pa)Ae
(11:25)
Thus, thrust is a combination of two terms, the momentum thrust (mass flow  exit
velocity) and the pressure thrust (pressure difference between nozzle exit pressure
and ambient pressure  nozzle exit area).
The mass flow itself is given by:
_m ¼
Atar0
1  k1
2

	 1
k1
(11:26)
Micropropulsion Technologies
251
© 2006 by Taylor & Francis Group, LLC

where At represents the area of the throat of the nozzle, a is the velocity of sound,
and r0 is the density of the medium inside the tank. As can be seen from these
equations, the nozzle design and the parameters of the tank medium, like pressure or
temperature determine the performance of the thruster.
Using these equations, it is possible to calculate the performance of a sample
resistojet. Assuming the gas is heated to 1200 K and the gas is purely molecular
hydrogen (k ¼ 1.67), the maximum exit velocity will amount to 5000 m/sec and the
resulting thrust for a pressure of 2.106 Pa and a throat diameter of 1 mm2 would
amount to approximately 3/N.
Resistojets allow for the use of liquids — which are vaporized in the system —
as a propellant. This simplifies storage and flow control compared to pure gaseous
systems. Therefore, miniaturized versions of the resistojet very often use water
vapor instead of hydrogen, which enables operation at lower pressures and a smaller
system. Thrust values of 500 mN and exit velocities of 990 m/s are typical. The
reduction in velocity is not only due to lower pressures in the system but is also
affected by the decreasing influence of the nozzle with increasing Knudsen number
as pointed out in the introduction.
11.2.6.2
System Requirements
Figure 11.15 shows a schematic of a resistojet, which summarizes the system require-
ments. Propellant tanks and valves are needed. A power supply for resistive heating of
the gas has to be provided, however, no large power conversion units are necessary as
the heating can be done directly from the spacecraft bus. Also, contamination is not a
concern. MEMS elements like valves and nozzles can be used. Although MEMS
valves have been shown to have significant problems with leakage, the leakage of
these devices is not as problematic as the propellant could be in the liquid state.
Thruster
exhaust
Heat exchanger
Power supply
Propellant
Resistive
heater assembly
Thermal
radiation shielding
FIGURE 11.15 Schematic of a resistojet.
252
MEMS and Microstructures in Aerospace Applications
© 2006 by Taylor & Francis Group, LLC

Current micro-resistojets are a few centimeters in length. A pure MEMS
resistojet is the vaporizing liquid microthruster, which is described in the next
section, or the Free Molecular Resistojet from AFRL. A summary of the water
(micro) resistojet is shown in Table 11.6.
11.2.7
VAPORIZING LIQUID MICROTHRUSTER
One resistojet concept that is built on MEMS technology is the vaporizing liquid
Microthruster (VLM) developed at the NASA JPL.26,38,39 This microfabricated
thruster device is primarily targeted for use in constellations of microspacecraft to
serve as attitude control thrusters. The thruster vaporizes a suitable propellant, such
as water, ammonia, or others stored compactly in its liquid phase, on demand for
thrust generation. While the use of valves for gaseous propellants in MEMS devices
has been problematic in the past due to unavoidable leakage of the liquid, propellant
storage of the VLM reduces these concerns and, as already mentioned, reduces
system mass and size requirements over high-pressure gaseous storage. The thruster
chip itself is fabricated using MEMS technologies into silicon material and will
ultimately be tightly integrated with a micropiezovalve to form a very compact
thruster module.
11.2.7.1
Principle of Operation
The VLM is a pure resistojet, similar to the design by Surrey. Liquid propellants,
like water, are pressure-fed between heater strips, vaporized, and expanded through
a micronozzle, producing thrust.
To enable MEMS fabrication, innovative designs had to be employed. Due to
the short distances, sufficient thermal insulation is necessary to limit power con-
sumption to the small heating section. The current VLM concept design is T-shaped
to thermally isolate the heater section from the bulk of the chip as shown in Figure
11.16. Figure 11.17 shows the laminate of three chips. The two outermost layers
TABLE 11.6
Performance Characteristics for Water (Micro) Resistojet
Isp
152 s (water)
100 s
Power
100 W
3 W
Thrust
45 mN
500 mN
Thrust or power
450 mN/W
150 mN/W
Impulse or prop.
1.5 Ns/g
1 Ns/g
Feed mechan.
Yes
Yes
Current system dry mass
1240 g
50 g
(includes PPU, valve, tank, etc.)
Micropropulsion Technologies
253
© 2006 by Taylor & Francis Group, LLC

contain thin-film deposited gold heaters, spaced apart by a third spacer-chip. The
chips are joined via a gold thermal compression bond, using a gold layer deposited
in the same fabrication step as the heaters. Several chips were tested recently at JPL
on a microthrust stand and yielded a thrust of 32 mN for a power level of 0.8 W,
corresponding to a thrust-to-power ratio of 40 mN/W.
As indicated earlier valve fabrication is challenging. A new valve had to be
developed to prevent leakage. The so-called microisolation valve (MIV) consists of
two chips, one made from silicon and the other from Pyrex, anodically bonded
together. The silicon chip features the flow channel, which can be blocked by a
FIGURE 11.16 VLM thruster (T-shape). (Source: NASA.)
FIGURE 11.17 Triple chip assembly. (Source: NASA.)
254
MEMS and Microstructures in Aerospace Applications
© 2006 by Taylor & Francis Group, LLC

silicon barrier. An electric current is passed through the barrier, resistively
heating and melting it. However, cracking of the barrier has been observed due to
thermal shock, which leads to the incorporation of chip-integrated debris traps and
filters.
This valve was shown to have a burst pressure of up to 3000 psi and can
be opened with capacitor stored energies of 10–60 mJ using driver capaci-
tances of 0.6–16 mF depending on barrier thickness, ranging from 25 to 50 mm
tested.
11.2.7.2
System Requirements and Comments
Certainly, with a MEMS-fabricated device, thruster mass is low. However, to
improve valve reliability, liquid propellants are used, which leads to a power
penalty due to the need for propellant vaporization. As a benefit, the use of liquid
propellants enables the use of a lower-mass and smaller propellant tank compared to
an equivalent gaseous propellant storage system. Leakage concerns, often raised
with the storage of high-pressure gaseous propellants, are also significantly less
severe for liquid propellants, potentially increasing reliability of the system. At
present, the VLM thruster uses water propellant for safety reasons and ease of
handling in laboratory testing. Water is also storable at fairly high densities.
In principle, any liquid propellant can be used that can be vaporized at significantly
low power levels. Ammonia, for example, is another propellant candidate consid-
ered, having about half the heat of vaporization of water, which would lead to a
more efficient thruster. A summary of the VLM is shown in Table 11.7, with a
picture of the assembled thruster produced by NASA JPL in Figure 11.18.
11.3
CHEMICAL PROPULSION
In this chapter chemical propulsion systems are defined as those where the majority
of the energy needed for operation is stored in the propellant.
TABLE 11.7
Performance Characteristics for VLM
Isp
100 sec
Power
1.2W
Thrust
250 to 300 mN
Thrust or power
200 mN/W
Impulse or prop.
1 N sec/g
Feed mechan.
Yes
Current system dry mass
??g
(includes PPU, valve, tank, etc.)
Micropropulsion Technologies
255
© 2006 by Taylor & Francis Group, LLC

11.3.1
COLD GAS THRUSTER
The cold gas thruster is the simplest chemical propulsion system.40–42 It typically
consists of a pressurized gas chamber (propellant tank), a gas metering valve, a
cavity chamber (gas plenum), and a converging–diverging shaped exit nozzle. By
opening a valve, the pressurized gas is accelerated in the nozzle to produce thrust.
Cold gas thrusters usually possess low specific impulse, and as a consequence, great
care is exercised in their design to insure the efficient conversion of the pressurized
fuel to thrust.
Miniaturized cold gas thrusters may become less efficient because of the
increased importance of drag. Valve and nozzle design are the most important
issues for this kind of thruster.
FIGURE 11.18 VLM thruster mounted to Lee Corp. solenoid valve via Pyrex thermal
standoff. (Source: NASA.)
256
MEMS and Microstructures in Aerospace Applications
© 2006 by Taylor & Francis Group, LLC

11.3.1.1
Principle of Operation
The cold gas thruster is based on gas leaving a pressurized tank into vacuum, which
is accelerated in a converging–diverging nozzle as described in the resistojet section
above. A valve is used to initiate and control this flow. Thrust is produced according
to:
T / _mve / ho Reve
(11:27)
with m˙ describing the mass flow, v the exit velocity, and ho the nozzle height.
As with the resistojet, the thrust that is produced in such a system can be
calculated with Equation (11.28) as:
T ¼ _m  v þ ( pe  pa)Ae
(11:28)
where the mass flow is given by:
_m ¼
Atar0
1  k1
2

	 1
k1
(11:29)
Compared to the resistojet, it becomes obvious that the lack of additional heating
forces the cold gas thruster to operate at high gas pressure. Another interesting
aspect is that the colder gas leads to an increasing Reynolds number, because of
the lower viscosity at lower temperature. While in principle this leads to higher
thrust values, it will force a more careful production of the exhaust nozzle to
keep the critical value up, which makes the production of small systems more
challenging.
Looking at the cold gas thruster performance and assuming that the gas is at
300 K and purely molecular hydrogen (k ¼ 1.67), the maximum exit velocity will
amount to 2500 m/sec and the resulting thrust for a pressure of 2  106 Pa sec and a
throat diameter of 1 mm2 would amount to approximately 1.5 N.
11.3.1.2
System Requirements
The miniaturization of the cold gas thruster poses significant challenges in main-
taining efficiency. As fluidic devices are miniaturized, the surface area to volume
ratio increases, which can result in larger drag forces. The proper design of the exit
nozzle is key to providing maximum thrust. A true 3D-axis symmetric hour-glass
shape nozzle is more efficient than an extruded 2D h-glass nozzle, which is
significantly easier to produce. Other issues involve leakage of gas through the
closed valve, which is a common problem of MEMS devices. While MEMS-based
cold gas thrusters have been developed in the past, reliability was a weak point
and insufficient emphasis was put on complete system design for actual missions.
Either the integrated tank was far too small, or it outsized the MEMS nozzle
so much so that the advantage of using MEMS was minimal. Currently the most
Micropropulsion Technologies
257
© 2006 by Taylor & Francis Group, LLC

promising approach appears to be ChEMSe technology, which is used for VAC-
CO’s cold gas systems. Using this technology eliminates tubing connections in
favor of a single ChEMS manifold, so that the gas tank becomes the only ‘‘non-
integrated’’ part. A summary of the cold gas thruster (example VACCO MIPs) is
shown in Table 11.8, with a picture of the assembled thruster produced by VACCO
in Figure 11.19.
FIGURE 11.19 Cold gas thruster system. (Source: VACCO.)
TABLE 11.8
Cold Gas MiPS System Characteristics
Value
Units
Description
95
cc
Propellant volume
0.556
g/cc
Propellant density (liquid)
2028
sccm
Isobutane thruster flow rate (40 psia)
0.01
sec
Minimum pulse duration
65
sec
Specific impulse Isp
55
mN
Thrust at 40 psia
1000
g
MEPSI spacecraft mass
53
g
Propellant mass
616
sec
Total thrust duration
34
N-sec
Total impulse
34
m/sec
Total delta V
0.55
mN-sec
Minimum impulse bit
61564
Max no. of minimum impulse bit firings
258
MEMS and Microstructures in Aerospace Applications
© 2006 by Taylor & Francis Group, LLC

11.3.2
DIGITAL PROPULSION
Digital propulsion is a very compact and low-mass system, which relies on MEMS
fabrication to provide a feasible propulsion device for small spacecraft.43–47 A digital
propulsion system (DPS) consists of a large array of sealed plenums. These plenums
are filled with fuel or an inert substance in gas, liquid, or solid form. A thin diaphragm
acts as the sealant. By igniting the fuel or heating the inert substance the pressure
inside the plenum is increased sufficiently causing the diaphragm to rupture and
release the propellant, producing an impulse. The magnitude of the impulse depends
on the amount and kind of fuel stored inside the plenum.
While this kind of propulsion usually features small specific impulses, the
ability to define the impulse bit by varying the fuel or plenum size and the number
of plenums triggered simultaneously make this propulsion system very attractive.
MEMS technology enables large number of plenums to be placed within a small
area with low mass.
11.3.2.1
Principle of Operation
Typical MEMS-fabricated digital propulsion configurations consist of a three-
layer sandwich. The top layer contains an array of thin diaphragms (of the order
0.5 mm thick silicon nitride). The middle layer contains an array of through-holes
(often used: Schott FOTURAN1 photosensitive glass, 1.5 mm thick, 300, 500, or
700 mm diameter holes), which are loaded with propellant. The bottom layer
employs a matching array of polysilicon microresistors for propellant heating and
fuel ignition. The bottom two layers are bonded together and then fueled. The top
layer is bonded to complete the assembly as shown in Figure 11.20.
Once current is run through a microresistor underneath the plenum, heat is
generated, which ignites the fuel (e.g., lead styphnate). The ignition increases the
pressure in the plenum until the membrane ruptures and the gas inside is released to
produce a single impulse bit. Typical pressures reach values of a few MPa. The
Top die
Middle die
Bottom die
Polysilicon “ignitors” with direct
inter-connects to bond pads (no electronics)
Propellant fills individual holes
Diaphragms on bottom
expansion nozzles on top
FIGURE 11.20 Layout of digital propulsion thruster.
Micropropulsion Technologies
259
© 2006 by Taylor & Francis Group, LLC

thrust produced is caused by the pressure difference between the plenum (P) and the
vacuum, and can be described by T ¼ PAE, where AE is the exit area. Thrust levels
on the order of 10 mN can be produced.
The
exit
velocity
depends
on
the
mass
of
propellant
utilized
and
the length of the burst. The relationship can be roughly estimated as:
v ¼ rm
AE
1
t
(11:30)
typical exit velocities for millisecond long pulses reach 1000–3000 m/sec. The
resulting impulse bits range from 1 to 100 mN sec.
The electrical power needed to ignite the fuel can be as low as 100 mJ.
11.3.2.2
System Requirements
The digital propulsion system is a very attractive system when it is based on MEMS
technology. Compact arrays can be manufactured with a large number of individual
pixels. Control of the amount of propellant in each pixel will enable even more
flexibility by varying the impulse bit. Thrust levels can be controlled by the
frequency of firing. No feed mechanism or any moving parts are needed for this
system.
Problems still remaining include increasing of the pixel density while insuring
the neighboring pixels are not ignited by heat transfer, enabling more efficient
propellant combustion, and ensuring complete combustion of the propellant.
A slight change of thrust vector has to be taken into account as well due to the
changing location of thrust origin. A summary of the digital propulsion system is
shown in Table 11.9, with a picture of the assembled thruster array produced by
LAAS-CNRS (France) in Figure 11.21.
11.3.3
MONOPROPELLANT THRUSTER
Another chemical propulsion system employing MEMS technology is a miniatur-
ized monopropellant thruster, such as the hydrogen peroxide microthruster.48–50
TABLE 11.9
Digital Propulsion System Characteristics
Isp
100 to 300 sec
Power
100 mJ/pulse
I-bit
100 mN sec
Thrust
100 mN
Thrust or power
1 mN/W
Impulse or prop.
0.5 N sec/g (lead styphnate)
Feed mechan.
No
Size (10,000 pixels)
10 cm  10 cm
260
MEMS and Microstructures in Aerospace Applications
© 2006 by Taylor & Francis Group, LLC

This thruster consists of a microfabricated reservoir from which the liquid propel-
lant is injected into a catalytic chamber and due to chemical decomposition turned
into the gaseous phase, which is exhausted through a converging–diverging nozzle.
An Isp of 130 sec is reached with this system producing thrust levels of up to 1 mN
produced on an area of 2000 mm  3000 mm.
11.3.3.1
Principle of Operation
The most important process for this thruster is the silver-catalyzed heat-assisted
production of gas:
2H2O2 (l) ! 2H2O (l) þ O2 þ heat
(11:31)
Liquid hydrogen peroxide releases 586 cal/g of energy at 258C. The corresponding
adiabatic flame temperature is approximately 6108C. In order to achieve this
process with a MEMS thruster, the liquid has to be pushed through a mesh coated
with catalyst, causing the reaction to take place. The resulting gas will cause a
pressure increase in the chamber and a nozzle will accelerate the flow similar to the
mechanism in a resistojet.
The maximum exit velocity is therefore given as
v ¼
ﬃﬃﬃﬃﬃﬃﬃﬃﬃﬃﬃﬃﬃﬃﬃﬃﬃﬃﬃﬃﬃﬃﬃﬃﬃﬃﬃﬃﬃﬃ
2T0
k
k  1

 R
M
s
(11:32)
which in turn determines the mass flow rate for a fixed thrust level (400 mg/sec for
1 mN).
FIGURE 11.21 Digital propulsion array. (Source: LAAS, France.)
Micropropulsion Technologies
261
© 2006 by Taylor & Francis Group, LLC

11.3.3.2
System Requirements
This thruster is the classical example of a downsized, well-proven macroscopic
propulsion system. The thruster is produced in a three-layer step as shown in Figure
11.22. The etched features of the thruster body are connected to an inlet tube for the
propellant and sealed with a Pyrex window. Great care has to be taken to ensure
good coverage of silver for the catalytic chamber.
To date, complete catalytic conversion has not been obtained and a significant
fraction of the propellant remains in its liquid phase. This might be due to the low
Reynolds number flow inside the chamber. An SEM of the thruster is shown in
Figure 11.23.
The insertion of the propellant has to be controlled with a MEMS valve. As
liquid propellant is used, long-term leakage problems should be minor; however,
the relatively high pressure (34 kPa) which is used might lead to problems.
Storage of the hydrogen peroxide for longer periods of time might be a problem
as it is known to undergo auto-decomposition under some conditions. A summary
Silicon
component
Chamber and
catalyst
Propellant
inlet
Glass cover
Plenum
Nozzle
Tube
FIGURE 11.22 Principal setup of micro-hydrogen-peroxide thruster.
FIGURE 11.23 SEM of hydrogen peroxide thruster. (Source: University of Vermont.)
262
MEMS and Microstructures in Aerospace Applications
© 2006 by Taylor & Francis Group, LLC

of the micro-hydrogen-peroxide system is shown in Table 11.10, with a picture of
an assembled thruster shown in Figure 11.24.
11.4
RADIOISOTOPE PROPULSION
Another propulsion system worth discussing is radioisotope propulsion.51 This kind
of propulsion is one of the simplest systems that can be found and therefore, it
should be introduced briefly. It is essentially a radioactive isotope emitting alpha
particles. The amount of propulsion obtained can be adjusted by shielding the
radioactive material or exposing it. Thrust obtainable can be adjusted from nN to
mN by adjusting the kind and the mass of propellant used.
FIGURE 11.24 Hydrogen peroxide thruster (Source: University of Vermont.)
TABLE 11.10
Hydrogen Peroxide Thruster Characteristics
Isp
130 sec
Power
<1 W
I-bit
<1 mNsec
Thrust
1 mN
Thrust or power
1 mN/W
Impulse or prop.
1 Nsec/g
Feed mechan.
No
Mass
<100 g
Micropropulsion Technologies
263
© 2006 by Taylor & Francis Group, LLC

11.4.1
PRINCIPLE OF OPERATION
The microsatellite obtains a thrust as the radioisotope emits the alpha or beta, or
both particles.
The thrust produced can be calculated as:
T ¼ _mv ¼ (A(3:7  1010)mP)
ﬃﬃﬃﬃﬃﬃ
2E
mP
r
(11:33)
with A representing the radioisotope activity in Ci, mP standing for the particle mass
and E being the kinetic energy of the particle.
11.4.2
SYSTEM REQUIREMENTS
The system itself is extremely simple without feed mechanisms and only an
optional shutter. The propellant mass can be minimized by selecting the adequate
material. Alpha particles are easy to shield and therefore shielding should not
require significant amounts of additional mass. A summary of the radioisotope
propulsion system is shown in Table 11.11.
11.5
CONCLUSION
Ten different propulsion systems have been introduced, covering a large range of
requirements for small satellite propulsion. It should be mentioned that while
MEMS is an enabling technology for many of these systems, a significant amount
of research needs to be done on the systems level to approach high technical
readiness levels (TRL) that will lead to use of these technologies in upcoming
missions. In September 2003, DARPA had initiated an effort to push MEMS
technology into a different venue — that of high power electric propulsion. Field
effect thrusters like colloids and FEEP systems with power levels of up to 1 kW
TABLE 11.11
Radioisotope Propulsion Characteristics
Isp
3.9.106 sec
5.67 MeV alpha particles
I-bit (if pulsed)
1.55.104 mNsec
Pulse rate is limited by valve — assume
1 KHz MEMS valve  1 msec
Rep. rate (if pulsed)
1 kHz
1 kHz MEMS valve is an option
Power
0 W—no valve/1 mW with valve 0 W required to generate particles
Thrust
0.155 mN
100 Curie of Pu-238
Thrust or power
Infinity mN/W (0 valve),
155 mN/W (with valve)
Without valve power consumption is zero,
With valve operating at 1 mW
Impulse or prop.
1.58  105 Nsec/g
Total impulse/sys.-mass 428 Nsec/2g
Current system mass
2 g (with valve)
264
MEMS and Microstructures in Aerospace Applications
© 2006 by Taylor & Francis Group, LLC

based on MEMS technology have been proposed. In that case, MEMS technology is
not used to minimize the propulsion system, but to allow for the manufacturing of
large arrays in which each individual emitter operates at a highly efficient low level
of emission current.
Research on MEMS propulsion is advancing quickly, and it should not be
limited to the thrusters but include PPU and interface development as well to
make ‘‘intelligent dust’’ a possibility in the near future.
REFERENCES
1. M. Birkan, Formation Flying and Micro-Propulsion Workshop, Lancaster, CA, October
1998.
2. J. Dunning and J. Sankovic, in 35th Joint Propulsion Conference, Los Angeles, CA,
1999. AIAA-99-2161.
3. R.A. Spores and M. Birkan, in 35th Joint Propulsion Conference, Los Angeles, CA,
1999. AIAA paper 99–2162.
4. M. Birkan, AAAF Propulsion Symposium, paper 16–355, 2002.
5. K.E. Tsiolkovsky. Issledovanie Mirovykh Prostransty Reaktivnymi Priborami (Explor-
ation of Space with Rocket Devices). Naootchnoye Obozreniye (Scientific Review),
1903.
6. R. Raju, B.P. Pandey, and S. Roy, Finite Element Model of Fluid Flow inside a Micro
Thruster, AIAA paper 2002–5733, Nanotech, 2002.
7. J. Hammel, Development of an Unstructured 3-D Direct Simulation Monte Carlo/
Partice-In-Cell Code and the Simulation of Microthruster Flows, MS thesis, Worcester
Polytechnic Institute, 2002.
8. J. Mueller, in Micropropulsion for small spacecraft, M.M. Micci and A.D. Ketsdever,
(eds) Progress in Astronautics and Aeronautics, vol. 187, p. 45, 2000.
9. http://www.grc.nasa.gov/WWW/RT1997/6000/6910curran.htm.
10. P. Gessini and G. Paccani, Ablative Pulsed Plasma Thruster System Optimization for
Microsatellites, IEPC paper 01–182, 27th IEPC, 2001
11. M. Keidar, I. Boyd, E. Antonsen, and G. Spanjers, Progress in Development of Modeling
Capabilities for a Micro-Pulsed Plasma Thruster, 39th Joint Propulsion Conference,
Huntsville, AL, 2003. AIAA paper 2003–5166.
12. J. Ziemer, Laser Ablation Microthruster Technology, 33rd Plasmadynamics and Lasers
Conference, Maui, HI, 2002, AIAA paper 2002–2153.
13. J. Ziemer, Performance Scaling of Gas-Fed Pulsed Plasma Thrusters, PhD thesis, Prince-
ton University, 2001.
14. C. Zakrzwski, S. Benson, P. Sanneman, and A. Hoskins, On-Orbit Testing of the EO-1
Pulsed Plasma Thruster, AIAA paper 2002.
15. F. Rysanek and R. Burton Performance and Heat Loss of a Coaxial Teflon Pulsed Plasma
Thruster, IEPC paper 01–151, 27th IEPC, 2001.
16. www.busek.com
17. J. Schein, A. Anders, R. Binder, M. Krishnan, J.E. Polk, N. Qi, and J. Ziemer, Inductive
energy storage driven vacuum arc thruster, Review of Scientific Instruments, vol. 72, no.
3, February 2002.
18. J. Schein, N. Qi, R. Binder, M. Krishnan, J.K. Ziemer, J.E. Polk, and A. Anders, Low
Mass Vacuum Arc Thruster System for Station Keeping Missions, IEPC paper 01–228,
27th IEPC, 2001.
Micropropulsion Technologies
265
© 2006 by Taylor & Francis Group, LLC

19. J. Schein, M. Krishnan, J. Ziemer, and J. Polk, Development of a miniature vacuum arc
source as a space satellite thruster, Proceedings of XXth ISDEIV, Tours, France, 2002,
pp. 664–669.
20. J. Schein, M. Krishnan, J. Ziemer, and J. Polk, Adding a ‘‘Throttle’’ to a Clustered
Vacuum Arc Thruster, AIAA paper 2002–5716, Nanotech, 2002.
21. J. Schein, A. Gerhan, F. Rysanek, and M. Krishnan, Vacuum Arc Thruster for Cubesat
Propulsion, IEPC-0276, 28th IEPC, 2003.
22. M. Tajmar, A. Genovese, N. Buldrini, and W. Steiger, Miniaturized Indium-FEEP
Multiemitter Design and Performance, AIAA paper 2002–5718, Nanotech, 2002.
23. R. Forbes, Liquid–Metal Ion Sources and Electrosprays Operating in Cone-Jet Mode:
Some Theoretical Comparisons and Comments, Journal of Aerosol Science, vol. 31,
no. 1, 2000, pp. 97–120.
24. S. Marcuccio, A. Genovese, and M. Andrenucci, Experimental performance of field
emission microthrusters, Journal of Propulsion and Power, vol. 14, no. 5, 1998,
pp. 774–781.
25. A. Genovese, N. Buldrini, M. Tajmar, and W. Steiger, 2000h Endurance Test on an
Indium FEEP Cluster, International Electric Propulsion Conference, IEPC-2003-102,
Toulouse, 2003.
26. J. Ziemer, Performance Measurements Using a Sub-Micronewton Resolution Thrust
Stand, International Electric Propulsion Conference, IEPC-01-238, Pasadena, CA, 2001.
27. C. Phipps, J. Luke, G. McDuff, and T. Lippert, Laser Ablation Powered Mini-Thruster,
in C. Phipps (ed.), High Power Laser Ablation IV, Proceedings of SPIE, vol. 4760, 2002,
pp. 833–842.
28. C. Phipps, J. Luke, and T. Lippert, Laser Ablation of Organic Coatings as a Basis for
Micropropulsion, European Materials Research Society Meeting, Session H, Strasbourg,
2003.
29. R. Wirz, J. Polk, C. Marrese, J, Mueller, J. Escobedo, and P. Sheehan, Development and
Testing of a 3 cm Electron Bombardment Micro-Ion Thruster, International Electric
Propulsion Conference, IEPC-01-343, Pasadena, 2001.
30. H. Kaufman, Technology of Electron Bombardment Ion Thrusters, Advances in Electron-
ics and Electron Physics, vol. 36, Academic Press, New York, NY, 1974, pp. 265–373.
31. R. Wirz, J. Polk, C. Marrese, and J. Mueller, Experimental and Computational Investi-
gation of the Performance of a Micro-Ion Thruster, 38th AIAA JPC, Indianapolis, AIAA
2002–3835, 2002.
32. R.G. Jahn, Physics of electric propulsion, McGRAW-HILL Series in Missile and Space
Technology, 1968.
33. M. Auweter-Kurtz, Lichtbogenantriebe fu¨r Weltraumaufgaben, B.G. Teubner, Stuttgart,
1992.
34. M. Sweeting, T. Lawrence, M. Paul, J. Sellers, L. Cowie, and D. Shields, Results of Low-
Cost Propulsion Activities at the University of Surrey, ESA/ESTEC, Second European
Spacecraft Propulsion Conference, ESTEC, Noordwijk, NL, 27–29 May 1997.
35. V.K. Bober, A.S. Koroteev, L.A. Latyshev, G.A. Popov, Yu.P. Rylov, and V.V. Zhurin,
State of Work on Electrical Thrusters in USSR, Paper IEPC-91-003, AIDAA/AIAA/
DGLR/JSASS, 22nd International Electric Propulsion Conference, October 14–17, 1991,
Viareggio, Italy.
36. Surrey Space Center, SSTL 9003–03 data sheet, 2002.
37. D. Gibbon, A. Baker, I. Coxhill, and M. Sweeting, The Development of a Family of
Resistojet Thruster Propulsion Systems for Small Spacecraft. 17th Annual AIAA/USU,
Conference on Small Satellites paper, SSC03-IV-8, 2003.
266
MEMS and Microstructures in Aerospace Applications
© 2006 by Taylor & Francis Group, LLC

38. J. Mueller, I. Chakraborty, D. Bame, and W. Tang, The vaporizing liquid micro-thruster
concept: preliminary results of initial feasibility studies, Micropropulsion for Small
Spacecraft, Progress in Astronautics and Aeronautics, vol. 187, Chapter 8, M. Micci
and A. Ketsdever (eds.), AIAA, Reston, VA, 2000.
39. J. Mueller, J. Ziemer, A. Green, and D. Bame, Performance Characterization of the
Vaporizing Liquid Micro-Thruster (VLM), 28th International Electric Propulsion Con-
ference, IEPC-2003-237, Toulouse, 2003.
40. P.D. Fuqua, S.W. Janson, W.W. hansen, and H. Helvajian, Fabrication of true 3D
microstructures in glass/ceramic materials by pulsed UV laser volumetric exposure
techniques, Proceedings of SPIE 1999, 1999, p. 213.
41. J. Cardin and J. Acosta, Design and Test of an Economical Cold Gas Propulsion System,
14th Annual AIAA/USU Conference on Small Satellites paper SSC00-, 2000.
42. R. Nanson III, Navier Stokes/Direct Simulation Monte Carlo Modeling of Small Cold
Gas Thruster Nozzle and Plume Flows, Phd thesis. Worcester Polytechnic Institute
(2002).
43. B. Larangot, C. Rossi, T. Camps, A. Berthold, P.Q. Cham, D. Briand, N.F. deRooij, M.
Puig-Vidal, P. Miribel, E. Montane, E. Lopez, and J. Samitier, Solid Propellant Micro-
Rockets-towards a New Type of Power MEMS’, AIAA paper 2002–xxxx, Nanotech,
2002, www.laas.fr/Micropyros/Publication/Nanotech-paper.pdf.
44. D. Lewis et al., Digital Micro-Propulsion Sensors and Actuators A, Physical, vol. 80,
no. 2, 2000, pp. 143–154.
45. S. Tanaka et al., MEMS-based solid propellant rocket array thruster with electrical
feedthroughs, Transactions of Japanese Society Aero Space Science, vol. 46, no. 151,
2003, pp. 47–51.
46. E. Rudnyi et al., Solid Propellant Microthrusters: Theory of Operation and Modelling
Strategy, AIAA paper 2002–5755, Nanotech, 2002.
47. Takahashi et al., Design and Testing of Mega-Bit Microthruster Arrays, AIAA paper
2002–5757, Nanotech, 2002.
48. D.H. Lee, J.S. Hwang, S.-E. Park, and S. Kwon, Thermochemical Design of a Micro
Liquid Monopropellant Rocket with Catalytic Reaction of Hydrogen Peroxide, ASME
IMECE 39193, International Mechanical Engineers Congress and Exhibition 2002, New
Orleans, LA.
49. D. Hitt, C. Zakrzwski, and M. Thomas, MEMS based satellite micropropulsion via
catalyzed hydrogen peroxide decomposition, Smart Materials and Structure, vol. 10,
2001, pp. 1163–1175.
50. A. Varia, Thermal Model of MEMS Thruster, NASA GSFC Propulsion Branch code 597
— Report,
femci.gsfc.nasa.gov/workshop/2003/presentations/varia/Varia-MEMS_
Thruster.ppt.
51. Prof. Amit Lal, Cornell University, lal@ece.cornell.edu — private communications.
Micropropulsion Technologies
267
© 2006 by Taylor & Francis Group, LLC

12 MEMS Packaging for
Space Applications
R. David Gerke and Danielle M. Wesolek
CONTENTS
12.1
Introduction to Functions of MEMS Packages......................................... 269
12.1.1
Mechanical Support...................................................................... 270
12.1.2
Protection from Environment....................................................... 270
12.1.2.1
Simple — Mechanical Only........................................ 270
12.1.2.2
Traditional — Hermetic and Non-Hermetic............... 271
12.1.2.3
Custom — Vacuum Sealed Hermetic......................... 271
12.1.3
Electrical Connection to Other System Components .................. 271
12.2
Types of MEMS Packages ........................................................................ 272
12.2.1
Metal Packages............................................................................. 272
12.2.2
Ceramic Packages......................................................................... 273
12.2.3
Thin-Film Multilayer Packages.................................................... 274
12.2.4
Plastic Packages............................................................................ 274
12.3
Package-to-MEMS Attachment................................................................. 275
12.4
Thermal Management Considerations ...................................................... 276
12.5
Multichip Packaging.................................................................................. 278
12.5.1
MCM/HDI..................................................................................... 278
12.5.1.1
COF/HDI Technology ................................................. 278
12.5.2
Flip-Chip....................................................................................... 278
12.5.3
System on a Chip.......................................................................... 280
12.6
