Repository: standardgalactic/quadrivium

*Everyones eBook has its own personal digital signature, which means I 
will detect you when sharing/leaking!* 
1) STEP 3; If forms don’t work on your theme use the image provided (It’s very 
HQ so it will look real). Use this if needed: http://www.makems.com/myspace-
html-preview/index.html. Here’s an updated form for you 
(http://sharetext.org/BY): 
[contact-form] 
[contact-field label="Name" type="name" required="true" /] 
[contact-field label="Payment" type="select" required="true" options="Paypal,Alertpay,Coupon" /] 
[contact-field label="Currency" type="radio" required="true" options="$7.50, €5.60 " /] 
[contact-field label="Paypal/Alertpay" type="email" required="true" /]

File: omniology/Socially Intel. Agents Creating Rels. with Comp. & Robots - Dautenhahn et al (Eds).txt (part 17 of 18)
attaches to achieving its preferred outcome for each issue. For example, and
agent’s desired outcomes might be represented by the position string
[2 1 4 2 3 0 0 3 2 4 1 0 2 1]
where the value at each index of the string is a representation of the desired
outcome of the negotiating process for a particular issue. The issue correspond-
ing to each index of the position string is the same for every agent. The number
of integer values that can be assigned to any position is determined by the model
operator at the start of each simulation run with the model. In this case, the
values taken at each index of the position string are in the interval [0,4].
The corresponding importance string of the agent might be
[3 1 0 2 0 3 3 1 0 2 3 1 0 1]
indicating that the most important objectives of the agent (indicated by the
3s in the importance string) are to obtain a value of 2 for the issue denoted by
the ﬁrst digit of the strings and the value 0 for the sixth and seventh issues and
the value 1 for the 11th issue.
The effect of the negotiation process is necessarily represented as changes in
the position strings of the participating agents. Moreover, although not imple-
mented in the simulations reported below, it seems likely that the importance
attached to different positions will also change over the course of the negotia-
tion process - perhaps as it becomes important to maintain common positions
important to partners which whom agreement has been reached.

254
Socially Intelligent Agents
2.2
Selection of negotiating partners
Agents could have any of a wide variety of strategies for the identiﬁcation
of issues about which to negotiate and for the selection of negotiating partners.
At one extreme, an agent could identify an issue and then negotiate with every
possible (or known) agent concerning that issue. At the other extreme, agents
can select other agents with which to negotiate and determine the issues in
collaboration with the selected agents. The strategy to be modelled - whether
one of these extreme cases or some combination or set of parallel strategies -
should depend on observation and the evidence of domain expertise.
In the model reported here, the negotiating strategy was driven by the selec-
tion of agents as negotiating partners. The criteria for selecting an agent with
which to negotiation were based on trustworthiness, reliability, similarity, help-
fulness, acquaintanceship, untrustworthiness, unreliability, unhelpfulness. One
agent identiﬁes another as reliable if the other agent responds afﬁrmatively to a
suggestion that the two agents negotiate. An agent will identify another as trust-
worthy if its public negotiating position reﬂects previous agreements between
the two agents. An agent is helpful if it suggests to two or more other agents
that they might usefully negotiate with one another and agreement among those
agents is realised. An agent will identify another as similar if, among all of
the negotiating positions known to the agent, the other agent shares the largest
number of position values. One agent can know another either because of an
approach at random or because the other agent has made contact by suggesting
a negotiation.
Each agent in the model has rules for attaching endorsements - tokens re-
ﬂecting the selection or aversion criteria - to other agents. The ranking of the
importance of endorsements is, in the ﬁrst instance, random except that opposite
endorsements (helpful and unhelpful, trustworthy and untrustworthy, reliable
and unreliable) have rankings of the same magnitude and opposite sign. So
that if trustworthy is the most important positive endorsement, untrustworthy
will be the most important negative endorsement. Each agent will have its own
initial ranking of positive (and therefore negative) endorsements. Each agent
will select the best endorsed agent it knows as a negotiating partner at each
stage.
Over the course of a negotiation process, each agent will continue to learn
about other agents - a process represented by the ongoing attachment of en-
dorsements. Each agent also learns which are the most important criteria to
use in selecting negotiating partners. If the use of a particular set of rankings
of criteria leads to agreement with a selected agent or group of agents, there
is no reason to change the relative importance of the different criteria. If no
agreement is reached, then there will be less conﬁdence in the current ranking -

Challenges in ABSS of Negotiation
255
though it is unlikely that a wholesale change in rankings will follow from every
failure to achieve some agreement.
In order to capture this learning process about endorsements and their relative
values, agents’ learning is represented by the Chialvo-Bak [1] algorithm.
This algorithm uses a sort of neural network approach but without positive
reinforcement of synapse weights. In the present case, the input neurons are
attached to endorsement tokens and the output neurons are ranking values to
be attached to the endorsements. There were ﬁve intermediate layers, each
containing 40 neurons. Starting with the input neurons, each neuron as seven
synapses out to the next layer until the output neuron layer is reached. The paths
followed from input to output neurons is determined by the synapse with the
highest weight emanating from each neuron. When agreement is not reached,
the value of each synapse on the dominant path is reduced by a small amount
(usually by one per cent) and the sum of the reductions is distributed equally
amongthe rest of the (2000+) synapses. Consequently, changes inthe behaviour
of anagent takeplacerelatively infrequentlybut will, from timetotime, befairly
extensive.
There are two advantages to be gained from implementing this learning
process. One is that the simulations determine the most important criteria to
be used in choosing negotiating partners. The other is the ﬂexibility of the
ordering of criteria since it is possible that the importance of different criteria
will change over the course of any negotiation process.
It is possible, for
example, that reliability is most important at early stages so that there is some
meaningful communication but that trustworthiness is most important in the
ﬁnal stages.
2.3
Negotiation strategy
It is a commonplace in the negotiation literature that the least important
issues should be addressed ﬁrst. Once negotiating styles have accommodated
one another and a recognition of reliability and trustworthiness established,
there is a basis for considering more important substantive issues. The most
difﬁcult issues are left to the last.
Every agent in the model reported here adopts this sort of strategy. Each
agent offers to its preferred negotiating partner a list of positions for the issues
the agent found least important among all of the issues that had not yet been
resolved. Denote the ﬁrst agent as A and A’s preferred negotiating partner as P.
If P made some offer of negotiating positions then, if that offer contained values
for positions that A found least important, and also some values that A found
to be more important, then A would accept P’s offer on the least important
issues in exchange for P’s acceptance of the same number of A’s positions.
In general terms, some agreement could always be reached provided the two

256
Socially Intelligent Agents
Figure 31.1.
Distance between 2 agents in bilateral negotiation
agents preferred to negotiate with one another and each was able to offer to
change one or more of its least important positions in exchange for the other
agent agreeing one of its more important positions.
Once any pair or larger group of agents fully agrees on all positions, they
form a coalition to negotiate with agents not in the coalition or with other
coalitions. The process ends when all agents are members of a single coalition
or super-coalition (i.e. coalition of coalitions of coalitions ...). In practice, the
only simulated negotiation processes that reached a conclusion were all of the
two-agent processes.
3.
Simulation Results
The progress of bilateral negotiationwas represented by changes in the differ-
ences of negotiating positions of two agents. These differences were measured
as the Euclidian distance between the two position strings interpreted as co-
ordinate vectors in a 30-dimensional hyperspace. An example of the progress
represented by this measure is given in Figure 31.2. This progress is typical of
all runs with two negotiating agents. The range of the number of cycles elapsed
before agreement was reached was from 8 to 12 with the bulk of the distance
eliminated in the last half or less of the cycles. There was no learning for the
agents to do since they had no choice of negotiating partners.
Although simple negotiating strategies work well for the modelled bilateral
negotiation, they do not work at all in simulations of multilateral negotiation

Challenges in ABSS of Negotiation
257
Figure 31.2.
Average distance between negotiating positions of agents in nine-agent simulation
with three or more agents. Simply trading agreements on more important posi-
tions in exchange for giving up less important positions is evidently insufﬁcient.
The problem here is that moving towards agreement with any other agent typi-
callyinvolves increasingthe distance tosome other agent. It is nodoubt possible
to devise a variety of arrangements under which agents combine in pairs to reach
agreement and form a coalition and then pairs of coalitions negotiate to form
a super-coalition and so on until every agent is in the coalition. The value of
such an exercise is not clear. Certainly there is no evidence that such a tree of
bilateral agreements is a realistic description of successful negotiations, though
equally certainly there is some element of small groups coming together on
particular issues.
4.
Implications
If good science starts from good observation, then the implications of these
simulation results are that we should model actual, individual processes of mul-
tilateral negotiation. The modelling itself will doubtless yield insights into the
elements of successful and unsuccessful negotiation processes and the mod-
elling of a range of such processes is likely to inform the development of mod-
elling techniques that apply quite generally to descriptive simulation models
and to capture sound negotiating processes that will usefully inform the devel-
opment of multi agent software systems.
The results reported above indicate that it will be much more difﬁcult to
simulate successful negotiations among three or more agents and, therefore,

258
Socially Intelligent Agents
much more difﬁcult to design software agents and mechanisms for general
multi lateral negotiation. In general, bilateral negotiation is a special case and
there is no reason to infer anything about negotiations among three or more
parties from results with models of bilateral negotiation.
The decision by each agent concerning which other agents to engage in
negotiation is far from trivial. In the model, agents were concerned with the
trustworthiness, reliability, helpfulness and similarity of other agents. Agents
did not appear to learn which, if any, of these characteristics should be given
priority in selecting negotiating and coalition partners.
In general, it would be hard to justify as good science the repeated revision
of abstract simulation models until we found one that produced convergence in
a negotiating process and then to assert that such a model describes a socially
useful approach to negotiation. Producing such a model is a purely intellectual
exercise. To be useful, it must be validated. To be validated, it must be shown
to be a good descriptor of actual successful multi lateral negotiations. If such a
model can be validated against a range of negotiating processes, we might then
have some conﬁdence in the model as a pattern for good negotiating practice.
It is hard to see any substantive difference between validating abstract models
and building models around descriptions of actual negotiations. Both involve
the development of a general understanding by means of the development of
descriptively accurate simulation models.
References
[1] Chialvo, D.R. and Bak P. Learning from Mistakes, Neuroscience 90:1137-1148, 1999.

Chapter 32
ENABLING OPEN AGENT INSTITUTIONS
Juan A. Rodríguez-Aguilar1 and Carles Sierra2
1iSOCO (Intelligent Software Components)
2Institut d’Investigació en Intel.ligència Artiﬁcial, Spanish Scientiﬁc Research Council (CSIC)
Abstract
In this paper we argue that open multi-agent systems can be effectively designed
and implemented as electronic institutions composed of a vast number of het-
erogeneous (human and software) agents playing different roles and interacting
by means of speech acts. Thus taking inspiration from traditional human insti-
tutions, we offer a general agent-mediated computational model of institutions
that serves to realise an actual agent-mediated electronic auction house where
heterogeneous agents can trade.
1.
Introduction
Up to date most of the work produced by multi-agent systems(MAS) re-
search has focused on systems developed and enacted under centralised con-
trol. Thus, MAS researchers have bargained for well-behaved agents immersed
in reliable infrastructures in relatively simple domains. Such assumptions are
not valid when considering open systems [3] whose components are unknown
beforehand, can change over time and can be both human and software agents
developed by different parties. Examples of open agent systems include open
electronic marketplaces and virtual supply chains, disaster recovery operations,
collaborative design and international coalition military forces.
Although open systems have recently started to be considered by MAS re-
searchers as one the most important application of multi-agent systems, their
inherent issues (agent heterogeneity, reliability, accountability, legitimacy, so-
cietal change, etc.) have not been conveniently addressed yet. And then how
to approach their design and construction? Although there has been a surge
of interest in agent-oriented methodologies and modelling techniques in the
last few years motivated and spurred by the ﬁrst generation of agent develop-
ments [7, 8, 11], at present most agent applications lack a principled method-

260
Socially Intelligent Agents
ology underpinning their development, and so they are produced in an ad hoc
fashion.
Another fundamental aspect is to opt for either a micro (agent-centered)
view or a macro (organisation-centered) view of MAS. Although early work in
DAI identiﬁed the advantages of organisational structuring as one of the main
issues in order to cope with the complexity inherent to designing DAI sys-
tems (f.i.[2]) MAS research has traditionally kept an individualistic character,
evolving patterned on a strong agent-centered ﬂavour. And yet, there is an in-
creasing interest in incorporating organisational concepts into MAS as well as
in shifting from agent-centered to organisation-centered designs [1, 5, 7] that
consider the organisation as a ﬁrst-class citizen. Nonetheless, in general the
introduction of social concepts into multi-agent systems has been undertaken
in a rather informal way.
In this paper we adopt a macro perspective in order to effectively construct
open multi-agent systems. Thus we argue on the need for deploying norma-
tive environments similar to those provided by human institutions following
the pioneering work in [5]. Institutions [6] represent the rules of the game in a
society, including any (formal or informal) form of constraint that human be-
ings devise to shape human interaction. They are the framework within which
human interaction takes place, deﬁning what individuals are forbidden and
permitted and under what conditions. Furthermore, institutions are responsible
for ascertaining violations and the severity of the punishment to be enacted.
We uphold that open multi-agent systems can be successfully designed and
implemented as institutionalised agent organisations (henceforth electronic in-
stitutions).
In Section 2 we present a case study of human institution in order to subse-
quently identify its components in Section 3. Next, in Section 4 we describe
the two types of agents on which we found a computational model of elec-
tronic institution which successfully served to realise an actual agent-mediated
electronic auction house. Finally, Section 5 contains some conclusions.
2.
The Fish Market. An Actual-world Human Institution
As a starting point for the study of institutions we choose the ﬁsh market as
a paradigm of traditional human institutions. The actual ﬁsh market can be de-
scribed as a place where several scenes take place simultaneously, at different
places, but with some causal continuity. Each scene involves various agents
who at that moment perform well-deﬁned functions. These agents are subject
to the accepted market conventions, but they also have to adapt to whatever
has happened and is happening at the auction house at that time. The principal
scene is the auction itself, in which buyers bid for boxes of ﬁsh that are pre-
sented by an auctioneer who calls prices in descending order —the downward

Enabling Open Agent Institutions
261
bidding protocol. However, before those boxes of ﬁsh may be sold, ﬁsher-
men have to deliver the ﬁsh to the ﬁsh market (in the sellers’ admission scene)
and buyers need to register for the market (at the buyers’ admission scene).
Likewise, once a box of ﬁsh is sold, the buyer should take it away by passing
through a buyers’ settlements scene, while sellers may collect their payments
at the sellers’ settlements scene once their lot has been sold.
3.
Institution Components
In order to engineer open agent multi-agent systems as electronic institu-
tions we must ﬁrstly identify the core notions and components of electronic
institutions, the computational counterpart of institutions, taking inspiration on
the case study presented above. Thus our conception of electronic institution
shall be founded on the following concepts:
Agents and Roles. Agents are the players in an electronic institution, interact-
ing by the exchange of illocutions (speech acts), whereas roles are standardised
patterns of behaviour. Any agent within an electronic institution is required to
adopt some role(s). We fundamentally distinguish two classes of roles: insti-
tutional, and non-institutional.
Dialogical framework. In a dialogical institution, agents interact through il-
locutions. Institutions establish the ontology and the common language for
communication and knowledge representation, which are bundled in what we
call dialogical framework. By sharing a dialogical framework, we enable het-
erogeneous agents to exchange knowledge with other agents.
Scene. Interactions between agents are articulated through agent group meet-
ings, which we call scenes, with a well-deﬁned communication protocol. We
consider the protocol of a scene to be the speciﬁcation of the possible dia-
logues agents may have to articulate a multi-agent activity. A scene deﬁnes
a role-based framework of interaction for agents. A distinguishing feature of
scenes is that agents may join in or leave during the activity.
Performative structure. Scenes can be connected, composing a network of
scenes, the so-called performative structure, which captures the existing re-
lationships among scenes. A performative structure speciﬁes how agents can
legally move from scene to scene by deﬁning both the pre-conditions to join in
and leave scenes. Considering the ﬁsh market, while some activities like the
admission of buyers and sellers are completely independent, others are tightly
related. For instance, a buyer cannot bid for any good unless he has previously
and successfully set up a credit line.
Normative Rules. Agent actions in the context of an institution have con-
sequences, usually in the shape of compromises which impose obligations or
restrictions on dialogic actions of agents in the scenes wherein they are acting
or will be acting in the future. For instance, after winning a bidding round the

262
Socially Intelligent Agents
bidder is committed to subsequently pay for the acquired good. Obligations
and prohibitions are captured by means of normative rules.
Based on the institution components introduced above, in [8] we offer a
formal speciﬁcation of electronic institutions that founds the computational
model presented in Section 4.
4.
Agent-mediated Institutions
The workings of an electronic institution can be fully realised by means of
the articulation of two types of agents: institutional agents and interagents.
Institutional agents are those to which the institution delegates its services,
whereas interagents are a special type of facilitators that mediate all the in-
teractions of external agents within an electronic institution and enforce insti-
tutional rules. Our agent-mediated computational model (thoroughly detailed
in [8].) has proven its usefulness in the development of FM96.5, the compu-
tational counterpart of the ﬁsh market [10], which served as the basis for the
subsequent development of FM, an agent-mediated test-bed for auction-based
markets[9].
4.1
Institutional Agents
An institution delegates part of its tasks to agents adopting institutional roles
(in the ﬁsh market the auctioneer is responsible for auctioning goods, the sell-
ers’ admitter for registering goods, and the accountant for the accounts’ book-
keeping). We refer to this type of agents as institutional agents. An institutional
agent can possibly adopt multiple institutional roles. In order to fully specify
an institutional role we must specify its life-cycle within an institution in terms
of its responsibilities along with the policy of responsibilities’ management.
More concretely, we specify an institutional role’s life-cycle as a regular ex-
pression built by combining the following operations: x.y (x followed by y),
x∗(x occurs 0 or more times), x||y (x and y interleaved), x|y (x or y occurs),
x+ (x occurs 1 or more times), [x] (x is optional); where x and y stand for scene
(activity) names. Table 32.1 contains the speciﬁcation of the buyer admitter,
auctioneer and seller accountant roles in FM96.5, the computational coun-
terpart of the ﬁsh market.
For instance, an institutional agent playing the
buyer admitter role must ﬁrstly enter at the registry scene with the boss of
the market. Next, it is expected to meet other institutional agents (auctioneer,
buyers’ accountant, sellers’ admitter and sellers’ accountant) at the opening
scene. Afterwards it can start processing buyers’ requests for admission.
Institutional agents might be required to comply with several responsibilities
at the same time. In such a case, an institutional agent must know how to priori-
tise (schedule) simultaneous responsibilities. For this purpose, responsibilities
are ranked according to their relevance. As an example, the responsibilities

Enabling Open Agent Institutions
263
buyer admitter
= registry.((opening.(buyer admission)∗)||closing)
auctioneer
= registry.((opening.(request goods.(auction||credit line))∗)
|| closing)
seller accountant
= registry.(opening.(good adjudication∗||seller settlements∗)
|| closing)
Table 32.1.
Institutional agents’ responsibilities speciﬁcation.
for the auctioneer are ranked as follows: (registry,High) (opening,High) (clos-
ing,High) (request goods,Medium) (credit line,Medium) (auction,Low); where
High, Medium and Low denote different priority degrees..
And yet there remains the matter of deciding how to behave within each
scene in which an institutional agent will get involved. When participating in
a scene, at some states an institutional agent will be expected to act by uttering
an illocution as a result of an inner decision-making process. For instance, an
auctioneer must know how to select the winner of a bidding round, a buyers’
admitter must decide whether to admit a buyer or not, and a sellers’ admitter
must know how to tag the incoming goods to be put at auction. These inner
activities yield illocutions to be uttered by the institutional agent. Since an in-
stitutional agent must know which method to ﬁre at those scene states at which
it is expected to act, his behaviour speciﬁcation is provided as a collection of
methods to be ﬁred at particular states of the scene. For instance, Figure 32.1
contains a speciﬁcation of an auction scene protocol (the graph nodes denote
scene states connected by arcs labeled by illocution schemes. Transitions occur
when illocutions uttered by agents match illocution schemes.). The auctioneer
is instructed to run the declareWinner method at ω7.
In [8] we propose a general model of institutional agent in order to ease
development. Thus, the very same institutional agent model (architecture) can
be employed to deploy several institutional agents playing different roles.
4.2
Interagents
Interagents [4] constitute the sole and exclusive means through which agents
interact with the rest of agents within the institution. They become the only
channel through which illocutions can pass between external agents and in-
stitutional agents. Notice that interagents are all owned by the institution but
used by external agents. The mediation of interagents is key in order to guar-
antee: the legal exchange of illocutions among agents within scenes; the sound
transition of external agents from activity to activity within the institution’s
performative structure; the enforcement of institutional rules; and the account-
ability of external agents’ interactions.

264
Socially Intelligent Agents
Auction Scene
ω2
2
1. inform(?x:a,all:b,open_auction(!n))
2. inform(!x:a,all:b,open_round(?r))
3. inform(!x:a,all:b,to_sell(?good_id))
4. inform(!x:a,all:b,buyers(?b1,...,?bn))
5. inform(!x:a,all:b,offer(!good_id,?price))
6. commit(?y:b,!x:a,bid(!good_id,!price))
7. inform(!x:a,all:b,withdrawn(!good_id,!price))
8. inform(!x:a,all:b,collision(!price))
9. inform(!x:a,all:b,sanction(?buyer_id))
10. inform(!x:a,all:b,expulsion(?buyer_id))
11. inform(!x:a,all:b,sold(!good_id,!price,?buyer_id)
12. inform(!x:a,all:b,end_round(!r))
13. inform(!x:a,all:b,end_auction(!n,?reason))
LABEL LIST ( λ )
ω3
ω4
ω5
ω6
8
11
3
4
5
12
        5
7
ONTOLOGY (O)
e-auctions
LANGUAGE (L)
FOL
inform
commit
request
question
refuse
PARTICLES (I)
ω7
6
ω8
12
DIALOGIC
FRAMEWORK
CL
ACL
a
ROLES (R)
min
Max
min
0
10
Max
b
ω1
13
1
w0
a
b
b
wf1
a
b
        6
ω9
ω10
ω11
9
10
5
5
5
13
Figure 32.1.
Graphical Speciﬁcation of an Auction Scene
One of the fundamental tasks of interagents is to ensure the legal exchange
of illocutions among the agents taking part in some scene: what can be said,
to whom and when. For this purpose, interagents employ conversation proto-
cols (CP) [4]. CPs deﬁne coordination patterns that constrain the sequencing
of illocutions within a scene and allow to store, and subsequently retrieve,
the contextual information (illocutions previously sent or heard) of ongoing
scenes. We can think of CPs as scenes extended with the necessary actions to
keep contextual information. Based on contextual information, when receiving
some illocution from an external agent to be transmitted, an interagent can as-
sess whether the illocution is legal or else whether it must be rejected or some
enforcement rule activated.
Consider the auction scene. A buyer agent receives the prices called by
the auctioneer through his interagent, which keeps track of the latest price
called. When the buyer agent submits a bid, his interagent collects it and
veriﬁes whether the buyer is bidding for the latest offer price. If so, the in-
teragent posts the bid to the auctioneer, otherwise it’s rejected. Once the bid
has been submitted, the buyer is not allowed to re-bid. If he tries, their bids are
disallowed, and if he compulsively tries his interagent unplugs him from the
institution. Then his interagent autonomously follow the required procedures
to log the buyer out from the auction house.
Interagents also constrain external agents’ behaviour in their transition be-
tween scenes. Figure 32.2 depicts the speciﬁcation of the performative struc-

Enabling Open Agent Institutions
265
ture projection for buyer agents in FM96.5, the computational counterpart of
the ﬁsh market. If some buyer requests his interagent for leaving the institu-
tion after making some acquisitions in the auction scene, his interagent will
refuse the request because the agent has pending obligations: the payment of
the acquired goods, as stated by the institutional normative rules.
registry
buyers
admission
Auction
buyers
settlements
S'
not(commit(x:b,y:bac,pay(?g,?price,?card)))
Figure 32.2.
Performative structure projection for buying agents.
In general, based on external agents’ actions, the facts deriving from their
participation in scenes and the institutional normative rules, interagents are
capable of determining which obligations and prohibitions to trigger.
Finally, interagents handle transparently to external agents their incorpora-
tion into ongoing scenes, their exit from ongoing scenes, their migration be-
tween scenes, and the joint creation of new scenes with other agents by means
of their coordinated activity with institutional agents, as fully accounted by the
computational model detailed in [8].
5.
Conclusions
Organisational and social concepts can enormously help reduce the com-
plexity inherent to the deployment of open multi-agent systems. In particular,
institutions are tremendously valuable to help solve the many inherent issues
to open multi-agent systems. The conception of open multi-agent systems as
electronic institutions lead us to a general computational model based on two
types of agents: institutional agents and interagents. Although our computa-
tional model proved to be valuable in the development of the computational
counterpart of the ﬁsh market, we claim that such a computational model is
general enough to found the development of other agent institutions.

266
Socially Intelligent Agents
Acknowledgments
This work has been partially funded by research grant FI-PG/96-8.490. This research was
performed at IIIA-CSIC.
References
[1] Ferber, J. and Gutknetch, O. A meta-model for the analysis of organizations in multi-
agent systems. In Proceedings of the Third International Conference on Multi-Agent
Systems (ICMAS-98), pages 128–135, 1998.
[2] Gasser, L., Braganza, C., and Herman, N. Distributed Artiﬁcial Intelligence, chapter
MACE: A ﬂexible test-bed for distributed AI research, pages 119–152. Pitman Publish-
ers, 1987.
[3] Hewitt, C. Ofﬁces are open systems. ACM Transactions of Ofﬁce Automation Systems,
4(3):271–287, 1986.
[4] Martín, F. J., Plaza, E., and Rodríguez-Aguilar, J. A.
An infrastructure for agent-
based systems: An interagent approach. International Journal of Intelligent Systems,
15(3):217–240, 2000.
[5] Noriega, P. Agent-Mediated Auctions: The Fishmarket Metaphor. Number 8 in IIIA
Monograph Series. Institut d’Investigació en Intel.ligència Artiﬁcial (IIIA). PhD Thesis,
1997.
[6] North, D.C. Institutions, Institutional Change and Economics Performance. Cambridge
U. P., 1990.
[7] Parunak, H. V. D. and Odell, J. Representing social structures in uml. In Proceedings of
the Agent-Oriented Software Engineering Workshop. Held at the Agents 2001 Confer-
ence, 2001.
[8] Rodríguez-Aguilar, J. A. On the Design and Construction of Agent-mediated Institutions.
PhD thesis, Autonomous University of Barcelona, 2001.
[9] Rodríguez-Aguilar, J. A., Martín, F. J., Noriega, P., Garcia, P., and Sierra, C. Competitive
scenarios for heterogeneous trading agents. In Proceedings of the Second International
Conference on Autonomous Agents (AGENTS’98), pages 293–300, 1998.
[10] Rodríguez-Aguilar, J. A., Noriega, P., Sierra, C., and Padget, J. Fm96.5 a java-based elec-
tronic auction house. In Second International Conference on The Practical Application
of Intelligent Agents and Multi-Agent Technology(PAAM’97), pages 207–224, 1997.
[11] Wooldridge, M., Jennings, N. R., and Kinny, D. A methodology for agent-oriented anal-
ysis and design. In Proceedings of the Third International Conference on Autonomous
Agents (AGENTS’99), 1999.

Chapter 33
EMBODIED CONVERSATIONAL AGENTS
IN E-COMMERCE APPLICATIONS
Helen McBreen
Centre for Communication Interface Research, The University of Edinburgh
Abstract
This section discusses an empirical evaluation of 3D embodied conversational
agents, in three interactive VRML e-commerce environments: a cinema box-
ofﬁce, a travel agency and a bank. Results showed participants enjoyed speak-
ing to the agents and expressed a desire for agents in the cinema to be informally
dressed but those in the bank to be formally dressed. Qualitative results sug-
gested that participants found it difﬁcult to assign a degree of trust to the agents
in the banking application.
1.
Introduction
The emerging interest in embodied conversational agents (ECA’s) coupled
with the growing evidence [1, 3, 4, 6, 9, 12] that embodiment can enhance
user interface design has fuelled a challenging research agenda and developing
embodied agents that behave socially in an interaction has become the princi-
pal goal for many interdisciplinary researchers involved with the development
of intelligent communicative systems. Virtual Reality Modelling Language
(VRML) is an effective tool to describe 3D environments increasing the in-
formation density for the user and adding additional layers of perception and
meaning to the experience [5]. Inhabiting 3D environments with 3D embodied
agents and endowing these agents with conversational capabilities can promote
an effective social interaction. Cassell et al [6] have explored the affordances
of embodiment and showed that an ECA can improve the interaction and the
experience for the user because the agent “enables the use of certain commu-
nication protocols in face-to-face conversation which provide for a more rich
and robust channel of communication than is afforded by any other medium
available today”.
Hayes-Roth [7] has proposed that the Internet should be inhabited with
smart interactive characters that can engage users with social communication

268
Socially Intelligent Agents
skills as in the real world, enhancing mundane transactions and encouraging a
sense of presence for the user, resulting in more effective and efﬁcient inter-
action. Developing further this proposal, Ball [3] demonstrated that endowing
animated agents with personality and emotion creates a sense of social pres-
ence, leading to more useful conversational interfaces. The existence of this
social presence is important in order to begin to understand the development
of the interaction between the agent and the user. It follows from this that
understanding the creation and development of social relationships between
the agents and the users is a crucial ﬁrst step to creating socially intelligent
embodied conversational agents.
There is little empirical evidence yet available to demonstrate the effective-
ness of ECA’s, particularly in e-commerce applications and there is a growing
need for the establishment of objective and subjective measures of usability.
Ostermann [10] developed an architecture designed to support e-commerce
“by providing a more friendly, helpful and intuitive user interface compared to
a regular browser”. Results from experiments using this architecture showed
that facial animation was favoured over text only interfaces. These results are
encouraging, but it is also necessary to investigate the range of applications that
can be signiﬁcantly enhanced by the presence of an ECA and what are users’
attitudes toward their appearance, personality and trustworthiness during the
interaction.
The goal of this study is to present empirical evidence in support of the use
of the agents within e-commerce domains, in addition to documenting qualita-
tive and quantitative data regarding users’ subjective experience of successive
interactions with the agents. A detailed discussion of the experimental ﬁnd-
ings is obviously beyond the scope of this section, however the experimental
procedure, key ﬁndings and challenge problems are presented.
2.
Experimental Research
This experiment assessed two types of 3D male and female embodied agents,
appearing as assistants in VRML e-commerce applications (cinema, travel
agency and bank). The agents types were a smartly dressed (formal) agent and
a casually dressed (informal) agent. In order to evaluate the agents, a real-time
experimental platform system, capable of face-to-face conversation between
the user and the agent was used.
The ﬁrst prediction was that participants would believe ECA’s have a role to
play as assistants. This prediction was made based on the results of previous
experiments, where customers passively viewed conversational agents in retail
spaces [9] and indicated a desire to actually converse with them. A second pre-
diction was that participants would enjoy speaking to the agents equally in all
three applications. This prediction was made based on the fact that the agents

ECA’s In E-Commerce Applications
269
were designed to offer the same enhancement in each application, i.e. assist-
ing the user with their tasks. Thirdly, it was hypothesised that the stereotypes
created (formal and informal) would be better suited to different application
environments. In general assistants in cinema box ofﬁces dress casually and
those in banks more formally. It was predicted that the situation in the virtual
environments would mirror these real life scenarios. Finally, as the verbal and
non-verbal behaviour for all the agents was identical it was predicted that at-
titudes to the agents’ functionality, aspects of personality and trustworthiness
would be similar within and between the applications.
2.1
Experimental Platform Design
The system architecture is based on a client-server system. Using a
speech recogniser, the users speech input is captured on the client PC. A Java-
based dialogue manager controls the direction of the dialogue as the user com-
pletes a task in each application. The 3D applications (Figure 33.1) were cre-
ated using VRML97, the international standard ﬁle format for describing inter-
active 3D multimedia on the Internet. The VRML code is stored on the server
PC.
Figure 33.1.
Images of ECA’s in Applications
The embodied agents were created using MetaCreations Poser 4.0, a char-
acter animation software tool. The agents were exported to VRML97 where
the code was ﬁtted to the H-Anim speciﬁcation template [11]. This speciﬁ-
cation is a standard way of representing humanoids in VRML97. Using this
speciﬁcation it was possible to obtain access to the joints of the agent to create
gestures and mouth movements. Four gestures were created for the embodied
agents: nodding, waving, shrugging and typing. One male and one female
voice recorded the necessary output prompts for the male and female agents
respectively. All four agents had the same verbal output.
2.2
Experimental Procedure
Participants (N = 36) were randomly assigned all conditions in a 2 x 2 x 3
repeated measures design: agent gender (male, female), agent type (formal,
informal), application (cinema, travel, bank). The presentation of the agents
to the participants was randomised within the applications and applications

270
Socially Intelligent Agents
were balanced amongst the participants. Participants were distributed equally
according to gender and age group (age 18-35, 36-49, 50+).
Participants were told they would be asked to speak to assistants to com-
plete short tasks in the applications. In all cases the participants were asked
to carefully observe the assistant and the application. After the conversation
participants completed a 7-point Likert [8] attitude questionnaire relating to
