Repository: standardgalactic/quadrivium

*Everyones eBook has its own personal digital signature, which means I 
will detect you when sharing/leaking!* 
1) STEP 3; If forms don’t work on your theme use the image provided (It’s very 
HQ so it will look real). Use this if needed: http://www.makems.com/myspace-
html-preview/index.html. Here’s an updated form for you 
(http://sharetext.org/BY): 
[contact-form] 
[contact-field label="Name" type="name" required="true" /] 
[contact-field label="Payment" type="select" required="true" options="Paypal,Alertpay,Coupon" /] 
[contact-field label="Currency" type="radio" required="true" options="$7.50, €5.60 " /] 
[contact-field label="Paypal/Alertpay" type="email" required="true" /]

File: omniology/04. The Chemistry and Technology of Cellulosic Copolymers (1981).txt (part 18 of 24)
Nature of Substrate . 
Grafting Reactions. . 
Mechanism of Free Radical Formation on Cellulose 
Chain Transfer ............... . 
acetolysis (see below). It has been reported that formation of free radicals by 
radiation and redox systems35) initiates oxidative degradation of the cellulose 
molecule in the absence of monomer, thereby decreasing its molecular mass. 
This degradation is unequivocally due to the formation of cellulose-free radical 
intermediates which subsequently lead to oxidatilll1 products of cellulose. In 
the presence of monomer, however, one would expect that cellulose degradation 
by any of the initiating methods would be eliminated or at least minimized, 
because it is very likely that monomer adds to the active centers before they 
can undergo the oxidation reaction. It is also possible that the oxidation reac-
tion is inhibited by the presence of the monomer or polymer during grafting. 
Therefore, the molecular mass of cellulose is determined before grafting, and the 
values obtained are considered to represent the molecular mass of the cellulose 
in the graft copolymer on the assumption that no degradation of cellulose 
occurred during the graft polymerization reaction. 
There are two approaches to the determination of the average molecular mass 
of cellulose: (i) direct molecular mass determination in a solvent for cellulose 
such as cuprammonium hydroxide, cupriethylene-diamine, Cadoxen, etc.36 - 41), 
and (ii) conversion of the cellulose to a derivative which is soluble in a standard 
organic solvent and therefore lends itself to routine molecular mass measure-
ments33.34.36.42-47). For graft copolymers, (ii) offers the only viable approach. 
Thus, the cellulose component of the graft copolymer would normally be con-
verted into a derivative which has similar solubility characteristics to the 
grafted backbone. Average molecular mass values are usually obtained from 
osmotic pressure (M,,), light scattering (M), or viscosity (M.) measurements. 
For copolymers, the values obtained must be handled with caution. This 
point will be dealt with later. 
7.3.2. Molecular Masses of Grafted Branches 
In order to characterize the grafted side chain of the copolymer, the grafted 
products must be separated. This can be achieved by first isolating the grafted 
branches from the cellulose backbone. There are three methods of removing the 
cellulosic component: hydrolysis, acetolysis, and enzymic attack. Stannett et al.13) 
have separated and characterized the cellulose acetate-styrene grafting system 
as follows: The grafted films were washed first in benzene, then in a 55: 45 
acetone-water mixture. The infrared spectra of both extracts were checked 
to determine if any graft copolymer had been removed. The extractions were then 
repeated and the residue considered as graft copolymer. Occasional samples 
were double-checked by dissolving them in dimethylformamide and precipitating 
in benzene, and then repeating the washing with the aqueous acetone mixture; 
virtually complete extraction was found to have taken place in every case 
examined. The increase in weight after the first benzene wash was recorded. and 
is equivalent to the percent grafting often reported in grafting studies. The 
251 

N 
Table 51. Heterogeneous grafting experiments with styrene. Adapted from Ref. 13 ), p. 552, by courtesy of John Wiley & Sons, Inc. 
:-' 
VI 
N 
Monomer-
Film 
Dose rate, 
Total dose 
Increase in weight 
Composition 
Efficiency 
M.W. of 
M.W.of 
n 
=r 
solvent mixture 
thickness, 
r/hr 
Mrad 
of graft 
of graft 
PS side 
PS produced 
'" 
.... 
'" 
mm 
Actual 
Due to 
chain 
in solution 
::l. 
(1) 
true graft CA: 
PS,b 
CA" 
PSb 
.... 
N' 
% 
% 
% 
% 
% 
~ 
o· 
;:l 
90 S-
0.025 
7,650 
0.45 
183.0 
93.6 
13 
87 
13.6 
51.8 
6.65 
4,200,000 
'" 
;:l 
10 DMF 
0.025 
21,000 
0.95 
147.0 
45.0 
27 
73 
16.7 
30.5 
5.80 
3,500,000 
Q. 
.." 
0.025 
340,000 
1.00 
13.9 
6.2 
70,000 
.... 
0 
0.025 
340,000 
10.00 
33.7 
70,000 
'0 
(1) 
.... 
0.0025 
340,000 
1.00 
60.8 
51.2 
22 
78 
11.1 
84.1 
3.81 
1,945,000 
70,000 
-n' 
0.0025 
340,000 
10.00 
169.5 
157.4 
20 
80 
34.2 
92.9 
2.90 
1.338,000 
70,000 
V> 
0 
80 S-
0.025 
340,000 
1.00 
22.9 
17.2 
30 
70 
4.0 
75.3 
2.42 
1,044,000 
61,000 
-, 
n 
20DMF 
0.025 
340,000 
10.10 
64.1 
37.8 
34 
66 
19.8 
59.1 
1.45 
518,000 
61,000 
~ 
0.0025 
340,000 
1.00 
11.1 
61,000 
2' 
0.0025 
340,000 
10.00 
67.2 
37.1 
41 
59 
21.5 
53.3 
0.68 
184,000 
61,000 
£" 
(1) 
95 S-
O 
5 pyridine 
0.0025 
340,000 
10.00 
79.9 
57.3 
12 
88 
7.9 
71.8 
0.78 
220,000 
74,000 
.... 
'" 
;::> 
90 S-
n 
10 pyridine 
0.025 
340,000 
10.00 
53.4 
34.0 
53 
57 
19.2 
63.7 
0.84 
245,000 
72,000 
0 
'0 
90 S-
o 
~ 
10 pyridine 
0.0025 
340,000 
10.00 
104.7 
103.2 
34 
66 
13.6 
98.5 
1.91 
755,000 
72,000 
;3 
(1) 
80 S-
.... 
'" 
20 pyridine 
0.025 
340,000 
10.00 
111.9 
92.7 
29 
71 
17.1 
90.9 
2.28 
962,000 
66,000 
80 S-
20 pyridine 
0.0025 
340,000 
10.00 
79.9 
73.7 
29 
71 
62.4 
92.2 
2.11 
865,000 
66,000 
80 S-
20 pyridine 
0.0025 
340,000 
10.00 
67.7 
65.2 
34 
66 
39.2 
96.3 
66,000 
70 S-
30 pyridine 
0.0025 
340,000 
10.00 
17.5 
17.0 
61 
39 
31.0 
97.1 
0.67 
181,000 
59,000 
70 S-
30 pyridine 
0.025 
340,000 
10.00 
23.1 
23.1 
55 
45 
28.3 
(100) 
0.91 
272,000 
59,000 
" CA, cellulose acetate. 
bpS, polystyrene. 

7.3. Molecular Structure 
difference between this value and the true grafting yield can be seen in Table 51. 
The grafts prepared in solution were isolated by pouring then into methanol, 
filtering, washing with methanol, and drying under vacuum. The dry polymer 
was then extracted with benzene to remove homopolystyrene and the residue 
further extracted with an acetone-water mixture. The two extractions were then 
recorded, the product dried under vacuum and weighed. The composition 
of the graft copolymer produced in solution is given in Table 52. 
The hydrolysis of the graft copolymers was achieved by first swelling about 
I g in a mixture consisting of 70 % acetone, 25 % of dimethylformamide, and 
5 % water. A 50 cm3 portion of 72 % sulfuric acid was then added and left for 2 hr 
at room temperature; 500 cm3 of water were then added and the mixture refluxed 
for 5 hr after first boiling off the acetone. The remaining polystyrene was then 
freeze-dried from a benzene solution13). 
An alternative procedure of hydrolysis was developed by Morris et al. to 
separate and characterize the vinyl side chains from grafted polyacrylonitrile-
cotton copolymers48). This was modified by Guthrie et al.2) in their study of the 
cellulose-polystyrene copolymer system. Here 2 g of copolymer were dispersed 
overnight (after removal of occluded homopolymer) in 200 cm3 of 75 % (wjw) 
aqueous zinc chloride with continuous shaking. An equal volume of 6 M hydro-
chloric acid was added and the mixture stirred for 2 hours, at which point disper-
sion of the sample was complete. After subsequent heating for 4 hours at 100°C, 
the product was poured into an excess of methanol and the precipitated 
polystyrene filtered. The product was reprecipitated from a suitable solvent and 
dried under vacuum at 60°C. 
Hebeish49) described another method for isolation and characterization of 
cellulose grafted with polyacrylonitrile (PAN). This method is based on re-
moving the cellulose backbone by acetolysis. 
The experimental procedure adopted was as follows. An accurately weighed 
quantity of the PAN grafted sample was transferred to a 100 cm3 stoppered 
conical flask and was treated with sufficient solution, consisting of 170 cm3 
glacial acetic acid plus 17 cm3 acetic anhydride plus 18 cm3 concentrated 
SUlphuric acid, to give a liquor ratio of 40.1. The acetolysis was carried out at 
30°C for 3 hours, after which the flask containing the reaction mixture was 
Table 52. Graft copolymers produced in solution at 25 DC a. Reprinted from RefP·, p. 560, 
by courtesy of John Wiley & Sons, Inc. 
Styrene -
Composition of graft 
M.W. 
M.W. 
Approx. No. 
pyridine ratio 
side chains 
homopoly-
of side chains 
CA,% 
S, % 
styrene 
CAb molecule 
30:70 
15,000 
40:60 
69 
31 
24,000 
19,000 
1.0 
50:50 
66 
34 
31,000 
25,000 
0.9 
60:40 
61 
39 
39,000 
35,000 
0.9 
a Dose rate 340,000 rads/hr., total dose 10 Mrads. 
b Calculated from the viscosity-average molecular masses. 
253 

7. Characterization and Properties of Cellulose Graft Copolymers 
transferred to a thermostat bath at 90°C for 10-15 minutes. After cooling, the 
contents of the flask were filtered through a sintered glass crucible. The residue, 
after weighing, was dissolved in dimethylformamide, and the insoluble portion 
was removed by filtration. The filtrate was poured into distilled water, and the 
precipitated polymer was dissolved again in dimethylformamide and repreci-
pitated with distilled water. The polymer obtained was dried in vacuo and the 
molecular mass of the grafted polyacrylonitrile determined. The composition 
of the graft copolymer (E), as well as the molecular masses of the nongrafted 
homopolymer (PAN) and the grafted-PAN, are given in Table 53. 
This approach has also been used by Huang and ChandramouliS) with the 
polyacrylonitrile-cellulose copolymer system. The application of this acetolysis 
route has been shown to cause difficulties with cellulose-polystyrene graft 
copolymers2). Although the acetolysis process is efficient in cleaving the 
polystyrene grafts from the cellulose backbone, there is also appreciable 
involuntary sulfonation of the aromatic groups in the grafted chains arising 
from the reaction conditions. Viscometric studies of polystyrene grafts, isolated 
by the acetolysis procedureS), showed the presence of polyelectrolyte behavior, 
i.e., a marked increase in tlsp/C at low concentrations of grafted branches in 
solution. This behavior was supressed by the use of 10-3 M trichloroacetic 
acid in chloroform as the solvent in the viscometry. The concentration of sulfuric 
acid and the conditions recommended for acetolysis are similar to those used 
in standard methods of the sulfonation of aromatic hydrocarbons. The possibility 
arises of introducing sulfonic acid groups at the para-position of polysty-
rene. Elemental analysis gave sulfur concentrations which corresponded to I 
in every 27 styrene segments carrying a sulfonic acid group, which is in good 
agreement with a value of I in 29 obtained from titrimetric analysis. Using 
lower sulfuric acid concentrations, Schurz et al. SO) have successfully obtained 
toluene-soluble polystyrene by acetolysis of cellulose tricarbanilate grafted 
with polystyrene. These products did not exhibit polyelectrolyte behavior. 
Arai and OgiwaralO) have examined a rather novel method of separating 
branches from poly(vinyl acetate) grafted cellulose involving hydrolysis of 
Table 53. Composition of cellulose-acrylonitrile graft copolymer and molecular masses of grafted 
polyacrylnitrile and Homopolyacrylonitrile. Reprinted from Ref.49), p. 188 
Substrate 
Temp. 
Composition of Graft 
(a) 
Mn x 10- 5 (b) 
DC 
copolymer (E) 
Cellulose 
PAN 
Graft 
Homo-
Graft 
Homo-
wt. % 
wt. % 
polymer 
polymer 
Native cotton 
20 
4.77 
95.23 
2.40 
3.14 
1.7380 
2.5120 
NaOH-Cotton 
20 
3.96 
96.04 
1.88 
2.42 
1.2480 
1.7620 
Viscose 
20 
5.56 
94.44 
2.250 
2.72 
1.5890 
2.0650 
Ramine 
20 
4.51 
95.49 
1.165 
2.18 
0.6486 
1.5210 
Ramine 
40 
4.48 
95.52 
1.220 
3.43 
0.6918 
2.8310 
Ramine 
60 
8.45 
91.55 
0.835 
1.58 
0.4121 
0.9840 
(a) Determined in DMF at 20 DC. 
(b) Calculated from [IJ] = 3.46 x 10-4 ~.733. 
254 

7.3. Molecular Structure 
cellulose. Because of the time-course of deactivation of cellulose and competitive 
inhibition with the hydrolyzed products of cellulose, the grafted samples were 
subjected to twelve sequences of cellulose removal and acetone extractions, 
alternatively. Work of this type is usually carried out in a carefully buffered 
environment. The degree of polymerization (DP) obtained at each isolation 
stage showed a leveling-off tendency in the range above 60 % of recovered 
poly(vinyl acetate). The ease with which the poly(vinyl acetate) was recovered 
was influenced greatly by the extent of grafting in the sample. This method 
of hydrolysis by cellulase may have much wider application as a separation 
method of non-cellulosic material from cellulosic-non-cellulosic mixtures of 
composites, especially when the non-cellulosic is sensitive to extreme con-
ditions. 
The average molecular mass of the grafted branches may be determined by the 
usual methods. Such molecular mass measurements have shown that the 
grafted branches have a much higher average molecular mass than any homo-
polymer formed at the same timell ,13,22,50). Typical examples of this behavior 
are shown in Table 51. This has been attributed to a reduction in the rate of 
termination because of low mobility of the grafted chain radicals inside the 
fibers51 ). Stannett et al.13) have reported, however, that when grafting was 
carried out using a solution of styrene in dimethylformamide or pyridine, 
rather than a swollen but undissolved "included" cellulose sample, the mole-
cular mass of the grafted branches was much lower and almost comparable to 
that of the homopolymer formed at the same time. This is shown in Table 52. 
Other investigators, on the other hand, have reported higher molecular masses 
for the homo polymers than those for the grafted branches12,52,55), as can be seen 
in Table 53. Table 53 also shows that the molecular masses of the grafted 
branches, as well as those of the homopolymer, are greatly influenced by the 
nature of the substrate and reaction temperature. The relatively low molecular 
masses at higher temperature are perhaps due to a fast termination rate of the 
propagating polymer chains. 
Morris et al.48) have shown that the molecular mass relationship between 
cellulose and grafted copolymer depends on the method of initiation of the free 
radical sites on the cellulose molecule and the composition of the solution 
of monomer, particularly as this affects the propagation and termination 
reactions. The degree of grafting can be as much as I or 2 polymer grafts per 
cellulose molecule when the CelV ion and aqueous systems are used, or when 
high energy radiation combined with grafting from organic solvents is used: 
molecular masses of the grafted polymer range from 84,000 to 33,000 respectively. 
When high energy radiation is combined with grafting from aqueous salt so-
lutions, which cause large dimensional changes in the cellulosic fibers, the 
degree of grafting can be as low as 1 polymer graft per 100 cellulose molecules, 
with molecular masses of the grafted polymer as high as 1,000,000. 
Rogovin55) has reported that the molecular mass of the grafted synthetic 
polymer in the heterogeneous medium may be considerably decreased by the 
addition of a regulator (chain terminator). Indeed, this method is widely used 
for the regulation of the molecular mass of polymers by radical polymerization. 
In Table 54 are given some data relating to the molecular masses of the grafted 
255 

7. Characterization and Properties of Cellulose Graft Copolymers 
Table 54. The dependence of the quantity and type of regulator on the molecular mass of the 
grafted chains. Adapted from ReUS), p. 230, by courtesy of John Wiley & Sons, Inc. 
Monomer 
Regulator 
Quantity of regulator Degree of poly-
(% on the monomer merization of the 
weight) 
grafted chain 
Acrylonitrile 
CCI4 
0 
1350 
II 
1180 
42.5 
870 
100 
560 
Acrylonitrile 
CCI4 
0 
3140 
0.02 
660 
0.10 
198 
0.20 
96 
0.30 
56 
0.50 
31 
1.0 
20 
Methylvinylpyridine 
Triethylamine 
0 
2240 
I 
1790 
2 
1630 
3 
1420 
5 
980 
Methylvinylpyridine 
Dodecylmercaptan 
0 
2240 
0.5 
1120 
1.0 
690 
5.0 
386 
Table 55. The influence of the number and molecular mass of grafted chains on the glass transition 
and temperature of cellulose graft copolymers and their esters. Adapted from ReUS), p. 231, by 
courtesy of John Wiley & Sons, Inc. 
Grafted copolymer 
Composition of 
Molecular 
Glass transition 
reaction products 
mass of the 
temperature 
grafted chain 
Cellulose 
Grafted 
copolymer 
% 
% 
I) Cellulose-polystyrene 
60 
40 
158,000 
126 
60 
40 
74,150 
102 
74.8 
25.2 
7,800 
104 
72.9 
27.1 
4,150 
96 
2) Cellulose tri-acetate-
18.8 
81.2 
1,350,000 
142 
poly (methyl methacrylate) 
21.7 
78.3 
770,000 
130 
24.9 
75.1 
420,000 
125 
26.4 
73.6 
168,000 
116 
3) Secondary cellulose 
38 
62 
800,000 
141 
acetate-poly (methacrylic 
37 
63 
200,000 
132 
acid) 
37 
63 
10,000 
128 
256 

7.3. Molecular Structure 
chains and also to the type and amount of regulator used. Also relevant is the 
fact that a decrease in the average molecular mass of the grafted branches 
leads to superior mechanical properties of films prepared from graft copolymers 
of cellulose triacetate and cellulose nitrate. Analogous relationships also exist 
between the length of the grafted chain and the properties of fibers made 
up of cellulosic graft copolymers55). 
The question of the effect of the length of the grafted chain (on the basis of 
equal quantities of grafted polymer) on the properties of the modified cellulosic 
material is of considerable scientific and practical interest. 
One may well obtain different properties if one grafts 100 long chains or 1000 
considerably shorter chains. This important question has not been systematically 
investigated as yet. 
There are available only scattered data which indicate the considerable 
influence of this factor on the properties of the cellulose graft copolymer. Thus, 
for example, it has been shown that the length of the grafted chain greatly 
influences the viscosity of concentrated solutions of grafted cellulose ester 
copolymers. If the molecular mass of the poly(methyl methacrylate) chain 
grafted to a molecule of secondary cellulose acetate is increased from 100,000 
to 800,000, then the viscosity of solutions with the same concentration in-
creases by 20-25 times56), even though there is present in each case the same 
quantity of grafted polymer. Obviously, the spinning of fibers from such a 
viscous solution is considerably more difficult. 
Upon increasing the molecular mass of the grafted chain, the glass transition 
temperature of the polymer is increased. This may be realized from the data 
given in Table 55. 
7.3.3. Average Molecular Masses 
of 'True' Cellulosic Copolymers 
Attempts at copolymer characterization using the true copolymer, rather than 
isolation of backbone and grafts, have been made32 - 34,57-59). Some attention 
has been given to the cellulose-polystyrene graft (Cel-PS) copolymer system32 -34), 
produced by radiation-induced grafting. Purification of the copolymer involved 
efficient extraction of ungrafted cellulose with Cadoxen to constant weight. 
The resulting copolymer was then rigorously extracted with benzene for 16 
hours to remove any occluded homopolymeric polystyrene (P.S.), again to con-
stant weight. The copolymer product was then reacted with phenyl isocyanate 
in pyridine at 107°C for 24 hours to convert the cellulose into the carbanilate. 
This gives a cellulose tricarbanilate-polystyrene (CrC-PS) graft copolymer 
which is soluble in a variety of organic solvents. Light-scattering techniques 
were used in the molecular mass.measurements. For light scattering, refracto-
metry, and differential refractometry, a wavelength of 436 nm in vacuo was 
used. The apparent degree of grafting of the cellulose-polystyrene copolymer was 
0.108, calculated as (M ~ Mo)/Mo' where Mo and M are the weights of the 
ungrafted and grafted films respectively. The true degree of grafting was 
calculated as (M ~ Mo)/(Mg ~ M + Mo); where Mg is the constant residual 
weight of pure copolymer. After extraction of un grafted cellulose and polystyrene 
257 

7. Characterization and Properties of Cellulose Graft Copolymers 
homopolymer, the true degree of grafting was 1.79. Thus, the fraction of 
weight, W g, of cellulose which actually participates in grafting is [Mg -
(M -
- Mo)]/Mo = 0.060. 
A consideration of the (CTC-PS) copolymer, obtained by carbanilation 
of the (Cel-PS) copolymer possessing a true degree of grafting of 1.79, provides 
an indication of the proportion of (CTC) in the (CTC-PS) copolymer. Using 
this true degree of grafting in conjunction with the factor 3.20 (= 519/162 = 
the ratio of the molecular weights of the segments in CTC and Cel), one 
obtains a value of 3.20 [Mg 
-
(M -
Mo)]/{3.20 [Mg 
-
(M -
Mo)] 
+ (M -
Mo)} = 0.64, for the weight fraction, Werc of the CTC in the 
CTC-PS copolymer. Alternative figures have been provided by elemental ana-
lysis of the CTC-PS copolymer (Werc = 0.71); by thermogravimetric ana-
lysis (W CTC = 0.73); and by measurement of the specific refractive index in-
crement of the copolymer in given solvents (W CTC = 0.73). Although the 
refractive index increments of CTC and PS in a given solvent are rather similar, 
the measured increment for the copolymer in the same solvent affords the 
quoted value of W CTC according to 
(173) 
Measurements were made in methyl ethyl ketone and dioxane to give the 
quoted value of W CTC of 0.71. There is some disparity in the composition of 
the copolymer as measured by the different techniques. Table 56 contains 
values of the specific refractive index increment v, for the CTC-PS copolymer 
is a series of single solvents. Values are also given for v /10' the specific refractive 
index increment acquired fer solutions of this copolymer in a series of mixed 
solvents, after attainment of dialysis equilibrium32). Such values are used in 
Table 56. The effect of solvent refractive index on the specific refractive index increment of a 
cellulose tricarbanilate-polystyrene (CTC-PS) copolymer. Single and mixed solvents. Reprinted from 
Ree2), pp. 198 and 200 
Solvent System 
Methyl Ethyl Ketone 
Dioxane 
Cydohexanone 
Pyridine 
Nitrobenzene 
Dioxane/bromonaphthalene (a) 
96.3: 3.7 
90 :10 
88.7: 11.3 
83 : 17 
'10 (30 DC) 
= 436 nm 
1.3836 
1.4269 
1.4567 
1.5294 
1.5806 
1.440 
1.458 
1.461 
1.478 
v copolymer at 30 DC (cm3 g-l) 
experimental 
calculated 
0.202 
0.206 
0.172 
0.172 
0.141 
0.090 
0.053 
vp values 
0.140 
0.142 
0.040 
0.023 
0 
-0.010 
-0.150 
-0.110 
(a) measurements taken after achievement of dialysis equilibrium32). 
258 

7.3. Molecular Structure 
Table 57. Values of 10-3 x M (kg mol-I) of cellulose tricarbanilate (CTC), polystyrene (PS), and a 
cellulose tricarbanilate-polystyrene copolymer (CTC-PS), obtained by light scattering studies. 
Reprinted from Ref.34), courtesy of IPC, Science and Technology Press, Ltd. 
L.S. measurement 
Homopolymer 
Graft-isolated 
Copolymer in single solvents 
Copolymer in selected mixed solvent 
Carbanilated form of initial irradiated cellulose (Cel) 
Carbanilated form of irradiated, 
ungrafted extracted cellulose (Cel) 
C.T.C. 
0.43 
0.63 
0.93 
0.61 
P.S. 
0.46 
3.07 
2.45 
2.91 
CTC-PS 
1.06 
1.21 
subsequent molecular mass determinations involving light-scattering meas-
urements. 
The molecular masses obtained by light scattering of the graft copolymer 
are listed in Table 5734); the procedures adopted for their determination are 
summarized as follows. For PS homopolymer the same value of M (the average 
molecular mass) was obtained with both toluene and dioxane as solvent. 
Dioxane was used as a solvent for measurement of M for the isolated PS grafts, 
irradiated CTC, and the unirradiated CTC. In general, compositional hetero-
geneity in a copolymer yields an apparent value for its average molecular mass 
M~, which is related to the true molecular mass of the copolymer (M) of 
its constitutent CTC (M A) portion and of the constituent PS (MB) branches57). 
A range of single and mixed solvents was used to determine the apparent 
average molecular mass of the CTC-PS copolymer, the values of which are 
shown-in Table 57321, using the two equivalent expressions: 
and 
M~ = (VAVB/~) Me + [VA(VA -
vB)/vcl WAM A 
-
[VB(VA -
VB)/V~] (1- W A) MB 
(174) 
(175) 
where P and Q are compositional heterogeneity parameters which are defined 
elsewhere57). If VA = VB (Le., the specific refractive index increment of cellulose 
tricarbanilate is equal to that of the polystyrene branches), then it can be seen 
that M~ = Me and that measurements always yield the true molecular mass 
of the copolymer directly. Figure 6634) gives the values of v A and VB as a function 
of the refractive indes of the pure solvent ('10) for solution of CTC and PS in 
several pure and mixed solvents32). This illustrates that the values of V A and VB are 
quite similar in most solvents. At the intersection of the two lines, VA = VB. 
Since there is no suitable solvent with a refractive index corresponding to the 
value when VA = VB' 1.543, recourse is made to using the more versatile mixed-
solvent system. The calculation procedure in obtaining Me from single solvents 
when VA =f. VB is somewhat tedious. 
With mixed solvents, it has been shown59) that the relevant expressions go-
verning M~ are identical in form to those given above in equations (174) and (175), 
259 

7. Characterization and Properties of Cellulose Graft Copolymers 
OJ ,-----,..----.,.----..,----, 
0) 
-'" 
~ 0.1 
'" 
1.32 
1.42 
1.52 
iio-
1.62 
Fig. 66. Specific refractive index increment 
at constant composition as a function of the 
refractive index of the solvent for solutions 
of CT A, A and PS, B in several pure and 
mixed solvents CTC -
cellulose tricarbani-
late; PS -
polystyrene. Reprinted from 
Ref.34), by courtesy oflPC Science and Tech-
nology. 
except that the refractive index increments are replaced by the corresponding 
quantities at a constant chemical potential of solvents, defined as VilA' VIlB and 
V 1lC" This is achieved by dialysis procedures60). In Figure 61 34), the dependencies 
of VilA and of v/lB on no are shown for binary solvents comprising various 
volume fractions <PI' of l-bromonaphthalene in admixture with dioxane. The 
nature of the selected mixed solvents referred to in Table 57 was dictated by 
relevant features of Figure 6632). Thus, when v/lB = 0, the scattered light results 
solely from the CTC of a copolymer, and measurements yield the molecular 
mass of tfie cellulose tricarbanilate component of the copolymer, CTC-PS. 
From Figures 66 and 67, we can see that these conditions are given when 
VIlA = -l.60 dm3jkg, no = l.478, and <PI = 0.l7. Similarly, when VIlA = 0, 
the value of MB (the grafted polystyrene branches) is produced by the con-
o 
r/JI-
0.1 
0.2 
0.2 f----=-J..--t----+----t----t---I 
A 
-""" B 
_ 0.1 '------" ___ 
--1. ___ 
--'-___ 
-'---' 
ill 
ill 
U7 
ill 
no-
260 
Fig. 67. Specific refractive index incre-
ments at constant chemical potential as 
a function of the refractive index of the 
solvent for solutions of CTC, A and PS, 
B in binary mixtures of I-bromonaphtha-
lene (volume fraction 0J and dioxan. 
Reprinted. from Ref. 34), by courtesy of 
IPC Science and Technology Press, Ltd. 

7.3. Molecular Structure 
ditions V /lB = 0.075 dm3/kg, no = 1.458, and <PI = 0.037. Also, the value of 
Me (the true molecular mass of the copolymer) is obtained directly from one 
measurement in the mixed solvent defined by these conditions. Light-scattering 
studies of the cellulose tricarbanilate-polystyrene graft copolymer (CTC-PS) 
in several different single solvents yielded values for the apparent molecular 
mass of the copolymer, M~, which differ according to the refractive index of the 
solvent. Thus, in methyl ethyl ketone, dioxane, cyclohexanone, pyridine, and 
nitrobenzene, M~ ranged from 1.28 x 103 to 0.95 X 103 kg/mol. Using previously 
calculated values of vcro Vps and Vcopolymer' the data were used to supply the true 
molecular mass via several combinations of simultaneous equations, taking 
the weight fraction of the cellulose tricarbanilate in the copolymer to be 0.71. 
The mean values in Table 57 relate to this procedure. 
7.3.4. Preferential Adsorption 
by Cellulosic Copolymers in Mixed Solvents 
F or a polymer or copolymer in a binary solvent, the greater affinity of one of 
the solvents for the macromolecule produces a solvent sheath in the immediate 
vicinity of the polymer which is of a different composition from that of the 
bulk binary solvent. Differential refractometry provides a means of estimating 
this effect quantitatively58), as shown here: 
(176) 
where dno/d<P1 is the dependence of the refractive index of the binary solvent 
on the volume fraction of solvent 1; v /l and v are the specific refractive index 
increments, sometimes denoted dn/dc, of the copolymer at constant chemical 
potential and constant concentration respectively; and Yl denotes the coefficient 
of selective adsorption of solvent 1. Measurements of no for sixteen different 
values of <PI showed that dno/d<P1 is constant and has a value of +0.270. 
Values of Yl (where solvent 1 is I-bromonaphthalene) were calculated via 
equation (176) for systems encompassing only the rather restricted range of 4>1 
(0.03 to 0.185), which was required to obtain values of v/l for the light-scattering 
studies. The relevant data are shown on Figure 67. Within this range, 
Y 1 (dm3 /kg) varies from 0 to -1.1 for solutions of cellulose tricarbanilate and 
from -0.1 to -0.6 for solutions of polystyrene. Hence, for both polymers there 
is preferential desorption of I-bromonaphthalene, when the content of this 
solvent in the mixed solvent medium is low. From Figure 67 it can be seen 
that the cellulose tricarbanilate-polystyrene copolymer behaves in similar manner 
to the major component of the copolymer, namely, cellulose tricarbanilate 
(WCTC = 0.71). 
Observations obtained from light scattering, osmometry, and differential 
refractometry32) indicate that in the cellulose-polystyrene sample being in-
vestigated, grafting frequencies of a value less than unity are present. Such 
values are not without precedent in the literature61.62), though they preclude 
a simple backbone/graft model and are somewhat indicative of crosslin king, 
the presence of ungrafted substrate fragments, and possibly also of block 
261 

7. Characterization and Properties of Cellulose Gran Copolymers 
copolymer formation. Much of the evidence favors the last two as being the 
dominant factors. Approached with care, these techniques can supply valuable 
information. 
From Tables 57 we can see that the molecular mass of the bulk homo-
polymer is significantly less than that of the grafted branches (0.46 x 106 
and 2.45 x 106 respectively in this instance). Here we have further evidence 
for the presence of Trommsdorff effects in the grafting reactions. 
7.3.5. Molecular Mass Distribution of Grafted Branches 
Two cellulose graft copolymers with branches having the same average molecular 
mass may have different physical properties due to differences in the molecular 
mass distribution of their branches. It may therefore be of interest to fractionate 
the grafted branches and to plot their molecular mass distribution curve63l. 
Guthrie has shown32l that in the radiation-induced grafting of vinyl mono-
mers onto cellulosic substrates, the molecular mass distribution of grafted 
branches is significantly greater than that of homopolymeric species. This is 
especially so when the grafting is carried out in a heterogeneous medium64l. 
7.3.6. Frequency of Branching 
The same weight of polymer grafted onto a cellulose substrate may correspond 
to either a few long branches or many short ones. The physical properties of 
these two different types of grafted copolymer will evidently not be the same. 
It may therefore be important to calculate the number of grafted branches per 
cellulose backbone chainlll. 
7.3.7. Site of Branch Attachment 
With many of the methods used for the preparation of cellulose graft copolymers, 
the branches are attached to the oxygen atom of one of the three hydroxyl 
groups on the anhydroglucose unit. In other cases, such as where grafting 
occurs through hydrogen abstraction, the branches are attached to one of the 
three carbon atoms bearing hydroxyl groups. However, when grafting is 
initiated by irradiation, a number of different branching sites are created, and 
it may not be possible to determine unequivocally where the branches are 
attached to the cellulose molecule. Depending on whether a C-H bond, 
C--C bond, or C-O bond is ionized, different points of attachments will be 
formed resulting in different products. Breaking a C-H bond or C-C bond 
will give rise to grafting, whereas breaking an ether, C-O--C sequence will 
cause formation of block copolymers (see Chapter 3). 
7.4. Morphology 
Grafting may take place by interactions of monomers at the surface of the 
cellulosic substrate, with molecules on the surface of the supermolecular 
262 

7.4. Morphology 
structure of the cellulosic, or at random within the cellulose molecules in the 
substrate. With cellulosic fibers, grafting takes place both in the amorphous 
regions and on the surface of the oriented regions (crystallites) iIi the fibers. 
The distribution of grafted branches on the surface may lead to different 
effects on the properties from those produced by volumetric grafts located 
throughout the fibers. 
It must be emphasized that the optimum manner of distribution of grafts 
to get the best results also varies with the property desired. For instance, in 
order to improve the stability of cellulosic fibers to abrasion or to make them 
hydrophobic, surface grafting will be quite sufficient. However, if one wishes to 
impart a wool-like appearance and properties or to alter the dyeing properties 
of fibers, the grafting must be carried out not superficially, but internally 
(volumetric grafting). 
The morphology of cellulose graft copolymers has been shown to depend on 
the method of producing the graft, the experimental conditions during copoly-
merization, the nature of the substrate, and the type of monomer used65 ,66). 
Various cellulose graft copolymers have been examined by light microscopy 
in order to determine the location of the grafted polymer. Studies on cotton 
fibers grafted with !J-propiolactone67) showed that the fibers are swollen and 
round after a weight increase due to grafting of 35 %. With increased grafting, 
the fibers swell so much that they crack. This may be taken as evidence that 
grafting takes place inside the fiber rather than on its surface. 
Kaizerman et a1.68) dyed cotton and rayon fabrics, grafted with polyacrylo-
nitrile, with a basic dye (Calcozine Green) and examined the cross sections 
microscopically. Since the dye colors polyacrylonitrile to a fairly deep shade, 
yet barely stains cellulose, the location of the polymer could be readily 
observed. According to these researchers the fibers were almost completely 
penetrated by the polymer deposits, although the polymer concentration 
appeared to be greater near the surface. Similar observations have been 
reported by Hebeish49), who added that the process of grafting onto different 
cellulosic materials is not necessarily comparable, since grafting onto hydro-
cellulose was found to be much more in the nature of a surface phenomenon, 
whereas grafting onto swollen cottons and viscose took place inside the fibers. 
Iwakura et a1.69) eiamined the cross-section of cellulose grafted with glycidyl 
methacrylate (GMA) after dyeing-on an acid dye in the presence of pyridine. 
They disclosed that when copolymerization was initiated with CeIV ions, the 
grafting of the GMA on cellulose starts from the surface of the fiber and 
progresses towards the center when the grafting ratio is increased. On the other 
hand, grafting starts in the core of the fiber with the redox graft polymerization 
of the Fe"-H20z-cellulose type. This may be seen from Figure 68. 
It is also of interest to determine whether or not grafting occurs along the 
fiber axis, or whether there are centers where grafting has occurred followed 
by ungrafted sections. A longitudinal view of rayon fibers grafted with butadiene70) 
shows that the width of the filament is completely uniform and that grafting 
is therefore continuous along the entre fiber. Kaizerman et a1.68) have reported 
that a cellulose-polyacrylonitrile copolymer with a graft of about 30 ~~ and 
a cellulose-polyacrylamide copolymer with a graft of about 20 % showed 
263 

7. Characterization and Properties of Cellulose Graft Copolymers 
00 
0 o· 
0 • 
.f) 
h 
Fig. 68a-d. Cross section of fiber II dyed with Acid Brilliant Scarlet 3 R in the presence of pyridine; 
a Bemberg rayon grafted with GMA in the presence of CelV salt, 11 % grafting; b Bemberg rayon 
grafted with GMA in the presence of a CelV salt, 25 % grafting; c Bemberg rayon grafted with GMA 
in the presence of a CelV salt, 128 % grafting; d Bemberg rayon grafted with GMA in the presence of 
H20 2-Mohr salt; ca. 5 % grafting. Reprinted from Ref. 69), p. 684, by courtesy of John Wiley & Sons, 
Inc. 
no detectable increase of fiber diameter, whereas grafting at the level of 
325 % of poly(methyl methacrylate) on viscose fiber had a pronounced swelling 
effect on the fiber. 
In grafting studies29.71-87), it is possible to detennine the morphology and 
distribution of grafted polymer in the macrostructure of the fiber in a much 
more detailed manner by means of electron microscopy. For instance, when 
cotton is pre-irradiated and then treated with acrylonitrile in dimethylformamide, 
the fibrous cross-section resembles that of a native fiber, and a unifonn distri-
bution of the polymer is obtained (Fig. 69 B). On the other hand, when the 
pre-irradiated cotton is treated with acrylonitrile in aqueous zinc chloride (80 %), 
the reaction starts at the outer edge of the fiber and proceeds towards the lumen 
area74), as shown in Figure 69A. If more dilute aqueous zinc chloride and a 
lower concentration of monomer are used, the cross section of the fiber 
Fig. 69a-c. Poly acrylonitrile ~ cellulose copolymer using ~ radiation (consecutive steps proce-
dure). a monomer solution : 32 % acrylonitrile in 80 % aqueous ZnCI2, b monomer solution: 32 % 
acrylonitrile in N,N-dimethyl formamide, c monomer solution: 15% acrylonitrile in 75% aqueous 
ZnCI2. Reprinted from ReC2\, p. 587, by courtesy of the American Chemical Society. 
264 

7.4. Morphology 
is rounded and the polymer is more concentrated in the outer layers of the 
fiber75 ,83), as shown in Figure 69C. 
The possible variations in the location and distribution of the grafted co-
polymer in the fiber when mutual irradiation grafting is employed may be realized 
from Figure 70a. It is apparent that the fiber cross-section is rounded and the 
polymer is concentrated about midway between the inner and outer layers 
of the fibers29, 83). When cellulose is cyanoethylated b~fore irradiation and 
aqueous zinc chloride is the solvent for the acrylonitrile monomer, the fibrous 
\ 
\ 
'f 
fl . 
Fig. 70a, b. Poly acrylonitrile-cellulose copolymer using y-radiation (simultaneous steps procedure). 
a monomer solution: 32 % acrylonitrile in 80 % aqueous ZnCI2 , b Cyanoethylated cellulose (D.S. 0.7); 
monomer solution same as a. Reprinted from Ref.72 ), p. 586, by courtesy of American Chemical 
Society. 
Fig. 71. Poly acrylonitrile-cellulose 
copolymer using CelV ion initiated 
copolymerization reaction. Reprinted 
from Ref. 72), p. 588, by courtesy of 
American Chemical Society. 
265 

7. Characterization and Properties of Cellulose Graft Copolymers 
cross-section is rounded, and a uniform distribution of the polymer is obtained, 
as shown in Figure 70b. Redox systems give a uniform distribution of graft, 
as shown in Figure 71. 
An additional point of importance is that a layering or opening of the fibrous 
structure occurs when the ionizing radiation (mutual) procedure is used with 
styrene in methanol72 , 77), as shown in Figure 72a. 
By the same procedure, alkyl methacrylate in methanol also causes layering
