Repository: standardgalactic/quadrivium

*Everyones eBook has its own personal digital signature, which means I 
will detect you when sharing/leaking!* 
1) STEP 3; If forms don’t work on your theme use the image provided (It’s very 
HQ so it will look real). Use this if needed: http://www.makems.com/myspace-
html-preview/index.html. Here’s an updated form for you 
(http://sharetext.org/BY): 
[contact-form] 
[contact-field label="Name" type="name" required="true" /] 
[contact-field label="Payment" type="select" required="true" options="Paypal,Alertpay,Coupon" /] 
[contact-field label="Currency" type="radio" required="true" options="$7.50, €5.60 " /] 
[contact-field label="Paypal/Alertpay" type="email" required="true" /]

File: omniology/Bio-MEMS Technologies and Applications - Wang and Soper (Eds).txt (part 18 of 28)
CRC Press is an imprint of the
for dual electrode detection. This approach was also demonstrated for the
detection of copper(II) peptide complexes. A major advantage of carbon
paste is that catalysts can be easily incorporated into the electrode. Carbon
paste that was chemically modiﬁed with cobalt phthalocyanine was used for
the detection of thiols following a CE separation. These devices illustrate the
potential for an easily constructed microchip CE system with a carbon-based
detector that exhibits adjustable selectivity.142
Carbon nanotubes have begun to attract enormous interest in electrochem-
istry because of their small size and good electrochemical properties. The
vast majority of studies thus far have used ensembles of carbon nanotubes
and nanostructure macroscopic electrodes either with randomly dispersed
nanotubes or with aligned carbon nanotubes.143–146 The resultant nanotube-
modiﬁed electrodes have most frequently been used for electroanalytical
purposes such as the development of biosensors. The carbon nanotube
© 2007 by Taylor & Francis Group, LLC

Coupling Electrochemical Detection
287
(CNT)-modiﬁed electrode also allows CE amperometric detection at signif-
icantly lower operating potentials and yields substantially enhanced signal-
to-noise characteristics. Such advantages were illustrated in connection with
several classes of hydrazine, phenol, purine, and amino acids and
tyrosine.147 Although some advantages of the use of CNT are clear, the
reported detection limits for catechol and dopamine were still 7 and 8 µM,
respectively. Carbon nanotube electrodes have also been demonstrated to
be highly useful as detectors in ﬂow injection analysis and standard capil-
lary electrophoresis.148,149
Thin ﬁlms of highly boron-doped diamond (BDD) have also recently
received increasing attention as new electrode materials for electrochemical
applications. Such material exhibits attractive electrochemical properties,
including low and stable background currents, a wide potential window in
aqueous media, high resistance to deactivation via analyte fouling, and long-
term stability. Based on these unique features, several groups have reported
on the favorable analytical performance of diamond electrodes in various
electroanalytical measurements of biologically and environmentally impor-
tant compounds.120,121,150 A chemically vapor-deposited boron-doped dia-
mond (BDD) ﬁlm band electrode was used for end-column amperometric
detection (Figure 10.6). The favorable performance of the diamond electrode
microchip detector was indicated from comparison to a commonly used thick-
ﬁlm carbon detector. The diamond electrode offered enhanced sensitivity,
lower noise levels, and sharper peaks for several groups of important analytes
(nitroaromatic explosives, organophosphate nerve agents, phenols).120,121,150
FIGURE 10.6
(Left) SEM image of a BDD microﬁber electrode on a tungsten wire. (Right) Electropherograms
of ﬁve aromatic amines, detected with boron-doped diamond (a), screen-printed carbon (b), and
glassy carbon (c) electrodes. Sample mixture: 50 µM 4-aminophenol (1), 50 µM 1,2-phenylene-
diamine (2), 50 µM 2-aminonaphthalene (3), 100 µM 2-chloroaniline (4), and 100 µM o-aminoben-
zoic acid (5). Operation conditions: separation buffer solution, 30 mM acetate buffer (pH 4.5);
separation voltage, +1500 V; injection voltage, +2000 V for 1 s; working potential, +1.1 V (a),
+0.9 V (b), +0.9 V (c) (with respect to Ag/AgCl wire). (Reprinted from Einaga, Y., Sato, R., Olivia,
H., Shin, D., Ivandini, T.A., and Fujishima, A., Electrochim. Acta 2004, 49(22–23), 3989. With
permission.)
1 2
3 4
5
c
b
a
0
15 kV X1, 500
10 µm 062824
60
120
Time/s
Current
180
5 nA
© 2007 by Taylor & Francis Group, LLC

288
BioMEMS: Technologies and Applications
10.10 Conclusions and Future Directions
A large number of publications have been presented in recent years focus-
ing on microchip CE-ECD. More and more groups are recognizing the great
potential of electroanalytical techniques, particularly coupled to microchip
CE. Among others, conductivity and amperometry are the most reported
techniques due to their universality and simplicity. Other detection tech-
niques, such as pulsed amperometric detection or dual detection schemes
require more complex instrumentation and characterization, but also show
signiﬁcant potential for future applications. Conventional electrode materials
such as gold or platinum are still used by most research groups but the
introduction of carbon electrodes in the paste, diamond, and nanotube forms
is very promising in terms of future analytical applications. The detection
limit is still a problem to be solved in microchip CE-EC. Although great
progress has been shown, typical detection limits are in the low µM to high
nM range. To increase either the collection efﬁciency or the capacity of
handling larger samples in order to work with real samples below the nM
range is one of the future challenges in the area. Certainly, the future direction
and limits of this technology are unpredictable, however it is a great pleasure
to see that novel ideas are being published every day in the literature. 
Acknowledgments
Carlos Garcia thanks The University of Texas at San Antonio and the San
Antonio Area Foundation for ﬁnancial support. In addition, the authors
would like to thank Scott Martin and Jonathon Vickers for input on this
chapter. Financial support for a portion of the work shown here was pro-
vided by the Department of Energy.
References
1. Manz, A., Graber, N., and Widmer, H.M., Miniaturized total chemical analysis
systems: a novel concept for chemical sensing. Sens. Actuators, B 1990, B1,
244–248.
2. Terry, S.C., Jerman, J.H., and Angell, J.B., A gas chromatograph air analyzer
fabricated on a silicon wafer. IEEE Trans. Electron. Devices 1979, ED-26, 1880.
3. Garcia, C.D., Engling, G., Herckes, P., Collett, J.L., Jr., and Henry, C.S., Deter-
mination of levoglucosan from smoke samples using microchip capillary elec-
trophoresis with pulsed amperometric detection. Environ. Sci. Technol. 2005,
39(2), 618–623.
© 2007 by Taylor & Francis Group, LLC

Coupling Electrochemical Detection
289
4. Johnson, M.E. and Landers, J.P., Fundamentals and practice for ultrasensitive
laser-induced ﬂuorescence detection in microanalytical systems. Electrophoresis
2004, 25(21–22), 3513–3527.
5. Bruin, G.J., Recent developments in electrokinetically driven analysis on mi-
crofabricated devices. Electrophoresis 2000, 21(18), 3931–3951.
6. Lacher, N.A., Garrison, K.E., Martin, R.S., and Lunte, S.M., Microchip capillary
electrophoresis/electrochemistry. Electrophoresis 2001, 22(12), 2526–2536.
7. Tanyanyiwa, J., Leuthardt, S., and Hauser, P.C., Conductimetric and potentio-
metric detection in conventional and microchip capillary electrophoresis. Elec-
trophoresis 2002, 23(21), 3659–3666.
8. Wang, J., Portable electrochemical systems. TrAC. Anal. Chem. 2002, 21(4),
226–232.
9. Vandaveer, W.R.I.V., Pasas, S.A., Martin, R.S., and Lunte, S.M., Recent devel-
opments in amperometric detection for microchip capillary electrophoresis.
Electrophoresis 2002, 23 (21), 3667–3677.
10. Rossier, J., Reymond, F., and Michel, P.E., Polymer microﬂuidic chips for elec-
trochemical and biochemical analyses. Electrophoresis 2002, 23 (6), 858–867.
11. Holland, L.A. and Leigh, A.M., Amperometric and voltammetric detection for
capillary electrophoresis. Electrophoresis 2002, 23(21), 3649–3658.
12. Ehrfeld, W., Electrochemistry and microsystems. Electrochim. Acta 2003, 48
(20–22), 2857.
13. Liu, Y., Garcia, C.D., and Henry, C.S., Recent progress in the development of
micro-TAS for clinical analysis. Analyst 2003, 128(8), 1002–1008.
14. Guijt, R.M., Evenhuis, C.J., Macka, M., and Haddad, P.R., Conductivity detec-
tion for conventional and miniaturised capillary electrophoresis systems. Elec-
trophoresis 2004, 25(23–24), 4032–4057.
15. Wang, J., Electrochemical detection for capillary electrophoresis microchips: a
review. Electroanalysis 2005, 17(13), 1133–1140.
16. Garcia, C.D. and Henry, C.S., Coupling capillary electrophoresis with pulsed
amperometric detection. Electroanalysis 2005, 17(13), 1125–1131.
17. Nyholm, L., Electrochemical techniques for lab-on-a-chip applications. Analyst
2005, 130(5), 599–605.
18. Mogensen, K.B., Klank, H., and Kutter, J.P., Recent developments in detection
for microﬂuidic systems. Electrophoresis 2004, 25(21–22), 3498–3512.
19. Vilkner, T., Jansek, D., and Manz, A., Micro total analysis systems: recent
developments. Anal. Chem. 2004, 76(12), 3373–3386.
20. Becker, H. and Locascio, L., Polymer microﬂuidic devices. Talanta 2002, 56(2),
267–287.
21. Henry, C.S., Microchip Capillary Electrophoresis: Methods and Protocols. Humana
Press, Totowa, NJ, 2005.
22. Jorgenson, J.W. and Lukacs, K.D., Zone electrophoresis in open-tubular glass-
capillaries. Anal. Chem. 1981, 53(8), 1298–1302.
23. Righetti, P.G., Electrophoresis: the march of pennies, the march of dimes. J.
Chromatogr. A 2005, 1079(1–2), 24.
24. Wallingford, R.A. and Ewing, A.G., Capillary zone electrophoresis with elec-
trochemical detection. Anal. Chem. 1987, 59(14), 1762–1766.
25. Wallingford, R.A. and Ewing, A.G., Amperometric detection of catechols in
capillary zone electrophoresis with normal and micellar solutions. Anal. Chem.
1988, 60(3), 258–263.
© 2007 by Taylor & Francis Group, LLC

290
BioMEMS: Technologies and Applications
26. Manz, A., Harrison, D.J., Verpoorte, E.M.J., Fettinger, J.C., Paulus, A., Luedi,
H., and Widmer, H.M., Planar chips technology for miniaturization and inte-
gration of separation techniques into monitoring systems. Capillary electro-
phoresis on a chip. J. Chromatogr. 1992, 593(1–2), 253–258.
27. Gavin, P.F. and Ewing, A.G., Continuous separations with microfabricated
electrophoresis-electrochemical array detection. J. Am. Chem. Soc. 1996, 118(37),
8932–8936.
28. Woolley, A.T., Lao, K., Glazer, A.N., and Mathies, R.A., Capillary electrophore-
sis chips with integrated electrochemical detection. Anal. Chem. 1998, 70(4),
684–688.
29. Martin, R.S., Ratzlaff, K.L., Huynh, B.H., and Lunte, S.M., In-channel electro-
chemical detection for microchip capillary electrophoresis using an electrically
isolated potentiostat. Anal. Chem. 2002, 74(5), 1136–1143.
30. Jackson, D.J., Naber, J.F., Roussel, T.J., Jr., Crain, M.M., Walsh, K.M., Keynton,
R.S., and Baldwin, R.P., Portable high-voltage power supply and electrochem-
ical detection circuits for microchip capillary electrophoresis. Anal.Chem.2003,
75(14), 3643–3649.
31. Garcia, C.D., Liu, Y., Anderson, P., and Henry, C.S., Versatile 3-channel high-
voltage power supply for microchip capillary electrophoresis. Lab Chip 2003,
3(4), 331–335.
32. Jiang, L., Lu, Y., Dai, Z., Xie, M., and Lin, B., Mini-electrochemical detector for
microchip electrophoresis. Lab on a Chip 2005, 5(9), 930–934.
33. Wang, J., Tian, B., and Sahlin, E., Micromachined electrophoresis chips with
thick-ﬁlm electrochemical detectors. Anal. Chem. 1999, 71(23), 5436 –5440.
34. Wang, J., Chatrathi, M.P., and Tian, B., Micromachined separation chips with
a precolumn reactor and end-column electrochemical detector. Anal. Chem.
2000, 72(23), 5774–5778.
35. Wang, J., Pumera, M., Chatrathi, M.P., Escarpa, A., Konrad, R., Griebel, A.,
Dorner, W., and Lowe, H., Towards disposable lab-on-a-chip: poly(methyl-
methacrylate) microchip electrophoresis device with electrochemical detection.
Electrophoresis 2002, 23(4), 596–601.
36. Zeng, Y., Chen, H., Pang, D.W., Wang, Z.L., and Cheng, J.K., Microchip capillary
electrophoresis with electrochemical detection. Anal. Chem. 2002, 74(10), 2441–2445.
37. Coltro, W.K., da Silva, J.A., da Silva, H.D., Richter, E.M., Furlan, R., Angnes,
L., do Lago, C.L., Mazo, L.H., and Carrilho, E., Electrophoresis microchip
fabricated by a direct-printing process with end-channel amperometric detec-
tion. Electrophoresis 2004, 25(21–22), 3832–3839.
38. Bao, N., Xu, J.-J., Dou, Y.-H., Cai, Y., Chen, H.-Y., and Xia, X.-H., Electrochemical
detector for microchip electrophoresis of poly(dimethylsiloxane) with a three-
dimensional adjustor. J. Chromatogr. A 2004, 1041(1–2), 245.
39. Backofen, U., Matysik, F.M., and Lunte, C.E., A chip-based electrophoresis
system with electrochemical detection and hydrodynamic injection. Anal. Chem.
2002, 74(16), 4054–4059.
40. Vandaveer, W.R.I.V., Pasas-Farmer, S.A., Fischer, D.J., Frankenfeld, C.N., and
Lunte, S.M., Recent developments in electrochemical detection for microchip
capillary electrophoresis. Electrophoresis 2004, 25(21–22), 3528–3549.
41. Keynton, R.S., Roussel, T.J., Crain, M.M., Jackson, D.J., Franco, D.B., Naber, J.F.,
Walsh, K.M., and Baldwin, R.P., Design and development of microfabricated
capillary electrophoresis devices with electrochemical detection. Anal. Chim.
Acta 2004, 507(1), 95–105.
© 2007 by Taylor & Francis Group, LLC

Coupling Electrochemical Detection
291
42. Baldwin, R.P., Roussel, T.J., Jr., Crain, M.M., Bathlagunda, V., Jackson, D.J.,
Gullapalli, J., Conklin, J.A., Pai, R., Naber, J.F., Walsh, K.M., and Keynton, R.S.,
Fully integrated on-chip electrochemical detection for capillary electrophoresis
in a microfabricated device. Anal. Chem. 2002, 74(15), 3690–3697.
43. Martin, R.S., Gawron, A.J., and Lunte, S.M., Dual-electrode electrochemical
detection for poly(dimethylsiloxane)-fabricated capillary electrophoresis mi-
crochips. Anal. Chem. 2000, 72(14), 3196–3202.
44. Osbourn, D.M. and Lunte, C.E., On-Column Electrochemical Detection for
Microchip Capillary Electrophoresis. Anal. Chem. 2003, 75(11), 2510–2514.
45. Manica, D.P. and Ewing, A.G., Prototyping disposable electrophoresis micro-
chips with electrochemical detection using rapid marker masking and laminar
ﬂow etching. Electrophoresis 2002, 23(21), 3735–3743.
46. Henry, C.S., Zhong, M., Lunte, S.M., Kim, M., Bau, H., and Santiago, J.J.,
Ceramic microchips for capillary electrophoresis-electrochemistry. Anal. Comm.
1999, 36(8), 305–307.
47. Gawron, A.J., Martin, R.S., and Lunte, S.M., Microchip electrophoretic separa-
tion systems for biomedical and pharmaceutical analysis. Eur. J. Pharm. Sci.
2001, 14(1), 1–12.
48. Gawron, A.J., Martin, R.S., and Lunte, S.M., Fabrication and evaluation of a
carbon-based dual-electrode detector for poly(dimethylsiloxane) electrophore-
sis chips. Electrophoresis 2001, 22(2), 242–248.
49. Garcia, C.D. and Henry, C.S., Direct determination of carbohydrates, amino
acids and antibiotics by microchip electrophoresis with pulsed amperometric
detection. Anal. Chem. 2003, 75(18), 4778–4783.
50. Liu, Y., Vickers, J.A., and Henry, C.S., Simple and sensitive electrode design for
microchip electrophoresis/electrochemistry. Anal. Chem. 2004, 76(5), 1513–1517.
51. Garcia, C.D., Dressen, B.M., Henderson, A., and Henry, C.S., Comparison of
surfactants for dynamic surface modiﬁcation of poly(dimethylsiloxane) micro-
chips. Electrophoresis 2005, 26, 703–709.
52. Garcia, C.D. and Henry, C.S., Direct detection of renal function markers using
microchip CE with pulsed electrochemical detection. Analyst 2004, 129(7),
579–584.
53. Garcia, C.D. and Henry, C.S., Enhanced determination of glucose by microchip
electrophoresis with pulsed amperometric detection. Anal. Chim. Acta 2004,
508(1), 1–9.
54. Garcia, C.D. and Henry, C.S., Comparison of pulsed electrochemical detection
modes coupled with microchip capillary electrophoresis. Electroanalysis 2005,
17(3), 223–229.
55. Hompesch, R.W., Garcia, C.D., Weiss, D.J., Vivanco, J.M., and Henry, C.S.,
Analysis of natural ﬂavonoids by microchip-micellar electrokinetic chromatog-
raphy with pulsed amperometric detection. Analyst 2005, 130(5), 694–700.
56. Ding, Y. and Garcia, C.D., Pulsed amperometric detection with poly(dimeth-
ylsiloxane)–fabricated capillary electrophoresis microchips for the determina-
tion of EPA priority pollutants. Analyst 2006, 131(3), 208–214.
57. Vickers, J.A. and Henry, C.S., Unpublished data.
58. Klett, O., Nischang, I., and Nyholm, L., Deviceless decoupled electrochemical
detection of catecholamines in capillary electrophoresis using gold microband
array electrodes. Electrophoresis 2002, 23(21), 3678–3682.
59. Schwarz, M.A., Enzyme-catalyzed amperometric oxidation of neurotransmit-
ters in chip-capillary electrophoresis. Electrophoresis 2004, 25(12), 1916–1922.
© 2007 by Taylor & Francis Group, LLC

292
BioMEMS: Technologies and Applications
60. Muck, A., Jr., Wang, J., Jacobs, M., Chen, G., Chatrathi, M.P., Jurka, V., Vyborny,
Z., Spillman, S.D., Sridharan, G., and Schoning, M.J., Fabrication of poly(methyl
methacrylate) microﬂuidic chips by atmospheric molding. Anal. Chem. 2004,
76(8), 2290–2297.
61. He, F.Y., Liu, A.L., Yuan, J.H., Coltro, W.K., Carrilho, E., and Xia, X.H., Electro-
kinetic control of ﬂuid in plastiﬁed laser-printed poly(ethylene terephthalate)-
toner microchips. Anal. Bioanal. Chem. 2005, 382(1), 192–197.
62. Schoning, M.J., Jacobs, M., Muck, A., Knobbe, D.T., Wang, J., Chatrathi, M., and
Spillmann, S., Amperometric PDMS/glass capillary electrophoresis-based bio-
sensor microchip for catechol and dopamine detection. Sens. Actuators, B 2005,
108(1–2), 688.
63. Schwarz, M.A. and Hauser, P.C., Rapid chiral on-chip separation with simpli-
ﬁed amperometric detection. J. Chromatogr. A 2001, 928(2), 225–232.
64. Schwarz, M.A., Galliker, B., Fluri, K., Kappes, T., and Hauser, P.C., A two-
electrode conﬁguration for simpliﬁed amperometric detection in a microfabri-
cated electrophoretic separation device. Analyst 2001, 126(2), 147–151.
65. Ertl, P., Emrich, C.A., Singhal, P., and Mathies, R.A., Capillary electrophoresis
chips with a sheath-ﬂow supported electrochemical detection system. Anal.
Chem. 2004, 76(13), 3749–3755.
66. Klett, O. and Nyholm, L., Separation high voltage ﬁeld driven on-chip amper-
ometric detection in capillary electrophoresis. Anal. Chem. 2003, 75(6), 1245–1250.
67. Bjorefors, F., Strandman, C., and Nyholm, L., Electrochemical detection based
on redox cycling using interdigitated microarray electrodes at mL/min ﬂow
rates. Electroanalysis 2000, 12(4), 255–261.
68. Klett, O., Bjorefors, F., and Nyholm, L., Elimination of high-voltage ﬁeld effects
in end column electrochemical detection in capillary electrophoresis by use of
on-chip microband electrodes. Anal. Chem. 2001, 73(8), 1909–1915.
69. Garcia, C.D., De Pauli, C.P., and Ortiz, P.I., Electrochemical characterization of
glassy carbon electrodes modiﬁed by resol mixtures. J. Electroanal. Chem. 2001,
510(1–2), 115–119.
70. Manica, D.P., Mitsumori, Y., and Ewing, A.G., Characterization of electrode
fouling and surface regeneration for a platinum electrode on an electrophoresis
microchip. Anal. Chem. 2003, 75(17), 4572–4577.
71. Johnson, D.C. and LaCourse, W.R., Pulsed electrochemical detection at Nobel
metal electrodes in LC. Electroanalysis 1992, 4, 367–380.
72. Fanguy, J.C. and Henry, C.S., Pulsed amperometric detection of carbohydrates
on an electrophoretic microchip. Analyst 2002, 127(8), 1021–1023.
73. LaCourse, W.R. and Modi, S.J., Microelectrode applications of pulsed electro-
chemical detection. Electroanalysis 2005, 17(13), 1141–1152.
74. Zemann, A.J., Conductivity detection in capillary electrophoresis. TrAC. Anal.
Chem. 2001, 20(6–7), 346.
75. Kuban, P. and Hauser, P.C., Fundamental aspects of contactless conductivity
detection for capillary electrophoresis. Part I: Frequency behavior and cell
geometry. Electrophoresis 2004, 25(20), 3387–3397.
76. Kuban, P. and Hauser, P.C., Fundamental aspects of contactless conductivity
detection for capillary electrophoresis. Part II: Signal-to-noise ratio and stray
capacitance. Electrophoresis 2004, 25(20), 3398–3405.
77. Liu, Y., Wipf, D.O., and Henry, C.S., Conductivity detection for monitoring
mixing reactions in microﬂuidic devices. Analyst 2001, 126(8), 1248–1251.
© 2007 by Taylor & Francis Group, LLC

Coupling Electrochemical Detection
293
78. Galloway, M., Stryjewski, W., Henry, A., Ford, S.M., Llopis, S., McCarley, R.L.,
and Soper, S.A., Contact conductivity detection in poly(methyl methacylate)-
based microﬂuidic devices for analysis of mono- and polyanionic molecules.
Anal. Chem. 2002, 74(10), 2407–2415.
79. Galloway, M. and Soper, S.A., Contact conductivity detection of polymerase
chain reaction products analyzed by reverse-phase ion pair microcapillary
electrochromatography. Electrophoresis 2002, 23(21), 3760–3768.
80. Masar, M., Poliakova, K., Dankova, M., Kaniansky, D., and Stanislawski, B.,
Determination of organic acids in wine by zone electrophoresis on a chip with
conductivity detection. J. Sep. Sci. 2005, 28(9–10), 905–914.
81. Guijt, R.M., Baltussen, E., van der Steen, G., Schasfoort, R.B., Schlautmann, S.,
Billiet, H.A., Frank, J., van Dedem, G.W., and van den Berg, A., New approaches
for fabrication of microﬂuidic capillary electrophoresis devices with on-chip
conductivity detection. Electrophoresis 2001, 22(2), 235–241.
82. Guijt, R.M., Baltussen, E., van der Steen, G., Frank, H., Billiet, H., Schalkham-
mer, T., Laugere, F., Vellekoop, M., Berthold, A., Sarro, L., and van Dedem,
G.W., Capillary electrophoresis with on-chip four-electrode capacitively cou-
pled conductivity detection for application in bioanalysis. Electrophoresis 2001,
22(12), 2537–2541.
83. Laugere, F., Lubking, G.W., Berthold, A., Bastemeijer, J., and Vellekoop, M.J.,
Downscaling aspects of a conductivity detector for application in on-chip cap-
illary electrophoresis. Sens. Actuators, A 2001, 92(1–3), 109.
84. Laugere, F., Lubking, G.W., Bastemeijer, J., and Vellekoop, M.J., Design of an
electronic interface for capacitively coupled four-electrode conductivity detec-
tion in capillary electrophoresis microchip. Sens. Actuators, B 2002, 83(1–3), 104.
85. Wang, J., Pumera, M., Collins, G.E., and Mulchandani, A., Measurements of
chemical warfare agent degradation products using an electrophoresis micro-
chip with contactless conductivity detector. Anal. Chem. 2002, 74(23), 6121–6125.
86. Pumera, M., Wang, J., Opekar, F., Jelinek, I., Feldman, J., Lowe, H., and Hardt,
S., Contactless conductivity detector for microchip capillary electrophoresis.
Anal. Chem. 2002, 74(9), 1968–1971.
87. Wang, J. and Pumera, M., Nonaqueous electrophoresis microchip separations:
conductivity detection in UV-absorbing solvents. Anal. Chem. 2003, 75(2),
341–345.
88. Laugere, F., Guijt, R.M., Bastemeijer, J., van der Steen, G., Berthold, A., Baltus-
sen, E., Sarro, P., van Dedem, G.W., Vellekoop, M., and Bosschet, A., On-chip
contactless four-electrode conductivity detection for capillary electrophoresis
devices. Anal. Chem. 2003, 75(2), 306–312.
89. Vogt, O., Pﬁster, M., Marggraf, U., Neyer, A., Hergenroder, R., and Jacob, P., A
new two-chip concept for continuous measurements on PMMA-microchips.
Lab Chip 2005, 5(2), 205–211.
90. Lichtenberg, J., De Rooij, N.F., and Verpoorte, E., A microchip electrophoresis
system with integrated in-plane electrodes for contactless conductivity detec-
tion. Electrophoresis 2002, 23(21), 3769–3780.
91. Wang, J., Pumera, M., Collins, G., Opekar, F., and Jelinek, I., A chip-based
capillary electrophoresis-contactless conductivity microsystem for fast mea-
surements of low-explosive ionic components. Analyst 2002, 127(6), 719–723.
92. Tanyanyiwa, J. and Hauser, P.C., High-voltage capacitively coupled contactless
conductivity detection for microchip capillary electrophoresis. Anal. Chem.
2002, 74(24), 6378–6382.
© 2007 by Taylor & Francis Group, LLC

294
BioMEMS: Technologies and Applications
93. Kuban, P. and Hauser, P.C., Effects of the cell geometry and operating param-
eters on the performance of an external contactless conductivity detector for
microchip electrophoresis. Lab Chip 2005, 5(4), 407–415.
94. Kuban, P. and Hauser, P.C., Application of an external contactless conductivity
detector for the analysis of beverages by microchip capillary electrophoresis.
Electrophoresis 2005, 26(16), 3169–3178.
95. Tanyanyiwa, J., Abad-Villar, E.M., Fernández-Abedul, M.T., Costa-García, A.,
Hoffmann, W., Guber, A.E., Herrmann, D., Gerlach, A., Gottschlich, N., and
Hauser, P.C., High-voltage contactless conductivity-detection for lab-on-chip
devices using external electrodes on the holder. Analyst 2003, 128(8), 1019–1022.
96. Tanyanyiwa, J., Abad-Villar, E.M., and Hauser, P.C., Contactless conductivity
detection of selected organic ions in on-chip electrophoresis. Electrophoresis
2004, 25(6), 903–908.
97. Abad-Villar, E.M., Kuban, P., and Hauser, P.C., Determination of biochemical
species on electrophoresis chips with an external contactless conductivity de-
tector. Electrophoresis 2005, 26(19), 3609–3614.
98. Bai, X., Wu, Z., Josserand, J., Jensen, H., Schafer, H., and Girault, H.H., Passive
conductivity detection for capillary electrophoresis. Anal Chem 2004, 76(11),
3126–3131.
99. Kuban, P., Dasgupta, P.K., and Morris, K.A., Microscale continuous ion ex-
changer. Anal. Chem. 2002, 74(21), 5667–5675.
100. Kuban, P., Berg, J., and Dasgupta, P.K., Vertically stratiﬁed ﬂows in microchan-
nels. Computational simulations and applications to solvent extraction and ion
exchange. Anal. Chem. 2003, 75(14), 3549–3556.
101. Grab, B., Neyer, A., Johnck, M., Siepe, D., Eisenbeib, F., Weber, G., and Her-
genroder, R., A new PMMA-microchip device for isotachophoresis with inte-
grated conductivity detector. Sens. Actuators, B 2001, 72(3), 249.
102. Grab, B., Siepe, D., Neyer, A., and Hergenroder, R., Comparison of different
conductivity detector geometries on an isotachophoresis PMMA-microchip.
Fresenius J. Anal. Chem. 2001, 371(2), 228–233.
103. Bodor, R., Kaniansky, D., Masar, M., Silleova, K., and Stanislawski, B., Deter-
mination of bromate in drinking water by zone electrophoresis-isotachophore-
sis on a column-coupling chip with conductivity detection. Electrophoresis 2002,
23(20), 3630–3637.
104. Prest, J.E., Baldock, S.J., Fielden, P.R., Goddard, N.J., and Treves Brown, B.J.,
Analysis of amino acids by miniaturised isotachophoresis. J. Chromatogr. A
2004, 1051(1–2), 221.
105. Kaniansky, D., Masar, M., Bielcikova, J., Ivanyi, F., Eisenbeiss, F., Stanislawski,
B., Grass, B., Neyer, A., and Johnck, M., Capillary electrophoresis separations
on a planar chip with the column-coupling conﬁguration of the separation
channels. Anal. Chem. 2000, 72(15), 3596–3604.
106. Kaniansky, D., Masar, M., Dankova, M., Bodor, R., Rakocyova, R., Pilna, M.,
Johnck, M., Stanislawski, B., and Kajan, S., Column switching in zone electro-
phoresis on a chip. J. Chromatogr. A 2004, 1051(1–2), 33.
107. Wang, J., Polsky, R., Tian, B., and Chatrathi, M.P., Voltammetry on microﬂuidic
chip platforms. Anal. Chem. 2000, 72(21), 5285–5289.
108. Hebert, N.E., Kuhr, W.G., and Brazill, S.A., Microchip capillary electrophoresis
coupled to sinusoidal voltammetry for the detection of native carbohydrates.
Electrophoresis 2002, 23(21), 3750–3759.
© 2007 by Taylor & Francis Group, LLC

Coupling Electrochemical Detection
295
109. Hebert, N.E., Kuhr, W.G., and Brazill, S.A., A microchip electrophoresis device
with integrated electrochemical detection: a direct comparison of constant po-
tential amperometry and sinusoidal voltammetry. Anal. Chem. 2003, 75(14),
3301–3307.
110. Yu, R.-Q., Zhang, Z.-R., and Shen, G.-L., Potentiometric sensors: aspects of the
recent development. Sens. Actuators B 2000, 65(1–3), 150.
111. Lai, C.-C.J., Chen, C.-h., and Ko, F.-H., In-channel dual-electrode amperometric
detection in electrophoretic chips with a palladium ﬁlm decoupler. J. Chro-
matogr. A 2004, 1023(1), 143.
112. Wang, J. and Pumera, M., Dual conductivity/amperometric detection system
for microchip capillary electrophoresis. Anal. Chem. 2002, 74(23), 5919–5923.
113. Lapos, J.A., Manica, D.P., and Ewing, A.G., Dual ﬂuorescence and electrochem-
ical detection on an electrophoresis microchip. Anal. Chem. 2002, 74(14),
3348–3353.
114. Rossier, J.S., Ferrigno, R., and Girault, H.H., Electrophoresis with electrochem-
ical detection in a polymer microdevice. J. Electroanal. Chem. 2000, 492(1), 15–22.
115. Lacher, N.A., Lunte, S.M., and Martin, R.S., Development of a microfabricated
palladium decoupler/electrochemical detector for microchip capillary electro-
phoresis using a hybrid glass/poly(dimethylsiloxane) device. Anal. Chem. 2004,
76(9), 2482–2491.
116. Du, Y., Yan, J., Zhou, W., Yang, X., and Wang, E., Direct electrochemical detec-
tion of glucose in human plasma on capillary electrophoresis microchips. Elec-
trophoresis 2004, 25(21–22), 3853–3859.
117. Chen, D., Hsu, F.L., Zhan, D.Z., and Chen, C., Palladium ﬁlm decoupler for
amperometric detection in electrophoresis chips. Anal. Chem. 2001, 73(4), 758–762.
118. Wu, C.C., Wu, R.G., Huang, J.G., Lin, Y.C., and Hsien-Chang, C., Three-elec-
trode electrochemical detector and platinum ﬁlm decoupler integrated with a
capillary electrophoresis microchip for amperometric detection. Anal. Chem.
2003, 75(4), 947–952.
119. Kovarik, M.L., Li, M.W., and Martin, R.S., Integration of a carbon microelec-
trode with a microfabricated palladium decoupler for use in microchip capil-
lary electrophoresis/electrochemistry. Electrophoresis 2005, 26(1), 202–210.
120. Shin, D., Tryk, D.A., Fujishima, A., Jr., A.M., Chen, G., and Wang, J., Microchip
capillary electrophoresis with a boron-doped diamond electrochemical detector
for analysis of aromatic amines. Electrophoresis 2004, 25(17), 3017–3023.
121. Einaga, Y., Sato, R., Olivia, H., Shin, D., Ivandini, T.A., and Fujishima, A.,
Modiﬁed diamond electrodes for electrolysis and electroanalysis applications.
Electrochim. Acta 2004, 49(22–23), 3989.
122. Wang, J., Chatrathi, M.P., Tian, B., and Polsky, R., Microfabricated electrophore-
sis chips for simultaneous bioassays of glucose, uric acid, ascorbic acid, and
acetaminophen. Anal. Chem. 2000, 72(11), 2514–2518.
123. Wang, J., Chatrathi, M.P., and Tian, B., Microseparation chips for performing
multienzymatic dehydrogenase/oxidase assays: simultaneous electrochemical
measurement of ethanol and glucose. Anal. Chem. 2001, 73(6), 1296–1300.
124. Wang, J. and Chatrathi, M.P., Microfabricated electrophoresis chip for bioassay
of renal markers. Anal. Chem. 2003, 75(3), 525–529.
125. Wang, J., Tian, B., and Sahlin, E., Integrated electrophoresis chips/amperomet-
ric detection with sputtered gold working electrodes. Anal. Chem. 1999, 71,
3901–3904.
© 2007 by Taylor & Francis Group, LLC

296
BioMEMS: Technologies and Applications
126. Wang, J., Ibanez, A., and Chatrathi, M.P., Microchip-based amperometric im-
munoassays using redox tracers. Electrophoresis 2002, 23(21), 3744–3749.
127. Pumera, M., Wang, J., Lowe, H., and Hardt, S., Poly(methylmethacrylate) mi-
crochip electrophoresis device with thick-ﬁlm amperometric detector: towards
fully disposable lab-on-a-chip. J. Assoc. Lab. Auto. 2002, 7(2), 73.
128. Lee, H.-L. and Chen, S.-C., Microchip capillary electrophoresis with ampero-
metric detection for several carbohydrates. Talanta 2004, 64(1), 210.
129. Pasas, S.A., Lacher, N.A., Davies, M.I., and Lunte, S.M., Detection of homocys-
teine by conventional and microchip capillary electrophoresis/electrochemis-
try. Electrophoresis 2002, 23(5), 759–766.
130. Wang, J., Ibanez, A., and Chatrathi, M.P., On-chip integration of enzyme and
immunoassays: simultaneous measurements of insulin and glucose. J. Am.
Chem. Soc. 2003, 125(28), 8444–8445.
131. Fanguy, J.C. and Henry, C.S., The analysis of uric acid in urine using microchip
capillary electrophoresis with electrochemical detection. Electrophoresis 2002,
23(5), 767–773.
132. He, F.Y., Liu, A.L., and Xia, X.H., Poly(dimethylsiloxane) microchip capillary
electrophoresis with electrochemical detection for rapid measurement of ace-
taminophen and its hydrolysate. Anal. Bioanal. Chem. 2004, 379(7–8), 1062–1067.
133. Yin, X.-B., Kang, J., Fang, L., Yang, X., and Wang, E., Short-capillary electro-
phoresis with electrochemiluminescence detection using porous etched joint
for fast analysis of lidocaine and oﬂoxacin. J. Chromatogr. A 2004, 1055(1–2), 223.
134. Castano-Alvarez, M. and Fernandez-Abedul, M.T., Costa-Garcia, A., Poly(me-
thylmethacrylate) and Topas capillary electrophoresis microchip performance
with electrochemical detection. Electrophoresis 2005, 26(16), 3160–3168.
135. Wang, J., Ibanez, A., Chatrathi, M.P., and Escarpa, A., Electrochemical enzyme
immunoassays on microchip platforms. Anal. Chem. 2001, 73(21), 5323–5327.
136. Wang, J. and Chen, G., Microchip capillary electrophoresis with electrochemical
detector for fast measurements of aromatic amino acids. Talanta 2003, 60(6),
1239–1244.
137. Wang, Y. and Chen, H., Integrated capillary electrophoresis amperometric de-
tection microchip with replaceable microdisk working electrode: II. Inﬂuence
of channel cross-sectional area on the separation and detection of dopamine
and catechol. J. Chromatogr. A 2005, 1080(2), 192.
138. Woods, L.A. and Ewing, A.G., Etched electrochemical detection for electro-
phoresis in nanometer inner diameter capillaries. ChemPhysChem 2003, 4(2),
207–211.
139. Sun, X., Yan, J., Yang, X., and Wang, E., Electrochemical detector based on sol-
gel-derived carbon composite material for capillary electrophoresis microchips.
Electrophoresis 2004, 25(20), 3455–3460.
140. Wang, J., Chatrathi, M.P., and Tian, B., Capillary electrophoresis microchips
with thick-ﬁlm amperometric detectors: separation and detection of phenolic
compounds. Anal. Chim. Acta 2000, 416(1), 9.
141. Hebert, N.E., Snyder, B., McCreery, R.L., Kuhr, W.G., and Brazill, S.A., Perfor-
mance of pyrolyzed photoresist carbon ﬁlms in a microchip capillary electro-
phoresis device with sinusoidal voltammetric detection. Anal. Chem. 2003,
75(16), 4265–4271.
142. Martin, R.S., Gawron, A.J., Fogarty, B.A., Regan, F.B., Dempsey, E., and Lunte,
S.M., Carbon paste-based electrochemical detectors for microchip capillary
electrophoresis/electrochemistry. Analyst 2001, 126(3), 277–280.
© 2007 by Taylor & Francis Group, LLC

Coupling Electrochemical Detection
297
143. Lin, Y., Taylor, S., Li, H., Fernando, K.A.S., Qu, L., Wang, W., Gu, L., Zhou, B.,
and Sun, Y.-P., Advances toward bioapplications of carbon nanotubes. J. Mater.
Chem. 2004, 14(4), 527–541.
144. Karajanagi, S.S., Vertegel, A.A., Kane, R.S., and Dordick, J.S., Structure and
function of enzymes adsorbed onto single-walled carbon nanotubes. Langmuir
2004, 20(26), 11594–11599.
145. Cai, C. and Chen, J., Direct electron transfer of glucose oxidase promoted by
carbon nanotubes. Anal. Biochem. 2004, 332(1), 75–83.
146. Gooding, J.J., Nanostructuring electrodes with carbon nanotubes: a review on
electrochemistry and applications for sensing. Electrochim. Acta 2005, 50(15),
3049.
147. Wang, J., Chen, G., Chatrathi, M.P., and Musameh, M., Capillary electrophoresis
microchip with a carbon nanotube-modiﬁed electrochemical detector. Anal.
Chem. 2004, 76(2), 298–302.
148. Chicharro, M., Sanchez, A., Zapardiel, A., Rubianes, M.D., and Rivas, G., Cap-
illary electrophoresis of neurotransmitters with amperometric detection at mel-
anin-type polymer-modiﬁed carbon electrodes. Anal. Chem. Acta 2004, 523,
185–191.
149. Deo, R.P. and Wang, J., Electrochemical detection of carbohydrates at carbon-
nanotube modiﬁed glassy-carbon electrodes. Electrochem. Commun. 2004, 6(3),
284–287.
150. Wang, J., Chen, G., Chatrathi, M.P., Fujishima, A., Tryk, D.A., and Shin, D.,
Microchip capillary electrophoresis coupled with a boron-doped diamond elec-
trode-based electrochemical detector. Anal. Chem. 2003, 75(4), 935–939.
© 2007 by Taylor & Francis Group, LLC

299
11
Culture-Based Biochip for Rapid Detection
of Environmental Mycobacteria
Ian Papautsky and Daniel Oerther
CONTENTS
11.1
Introduction.............................................................................................. 299
11.2
Culture-Based Approach........................................................................ 301
11.3
Parafﬁn Deposition and Patterning ..................................................... 303
11.3.1
Parafﬁns...................................................................................... 303
11.3.2
Parafﬁn Deposition................................................................... 305
11.3.3
Parafﬁn Patterning.................................................................... 306
11.4
Testing of Parafﬁn Surfaces with Microorganisms............................ 311
11.5
Microﬂuidic Culture-Based Biochip..................................................... 315
11.5.1
Microchannel Fabrication........................................................ 315
11.5.2
Adhesive Bonding .................................................................... 317
11.5.3
Challenging Biochip with Mycobacteria............................... 318
11.6
Conclusions .............................................................................................. 320
Acknowledgments.............................................................................................. 320
References ............................................................................................. 320
11.1
Introduction
To environmental engineers, microorganisms are important for a number of
reasons. First and foremost, pathogenic microorganisms represent a threat
to public health and must be eliminated from potable water. Some biocata-
lytic microorganisms are used in bioprocesses to remove toxic pollutants
(i.e., bioremediation) and thus should be encouraged to thrive. Yet others
are nuisance microorganisms that upset the steady-state performance of
bioprocesses. For environmental engineers, mycobacteria represent all three
types. For instance, Gordonia (formerly Nocardia) amarae have been shown to
© 2007 by Taylor & Francis Group, LLC

300
Bio-MEMS: Technologies and Applications
be a causative agent for the formation of ﬁlamentous nuisance biological
foam (e.g., nocardiafoam) on the surfaces of aeration basins, secondary clar-
iﬁers, and anaerobic digesters in municipal sewage treatment around the
world [1–3]. The problem of nocardiafoam has been studied for more than
thirty years, and the estimated total accumulative cost of incidences of nocar-
diafoam disrupting the acceptable performance of sewage treatment plants
is on the order of $1 billion.
Perhaps most notable of all mycobacteria are the pathogens Mycobacterium
tuberculosis (i.e., the etiological agent of the disease tuberculosis  [TB]) and
Mycobacterium leprae (i.e., the etiological agent of the disease leprosy).
Although TB was nearly eradicated during the 20th century, occurrence of
the illness is rising, with more than two million annual deaths attributed to
TB, especially in less developed countries—the largest number of deaths
attributed to a single organism. This resurgence of TB is signiﬁcantly more
dangerous because the widespread use of antibiotics over the past ﬁfty years
has lead to the emergence of Mycobacterium demonstrating multiple-antibi-
otic resistance [4]. Furthermore, with the outbreak of human immuno virus
(HIV)–induced acquired immunodeﬁciency syndrome (AIDS) in the indus-
trialized world beginning in the 1980s, the infection of immunocompromised
individuals with opportunistic pathogens belonging to the Mycobacterium
avium complex (MAC) has risen dramatically [5,6]. Although a historically
well-known opportunistic pathogen, MACs generally do not infect individ-
uals with healthy immune systems. Instead, individuals suffering from HIV
infection, patients on a regimen of immunosuppressant medication, as well
as children and the elderly are the most commonly infected individuals.
Because MAC infection primarily occurs due to oral ingestion, with inhala-
tion as a secondary route, and because MACs are ubiquitous in nature, the
United States Environmental Protect Agency (EPA) listed MACs as one of
ten microbiological agents of interest on the Drinking Water Contaminant
Candidate List (CCL) released in 1998 [7,8].
