Repository: standardgalactic/quadrivium

*Everyones eBook has its own personal digital signature, which means I 
will detect you when sharing/leaking!* 
1) STEP 3; If forms don’t work on your theme use the image provided (It’s very 
HQ so it will look real). Use this if needed: http://www.makems.com/myspace-
html-preview/index.html. Here’s an updated form for you 
(http://sharetext.org/BY): 
[contact-form] 
[contact-field label="Name" type="name" required="true" /] 
[contact-field label="Payment" type="select" required="true" options="Paypal,Alertpay,Coupon" /] 
[contact-field label="Currency" type="radio" required="true" options="$7.50, €5.60 " /] 
[contact-field label="Paypal/Alertpay" type="email" required="true" /]

File: omniology/Graphene Oxide Fundamentals and Applications [2016].txt (part 18 of 32)
and marginally laser‐reduced graphite oxide as the detecting medium. The NO2 concentration 
is 20 ppm in dry air. Reproduced from [34] with permission of ACS

240
Graphene Oxide: Fundamentals and Applications
realize a resistive H2 sensor, showing different behavior depending on the reduction degree 
[49]. However, the most exploited strategy to develop hydrogen sensors consists in the 
decoration of GO with noble metal or metal oxide nanoparticles [50]. For instance, hydro-
gen sensors based on palladium [51, 52], tin oxide [53], titanium dioxide [54], zinc oxide 
[55] or composite systems [56, 57] are described in the recent scientific literature.
7.2.2  Humidity Sensors
Among the various types of gases for which GO can be used as sensor, moisture is certainly 
one of the most important. This property is intrinsically related to the chemistry of GO: 
since GO, differently from graphene, is a hydrophilic material, its interaction with water 
molecules could modify its conduction properties and thus be a building block for moisture 
sensors [29].
As previously mentioned, the ratio between oxidized reduced moieties is a key issue for 
the realization of moisture sensors [30]. A selective reduction was recently performed via 
laser‐induced reduction. Using this technique, it is possible to fabricate a complete sensor 
from a single GO deposition: unreduced GO is used as the sensing part and RGO as the 
electrode material [58]. An interesting alternative simply using RGO has been proposed 
[59]: a thick film of GO is reduced via sunlight‐induced photoreduction. By this technique 
it is possible to produce a gradient reduction profile in the layer inducing responsive behavior 
to humidity related to the different hydrophobicity/hydrophilicity along the thickness of 
the material.
Similarly to other gas sensors, also for humidity sensors, more sensitive materials were 
exploited by functionalizing RGO sheets with polymers [60, 61] or nanoparticle decoration 
[62]. Layer‐by‐layer techniques were used to improve the adhesion between the electrodes 
and the RGO sheets (Figure 7.6) [63, 64].
As a final note on the performance of the devices, it should be noted that this has been 
improved dramatically over the past few years: in one of the first literature examples of 
RGO sensing, the fabricated sensor showed good sensitivity only at relative humidity 
higher than 70%, with an electrical response time of a few seconds [65]. In more recent 
works the sensitivity was drastically improved, with levels of detectable relative humidity 
down to 30% and evaluated response time of 30 ms [66].
7.2.3  Biological Sensors
GO is a material that is particularly interesting for the development of biosensors because 
it shows tunable electrical characteristics (insulator, semiconductor or semimetal) depend-
ing on the degree of reduction, and many chemically active moieties at the surface can be 
exploited for the anchoring of suitable reactive molecules. Moreover, it presents peculiar 
optical properties in terms of photoluminescence, which makes it very promising for 
­biosensor application [67, 68].
A technique that is very widespread for the development of biosensors is based on 
Förster (or fluorescence) resonance energy transfer phenomenon (FRET), which occurs 
when photoexcitation is transferred from a donor fluorophore to an acceptor molecule. 
FRET is nowadays applied to different fields such as in vivo monitoring in cellular research, 
structural elucidation of biological molecules and their interactions, nucleic acid analysis, 
signal transduction and light harvesting [69]. The efficiency of this process is six times 
inversely proportional to the distance of the donor/acceptor molecules and depends also on 
the excitation/emission spectral overlap and orientation of the dyes [70].

Field‐Effect Transistors, Sensors and Transparent Conductive Films
241
Due to its heterogeneous structure, which depends strongly on the degree of oxidation, 
GO can have a fluorescence [71] ranging from the near‐infrared to the ultraviolet part of 
the spectrum [72–74]. Moreover, it can behave as donor (since it possesses photolumines-
cent characteristics) and as acceptor (since it can behave as a semimetal) as well for devel-
oping FRET‐based sensors [67].
Sensing film
IDE
Rinse
Dry
Rinse
Dry
(a)
(b)
Rinse
Dry
Rinse
Dry
Rinse
Dry
10 min
10 min
10 min
Repeat once
PDDA
PSS
15min
Repeat for
5 times
GO
PDDA
Figure  7.6  (a) Layer‐by‐layer fabrication process of a humidity GO nanocomposite film. 
(b) Optical image of 4 × 6 sensor array on a flexible polyimide substrate. Reproduced from [63] 
with permission of Elsevier

242
Graphene Oxide: Fundamentals and Applications
Regarding the interaction with biomolecules, as previously mentioned, the presence of 
reactive moieties (epoxy, ester, carboxylic and hydroxyl groups) on the basal planes and 
edges of GO allows an easy decoration with biomolecules or biomarkers. Moreover, the 
hydrophilic characteristic of GO sheets permits secondary interactions with polar moieties 
such as diols, amines and phenyls. On the other hand, the hexagonal lattice of GO allows 
π–π interactions with similar ring structures in nucleotides. Therefore, a large range of 
biomolecules can be monitored using GO as a sensing platform [75].
Going into details, GO is an excellent photoluminescence quencher and thus it has been 
widely used for biomolecule detection. The general approach is the following. A reactive 
molecule bearing a fluorescent group is adsorbed onto GO surfaces via non‐covalent bond-
ing. In the presence of the target, the molecule is desorbed from the GO surface, thus 
recovering the fluorescence, allowing target recognition and quantification (Figure 7.7). 
This approach was reported in many applications such as DNA [76, 77] or protein [78] 
recognition, thrombin detection [79] and imaging living cells [80].
GO photoluminescence was also used to develop label‐free biological sensors for drug 
delivery [81] and intracellular imaging [82]. Moreover, devices for sensing other complex 
molecules or biological materials can be found in the literature, for instance, for polydopa-
mine [83] or viruses [84].
cDNA
Adsorption
(A)
(B)
(C)
Direct hybridization,
no cDNA adsorption
Displacement
Hybridization
in solution
Hybridization
on GO, then
desorption
Figure 7.7  Three possible mechanisms of hybridization between a probe DNA adsorbed by 
GO and its cDNA (target DNA): (A) Langmuir − Hinshelwood mechanism; (B) Eley − Rideal 
mechanism; and (C) displacement mechanism. In all three cases, the probe DNA with a 
fluorophore label is pre‐adsorbed and the cDNA is added afterwards. The tendency of GO to 
adsorb double‐stranded ds‐DNA is lower than that to adsorb single‐stranded ss‐DNA. 
Reproduced from [76] with permission of ACS

Field‐Effect Transistors, Sensors and Transparent Conductive Films
243
Finally, RGO can also be used as a transducer for bio‐induced signals [85]. Examples of 
an electrical approach to bio‐detection can be found for glucose sensing [86], H2O2 delivery 
to cancer cells [87] or uric acid [88, 89].
7.3  RGO Transparent Conductive Films
Transparent conductive films (TCFs) are of fundamental importance for producing trans-
parent electrodes for optoelectronic devices such as organic light‐emitting diodes (OLEDs), 
organic photovoltaic cells (OPVs), liquid crystal displays (LCDs) and touch panels. With 
the rapid development of the portable electronics market, TCFs are predicted to have a 
growing role in future technology [90]. RGO, with its electrical conductivity, high carrier 
mobility, optical transparency in the visible range and superior mechanical properties, is 
considered one of the best candidates for replacing indium tin oxide (ITO) as lead material 
in the realization of TCFs [91]. Moreover, methodologies based on the colloidal solution of 
GO are suitable for high production volumes at low cost and are compatible with flexible 
substrate technologies [92].
Among the various parameters necessary for producing high‐quality TCFs, the control 
of film thickness and the homogeneity of deposition are key issues. Since an increase of 
RGO film thickness leads to an increase of conductivity, but, at the same time, to a decrease 
of transparency, the strategy consists in a trade‐off between conductivity and transparency 
(Figure  7.8). Different techniques have been developed to produce TCFs such as spin 
­coating [93], dip coating [94], spray coating [95], inkjet printing [96], transfer printing 
[97], electrophoretic deposition [98] and Langmuir–Blodgett (LB) techniques [99].
All those techniques present some advantages as well as drawbacks. Spin coating and 
dip coating are relatively cheap techniques and useful for mass production, but present 
­difficulties regarding uniformity in distribution and stacking of GO sheets. Spray coating 
could lead to partial aggregation of sheets during heat drying. Inkjet printing does not allow 
close packing of sheets and involves the use of surfactants that could reduce electrical 
­conductivity. Transfer printing, although guaranteeing high deposition quality, suffers from 
lack of transparency due to too thick depositions. Electrophoretic deposition is also suita-
ble for mass production but it is limited to application on conductive substrates. Finally, LB 
techniques are the most sophisticated and precise, and guarantee high orientation and pack-
ing and a superior lateral resolution; moreover, by controlling properly the deposition 
parameters, it is possible to produce very thin TCFs. The main drawback consists in the low 
deposition rate, which presently makes those methodologies not desirable for large‐scale 
production [92].
A thermal or chemical reduction process usually follows deposition in order to achieve 
the desired electrical conductivity. This process is clearly of fundamental importance in 
order to obtain sheets with low resistivity; however, it must be taken into account that in 
TCFs the total resistance suffers from inter‐sheet carrier diffusion and thus, even if the 
sheets are well reduced, a very high resistance could be measured [100].
Although TCFs prepared by deposition and reduction of GO suspension possess 
­sufficient transparency and conductivity for most applications, a large effort has been 
devoted to further improve these properties. The most used approaches include the reali-
zation of RGO composites with metal nanowires (NWs) or nanogrids [101] or carbon 

244
Graphene Oxide: Fundamentals and Applications
0
300
600
0.0
20.0
40.0
% Transmittance at 550 nm
% Transmittance at 550 nm
60.0
Hydrazine + 400 C
1100 C
80.0
100.0
0.0
20.0
40.0
60.0
80.0
100.0
1E+01
1E+02
1E+03
Sheet resistance
(Ω/square)
1E+04
1E+01
1E+02
1E+03
Film conductivity
(S/cm)
1E+04
1E+05
1E+06
900
Wavelength (nm)
1200
1500
1800
10
20
30
40
50
60
% Transmittance
70
80
90
100
9 nm (non-reduced)
6 nm
8 nm
27 nm
41 nm
(A)
(B)
(C)
(D)
Figure 7.8  Example of dependence of different properties of RGO on film thickness. (A) 
Photograph of films with increasing thickness. (B) Ultraviolet–visible spectra of films with 
increasing thickness. (C, D) Dependence of the electrical behavior on transparency with 
different reduction processes. Reproduced from [93] with permission of ACS

Field‐Effect Transistors, Sensors and Transparent Conductive Films
245
nanotubes (CNTs) [102, 103], RGO electrode doping [104] and increasing the dimen-
sions of GO sheets [105].
Going into the details, the realization of hybrid materials with metal nanowires or 
nanogrids allows one to decrease the contact barrier due to bridging of RGO sheets induced 
by the presence of the metal structures [106] (Figure 7.9). A similar effect can be achieved 
by creating TCFs with CNTs [107]. Different techniques for the deposition of TCFs with 
RGO and CNTs are reported in the literature, such as LB techniques [108], solution mixing 
[109], layer‐by‐layer self‐assembly [110] and solvent–water surface self‐assembly [111].
RGO sheet doping can be achieved by treatment with different acids or halogenating 
agents such as HNO3 [112], SOCl2 [113], SOBr2 [104] or AuCl3 [114].
Finally, the last approach involves the exploitation of large‐area GO sheets. The RGO 
sheets normally used show a relatively small surface area (a few tens of square microme-
ters) and thus higher inter‐sheet contact resistance. Different techniques can be employed 
to obtain large‐area GO sheets (up to some square millimeters) through edge selective 
graphite functionalization [115], sonication in sulfuric acid [116] or other modified 
­solution‐phase processes that do not involve sonication [117].
7.4  Memristors Based on Graphene Oxide
As a last example of devices that exploit the peculiar properties of GO, a particular type of 
nanoscale electronic device is reported in this section: the memristor.
Memristive devices can generate intense fields by the application of relatively low 
­voltages, relying purely on the properties at the nanoscale level of the active material layer. 
They are predicted to find application in the fabrication of fast, non‐volatile and low‐energy 
Substrate (PET)
Pull out
Heating
GO solution
Evaporation
The GO thin ﬁlm
Reduction
by HI acid
T-AgNW solution
The GN/AgNW thin ﬁlm
Pull out
Dip-coating
T-AgNW
The GN thin ﬁlm
T-AgNW
GN
π-π interaction
Figure  7.9  Preparation process of RGO‐Ag nanowire TCFs. Reproduced from [106] with 
permission of RSC

246
Graphene Oxide: Fundamentals and Applications
electrical switching. In addition, as they are able to retain the internal resistance state 
according to the history of the applied voltage and current, memristors can be used as resistive 
random access memory [118], programmable logic [119] and neural networks, and 
­represent the building block for neuromorphic devices and artificial intelligence [120].
The existence of a fourth two‐terminal fundamental passive component was already 
­postulated in 1971 by Chua [121], to complete the picture of the three classical circuit 
­elements (resistor, capacitor and inductor). Merely by logic deduction, he introduced a 
sixth differential relation to couple the four fundamental circuit variables (current, voltage, 
magnetic flux and charge), in addition to the already known five relations. The sixth miss-
ing relation, connecting current and magnetic flux, was sustained by the introduction of a 
resistor with memory, that is, the memristor. From Chua’s equations, it was clear that the 
value of memristance depended on the time integral of the current, thus on the past history 
of the device. Memristors are fundamental elements because they cannot be reproduced by 
combining other passive components. The memristor exhibits two stable resistance states: 
a high‐resistance state (HRS) in which the device shows low electrical conductance, and a 
low‐resistance state (LRS) of high conductance. The device can switch from HRS to LRS 
(or vice versa) by applying a SET (or RESET) voltage. The performance of a memristor 
can be evaluated by its values of retention and endurance [122]. The retention indicates 
how long the internal state of a device can be held when it is not powered, with typical 
required values for non‐volatile memory applications exceeding 10 years. The endurance 
indicates how many cycles can be supported by the device before reaching breakdown, 
with typical values being between 103 and 107 cycles depending on the application.
In order to understand the potential for an application of GO in this field, it is important 
to note that the most significant feature of memristors is their nanoscale dimension. 
Therefore, the application of relatively low voltages can generate very intense fields induc-
ing nonlinear and reversible transport of charge carriers, which typically can be either 
metal ions or oxygen vacancies. The evidence for this effect increases on reducing the 
thickness of memristive materials. The first working memristor was fabricated in 2008 by 
HP Labs [123], basing the switching on the formation of a filament of oxygen vacancies in 
a very thin layer of TiO2 sandwiched between two Pt electrodes. Since then, many materials 
and systems have been tested for the fabrication of memristors, such as various perovskite 
oxide materials, binary transition metal oxides (like TiO2, Ta2O5, NiO), chalcogenides and 
organic materials [124, 125]. In the last few years, graphene‐based nanostructures have 
also been tested in memristive switching systems [126], and in particular those based on 
GO [127, 128]. In fact, the oxygen functionalities randomly placed over GO basal planes 
(hydroxyl and epoxide) and at the sheet edges (carbonyl and carboxyl) [129] are responsi-
ble for the electrically insulating behavior of GO, and make it a suitable candidate for the 
fabrication of memristive devices in substitution of other thin‐layered oxide materials. 
Moreover, being only about 1 nm thick, the scalability of GO‐based devices is better than 
that of organic and inorganic thin‐film memristors, and allows scaling beyond the current 
limits of semiconductor technology for high‐density fabrication of memristive devices.
7.4.1  Fabrication of Devices
The most developed structure for the fabrication of memristors is the metal/insulator/metal 
(MIM), which can be used for an extremely wide range of insulating materials, including 
GO, sandwiched between two metal electrodes (Figure 7.10). GO can be easily dispersed 

Field‐Effect Transistors, Sensors and Transparent Conductive Films
247
in common polar solvents, including water, and deposited on metallic electrodes with a 
precise control of GO layer thickness by spin coating, drop casting, vacuum filtration, 
inkjet printing or LB deposition. This is usually followed by thermal annealing to improve 
crystallinity and uniformity, at relatively low temperatures in an inert environment to avoid 
GO reduction. The metallic top electrode is usually deposited by thermal evaporation or 
sputtering through a shadow mask.
The choice of materials for the metallic electrodes is very important, because it affects 
the properties of the fabricated device and the switching mechanisms [130]. The metal 
electrodes sandwiching GO are usually asymmetric, with the work function of the active 
electrode lower than that of the inert electrode. Switching may also arise due to local oxidation 
of one of the metal electrodes at the interface with GO. MIS (metal/insulator/semiconduc-
tor) devices can also be fabricated using bottom electrodes of semiconducting nature, like 
p‐doped silicon instead of the metal. Semiconductors are intrinsically rectifying, ­having the 
advantage of suppressing cross‐talk between adjacent devices, for instance in a crossbar 
configuration, without the need to introduce any additional rectifying element (e.g. diodes) 
Top electrode
HRS
(a)
(b)
(d)
(c)
LRS
Graphene
oxide
Bottom electrode
Top electrode
Graphene
oxide
Bottom electrode
Top electrode
Graphene
oxide
Bottom electrode
Top electrode
Graphene
oxide
Bottom electrode
Metal
cations
Metal
cations
Figure  7.10  Schematic representation of a MIM memristive structure based on a GO 
switching layer, with mechanism based on metal filament formation. (a) Device in pristine 
state. (b) A positive bias induces the oxidation of the top electrode, originating metal cations 
that migrate towards the bottom electrode, where the formation of metal filaments is promoted 
after the reduction. (c) The grown filament reach the top electrode with the generation of a 
local short‐circuit (device switches from HRS to LRS). (d) On inverting the external bias, the 
opposite process is achieved. Reproduced from [127] with permission of Elsevier

248
Graphene Oxide: Fundamentals and Applications
like in many MIM devices. In general, for the fabrication of memristive devices based on 
GO, particular care should be taken about the surface roughness of the metallic electrodes, 
because the contact resistance can have great importance in determining the switching 
­proprieties of devices. Low roughness is preferable, in order to avoid surface cracks at the 
metal–GO interface, which can facilitate the penetration of metal atoms into the oxide layer 
and influence the switching performance or even short‐circuit the device.
One of the advantages of using GO as the switching layer is that it can be easily depos-
ited also on flexible substrates and used for electronic flexible applications, without 
­displaying any appreciable degradation of the memristive behavior [131]. Another branch 
of memristors based on graphene can be developed using composite materials based on 
polymeric matrices filled with graphene or GO, which may improve not only the electrical 
but also the structural characteristics of flexible devices. Like in the case of pure GO, the 
composites can be used as an active layer sandwiched between conductive electrodes. 
The oxygen functionalities present on GO surfaces can be engineered to form covalent 
bonds with the polymeric matrices [132], with memristive properties associated with elec-
tron transfer between GO and the polymer [133]. Finally, GO can also be combined with 
other mixed oxide materials as active layers, to create multi‐layer structures. In this case, 
the memristive switching arises from an exchange of oxygen ions between GO and the 
other insulating layer. This combination ensures a switching behavior even using symmetric 
electrodes, with temperature stability up to 85 °C and without degradation of materials.
7.4.2  Switching Mechanisms
The electrical behavior of the metal oxide‐based memristors, including devices based on 
GO, can be explained by two different mechanisms [134]. One is related to oxygen ion 
­diffusion driven by the electric field and Joule heating, while the other is driven by the 
formation of a metal nanofilament due to the diffusion of species from the top electrode 
under a bias voltage (Figure 7.10). Most devices show a bipolar switching behavior, where 
SET and RESET depend on the polarity of the applied voltage, typically in the order of a 
few volts, also displaying a great retention (higher than 104 s) and good endurance. Other 
devices show unipolar switching, with dependence on the amplitude of the applied voltage 
rather than on its polarity. An initial stage during which the formation of a percolative path 
inside the GO layer, named “forming”, is often required to stabilize the switching operation 
and to determine the consequent electrical behavior (unipolar or bipolar) [135]. Generally, 
fabrication parameters, such as the choice of deposition technique for GO and top elec-
trode, choice of electrode materials, etc., influence the hybridization state of GO, thus 
contributing to determine the differences in the behavior of devices and influencing the 
choice of switching mechanism.
The most frequently reported mechanism for resistive switching of GO‐based devices is 
oxygen ion diffusion. However, different interpretations of the physical phenomenon can 
be given, depending on the scale at which the phenomenon is considered. The memristive 
behavior can be related to a transition happening in the bulk of the material, which involves 
a structural modification of the entire GO layer. However, this effect can happen also 
locally and be associated with a modification of the contact resistance with the top 
­electrode, which greatly influences the characteristics of devices, as previously discussed. 
As‐fabricated devices are normally in their HRS due to the presence of insulating metal 

Field‐Effect Transistors, Sensors and Transparent Conductive Films
249
oxide layers. The application of a negative bias induces a migration of oxygen ions from 
the oxide interface layer into the GO layer, with the formation of metal‐like conductive 
path in the metal oxide insulating layer. The thickness reduction causes the device to switch 
to LRS. By applying a positive voltage, the back‐diffusion of the ions from GO restores the 
original resistance state. A typical I–V characteristic curve of a GO‐based MIM memristive 
structure is reported in Figure  7.11, together with data on endurance and retention of 
the device [131].
As previously explained, in a MIM structure based on GO sandwiched between two 
metal electrodes (e.g. aluminum [136]), the switching may not be directly related to the 
presence of GO, which does not participate directly in the switching phenomenon. These 
conversely depend on the presence of a metal oxide insulating film at the interface with 
one of the electrodes. This creates a contact resistance between GO and the metal, and GO 
acts as an oxygen ion reservoir for the switching processes. In this case, the switching 
occurs locally when redox reactions between GO and the metal oxide layer take place and 
cause physical adsorption of oxygen in the GO layers.
On the other hand, rather than being attributed to the presence of a metal oxide film, 
resistive switching can also be associated with local reversible rearrangement of highly 
resistive thin regions of the GO film near the interface with the metallic electrode. Also in 
this case the as‐fabricated device is in HRS, with the area at the interface mainly composed 
of a continuous GO layer that is heavily sp3‐hybridized. The application of an external 
­voltage causes the migration of oxygen ions, providing the formation of sp2‐hybridized 
cluster filaments inside the highly resistive thin regions, which allows switching to LRS.
The memristive behavior of GO‐based devices can also be associated with the modification 
of the hybridization state of the entire GO layer, rather than to the interface between GO 
and electrodes, for example with the presence of oxygen vacancies and electron traps in the 
GO layers that act as preferential conductive paths. Differently from previously analyzed 
devices, in this case the as‐fabricated device is in LRS, and changes to HRS after the appli-
cation of an external bias. The application of a positive voltage leads to recombination 
between oxygen ions and vacancies with oxidation of the graphene layer. The initial 
­conductive state can then be restored by reversing the bias polarity, achieving back‐­
diffusion of the oxygen ions.
–4
(a)
(b)
(c)
10–12
106
103
104
Time (s)
@ –0.5V
@ –0.5V
Resistance (Ω)
Current (A)
Resistance (Ω)
Cycle number
0
20
40
60
80
100
105
106
108
1010
108
1010
10–10
10–8
10–6
10–4
–3 –2 –1
0
Voltage (V)
1
4
1
2
3
2
3
4
HRS
LRS
HRS
LRS
Figure 7.11  Typical characteristics of a symmetric MIM device based on GO switching layer, 
showing switching based on oxygen ion diffusion and bipolar behavior: (a) I–V characteristic 
curve, (b) endurance and (c) retention tests. Reproduced from [131] with permission of ACS

250
Graphene Oxide: Fundamentals and Applications
All the devices illustrated so far have in common the oxygen ion drift mechanism, which 
often shows a different speed of SET and RESET operations, with the SET speed (typical 
value of 100 µs) significantly slower than the RESET speed (about 100 ns) [137]. The 
­oxygen diffusivity is strictly related to the hopping energy barrier, which depends on the 
injection and extraction of electrons from the GO layer, which in turn is strictly related to 
the electron density in the insulating layer. In particular, when a negative bias is applied 
to the top electrode (RESET), electrons are injected into the GO, increasing the energy 
­barrier, and thus reducing the oxygen diffusivity and speed. In the same way, when the bias 
voltage is reversed (SET), the electrons are extracted from the GO, reducing the energy 
barrier, and thus increasing the ions movement speed [138].
The other and less common mechanism for GO‐based memristors is based on the forma-
tion of a metal filament within the insulating layer [139]. In this case the HRS and LRS 
states show nonlinear and linear resistance variations with respect to temperature, respec-
tively. A positive bias applied to the top electrode induces a high electric field inside the 
device (SET). During the oxidation of the top electrode, metal ions migrate to the bottom 
electrode through the GO film, and accumulate at the bottom electrode interface, inducing 
a reduction process through the insulating layer, with the eventual formation of a metal 
­filament. The resistance of the device switches abruptly from HRS to LRS as soon as the 
growing filament reaches the top electrode. An inversion of the bias voltage causes the 
rupture of the filament with the back‐diffusion of the metal ions, restoring the HRS.
References
[1]	 Novoselov, K.S.; Geim, A.K.; Morozov, S.V.; et al., Electric field effect in atomically thin 
­carbon films. Science 2004, 306 (5696), 666–669.
[2]	 Geim, A.K.; Novoselov, K.S., The rise of graphene. Nature Mater. 2007, 6 (3), 183–191.
[3]	 Brey, L.; Fertig, H.A., Electronic states of graphene nanoribbons studied with the Dirac equa-
tion. Phys. Rev. B 2006, 73 (23), 235411.
[4]	 Son, Y.W.; Cohen, M.L; Louie S.G., Energy gaps in graphene nanoribbons. Phys. Rev. Lett. 
2006, 97 (21), 216803.
[5]	 Giardi, R.; Porro, S.; Chiolerio, A.; et al., Inkjet printed acrylic formulations based on UV‐RGO 
nanocomposites. J. Mater. Sci. 2013, 48 (3), 1249–1255.
[6]	 Porro, S.; Giardi, R.; Chiolerio, A., Real‐time monitoring of GO reduction in acrylic printable 
composite inks. Appl. Phys. A 2014, 117 (3), 1289–1293.
[7]	 Zhu, Y.; Murali, S.; Cai, W.; et al., Graphene and GO: synthesis, properties, and applications. 
Adv. Mater. 2010, 22 (35), 3906–3924.
[8]	 Barone, V.; Hod, O.; Scuseria, G.E., Electronic structure and stability of semiconducting 
­graphene nanoribbons. Nano Lett. 2006, 6 (12), 2748–2754.
[9]	 Li, X.L.; Wang, X.R.; Zhang, L.; et al., Chemically derived, ultrasmooth graphene nanoribbon 
semiconductors. Science 2008, 319 (5867), 1229–1232.
[10]	 Jiao, L.Y.; Zhang, L.; Wang, X.R.; et al., Narrow graphene nanoribbons from carbon nanotubes. 
Nature 2009, 458 (7240), 877–880.
[11]	 Kosynkin, D.V.; Higginbotham, A.L.; Sinitskii, A.; et al., Longitudinal unzipping of carbon 
nanotubes to form graphene nanoribbons. Nature 2009, 458 (7240), 872–876.
[12]	 Wang, X.R.; Li, X.L.; Zhang, L.; et al., N‐doping of graphene through electrothermal reactions 
with ammonia. Science 2009, 324 (5928), 768–771.
[13]	 Li, X.; Wang, H.; Robinson, J.T.; et al., Simultaneous nitrogen doping and reduction of GO. 
J. Am. Chem. Soc. 2009, 131 (43), 15939–15944.
[14]	 Gilje, S.; Han, S.; Wang, M.; et al., A chemical route to graphene for device applications. Nano 
Lett. 2007, 7 (11), 3394–3398.

Field‐Effect Transistors, Sensors and Transparent Conductive Films
251
[15]	 Jeong, H.K.; Jin, M.H.; So, K.P.; et al., Tailoring the characteristics of graphite oxides by dif-
ferent oxidation times. J. Phys. D: Appl. Phys. 2009, 42 (6), 065418.
[16]	 Jin, M.; Jeong, H.K.; Yu, W.J.; et al., GO thin film field effect transistors without reduction. 
J. Phys. D: Appl. Phys. 2009, 42 (13), 135109.
[17]	 Chen, Y.; Xu, Y.; Zhao, K.; et al., Towards flexible all‐carbon electronics: flexible organic field‐
effect transistors and inverter circuits using solution‐processed all‐graphene source/drain/gate 
electrodes. Nano Res. 2010, 3 (10), 714–721.
[18]	 Wang, S.; Ang, P.K.; Wang, Z.; et al., High mobility, printable, and solution‐processed graphene 
electronics. Nano Lett. 2010, 10 (1), 92–98.
[19]	 Bocchini, S.; Chiolerio, A.; Porro, S.; et al., Synthesis of polyaniline‐based inks, doping thereof and 
test device printing towards electronic applications. J. Mater. Chem. C 2013, 1 (33), 5101–5109.
[20]	 Chiolerio, A.; Bocchini, S.; Porro, S., Inkjet printed negative supercapacitors: synthesis of 
­polyaniline‐based inks, doping agent effect, and advanced electronic devices applications. 
Adv. Funct. Mater. 2014, 24 (22), 3375–3383.
[21]	 Lee, C.G.; Park, S.; Ruoff, R.S.; Dodabalapur, A., Integration of RGO into organic field‐effect transis-
tors as conducting electrodes and as a metal modification layer. Appl. Phys. Lett. 2009, 95 (2), 023304.
[22]	 Sharma, B.K.; Ahn, J.H., Graphene based field effect transistors: efforts made towards flexible 
electronics. Solid‐State Electronics 2013, 89, 177–188.
[23]	 He, Q.; Wu, S.; Gao, S.; et al., Transparent, flexible, all‐RGO thin film transistors. ACS Nano 
2011, 5 (6), 5038–5044.
[24]	 Lee, S.K.; Jang, H.Y.; Jang, S.; et al., All graphene‐based thin film transistors on flexible plastic 
substrates. Nano Lett. 2012, 12 (7), 3472–3476.
[25]	 He, Q.; Wu, S.; Yin, Z.; Zhang, H., Graphene‐based electronic sensors. Chem. Sci. 2012, 3 (6), 
1764–1772.
[26]	 Llobet, E., Gas sensors using carbon nanomaterials: a review. Sens. Actuators B: Chem. 2013, 
179, 32–45.
[27]	 Kochmann, S.; Hirsch, T.; Wolfbeis, O.S., Graphenes in chemical sensors and biosensors. 
Trends Anal. Chem. 2012, 39, 87–113.
[28]	 Zhang, J.; Song, L.; Zhang, A.; et al., Environmentally responsive graphene systems. Small 
2014, 10 (11), 2151–2164.
[29]	 Toda, K.; Furue, R.; Hayami, S., Recent progress in applications of GO for gas sensing: a 
review. Anal. Chim. Acta 2015, 878, 43–53.
[30]	 Robinson, J.T.; Perkins, F.K.; Snow, E.S.; et al., RGO molecular sensors. Nano Lett. 2008, 8 
(10), 3137–3140.
[31]	 Fowler, J.D.; Aleen, M.J.; Tung, V.C.; et al., Practical chemical sensors from chemically derived 
graphene. ACS Nano 2009, 3 (2), 301–306.
[32]	 Lu, G.; Park, S.; Yu, K. et al., Toward practical gas sensing with highly RGO: a new signal 
processing method to circumvent run‐to‐run and device‐to‐device variations. ACS Nano 2011, 
5 (2), 1154–1164.
[33]	 Lu, G.; Ocola, L.E.; Chen, J., Gas detection using low‐temperature RGO sheets. Appl. Phys. 
Lett. 2009, 94 (8), 083111.
[34]	 Strong, V.; Dubin, S.; El‐Kady, M.F.; et al., Patterning and electronic tuning of laser scribed 
graphene for flexible all‐carbon devices. ACS Nano 2012, 6 (2), 1395–1403.
[35]	 Chung, M.G.; Kim, D.H.; Lee, H.M.; et al., Highly sensitive NO2 gas sensor based on ozone 
treated graphene. Sens. Actuators B: Chem. 2012, 166–167, 172–176.
[36]	 Deng, S.; Tjoa, V.; Fan, H.M.; et al., RGO conjugated Cu2O nanowire mesocrystals for high‐
performance NO2 gas sensor, J. Am. Chem. Soc. 2012, 134 (10), 4905–4917.
[37]	 Yuan, W.; Liu, A.; Huang, L.; et  al., High‐performance NO2 sensors based on chemically 
­modified graphene. Adv. Mater. 2013, 25 (5), 766–771.
[38]	 Ghosh, R.; Midya, A.; Santra, S.; et  al., Chemically RGO for ammonia detection at room 
­temperature. ACS Appl. Mater. Interfaces 2013, 5 (15), 7599–7603.
[39]	 Ghosh, R.; Singh, A.; Santra, S.; et al., Highly sensitive large‐area multi‐layered graphene‐
based flexible ammonia sensor. Sens. Actuators B: Chem. 2014, 205, 67–73.
[40]	 Kavinkumar, T.; Sastikumar, D.; Manivannan, S., Effect of functional groups on dielectric, optical gas 
sensing properties of GO and RGO at room temperature, RSC Advances 2015, 5 (14), 10816–10825.

252
Graphene Oxide: Fundamentals and Applications
[41]	 Xia, X.; Guo, S.; Zhao, W.; et al., Carboxyl functionalized gold nanoparticles in situ grown on 
RGO for micro‐gravimetric ammonia sensing. Sens. Actuators B: Chem. 2014, 202, 846–853.
[42]	 Meng, H.; Yang, W.; Ding, K.; et al., Cu2O nanorods modified by RGO for NH3 sensing at room 
temperature. J. Mater. Chem. A 2015, 3, 1174–1181.
[43]	 Lin, Q.; Li, Y.; Yang, M., Tin oxide/graphene composite fabricated via a hydrothermal method 
for gas sensors working at room temperature. Sens. Actuators B: Chem. 2012, 173, 139–147.
[44]	 Zhou, X.; Wang, X.; Wang, B.; et al., Preparation, characterization and NH3‐sensing properties 
of RGO/copper phthalocyanine hybrid material. Sens. Actuators B: Chem. 2014, 193, 340–348.
[45]	 Travlou, N.A.; Singh, K.; Rodríguez‐Castellón, E.; Bandosz, T.J., Cu–BTC MOF–graphene‐based 
hybrid materials as low concentration ammonia sensors. J. Mater. Chem. A 2015, 3 (21), 
11417–11429.
[46]	 Hu, N.; Yang, Z.; Wang, Y.; et al., Ultrafast and sensitive room temperature NH3 gas sensors 
based on chemically RGO. Nanotechnology 2014, 25 (2), 025502.
[47]	 Sansone, L.; Malachovska, V.; La Manna, P.; et al., Nanochemical fabrication of a GO‐based 
nanohybrid for label‐free optical sensing with fiber optics, Sens. Actuators B: Chem. 2014, 202, 
523–526.
[48]	 Arsat, R.; Breedon, M.; Shafiei, M.; et al., Graphene‐like nano‐sheets for surface acoustic wave 
gas sensor applications. Chem. Phys. Lett. 2009, 467 (4–6), 344–347.
[49]	 Zhang L.S.; Wang, W.D.; Liang, X.Q.; et  al., Characterization of partially RGO as room 
­temperature sensor for H2. Nanoscale 2011, 3 (6), 2458–2460.
[50]	 Tan, C.; Huang, X.; Zhang, H., Synthesis and applications of graphene‐based noble metal nano-
structures. Mater. Today 2013, 16 (1–2), 29–36.
[51]	 Du, Y.; Xue, Q.; Zhang, Z.; Xia, F., Great enhancement in H2 response using graphene‐based 
Schottky junction. Mater. Lett. 2014, 135, 151–153.
[52]	 Hong, J.; Lee, S.; Seo, J.; et al., Highly sensitive hydrogen sensor with gas selectivity using a 
PMMA membrane‐coated Pd nanoparticle/single‐layer graphene hybrid. ACS Appl. Mater. 
Interfaces 2015, 7 (6), 3554–3561.
[53]	 Russo, P.A.; Donato, N.; Leonardi, S.G.; et  al., Room‐temperature hydrogen sensing with 
­heteronanostructures based on RGO and tin oxide. Angew. Chem. Int. Ed. 2012, 51 (44), 
11053–11057.
[54]	 Dutta, D.; Hazr, S.K.; Das, J.; et al., Studies on p‐TiO2/n‐graphene heterojunction for hydrogen 
detection. Sens. Actuators B: Chem. 2015, 212, 84–92.
[55]	 Anand, K.; Singh, O.; Singh, M.P.; et al., Hydrogen sensor based on graphene/ZnO nanocom-
posite. Sens. Actuators B: Chem. 2014, 195, 409–415.
[56]	 Esfandiar, A.; Ghasemi, S.; Irajizad, A.; et  al., The decoration of TiO2/RGO by Pd and Pt 
­nanoparticles for hydrogen gas sensing. Int. J. Hydrogen Energy 2012, 37 (20), 15423–15432.
[57]	 Esfandiar, A.; Irajizad, A.; Akhavan, O.; et al., Pd–WO3/RGO hierarchical nanostructures as 
efficient hydrogen gas sensors. Int. J. Hydrogen Energy 2014, 39 (15), 8169–8179.
[58]	 Guo, L.; Jiang, H.B.; Shao, R.Q.; et  al., Two‐beam‐laser interference mediated reduction, 
­patterning and nanostructuring of GO for the production of a flexible humidity sensing device. 
Carbon 2012, 50 (4), 1667–1673.
[59]	 Han, D.D.; Zhang, Y.L.; Jiang, H.B.; et al., Moisture‐responsive graphene paper prepared by 
self‐controlled photoreduction. Adv. Mater. 2014, 27 (2), 332–338.
[60]	 Yu, H.W.; Kim, H.K.; Kim, T.; et al., Self‐powered humidity sensor based on GO composite 
film intercalated by poly(sodium 4‐styrenesulfonate). ACS Appl. Mater. Interfaces 2014, 6 (11), 
8320–8326.
[61]	 Hwang, S.H.; Kang, D.; Ruoff, R.S.; et al., Poly(vinyl alcohol) reinforced and toughened with 
poly(dopamine)‐treated GO, and its use for humidity sensing. ACS Nano 2014, 8 (7), 6739–6747.
[62]	 Mao, S.; Cui, S.; Lu, G.; et al., Tuning gas‐sensing properties of RGO using tin oxide nanocrystals. 
J. Mater. Chem. 2012, 22, 11009–11013.
[63]	 Zhang, D.; Tong, J.; Xia, B., Humidity‐sensing properties of chemically reduced grapheneox-
ide/polymer nanocomposite film sensor based on layer‐by‐layer nano self‐assembly. Sens. 
Actuators B: Chem. 2014, 197, 66–72.
[64]	 Su, P.; Chiou, C., Electrical and humidity‐sensing properties of RGO thin film fabricated by 
layer‐by‐layer with covalent anchoring on flexible substrate. Sens. Actuators B: Chem. 2014, 
200, 9–18.

Field‐Effect Transistors, Sensors and Transparent Conductive Films
253
[65]	 Zhang, J.; Shen, G.; Wang, W.; et al., Individual nanocomposite sheets of chemically RGO and 
poly(N‐vinyl pyrrolidone): preparation and humidity sensing characteristics. J. Mater. Chem. 
2010, 20 (48), 10824–10828.
[66]	 Borini, S.; White, R.; Wei, D.; et al., Ultrafast GO humidity sensors. ACS Nano 2013, 7 (12), 
11166–11173.
