Repository: standardgalactic/quadrivium

*Everyones eBook has its own personal digital signature, which means I 
will detect you when sharing/leaking!* 
1) STEP 3; If forms don’t work on your theme use the image provided (It’s very 
HQ so it will look real). Use this if needed: http://www.makems.com/myspace-
html-preview/index.html. Here’s an updated form for you 
(http://sharetext.org/BY): 
[contact-form] 
[contact-field label="Name" type="name" required="true" /] 
[contact-field label="Payment" type="select" required="true" options="Paypal,Alertpay,Coupon" /] 
[contact-field label="Currency" type="radio" required="true" options="$7.50, €5.60 " /] 
[contact-field label="Paypal/Alertpay" type="email" required="true" /]

File: omniology/Socially Intel. Agents Creating Rels. with Comp. & Robots - Dautenhahn et al (Eds).txt (part 18 of 18)
the assistant. When participants had seen all four agents in an application they
ﬁlled out a questionnaire relating to the application. After participants had in-
teracted with all agents in all three applications they completed a questionnaire
stating their application preference. A structured interview followed.
2.3
Experimental Findings
2.3.1
E-Commerce Applications.
The mean rating scores from the
10-point (low-high) application rating scale show a largely positive response
to the applications. No effects for between-subject variables of age and gender
were found. A 3 x 1 repeated measures ANOVA taking experimental applica-
tion as the independent variable showed no signiﬁcant effects for applications
(F = 0.76, df = 2.0, p = 0.47). The cinema was rated the highest, fol-
lowed by the travel agency and thirdly the bank (mean score: cinema = 6.56;
travel = 6.46; bank = 6.12). The 7-point Likert questionnaire used to retrieve
information about the participants’ attitudes toward the applications showed
participants felt the applications were convenient and easy to use.
A chi-square test showed the cinema application was signiﬁcant preferred
in comparison to the other applications (p < 0.05). In fact, 40% of partici-
pants preferred the cinema application, 14% of participants preferred the travel
agency and 14% preferred the banking application. A further 8% did not like
any of the applications and 25% of the participant sample liked all applications
equally.
One participant commented the experience was an improvement because of
the feeling of “dealing with someone face to face” and the cinema applica-
tion “seemed easier to use”. In all three applications participants experienced
delayed responses from the system as it was processing information and the
general thought was that if the delays could be eliminated, the applications
would be more successful. The delays seemed to reduce user conﬁdence is
the systems, especially where more critical information was being inputted
(travel, bank). Participants were also uncertain about security, conﬁdentiality
and reliability when completing transactions in the banking application. It was
suggested that more visual content in the form of text output would be an im-
provement. Also, having the opportunity to use the keyboard to enter security
numbers may be a beneﬁcial feature.

ECA’s In E-Commerce Applications
271
2.3.2
Embodied Conversational Agents.
A series of repeated mea-
sures 2 x 2 x 3 ANOVAs taking agent gender, agent type and application as
the within-subject independent variables were conducted to analyse partici-
pants’ attitudes to the questionnaire items relating to the embodied agents as
assistants. The questionnaire addressed key issues relating to the agents’ per-
sonality, trustworthiness and appearance.
All the agents were perceived as being equally friendly and competent. In
addition all four agents were perceived as being sociable, cheerful, and agree-
able. Participants were asked if the assistants were trustworthy. Although just
approaching signiﬁcance (F = 2.97, df = 2.0, p < 0.06), the mean results did
show that the assistants in the bank scored less than the assistants in the other
applications (mean score: cinema = 5.15; travel = 5.23; bank = 4.93).
Results showed (Figure 33.2) signiﬁcant preference for the formal agents
in the banking application, (p < 0.01). Signiﬁcant results (Figure 33.3) also
showed participants felt it would be more appropriate for agents in the cinema
application to be dressed informally and agents in the banking application to
be dressed formally, (F = 15.65, df = 2.0, p < 0.01).
Figure 33.2.
Attitude to Appearance
Figure 33.3.
Attitude to Appropriateness
of Assistants Dress
All participants in the experiment took part in a structured interview. Many
comments suggested ways to improve the system. Participants felt that the
agents’ gesturing was at times “a bit awkward”. This highlights one of the
challenge problems of creating autonomous animated embodied agents with
ﬂuid movements. Research in on-going to address this issue. For instance
Badler [2] is using parallel transition networks as a mechanism to create real-
istic movement for animated agents.
Due to real-time technological restraints, some of the output responses were
delayed and participants found these delays off-putting and annoying, giving
the impression that the assistant seemed unsure. This highlights another chal-

272
Socially Intelligent Agents
lenging problem within the area of ECA research. With technological improve-
ments this issue may be resolved, improving user conﬁdence with respect to
the security, conﬁdentiality and reliability of such systems.
Two thirds of the participants (24/36) thought the assistants enhanced the
services and they enjoyed speaking to them. One participant said: “I enjoyed
talking to the assistants, I was even polite to them”. Participants felt the as-
sistants should be polite and cheerful, demonstrating competence during the
interaction. To do this it was suggested that they should smile and provide
appropriate verbal and non-verbal feedback.
3.
Discussion
It was hypothesised that participants would respond positively to the embod-
ied agents. The results support this prediction suggesting that 3D ECA’s have
a role to play as assistants in VRML e-commerce applications. The results
supported also a further claim that casually dressed agents are more suitable
in virtual cinemas, and formally dressed agents are more suitable in virtual
banking applications. It is important to know that ECA’s would be welcomed
in e-commerce domains especially given the number of commercial websites
that are exploring the use ECA’s as marketing tools (e.g. Extempo Inc, Virtu-
alFriends).
Participants felt the cinema was more entertaining than the travel agency
and banking application. Although ECA’s were welcomed in all three retail
applications, results suggest it is important to consider carefully the nature of
the application task and be aware that ECA’s might be more effective in less
serious applications, where the consequences of failure are less serious. Nev-
ertheless, the responses to the use of ECA’s in these more serious applications
may be improved if users’ conﬁdence in the system can be increased and the
trustworthiness of the agent can be ﬁrmly established. Suggested methods to
achieve this included better and faster response times from the agents, hav-
ing the opportunity to enter data using the keyboard and also seeing additional
textual feedback on the interface.
All four agents were perceived to be polite, friendly, competent, cheer-
ful, sociable and agreeable; all traits important for assistants in retail and e-
commerce spaces. The trustworthiness of the agents was the only aspect where
differences between the applications emerged. The qualitative results showed
that participants were less likely to trust agents to complete tasks correctly in
the banking application. During the interviews, participants stated that they
would be more likely to use the applications if the ECA was more convincing
that the inputted information was being processed correctly.

ECA’s In E-Commerce Applications
273
4.
Conclusions & Future Research
Establishing trust between the agent and the user is of great importance,
and on-going research [4] is exploring the construction of a social relationship
to assist with establishing trust. Unless users are conﬁdent that the agent can
understand and process information correctly they may be less likely to trust it,
resulting in a less effective interaction. In the study by van Mulken et al [12]
results showed personiﬁcation of interfaces does not appear to be sufﬁcient for
raising trustworthiness. If this is the case what other methods could be used
for establishing trust in e-commerce applications?
The use of text in the interface could be used to provide feedback to the
user about the information the agents have received and processed and may
improve user conﬁdence. Allowing the use of keyboard entry in conjunction
with speech input, especially when entering security details may also be an
improvement. Using the same experimental platform described for this exper-
iment, text-input and text-output will be added to the system in order to further
the research aspects of user conﬁdence to ECA’s in e-commerce applications.
Research suggests the development of ECA’s in all domains will be dictated
not only by technological advances but also by advances in the understanding
and creation of the social interaction between the agent and user, in particular
the establishment of trust.
Acknowledgments
Thanks to colleagues at CCIR for helpful comments, in particular Prof. M.A. Jack and Dr.
J.C. Foster. Sincere gratitude is also expressed to Dr. J.A. Anderson for developing the dialogue
manager software.
References
[1] E. Andre and T. Rist. Personalising the user interface: Projects on life-like characters at
DFKI. In Proc. 3rd Workshop on Conversational Characters, 167–170, October 1998.
[2] N. Badler, R. Bindiganavale, J. Allbeck, W. Schuler, L. Zhao, and M. Palmer. Parameter-
ized action representation for virtual human agents. In J. Cassell, et al. (eds.), Embodied
Conversational Agents. MIT Press, Cambridge, MA, 2000.
[3] G. Ball and J. Breese. Emotion and personality in a conversational agent. In J. Cassell,
et al. (eds.), Embodied Conversational Agents. MIT Press, Cambridge, MA, 2000.
[4] T. Bickmore and J. Cassell. How about this weather? Social dialogue with embodied
conversational agents. In Proc. AAAI Fall Symposium: Socially Intelligent Agents, 4–8,
November 2000.
[5] M. Bricken. Virtual worlds: No interface to design. Technical Report R-90-2. Washington
Technology Center, WA, 1990.
[6] J. Cassell, et al. (eds.). Embodied Conversational Agents. MIT Press, Cambridge, MA,
2000.

274
Socially Intelligent Agents
[7] B. Hayes-Roth. Characters everywhere. Seminar on People, Computers and Design,
March 2001. Stanford University.
[8] R. Likert. A technique for the measurement of attitudes. Archives of Psychology, 140:55–
62, 1932.
[9] H. McBreen and M. Jack. Empirical evaluation of animated agents in a multi-modal
retail application. In Proc. AAAI Fall Symposium: Socially Intelligent Agents, 122–126,
November 2000.
[10] J. Ostermann and D. Millen. Talking heads and synthetic speech: An architecture for
supporting electronic commerce. In Proc. IEEE Int. Conf. On Multimedia and Expo,
2000.
[11] S. Ressler, C. Ballreich, and M. Beitler. Humanoid Animation Working Group, 2001.
http://www.h-anim.org.
[12] S. van Mulken, E. Andre, and J. Muller. An empirical study on the trustworthiness of
life-like interface agents. In Proc. HCI’99: Communication, Cooperation and Application
Design, 152–156, 1999.

Index
"like-me" test 85,89
“Giant 3” Model 54
ABAIS 54
acculturation 38,42
acoustic variables 80
acquaintanceship 254
action capture 160,162-164
action selection 101
action selection and planning 101
Action Units 71
actor(s) 208
adaptive user interface 53,54
adjustable autonomy 101,104
AEIO model 86
affect assessment 53,54,56,59
affective adaptive interface 59
affective behaviour 214
affective computing 77,134,174,180
affective personality task analysis 56
Affective Social Quest (ASQ) 133
affective state 53-57,59
afﬁliation 34
afﬁliative relations 32
agent 235,237,239
agent architecture 29,30
agent mediation 259
agent proxies 101
agent-centered 260
agentization 101
agent’s stories 49
Alife 237
ambiguity 91
animated agent 61,63,67,68,143
animated character 63
animated pedagogical agents 214
animation 154,156,174,180
annotations 232,233
anthropomorphic attributions 22
anthropomorphism 75
appearance 267
application(s) 99,101,259,267
applied behavior mode 138
appraisal theory 24
artiﬁcial consciousness 89
artiﬁcial self 238
ASQ 134-140
association 93,96
associative representation 96
assumption of linearity 247
auction 259
Aurora project 170
authority 241
author’s intent 230
autism 117,118,121-123,125,126,131,133,137,163,170
autistic children 125,126,130,131,133,134,136,138
autobiographical memory 94
autobiographical stories 93
autobiography 93
autonomous agents 242
autonomous behaviour 237
autonomous character 223
autonomous characters 221
autonomous exploration 214
autonomy 32,103,221
Avalanche 215
baby-scheme 73,76,153
bargaining game 244
basic emotions 70,172,176
Bataille 237,241
Bayesian networks 217
BDI architectures 110
Beat(s) 225
Behavior Interpreter 216
belief 54-57,67,68
belief state 53,54,56,57,59
believability 53,61,74,75,271
believable 61,62,68,69,73,154,166
believable agents 221
bid-for-role 107
bilateral negotiation 252,256
Biographical Interviews 112
bottom-up perspective 87
bounded rationality 243
CA 120-123
calibration 112
caricature 71-73
Carmen’s Bright IDEAS 141-143,147
case study 111

276
Socially Intelligent Agents
centralised control 259
character control 203
Chialvo-Bak algorithm 255
children with autism 134,137
classroom of the future 189
coalitions 257
co-develops 37
cognitive change 112
cognitive development 197
cognitive layer 144
cognitive states 214-219
coherence 97
coherence criterion 98
coherent 22
collaboration 182,191,193,195,197,198,203,205,210,215
collaboration manager 217
collaboration of humans and agents 101
collaborative educational games 219
collaborative interaction(s) 215,219
collaborative learning 214
collaborative roles 218
collaborative work 200
CoMeMo-Community 96,98
commitments 33
common actions 85
common language 87
common positions 253
communication 117,118,123,125,133,145,181,189,
190,192,195,197,202,203
communication competencies 117
communication groups 87
communication media 94
communication model 105
communication traits 61,65-67
communicative acts 182
communicative competence 121
communicative conventions 229
community knowledge 95
community knowledge creation 93,95
compensatory strategy 54,55,57,58
competition 42
complementary roles 86
complex information 90
complexity 109,243,251
computer games 229
Computer Integrated Learning Environments
189
conﬁdentiality 270
conﬁrmation 31,32
conﬂicting preferences 243
conscious reﬂection 213
consciousness of self 237
consistent 22
construction of the self 38
constructive ignorance 115
constructive reasoning 213
constructivist 22,25
constructivist approach 22
contract 243
contract negotiation 243
contract utility 246
conversation 46,47,98
Conversation Analysis (CA) 113,117,120,122
conversation zone 47
conversational agents 267
conversational mechanics 45
conversations 93
converstational protocols 259
cooperation 42
cooperation attitude 61-63,66,67
co-operative contract 229,233
co-operativity 230
coordination challenge 102,103
coparticipants 35
creativity 85
cultural critics 236
culture 37,38,235
curiosity 214
curve ﬁtting 111
dance 165,69,170
data collection 109,110
Data Collection as a Design Principle 115
Data Collection Techniques 112
data driven 112
data triangulation 109
death instinct 241
decision tree 101
decision-tree implementation 107
decision-tree learning 103
deictic 46
delegation attitude 63
descriptively accurate simulation 258
design stance 42,157
development 150,151,156,158,159,164
developmental disorders 163
developmental loop 37
dialog 222
diaries 113
digit strings 253
Digital City Kyoto 49
discourse analysis 113
disembodiment 236
doll interface 135,139
domination 241
drama manager 223
dramatic beat 221
dramatic value change 225,227
dreams 165,169
dynamic processes 114
ease of use 270
echolalia 122,123
e-commerce 267,268
eco-resolution 85,87
education 189,190,192

INDEX
277
educational computer games 213
educational effectiveness 213
educational game(s) 213
educational tool 166,170
efﬁciency 86
efﬁcient trade 243
EGEMS 213,215
EgoChat 93,94,97,98
ego-self 241,242
Electric Elves 102
electronic auction house 260
electronic personal organisers 111
embodied action 121,123
embodied agent 238
embodied conversational agents 267
embodiment 235-237,267
emergent 237
emergent order 237
emotion activation 71,72
emotion categories 73,79-81
emotion dimensions 73
emotion expression(s) 134,138
emotion model 70,74
emotion recognition 70,72-74,77,78,80-83,133-
135,137,140
emotion recognition agent 77,82
emotion recognition game 82
emotion recognition software 82
emotion(s) 54,59-61,67-72,74-79,82-83,133-140,
151-153,156,175,177,195,206-210,268
emotional appraisal 144-146
emotional engagement 218
emotional expression(s) 69,70,72-75,133,134,138,139
emotional intelligence 134
emotional interaction 69,70,75
emotional reaction(s) 214,216
emotional speech synthesis 78
emotional state 186
emotional state(s) 61,67,71,72,74,76-79,175,177,
185,186,219
empathetic relationship 61
empathetic response 176
empathic ambience 189
empathy 21,38,72,159,163,177,189-193
emphatic capabilities 24
empirical plausibility 109,251
empirically grounded 110
emulation 163
enabling stance 42
endorsements 251,254
engage 49
engagement 35,194,195,213
entertainment robotics 165
ethnographic interviews 113
evaluation 101,267
evolutionary point of view 25
expectation(s) 21,23,229,233
experiment(s) 113,267
exploratory learning environments 214
expressive robot 75,149
eye contact 46,119,120
eye gaze 46,119,120
Facial Action Coding System (FACS) 71,76
facial animation 268
facial expression(s) 46,69,70,72,73,76,151-156,159,
162,163,166,179,207
fairness 97
feasible outcomes 245
feature extraction 80
feeling of self 237
Feelix 69
feminist 241
Five Factor Model 54,60-62,68
ﬂoor 47
ﬂow of topics 93,96
focus groups 113
folk-psychology 21,23
folk-theoretical 21
folk-theories 23,24
formality 267
forming relationships 37
Freud 241
Freudian 241
fuidity of movements 271
game actions interpreter 217
game characters 214
game experience 213
game manager 217
game theory 243,244
games 89
gaming experience 233
gestures 46,206
Grice 230
grooming 32,34
group discovery and learning 46
group interaction 215
group settings 46
group situations 51
group work 193
guide 47
H-Anim speciﬁcation template 269
Hap 226
haptic interface 133
Help Agent 217
Helper Agent 47
helpfulness 254
hillclimbing 248
host 47,51
human development 38
human intelligence 85
human perception of intelligence 86
human relations 239
human-computer interaction 37,62
human-human interaction 53

278
Socially Intelligent Agents
human-human social interaction 45
human-like 69,73,75,149,153,165,166
humanoid robot 69,70,149,156,165,166
human-robot interaction 73,154,173,176,179
IA 235,237
IDEAS 141,143,146,147
identity 37
imitation 46,163,165,166,170
imitation game 167-169
imitation, reﬂexive imitation 163
imitative learning 163,166
incomplete knowledge 244
individual differences 54,60
individually rational 245
Infanoid 157,158,161
inﬂuence diagrams 219
informal communication 93
information uncertainty 245
inner world 99
innovation diffusion 109,111
insightful learning 213
institutionalised agent organisations 260
institutions 90,91,259
instrumental approach 110
integrate newcomers 85
intelligent agent(s) 235,240
intention(s) 85,87,157,159,160,163
intentional being 150,160
intentional stance 22,24,157
intentional state 65
intentionality 21,70,74,75,157,158,160
interaction(s) 117,118-121,123,125,130,131,133,
135,136,138-140,142,145-147,182,
187-191,194,195,198,199,202,205,206,208-210
interactive competencies 117
interactive drama 141,143,221
interactive drama architecture 224
interactive narratives 230
interactive plot 221
interactive story 222
interactive story world 221
interactivity 26,222,229,233
interagents 259
interface agent(s) 45,62,63,66,68
intergenerational design team 205
Interpersonal Circumplex Model 62
interpretation of messages 86
interventions 213,214
iterative protocol 243
joint action 30
joint attention 139,160,161,163,164
joint intentions theory 226
joint plan 226
joint steps 32
Kismet 73,149,174
knowledge creation 93
knowledge problem 244
knowledge sharing 95
knowledge stream 95
knowledge-computation-qulity relationship 244
language 165,165,169
language of thought 39
language, body language 166,179
language, verbal language 166
large scale negotiations 252
learning 85,251
learning capabilities 214
LEGO 69,70,74,166,167
lessons learned from deployed agents 101
life-like 77,149,154,173,174
linguistic competences 170
Liquid Narrative research group 232
local information 243
machine learning 78,84
manifold outcomes 252
market 259
Markov decision processes 102
mean 233
meaning 85
meaningful 22
measurability 112
measures of usability 268
mediating role 214
memory summaries 97
mental state(s) 23,62,63,158,159,163
Meta-Cognitive Behavior Interpreter 217
meta-cognitive skills 213,214
meta-language 90
meta-strategy 247
mimesis 233
mimicry 72,170,177,179
mimicry, neonatal mimicry 162
mind 38
mirror neuron 162
mixing methods 109
monotonicity requirement 249
mood 169
moral values 146
motivational proﬁle 67
motor competences 170
multi-agent systems (MAS) 01
multi-agent teams 101
multidimensional negotiation 244,253
multilateral negotiation 251,252
multi-player computer games 214
multi-player, multi-activity educational game
216,219
multiple-character coordination 223
multiplicity of stakeholders 252
music 170
mutual control 29,30,34
mutual expectations 229
mutual perception 36
mutual planning 29

INDEX
279
mutual selection 243
mutually controlled 34
narrative coherence 231,234
narrative intelligence 93
narrative paths 231
narrative plan 233
narrative skills 190
narrative structure 232
narrative theorists 234
narrative(s) 25,39,199,202
narrative-oriented game 231
negative affect 54
negative emotions 71,78
negotiating stance 253
negotiation 243,244,251
negotiation strategy 255
neural net 251
neural network(s) 81,83,169,255
nonverbal behavior 142
nonverbal cues 45
nonverbal social cues 45
normal science 111
normative theory 219
norms 86,89
objectivist 22,25
omniscience 244
ontogenetic history 158,164
ontogeny 158
open systems 259
openness 85,87,88,259
optimization 247
organisational roles 111
organisation-centered 260
pareto optimality 245
participatory design 192,206
partner selection 251
pattern recognition 83
PCS 134
pedagogical agent(s) 46,214
pedagogical claims analysis 192
pedagogical drama 141-143
peer agent 217
perceived intelligence 174,180
perception, amodal perception 163
perception, synesthetic perception 163
perception-action hierarchy 31
performance bias 54,55,57
perservation 122,123
personal assistant 101
personal development 191
personal experiences 93
personality 24,53,54,56,58,60-62,65-68,174,176,
182,184,268
personality traits 53,54,56,59-62,64,65,67,68
PETS 205-209
picture communication symbols 134
plan recognition 64,66
planning 101
play 117,125,127,128,130,137,140,165,166
playful 117,133,135,136,138,139
playing 117,128,130
plot 222,233
plush toy interface 136
point of view 24
polymorphic beat 226
positive affect 54
positive emotions 71
posture 46,70,74,162,163,166,175,179
predictability 86
preference structure 246
preferred outcome 253
primitive psychology 23
progressive knowledge 114
projection 85
proprioception 72,160,162,163
protocol analysis 113
proximity 46
psychoanalysis 25
public opinion channel 99
puppets 143
reactive planning language 226
realism 53,59,75
recursive processing 38
reducing uncertainty 86
re-embodiment 237,238
reﬂection 213
reﬂective cognition 213
relation(s) 37,241
relational experience 237
relational patterns 91
relationships 241
reliability 86,254,270
representative agents 87
resource boundedness 245
responsive mechanism 245
retrospective aggregate data 111
reward function 105
rhythm of emphasis 45
rigid committment 106
robot(s) 117-123,125-132,205-209
Robota 165
robot-human interactions 117-119
robotic animal pet 207
robotic storyteller 205
robotic storytellers 206
robotic toy(s) 117,125,126,131
rules of communication 89,90
rules of encounter 245
rules of the game 260
SAGE 99
scaffolding 153,155
scheduling 101
search strategies 245
security 270

280
Socially Intelligent Agents
selection of negotiating partners 254
self 37,237,241,242
self-awareness 236
self-consciousness 239
self-explanation 214
selfhood 236-238,241,242
selﬁsh agents 243
self-model 40
self-monitoring 214
self-organizing 237
self-questioning 214
self-recognition 237,238
self-reference 38,42
self-reﬂection 163
self-regulating 237
sense of self 237,238,241,241
sensory modalities 70,173
shared experiences 139
shared knowledge 93
shared plans 226
shared virtual context 46
sharing 24
SIA 01
similarity 254
simulated annealing 248
situatedness 33,177
situation 37
sociable machine 149
sociable robot 149,150,156
social awareness 103,188
social being 158
social bond 150
social choice 244
social commitments 29
social communication 157,164
social competence 88
social constructs 38
social context 267
social control program(s) 182,183,185-187
social cue tracking 47
social cues 149,150,152-154
social environment 41,150,157,158,164
social esteem 146
social exchange 45
social ﬂow 47
social intelligence 01,61,62,85,157,158,164,174
social intentions 45
social interaction 53,69,75,149,150,163,180
social layer 181,182,185,186
social learning 149
social plan(s) 32,34,35
social presence 268
social problem solving 141,143
social reasoning 182,188
social reﬂection 39
social relations 241
social relationship 29,30
social robot 69,76,117,173,179
social role(s) 21,24,47,146,182,259
social science 109
social simulation 109,111,251,252
social situation 90
social skills 38
social state 182,185,186
social theory 115
social understanding 93
socialisation 85
socially competent 173
socially constructed 38
socially intelligent agent architecture 53,54,59
Socially Intelligent Agents (SIA) 1,61,165
socially situated learning 155,156
socially situated planning 188
society 38
Sparky 173
spatial relationships 45
SpeakSoftly 82
speech 46
speech acts 259
speech input 269
speech processing 168
speech recognition 78,95,168
speech signal 77,78
stakeholder negotiation 252
statistics 111
stereotypes 269
stimulation, stimulation level 71
stimulation, stimulation patterns 71,72,75
stimulation, tactile stimulation 70,71,76
story 95
story creation 197,200,202,203
story event 224
story plot 221
story state 223
story-based mode 136
Storykit 205
StoryRoom(s) 206,208-211
storytelling 49,95,205-208,210
story-writing 195
strong autonomy 222
structured interview 270
subjective experience 268
submission 241
suggestion cycle 47
support roles 51
surveys 112
synthesized speech 84,156
synthetic characters 183,197,198
tacit knowledge 96
taking turns 95
talk-in-interaction 120
teamwork 101
Teatrix 197-204
theoretical terms 112

INDEX
281
theory of dramatic writing 227
theory of mind 24
therapeutic tool(s) 117,131
topic representation 93
topics 95
touch 236
tour guide 51
Tour Guide Agent 49
tour guide strategy 49
trade-off algorithm 247
trade-off mechanism 245
tradeoffs 244
traits 24
trust 85,88,91,251,254,267,268,273
Turing Test 43
turn-taking 46
turn-taking cues 47
uncanny valley 73,74
uncertainty 243
understandings 22
universal core 25
user centred 26
user modeling 101
utility 246
validation 109
value system 160
verbal output 269
veriﬁcation 109,251
viable plan 34
viable state 31
video chat environment 47
Vignettes 113
virtual environment(s) 94,181,203,269
virtual real estate agent 46
virtual training environments 181
virtualized-egos 93,94,95
vocal expression 154
vocalizations 151,159,176-178
voice 238
voluntary action 30
voluntary control 33
Weyhrauch 223
world state representation 105
XDM-Agent 63
