Repository: standardgalactic/quadrivium

*Everyones eBook has its own personal digital signature, which means I 
will detect you when sharing/leaking!* 
1) STEP 3; If forms don’t work on your theme use the image provided (It’s very 
HQ so it will look real). Use this if needed: http://www.makems.com/myspace-
html-preview/index.html. Here’s an updated form for you 
(http://sharetext.org/BY): 
[contact-form] 
[contact-field label="Name" type="name" required="true" /] 
[contact-field label="Payment" type="select" required="true" options="Paypal,Alertpay,Coupon" /] 
[contact-field label="Currency" type="radio" required="true" options="$7.50, €5.60 " /] 
[contact-field label="Paypal/Alertpay" type="email" required="true" /]

File: omniology/04. The Chemistry and Technology of Cellulosic Copolymers (1981).txt (part 19 of 24)
Nature of Substrate . 
Grafting Reactions. . 
Mechanism of Free Radical Formation on Cellulose 
Chain Transfer ............... . 
of the fibrous structure. The extent of the layering effect increases as the 
molecular mass of the alkyl methacrylate increases72 , 76). The effect of poly(hexyl 
methacrylate) on the fibrous structure is shown in Figure 72b. 
Goynes and Harris88) have investigated the structure of cotton fibers grafted 
by radiation-induced polymerization with butyl methacrylate and acrylonitrile 
by light and electron microscopy. They reported that the grafting reaction 
occurred throughout the fiber and increased in uniformity as the degree of 
grafting increased. During the reaction, the fibers were swollen into a layered 
configuration. The graft polymerization prevented the cellulose from dissolving 
in the cellulose solvent, cupriethylenediamine hydroxide. Scanning electron 
micrographs indicated that grafting so changed the fibrillar structure of the 
fibers that, on abrasion, the fibers with high graft content no longer separated 
into fibrils but into chunks of graft polymer. Surface views of the highly 
grafted fibers showed that coatings of polymer had built up on the surface. 
Their fused appearance on abrasion indicated that the samples were thermo-
plastic. 
Guthrie and Percival89) have presented information relating to the thermal 
properties of cellulose tricarbanilate-polystyrene (CTC-PS) graft copolymers. 
The original substrate was regenerated cellulose film. Techniques such as dif-
Fig. 72a, b. Layering or opening effects in cellulose copolymers using y radiation (simultaneous steps 
procedure). a monomer solution: 30 % styrene and 70 % methanol, b monomer solution: 30 % hexyl 
methacrylate and 70 % methanol. R °printed from Ref.72 ), p. 588, by courtesy of Americal Chemical 
Society. 
266 

7.4. Morphology 
ferential thermal analysis (DT A), thermogravimetric analysis (TOA), hot stage 
optical microscopy (HSOM), and electron microscopy (SEM) were used in 
the study. A corresponding study of the individual homopolymeric species 
(CTC and PS) was also undertaken89). Cellulose tricarbanilate has been studied 
extensively for its solution properties90), its chemical stability91), its ability 
to protect cellulosics from radiation induced damage92), and its value as an 
intermediate to self-colored polymers93). 
In an earlier related study, Benson et a1.93) examined the thermal properties 
of cellulose tricarbanilate (A), cellulose p-nitrocarbanilate (homogeneous nitra-
tion) (B), and cellulose p-nitrocarbanilate (indirect homogeneous nitration) (C), 
(Fig. 73). In this study the original source of cellulose was cotton linters. The 
melting process with cellulose tricarbanilate is seen to commence at 200°C. This 
broad endotherm points to the polydisperse nature of the sample. Nitrated 
products resulting from indirect homogeneous routes are clearly more stable than 
those produced by direct homogeneous nitration. The thermogram (A) in 
Figure 74, when compared with (A) in Figure 73, clearly shows the importance 
of the source and type of cellulose used in car bani lations when consideration 
·is given to the thermal properties. Regenerated cellulose film, converted to the 
carbanilate and subsequently examined by thermal analysis, gives a much 
sharper melting profile than does its counterpart derived from cotton linters. 
Table 58 contains information related to the thermal decomposition ofirradiat-
ed CTC, unirradiated CTC, and a CTC-PS copolymer89). Three methods of data 
analysis were used, the relevant merits of each having been fully considered94 - 96), 
and the procedure used given in Table 58. Figure 74 contains differential thermo-
grams from a DT A examination of the three species mentioned above. It 
should be noted that the symbols A, B, and C, used in Figure 74 have a different 
significance than when they are used in Figure 73. These thermograms (Fig. 74) 
u,------------------------------------, 
.§ 
Cl> 
-c 
(3 
X 
LLJ 
u ·E 
~ 
Cl> 
oS 
o 
Ll 
c: 
A 
LLJL-__ L-~~--~--~--~--~---L--~~~ 
100 
200 
300 
400 
Temperature (OC) 
Fig. 73. Differential thermograms from the thermogravimetric analysis of A cellulose tricarbanilate, 
B cellulose p-nitrocarbanilate (homogeneous nitration), and C, cellulose p-nitrocarbanilate (indirect 
homogeneous nitration). ~T = 0.2 DC/in. Reprinted from Ref. 93), p. 904, by courtesy ofIPC Science 
and Technology Press, Ltd. 
267 

7. Characterization and Properties of Cellulose Graft Copolymers 
Table 58. Thermogravimetric examination of the decomposition of a cellulose tricarbanilate-
polystyrene copolymer. Reprinted from Ref.89), p. 533 by courtesy of IPC, Science & Technology 
Press, Ltd. 
Sample and 
Method of Analysis 
Assumed 
Activation 
Correlation 
Temperature Range 
Reaction 
Energy of 
Coefficient 
Order 
decomposition 
kllmol 
Non-irradiated CTC 
Reich and Levi94) 
0 
59.2 ± 3.2 
160-270°C 
I 
64.8 ± 4.0 
Reich95.96) 
0 
57.2 
0.96 
I 
65.6 
0.96 
Irradiated CTC 
Reich and Levi94) 
0 
40.0 ± 1.6 
160-230°C 
I 
44.0 ± 1.2 
CTC-PS 
Reich and Levi94) 
0 
48.0 
Copolymer 
I 
49.2 
Section (a) 230-330 °c 
Reich and Levy95.96) 
0 
26.4 
0.86 
44.0 
0.95 
Section (b) 340-410 °c 
Reich and Levy95.96) 
0 
81.2 ± 1.2 
0.92 
I 
112.0 ± 1.6 
0.95 
Section (c) 410-480 °C 
Reich and Levy95.96) 
0 
no meaningful 
result 
166.0 ± 0.8 
1.0 
A 
100 
200 
T('C)-
Fig. 74. Differential thermograms from the differential thermal analysis of A (unirradiated CTC), 
B (irradiated CTC), ana C (the CTC-PS copolymer). Reprinted from Ref.89), p. 533, courtesy of 
IPC, Science and Technology Press, Ltd. 
were subsequently used in the provision of information required for the SEM 
examination of samples removed from the DT analyzer at temperatures associated 
with thermally induced changes in the sample. Again, the similarities between the 
irradiated CTC, (B), and the CTC-PS copolymer (C) are apparent, as is the 
added thermal stability of the copolymer. The primary endotherms shown In 
268 

7.4. Morphology 
Fig. 75a-c. Hot-stage optical microscopic examinations of unirradiated CTC: a unheated, bat 164°C, 
and c at 187°C. Prints 3X (X200). Reprinted from Ref. 89), p. 534, courtesy of IPC, Science and Tech-
nology Press, Ltd. 
269 

7. Characterization and Properties of Cellulose Graft Copolymers 
Figure 74 correspond to the initial weight losses observed in Figure 73. H.S.O.M. 
enables a visual appraisal of the complex decomposition processes to be made. 
Figure 75 portrays the change in physical characteristics in non-irradiated CTC 
under the conditions given in the Figure legend. On heating above 160°C, 
breakdown occurs to produce a vapor which immediately condenses on the cover-
slide of the microscope as very sharply defined needle-like crystals (Fig. 75 (b)). 
·On holding the temperature at 185°-187°C, these crystals are seen to grow at a 
relatively rapid rate, supplied by vapor from the decomposing CTC (Fig. 75 (c)). 
An increase in the temperature beyond 203°C leads to rapid melting of these 
crystals. At this point little of the original CTC remains, though what does 
appears to undergo a decomposition process normally associated with unsubstitut-
ed cellulose. There are indications that the continued growth of the large 
crystals occurs at the expense of the smaller ones. 
b 
~ 
33IJ.m 
Fig. 76a, b. Hot-stage optical microscopic examinations of irradiated eTC: a at 165 De and b at 
187°C. Prints 3X (X200). Reprinted from Ref. 89), p. 534, courtesy of IPC, Science and Technology 
Press, Ltd. 
270 

~ 
33J,1m 
7.4. Morphology 
Fig. 77. Hot-stage optical microscopic examination of a CTC-PS copolymer at 420C. Prints 3X 
(X200). Reprinted from Ref.89), p. 534, courtesy of IPC, Science and Technology Press, Ltd. 
Similar observations were made with the irradiated CTC, though here the ex-
tent of crystallization was reduced. The product, as seen after the initial 
decomposition (165°C), is shown in Figure 76 (a). Figure 76 (b) shows the sample 
at 187°C when crystal growth is taking place. The second and third endotherms 
shown in Figure 76 (b) must be associated with changes taking place in cellulosic 
residues. Examination of the CTC-PS copolymers showed no vaporization and 
crystallization in the temperature range studied (25-425 0C). A partial melt 
process was seen at 236°C, which produced a swollen ash that underwent little 
change until 415 °C when an ill-defined melting process occurred. This provides 
direct visual evidence (Fig. 77) of the effect of polystyrene grafts on the 
thermal stability ofCTC. The composite is stable through melting and beyond the 
temperature normally associated with the decomposition of styrene itself. 
Electron micrographs were taken of each of the three samples, the irradiated 
and non-irradiated CTC, and the CTC-PS copolymer, after heating to the given 
temperature. The micrographs relate to residues, unless otherwise specified. The 
details are given in the accompanying legends where the term exo or endo refers 
to the changes noted on the D.T.A. trace at the particular temperature. 
Figure 78 deals with non-irradiated CTC at various temperatures. Figure 78 (a) 
shows the sample before heating. Here we see the amorphous nature of the sample, 
each section having a semi-independent existence. After heating to 132°C, [Fig. 
78 (b)], there is evidence of phase change during which the fibers expand and 
lose their separate identity. Figures 78 (c) and 78 (d) show the. residue after 
the 250 °C endotherm. In these micrographs we see the smooth nature of the 
highly expanded sections, which appear as a continuous melt residue. 
Figure 79 displays the micrographs from the CTC-PS copolymer. The unheated 
sample [79 (a)] has a scaled-fiber appearance when seen on the TV monitor and 
shows evidence of film formation. Similar micrographs for cellulose copolymers 
have been recorded elsewhere65 ). Controlled heating to 200°C produced the 
271 

7. Characterization and Properties of Cellulose Graft Copolymers 
Fig. 78a-4. Electron micrographs. Non-irradiated CTC a x 103 unheated; b x 103, after 132 DC endo; 
c x 103 after 250 DC ends, and d x 3 X 103 after 250 DC endo. The endotherms referred to are those 
shown in Figure 74. Reprinted from Ref.89), p. 535, by courtesy of IPC, Science and Technology 
Press, Ltd. 
272 

7.4. Morphology 
Fig. 79a-d. Electron micrographs. The CTC-PS copolymer a x 5 x 1<P, unheated b x 102 at 200°C; 
c x 1Q2 after 325°C, and d x 3 X 103 after 325°C. Reprinted from Ref. 89 ), p. 538, by courtesy of 
IPC, Science and Technology Press, Ltd. 
residue whose micrograph is given in Figure 79 (b). Again, there is little 
evidence of any flow, though the fibrous nature of the granules is still evident. 
Heating to higher temperatures in excess of 325°C produces a melt and flow 
condition which leads to coverage of the inner pores. The initial conclusion 
is that we have reached the melting temperatures of the CTC-PS chains, and 
that the PS component serves as a surface coating for the enclosed amorphous 
273 

7. Characterization and Properties of Cellulose Graft Copolymers 
network. These flow characteristics are in marked contrast to the irradiated 
CTC and the unirradiated CTC. Irradiated CTC shows no tendency for flow, 
and the unirradiated CTC, although flow occurs at relatively low tempera-
tures, maintains a degree of surface order. This order is lost in the CTC-PS 
copolymer. 
On heating to 185°C, unirradiated CTC undergoes decomposition, though the 
exact mechanism is as yet uncertain. This decomposition is accompanied by a 
simultaneous evaporation of the volatile decomposition products, which leads to 
an overall endotherm in the D.T.A. trace. Analysis of T.G.A. data shows the 
activation energy of this decomposition to be low (58.0 kJ /mol), so that the heat 
produced would be small relative to the heat required for the vaporization of 
volatile products. 
Pyrolysis of the irradiated CTC leads to an even lower value of Ea for the 160° 
to 230°C region of the thermogram (42.0 kJ/mol), which indicates the lesser 
stability of the irradiated CTC in this temperature range. Because of difficulties 
in analysis, values of Ea corresponding to the second stage of the decomposition 
are not available. However, this change is absent from the unirradiated CTC 
sample and possesses a higher, though unknown, activation energy. It is possible 
that this second endotherm arises from decomposition of the cellulose residues 
or more tightly bonded carbanilate groups. 
The CTC-PS possesses significantly greater overall thermal stability than either 
CTC variety. This is seen in the high temperature endotherm for the primary 
decomposition. Here we have no evidence for vaporization and subsequent 
crystallization. The endotherms are associated with melt or swelling processes 
and weight losses which are difficult to specify. The final melting process 
(410-480 0c) concerns polystyrene branches in the PS-CTC copolymer. The value 
of Ea for this process, at 166 kJ/mol, is in agreement with independently 
published data for polystyrene decompositions97), for which a radical chain 
reaction is assumed to be the mechanism of degradation. 
An explanation for the increase in thermal stability of the PS-CTC copolymer 
which does not involve interference with the mechanism of the subsequent 
decomposition is not easily found. The possibility of negative catalysis arises, 
though the pathway could be indirect. Evidence from the literature suggests 
that the breakdown of cellulose derivatives98) and polystyrene97 ) is free radical 
in character. Hence, the polystyrene must interfere with the pathway which is 
open to unmodified CTC. Such interference could originate in the radiation-
induced graft copolymerization reaction which preceded carbanilation. Evidence 
is available to indicate that Trommsdorff effects operate during the preparation 
of graft copolymers which have cellulose as the substrate99). This leads to the 
production of high molecular mass branches. Further work has revealed the 
occurrence of intramolecular crosslin king within the graft copolymer. Such 
crosslinks are maintained during carbanilation and would increase the thermal 
stability of the carbanilated celluloses relative to unmodified samples. These 
crosslinks could also explain the reluctance for release of volatile products 
during decomposition. Upon heating to the temperature at which polystyrene 
normally breaks down (300 0c), little change is observed in the PS-CTC co-
polymer. Subsequent heating produces the examples of overall flow shown in 
274 

7.4. Morphology 
the electron micrographs (Fig. 79 (c) and 79 (d)) which occur at a temperature 
in excess of 450°C. Again, we have evidence for the presence of crosslinking 
during the preparation of the cellulose-polystyrene graft copolymer. 
The electron micrographs shown in Figures 80 (a) to 80 (d) relate to the 
residues of irradiated CTC at various temperatures. The amorphous nature 
of the residues from the irradiated CTC suggests the potential adsorption systems 
or catalyst supports. However, any work along these lines will require a knowledge 
of the adsorption characteristics. 
Fig. BOa-d. Electron micrographs. Irradiated CTC a x 103 unheated; b x lIP after 200 °c endo; 
c x 3 x lIP 200°C endo; and d x 3 X 103 heated to 325°C endotherm (Fig. 74). Reprinted from 
Ref. 89), p. 537, by courtesy of IPC Science and Technology Press, Ltd. 
275 

7. Characterization and Properties of Cellulose Graft Copolymers 
The CTC-PS copolymer micrographs, Figure (79 (c) and 79 (d», are inter-
esting. They show the surface to be completely covered in molten, frozen poly-
styrene when seen under high magnification. Two possibilities arise: first that 
the graft-substrate bond is cleaved with subsequent migration of molten poly-
styrene to the surface: The second possibility involves melting without decom-
position; hence, we may be seeing frozen, melted grafts on the cellulose substrate. 
It is clear that organized thermal analytical examination can provide a wealth 
of information concerning the structural characteristics of cellulosic copolymers. 
Harris et a1.102) have used electron microscopy to examine the distribution of 
poly(glycidyl methacrylate) within cotton fibrous structures. The polymerization 
was photoinduced in an unsensitized system involving aqueous media. When 
several layers of cotton fabrics were immersed in solutions of glycidyl metha-
crylate and only the surface layer was exposed to light, polymerization reactions 
were initiated in this layer and also in inner layers, probably by chain 
transfer reactions. In this instance, the chain transfer process is seen to be very 
efficient, in that with a six-layer sample the grafting levels are 29 %, 25 %, 22 %, 
20 %, 14 %, and 11 % respectively. Electron microscopic examination103) shows 
that the polymer is distributed throughout the cross-section of the fiber, though 
at the surface of the fibers the polymer trends to be more concentrated than 
within the cross section of the fibers and to encapsulate them. The photo-
initiated reactivities of several vinyl and acrylic monomers in solution with 
cotton fabrics are compared with those from glycidyl methacrylate 'as follows: 
methyl methacrylate > glycidyl methacrylate > diacetone acrylamide > 1,3-
butylene dimethacrylate > methacrylic acid> acrylonitrile> divinyl benzene. 
This information may be highly significant when considering the properties 
and application of this type of copolymer system, especially when comparisons' 
are made between genuine copolymers of cellulosics and blended compo-
sitesI04.105). 
7.5. Fine Structure 
Since many grafting reactions involving cellulose are performed in an aqueous' 
medium, and since the intercrystalline swelling of cellulose by water occurs 
predominantly in the accessible or amorphous regions of cellulose, the diffusion 
and, therefore, grafting of monomer is probably restricted to these regions. Saku-
rada et a1.8S) have shown that no change in the X-ray diffraction pattern was 
observed in poly(vinyl alcohol) grafted with large amounts of methyl methacrylate 
and reported that grafting probably occurred only in the amorphous regions. 
X-ray analysis of ramie grafted with polyacrylonitrile, as reported by Toda1S), 
showed no change in degree of crystallinity or orientation; however, the X-ray 
diffractogram showed a superimposed pattern of polyacrylonitrile. 
X-ray photographs of rayon grafted with glycidyl methacrylate, shown in 
Figure 81, reveals that the crystallinity and orientation of the fiber does not 
change after graft copolymerization69). Obviously then, although grafting onto 
cellulose causes a significant change in the fibrous structure, it leaves the fine 
structure of cellulose practically unaltered. 
276 

7.6. Properties 
Fig.8la-e. X-ray diagrams of Bemberg rayon grafted with GMA: a ungrafted; b 11.8 % grafting; 
c 44 % grafting; d 95 % grafting; e 155 % grafting. Reprinted from Ref. 69), p. 680, by courtesy of 
John Wiley & Sons, Inc. 
7.6. Properties 
Although cellulosic materials may be superior to synthetic polymers in certain 
properties, such as moisture absorption and transmission, ability to withstand 
high temperatures, etc., they have some outstanding drawbacks. Cellulosic 
materials are susceptible to rot and mildew. They are not very extensible. They 
swell in water and are notoriously liable to shrinkage. Cellulosic fibers acquire 
wrinkles readily and recover with difficulty. By grafting branches of a synthetic 
polymer onto the cellulosic backbone, some of the drawbacks of the cellulosic 
materials can be eliminated or at least reduced. It is hoped, in the textile 
field at least, that fibrous cellulose graft copolymers may offer advantages 
which will be greater than those obtained by the physical blending of synthetic 
fibers with cotton or regenerated cellulosic fibers. 
Graft copolymerization is one of the more promising methods for the chemical 
modification of cellulose. Considerable changes in the properties of cellulosic 
materials (cloth, fibers, and films) can be achieved using this method. However, 
it must be pointed out that this method is not yet widely used, nor is it the 
only method available for the production of chemically modified celluloses with 
novel properties. At present the method of treating cellulosic materials by 
impregnating them with solutions of different reagents in order to obtain 
modified celluloses which are non-flammable, oil- and water-resistant, "easy-
care", etc., is widely used in a number of countries. 
In several procedures, in particular in preparing "easy-care" cellulosic mate-
rials, graft copolymerization cannot yet be used for mass production. The methods 
used at present will retain their importance for some time to come. However, 
in preparing most of the types of modified cellulosic materials which can be made 
by graft copolymerization, as well as by impregnation, the former method shows 
a number of significant engineering and economic advantages. The main 
277 

7. Characterization and Properties of Cellulose Graft Copolymers 
advantages of the graft copolymerization over the impregnation method can 
be summarized as follows: 
(1) The achieved effect is stable to repeated water treatment and in particular 
to washing. The new properties are maintained after 20 or even 50 washings. 
Using the impregnation method, such stability cannot be achieved as a rule. 
(2) The grafting of synthetic polymers does not harm the hygienic properties of 
the product (in particular its permeability to air), in contrast to adsorbed 
reagents applied by impregnation as a covering film. 
(3) In many cases, the effect achieved by graft copolymerization cannot be 
attained by other methods of chemical modification. For example, the creation 
of different types of cellulosic materials which exhibit ion-exchange properties 
or the conferring of wool-like properties to viscose staple fiber with poly-
acrylonitrile grafting. This was undertaken in the USSR under the name 
Mtilon and can be achieved only by graft copolymerization. 
(4) The method is simple and more economical when inexpensive monomers are 
used, when produced on a large scale, and especially when the desired pro-
perties can be obtained by grafting comparatively small quantities of mono-
mers. This advantage becomes especially significant in the chemical modifi-
cation of viscose and cellulose acetate fibers, as there have been developed 
in the last few years methods of graft copolymerization which can be carried 
out directly, as one of the technological stages in the production process 
of these fibers. 
The properties of the cellulose graft copolymers would be expected to depend 
on the type of monomer, the total amount of polymer grafted, the molecular mass 
and the molecular mass distribution of the grafted polymer, the frequency of 
branching, and the location and distribution of the grafted polymer in the 
macrostructure of the fiber. At present, there are no apparent relationships 
between the sites of attachment on the cellulose, the molecular mass of the 
grafted polymer, the fraction of cellulose molecules grafted, and the properties 
of the cellulose graft copolymers, particularly those prepared by free-radical 
initiation processes. Little or no stress can be applied to the grafted polymer to 
enhance its properties, because if this is done the fibrous nature of the cellulose 
may be lost. Consequently, the effects of "amorphous" graft polymer on the 
properties of cellulose are being investigated. Some of the important changes 
in cellulose graft copolymers are summarized below. 
7.6.1. Textile Properties of Cellulose Graft Copolymers 
Mechanical and Physical Properties 
The mechanical properties (tensile strength and tear strength, flat and flex 
abrasion resistance, etc.) of cotton fabrics grafted with polyacrylonitrile, poly-
acrylamide, and poly(methyl methacrylate) by the CeIV ion technique were inves-
tigated by Kaizerman et aI.68). Fabrics grafted with polyacrylonitrile show a signi-
ficant increase in tensile strength and a very considerable improvement in flat 
abrasion resistance for a grafting level of 27 %. The mechanical behaviour of 
grafted cotton has also been investigated by Blouin et aI.75 ). The results obtained 
278 

7.6. Properties 
are shown in Table 59. Cotton yarns and fabrics were pre-irradiated in nitrogen 
and then treated with monomer solution (vinyl acetate, acrylonitrile, and 
methyl methacrylate) in 75-80 % zinc chloride to ensure considerable swelling 
of cellulose during grafting. It appears likely that much of the grafted polymer is 
situated inside the cellulose fibers. An interesting feature was that fabrics 
grafted with po I y( vin yl acetate) and po I yacry lonitrile showed an exceptionall y high 
degree of abrasion resistance, while the improvement in tear and tensile strength 
is not so spectacular. Chitale and Kulkarni86) however did not observe any impro-
vement in the abrasion resistance of cotton fabrics grafted with polystyrene, 
poly(methyl methacrylate), and polyacrylonitrile when the grafting reaction was 
carried out in the absence of a swelling agent. Thus, it appears that swelling of 
cellulose fabric during grafting may be an important factor contributing to the 
improvement in the mechanical properties of the grafted cellulose. 
Prahl et al.87 ) have reported that the primary result of grafting vinyl monomers 
onto cotton fabric is a substantial increase in elongation and a moderate 
decrease in tensile strength, with the net result being, in many cases, an increase 
in toughness. This may be seen in Table 60 and 61. These authors pointed out 
that for the graft range studied, there appeared to be no dependence of the 
tensile properties on the graft level. 
Table 59. Mechanical properties of grafted cotton fabric*. Adapted from Ref.7S), p. 315, by courtesy 
of Textile Research Institute 
Untreat-Irradiat- 15 % vinyl acetate 
15 % acrylonitrile 
15% methyl 
ed 
ed 
in 70 % aq. ZnCI2 
in 75 % aq. ZnCI2 
methacrylate in 
control control 
80% aq. ZnCI2 
Treated Grafted 
Treated Grafted 
Treated Grafted 
Control Sample 
Control Sample 
Control Sample 
Grafted polymer % 
23 
25 
24 
Thread count (F) 
yarns/in 
81 
78 
83 
84 
81 
84 
81 
82 
Breaking strength 
(F), lb. 
44 
41 
42.7 
46.6 
42.5 
50.5 
42.2 
43.2 
Elongation at break 
(F), % 
24.5 
24.3 
31.8 
32.5 
22.9 
25.9 
23.9 
24.8 
Tear resistance 
(F), g 
540 
520 
540 
567 
553 
507 
553 
480 
Flex abrasion 
resistance (F) 
cycles to rupture 
228 
232 
291 
951 
347 
397 
274 
239 
Flat abrasion 
resistance, cycles 
91 
86 
233 
1521 
159 
551 
92 
133 
Conditioned wrinkle 
recovery (W + F), 
degrees 
174 
181 
95 
62 
188 
154 
193 
204 
* Purified cotton print cloth (86 x 80) irradiated dry and in nitrogen to a dos"ge of 106 R, and after 
irradiation treated with 15 % monomer in 70, 75, or 80 % aq. ZnCI2 at about 23°C for sufficient 
time to yield the grafted polymer indicated. 
279 

7. Characterization and Properties of Cellulose Graft Copolymers 
Table 60. Tensile properties of grafted 80 x 80 cloth (I replicate). Adapted from 
Ref.87 ), p. 247, by courtesy of Textile Research Institute 
Graft 
Graft 
Warp tensile* 
Type 
% 
lb. 
None 
0.0 
16.0 
n-butyl acrylate 
8.0 
9.0 
n-Butyl acrylate 
13.5 
9.0 
Ethyl acrylate 
27.5 
17.0 
Methyl acrylate 
47.6 
10.0 
Methyl methacrylate 
23.7 
9.0 
Methyl methacrylete/styrene** 
7.5 
17.0 
Ethyl methacrylate 
22.7 
10.5 
n-Buthyl methacrylate 
17.0 
9.5 
Acrylonitrile 
11.8 
9.5 
Styrene 
5.1 
10.5 
* 
1/2 X 3 in sample; cross-head rate 0.05 in/min. 
** I: I in liquid phase; unknown proportion in graft polymer. 
Table 61. Tensile properties of ethyl acrylate grafted 80 x 80 
cloth. Reprinted from Ref.871, p. 247, by courtesy of Textile 
Research Institute 
% 
Warp tensile 
Filling tensile 
Graft 
lb. 
%Elong. 
lb. 
% Elong. 
0.0 
45.0 
7.2 
37.7 
13.4 
11.5 
48.2 
13.5 
32.6 
22.2 
18.3 
44.5 
14.4 
34.3 
21.1 
% Elongation 
4.9 
4.5 
5.5 
11.9 
7.6 
20.0 
20.0 
7.8 
7.4 
23.8 
13.2 
Iwakura et a1.69) have examined the strength, elongation, and elastic recovery 
of cellulose fibers grafted with glycidyl methacrylate. The results obtained are 
given in Table 62. It is apparent that denier and recovery increased with the 
increase of the grafting content, but that strength and elongation decreased. 
Demint et al. 78) have studied the physico-mechanical properties of cyanoethylat-
ed cotton grafted with polyacrylonitrile. Some of their results are shown in 
Table 63 and 64. It is obvious that with increasing interaction of acrylonitrile 
in the grafted polymer, the elongation at break and yarn number increases; 
the average stiffness, the breaking strength, and the toughness also increase 
slightly. The elastic recovery properties of a product having a graft yield of 
about 38 % are rather interesting (Table 64). At elongations of 25 % or less of 
their elongation at break, decreases in permanent set and increases in delayed 
recovery of the yarns were observed. There is apparently no effect on the 
immediate recovery of· the yarns. These changes indicate that a stabilizing of 
molecular bonds occurs (increased delayed recovery and decreased permanent 
set), but that the bonds involved are apparently low in energy (little or no 
change in immediate recovery). 
280 

7.6. Properties 
Table 62. Mechanical properties of GMA-grafted viscose rayon. Reprinted from Ref.69" p. 678, 
by courtesy of John Wiley & Sons, Inc. 
No. 
Content of 
Denier Strength g/den. 
Elongation % 
Knot 
Knot 
grafting 
strength 
elongation 
(WI %) 
dry 
wet 
dry 
wet 
g./den. 
% 
0 
0.0 
2.00 
2.84 
1.80 
21.0 
23.2 
1.72 
12.8 
I 
16.2 
2.31 
2.23 
1.48 
19.2 
22.1 
1.16 
9.3 
2 
23.3 
2.40 
2.15 
1.50 
19.0 
22.6 
1.20 
10.2 
3 
44.4 
2.74 
2.01 
1.39 
18.8 
24.6 
1.23 
10.3 
4 
58.9 
3.10 
1.81 
1.25 
21.4 
25.1 
1.09 
10.5 
Table 63. Effect of radiation dosage on the interaction of acrylonitrile with cyanoethylated cotton 
and on its properties.* Reprinted from Ref.7s" p. 823, by courtesy of Textile Research Institute 
Property of Yarn** 
Dosage, megaroentgen 
0.0*** 
0.0 
0.2 
0.4 
0.6 
0.8 
1.0 
1.5 
Interacted monomer 
content, % 
0.0 
0.0 
4 
27 
38 
38 
36 
Parts monomer to 
100 parts cellulose 
0.0 
0.0 
I 
5 
45 
74 
74 
69 
Breaking strength, lb. 
10.1 
6.2 
7.1 
6.7 
6.3 
7.4 
8.2 
7.0 
Elongation at break, % 
13 
12 
15 
17 
24 
26 
28 
24 
Yarn number, tex 
241 
298 
312 
345 
513 
656 
649 
622 
Breaking toughness, g/tex 0.79 
0.40 
0.61 
0.53 
0.48 
0.55 
0.64 
0.49 
Average stiffness, g/tex 
141 
76 
67 
53 
24 
20 
21 
21 
* 
Treating solution: 32 parts of acrylonitrile in 60 ~';;rts of aqueous 80% ZnCI2 • Degree of substi-
tution of cotton, 0.7. 
• * Instron properties . 
*.* Purified, untreated, unirradiated yarn. 
Cellulose graft copolymers, in the form of yarns, have been found to be thermo-
plastic 77.104,105). This is probably due to lowered molecular cohesion. For 
instance, polystyrene-cellulose graft copolymers show a pronounced drop in 
resiliency index and stiffness when the temperature is increased to 100°C. 
Polyacrylonitrile-cellulose graft copolymers and polyacrylonitrile-cyanoethylated 
cellulose graft copolymers show drops in their resiliency index and stiffness at 
80°-100°C. The polystyrene-cellulose graft copolymers also show decreased rates 
of changes in the resiliency index from 40 °C to 60°C and from 100° to 150°C, 
indicating phase transition. Summations of the relative energies, expended 
over a temperature range from 21 ° to 200 °C to elongate the fibrous polymer 
to 1.5 %, are as follows: cyanoethylated cellulose (D.S.: 0.7) > acrylonitrile-
cellulose> cellulose> styrene-cellulose > acrylonitrile-cyanoethylated cellulose. 
Upon relaxation, the recovery of the energy expended is about 40 % in all 
cases, except for acrylonitrile-cyanoethylated cellulose, where about 66 % recovery 
is observed. 
281 

7. Characterization and Properties of Cellulose Graft Copolymers 
Table 64. Effect or radiation-induced interaction of acrylonitrile with 
cyanoethylated cotton on its elastic recovery properties. * Adapted from 
Ref. 78 ), p. 823, by courtesy of Textile Research Institute 
Elongation of 
Recovery + , % of actual elongation 
cotton +, % of 
elongation 
Purified 
Purified 
Cyanoethylated 
at break 
cyanoethylated 
irradiated 
Immediate recovery 
5 
30 
34 
34 
10 
23 
29 
24 
25 
9 
10 
9 
50 
6 
8 
5 
75 
6 
7 
4 
Delayed recovery 
5 
49 
49 
63 
10 
58 
55 
71 
25 
66 
69 
74 
50 
46 
46 
48 
75 
29 
30 
29 
Permanent set 
5 
21 
17 
3 
10 
19 
16 
5 
25 
25 
21 
17 
50 
48 
46 
47 
75 
65 
63 
67 
* Degree of substitution, 0.7. Radiation dosage, 
megaroentgen. See 
Table 82 for other properties of cottons. 
+ Instron properties. 
Reports106, 107) on the properties of cotton cloth grafted with polystyrene using 
the post-irradiation technique reveal the following points. (1) When styrene is 
grafted by this technique with a dose of 2-3 x 106 r, the loss of strength of the 
cotton fabric is slight. (2) When the percent graft is higher than 40 %, the 
grafted cotton fabric shows excellent thermoplasticity. (3) The tearing strength 
of cotton fabric and the flex life of cotton fiber are somewhat lowered by 
grafting, but the flex-abrasion resistance is improved. 
Measurements of strength, elongation, and modulus of single cellulosic fibers 
of various apparent percent grafts have been carried out to elucidate the relation 
between percent graft and mechanical propertiesI06,108,109). In Table 65 are 
shown some of the results obtained when the grafting of styrene onto high-
tenacity rayon by mutual irradiation with y-rays was carried out in the absence of 
air. The term apparent percent graft means the weight increase of fiber after 
benzene extraction as a percentage of the initial weight of fiber. With increasing 
radiation doses, the apparent graft increases up to 189 %. 
The data in Table 65 make it evident that the conditioned strength of 
fibers remains almost unaltered despite the large weight increase due to grafting. 
The wet strength decreases very slightly below a dose of I Mrad, and there is a 
282 

7.6. Properties 
Table 65. Grafting of styrene onto high tenacity rayon by mutual irradiation with gamma rays. 
Adapted from Ref.IOS), p. 14, by courtesy of John Wiley & Sons, Inc. 
Dose 
App. 
Titer 
Conditioned 
Wet 
106 Rad. 
graft 
(den.) 
% 
Strenght 
Tenacity 
Elong. 
Strength 
Tenacity 
Elong. 
(g) 
(g/den.) 
% 
(g) 
(g/den.) 
% 
0.0 
0.0 
1.54 
5.27 
3.42 
25.6 
3.70 
2.40 
35.3 
0.1 
1.6 
1.61 
5.31 
3.30 
25.5 
3.54 
2.20 
36.3 
0.2 
46.1 
2.35 
5.52 
2.35 
28.6 
3.30 
1.43 
54.3 
0.4 
77.4 
3.40 
5.84 
1.72 
44.0 
3.50 
1.03 
57.7 
0.8 
95.0 
3.57 
5.54 
1.55 
40.6 
3.30 
0.93 
62.7 
1.0 
153.0 
4.99 
5.20 
0.96 
53.0 
3.50 
0.72 
87.0 
1.6 
189.0 
6.15 
5.38 
0.88 
41.2 
2.77 
0.45 
72.6 
Monomer mixture: styrene: methanol: water = 20: 72: 8; Dose rate: 2.0 x 105 rad/hr; room tempera-
ture. 
sharp drop at 1.6 Mrad, possibly because of radiation damage. Both the condi-
tioned and wet elongation at break increase with increasing percent graft. 
Although the strength of a single fiber does not change much with grafting, the 
tenacity, i.e., the strength per unit thickness, decreases with increasing percent 
graft. The simplest explanation for this is that the grafted polystyrene is only a 
dead load as far as the tensile properties are concerned. However, the change 
of load at the yield point with percent graft is not in agreement with this ex-
planation. It is possible that though cellulosic fibers become hydrophobic through 
the grafting of styrene, the tendency to absorb water, calculated on the cellulose 
content basis, increases by increasing the percent graft. This may be the reason 
for the rather low wet tenacity of the styrene-grafted cellulosic fibers. 
Butadiene, butadiene-styrene, or butadiene-acrylonitrile was also grafted onto 
cotton and rayon109). It was found that elasticity, thermoplasticity, and adhesion 
to rubber markedly improved. 
Mares and Arthur have prepared cotton-cellulose graft copolymers and 
terpolymers by the irradiation techniques. Monomers copolymerized with irra-
diated cellulose from solutions of methanol-water were: methacrylic acid 
(MMA), methacrylonitrile (MAN), and hexaflu.oroisopropyl acrylate (6FIPA). 
Cotton cellulose, immersed in solutions of N-vinyl carbazole (NVC) in 1,2-di-
chloroethane, was irradiated to form a copolymer. Terpolymers prepared were: 
cellulose-poly(MAA)-poly(MAN), cellulose-poly(MAA)-poly(6FIPA), and cell-
ulose-poly(MAN)-poly(6FIPA). The strength and abrasion resistance of the 
cotton fabric copolymers and terpolymers are shown in Table 66 and 67. 
From Tables 66 and 67, it is clear that the breaking strengths of the copolymer 
fabrics are relatively unchanged when compared with those of untreated fabric. 
However, for cellulose-poly(MAN) and cellulose-p61~(MAA) copolymer fabrics, 
small increases in breaking strengths were recorded with increased polymer 
add-on. There were usually increases in the flat abrasibn resistance and decreases 
in the tearing strength of copolymer fabrics with increased polymer add-on. 
Cellulose-poly(6FIPA) copolymer fabrics exhibited an increase in flex abrasion, 
283 

7. Characterization and Properties of Cellulose Graft Copolymers 
Table 66. Preparation and properties of cotton cellulose graft copolymers as print cloth fabrics. 
Reprinted from Ref.HI), p. 351, by courtesy of John Wiley & Sons, Inc. 
Solution composition 
Reaction Polymer 
Strength 
Abrasion resistance 
time 
add-on 
Monomer Solvent 
Water 
(hr) 
(%) 
Breaking Tearing Flex 
Flat 
(vol.-%) 
(vol.-%) 
(vol.-%) 
(lb) 
(g) 
0.0 
0.0 
0.0 
0.0 
0.0 
37 
770 
1.0 
1.0 
Cotton cellulose-poly(MAN) fabric 
\l 
71-
18 
0.58 
8 
34 
640 
0.76 
0.91 
20 
56-
24 
0.75 
18 
38 
630 
0.82 
1.10 
25 
60" 
15 
1.00 
19 
38 
580 
0.49 
1.10 
20 
55b 
25 
1.50 
23 
37 
550 
1.3 
20 
55b 
25 
3.00 
31 
40 
550 
1.9 
20 
55b 
25 
4.00 
35 
43 
520 
2.2 
Cotton cellulose-poly(MAA) fabric 
6 
75-
19 
0.50 
19 
35 
540 
0.45 
1.1 
5 
76-
19 
1.00 
23 
36 
560 
0.58 
1.2 
7 
74-
19 
1.00 
28 
38 
540 
0.44 
1.5 
\0 
72-
llS 
1.00 
38 
39 
520 
0.45 
1.7 
Cotton cellulose-poly(6FIPA) fabric 
7 
74-
19 
8.00 
58 
36 
560 
1.7 
- Methanol; 
b Dimethylsulfoxide. 
Table 67. Preparation and properties of cotton cel\ulose-poly(NVC) print cloth fabrics. Reprinted 
from RefYI), p. 351, by courtesy of John Wiley & Sons, Inc. 
Solution composition 
Reaction time Polymer 
Breaking 
Abrasion resistance 
(hr.) 
add-on 
strength 
NVC 
Solvent-
(lb) 
Flex 
Flat 
(wt- %) 
(wt- %) 
0.0 
0.0 
0.0 
0.0 
37.0 
1.0 
1.0 
10.0 
90.0 
1.0 
5.0 
35.0 
0.32 
1.5 
13.0 
87.0 
1.74 
\0.4 
37.0 
0.35 
1.8 
- 1,2-dichloroethane. 
as compared with that of untreated fabrics while all the other copolymer 
fabrics exhibited decreases in flex abrasion. 
The breaking strengths of the grafted block copolymer fabrics (Table 68) 
slightly increased, the tearing strengths decreased, and the resistance to flat 
abrasion increased after grafting. At low molar ratios of6FIPA/MAA in the block 
copolymer, the flex abrasion resistance of the fabrics was less than that of 
untreated fabrics. In fabrics containing block copolymers with molar ratios of 
6FIPA/MAA of about 1 or greater, the flex abrasion resistance of the fabrics 
was greater than that of untreated fabric. As the proportion of poly(6FIPA) 
284 

7.6. Properties 
Table 68. Preparation and properties of block copolymers of cotton cellulose and poly(6FIPA) 
(MAA) sateen fabrics'. Reprinted from Ref.III ), p. 354, by courtesy of John Wiley & Sons, Inc. 
Solution composition (vol.- %) Reaction Terpolymer 
Strength 
Abrasion 
time 
Resistance 
FIPA MAA MeOH Water hr. 
Add-on 
6FIPA/ 
Breaking Tearing 
MAAb
