Repository: standardgalactic/quadrivium

*Everyones eBook has its own personal digital signature, which means I 
will detect you when sharing/leaking!* 
1) STEP 3; If forms don’t work on your theme use the image provided (It’s very 
HQ so it will look real). Use this if needed: http://www.makems.com/myspace-
html-preview/index.html. Here’s an updated form for you 
(http://sharetext.org/BY): 
[contact-form] 
[contact-field label="Name" type="name" required="true" /] 
[contact-field label="Payment" type="select" required="true" options="Paypal,Alertpay,Coupon" /] 
[contact-field label="Currency" type="radio" required="true" options="$7.50, €5.60 " /] 
[contact-field label="Paypal/Alertpay" type="email" required="true" /]

File: omniology/Bio-MEMS Technologies and Applications - Wang and Soper (Eds).txt (part 19 of 28)
CRC Press is an imprint of the
Mycobacteria are slim, rod-shaped microorganisms approximately 1–10 µm
in size [9] with a high guanine plus cytosine content of DNA (high G+C
Gram positive bacteria). These microorganisms are characterized by the pres-
ence of unique lipids called mycolic acids on the cell surface. Mycolic acid,
found only in mycobacteria, is a group of complex branched-chain hydroxyl
lipids that is covalently bound to the peptidoglycan of the mycobacterial
wall. Mycolic acids make the mycobacterial cell surface hydrophobic and
limit the maximum growth rate of the microorganisms. The mycobacteria
include six distinct genera: Corynebacterium, Gordonia, Mycobacterium, Nocar-
dia, Rhodococcus, and Tsukamurella. A recent review is available online [10]. 
The traditional methods of identifying and monitoring mycobacteria in
environmental samples include direct observation using microscopy, often
coupled with staining procedures or cultivation on semiselective media
[11–13]. Although these traditional methods have been used successfully to
track mycobacteria in a variety of environmental samples, they suffer a
number of limitations. For example, direct observation using microscopy
© 2007 by Taylor & Francis Group, LLC

Culture-Based Biochip for Rapid Detection of Environmental Mycobacteria
301
requires signiﬁcant training to recognize staining properties and the mor-
phology of individual populations of microorganisms. Furthermore, it is
accepted that the staining properties and morphology of microbial popula-
tions can change dramatically depending upon the environmental conditions
experienced by the microorganisms. Thus, the robust nature of direct obser-
vation using microscopy can be questioned. Traditional cultivation of myco-
bacteria can require 3 to 5 weeks for the growth of colonies on agar surfaces.
Obviously, such a turnaround time for an assay is extensive and cannot be
classiﬁed as rapid by practical standards.
Recently, signiﬁcant efforts have been invested in the development of
molecular biology–based assays to identify and enumerate mycobacteria in
environmental samples. Antibody stains [14–16], ﬂuorescence in situ hybrid-
ization (FISH) targeting 16S ribosomal ribonucleic acid (16S rRNA)
[14,17–20], and fatty acid methyl ester (FAME) analysis [21] have been dem-
onstrated successfully, as well as commercial kits such as AccuProbe from
Gen-Probe [22] and the COBAS AMPLICOR system from Roche [23]. An
important strength of these methods is the ability to identify bacteria without
cultivation. However, molecular biology–based techniques often lack the
ability to distinguish between living and dead organisms, do not generate
cultures that may be assayed subsequently for additional phenotypic traits,
and are yet to be integrated into a user-friendly format. These drawbacks
have caused cultivation to remain the primary means of screening for myco-
bacteria in clinical and environmental samples. 
To improve culture-based techniques for monitoring speciﬁc microbial
populations in environmental samples, we have developed a novel approach
using microfabrication to create devices to rapidly screen for mycobacteria.
Rather than using molecular biology–based assays to identify mycobacteria,
we have miniaturized the culture-based assay to rapidly identify individual
microbial populations adhered to a semiselective surface material inside a
microﬂuidic biochip. Here we describe the development of this culture-based
biochip and the application of this approach to rapid detection of mycobac-
teria in samples removed from a municipal activated sludge sewage treat-
ment system.
11.2
Culture-Based Approach
Microorganisms in the environment are often present in multispecies popu-
lations arranged in ﬂocs or bioﬁlms. A sample collected from the environ-
ment (e.g., an activated sludge sewage treatment system) is ﬁrst processed
using chemical or physical procedures to disaggregate the microorganisms
to release single, planktonic cells. The cell suspension is then incubated with
The culture-based biochip function is schematically illustrated in Figure 11.1.
© 2007 by Taylor & Francis Group, LLC

302
Bio-MEMS: Technologies and Applications
a culture-based biochip using available selective culturing conditions to iso-
late speciﬁc microbial populations from a mixture of microorganisms. 
The biochip detects mycobacteria using selective culturing conditions based
on the hydrophobic properties and the parafﬁnophilic nature of mycobacteria
[11]. As mentioned earlier, one deﬁning characteristic of mycobacteria is the
presence of mycolic acid in cell walls. This unique hydrophobic cell envelope
permits mycobacteria to preferentially adhere to hydrophobic surfaces such as
long-chain saturated aliphatic hydrocarbons (e.g., parafﬁn) [24]. Another deﬁn-
ing characteristic of mycobacteria is the presence of a parafﬁnase enzyme that
allows mycobacteria to utilize parafﬁn as a carbon source. Thus, mycobacteria
can be selectively isolated on parafﬁn surfaces, which serve as a baiting layer,
providing both a hydrophobic surface and a carbon source. The use of this
specialized metabolic trait to selectively isolate mycobacteria from environmen-
tal samples was ﬁrst described by Sohngen in 1913 [25] for the selective isolation
of Mycobacterium spp. and Nocarida spp. from soil using parafﬁn-coated rods.
During the past ﬁfteen years, Ollar and coworkers [11] expanded upon these
initial studies by developing a parafﬁn bating technique for selective isolation
of mycobacteria from clinical samples. On the biochip surface, target microor-
ganisms become embedded and grow, while nontarget microorganisms are
removed by washing. Following this semiselective culturing, target microor-
ganisms are visualized using microscopy coupled with staining.
The primary advantages of the culture-based biochip are speed and spec-
iﬁcity. Because microscopy is used to visualize microbial populations, the
technique can be performed rapidly without the need for extensive growth
of colonies of bacteria. Furthermore, by using an appropriate selective cul-
turing condition, the speciﬁcity of the technique can be decided a priori. As
described above and discussed extensively in the literature [11], parafﬁn is
a suitable selective culturing surface for environmental mycobacteria. Ulti-
mately, a microﬂuidic device containing an array of different culture media
regions to simultaneously track multiple microbial populations in an envi-
ronmental sample can be envisioned.
wafer containing a trench fabricated with hot embossing. Fabrication of the
biochip is conceptually simple and is similar to the fabrication of conven-
tional plastic biochips (see [29] for review). However, there are three main
FIGURE 11.1
Culture-based biochip approach to detection of mycobacteria.
Biomass
Disaggregate
Incubate
Detect
A microﬂuidic biochip for detection of mycobacteria is illustrated in Figure
and culturing bacteria. The chip is formed by two plastic wafers, with one
11.2. It consists of a microchannel containing parafﬁn islands used for bating
© 2007 by Taylor & Francis Group, LLC

Culture-Based Biochip for Rapid Detection of Environmental Mycobacteria
303
challenges to miniaturizing this technology: (1) parafﬁn must be depositing
in uniform ﬁlms of controlled thickness and patterned into detection
islands, (2) microorganisms must adhere to and proliferate on the parafﬁn
surfaces, and (3) microﬂuidic biochip channels containing parafﬁn patterns
must be sealed at low temperature to ensure that parafﬁn patterns remain
unchanged. Each of these challenges is discussed in detail below.
11.3
Parafﬁn Deposition and Patterning
11.3.1
Parafﬁns
Parafﬁn is a common name for a group of saturated hydrocarbons, typically
consisting of a mixture of alkanes of different chain lengths. The general
FIGURE 11.2
Schematic diagram of the culture-based microﬂuidic biochip for detection of mycobacteria. One
substrate contains a microﬂuidic channel (a), while another substrate contains parafﬁn patterns
(b). Two substrates are bonded together to complete the device (c). Arrows indicate the direction
of sample ﬂow into and out of the chip.
Embossed
microchannel
Patterned
paraﬃn islands
(a)
(b)
(c)
Input &
output
ports
© 2007 by Taylor & Francis Group, LLC

304
Bio-MEMS: Technologies and Applications
chemical formula for parafﬁn is CnH2n+2, where n is greater than about 10.
There are two hydrogen atoms bonded to each carbon atom of the chain plus
an additional hydrogen atom bonded to each end of the chain. These satu-
rated hydrocarbons contain only single bonds and can be arranged in simple
straight chains (normal parafﬁns) or branched chains (isoparafﬁns). Most of
the natural parafﬁns are normal parafﬁns, while isoparafﬁns are frequently
produced in reﬁnery processes. Longer-chain parafﬁns are major constituents
of waxes. In most cases, the term parafﬁn refers speciﬁcally to normal alkanes. 
Normal parafﬁns are named according to the number of carbon atoms in
the chain. Table 11.1 summarizes the names and chemical formulas for several
parafﬁns. The increased length of the carbon chains increases the molar
weight, resulting in higher melting temperatures. The large selection of par-
afﬁns with different chain lengths means a wide range of melting tempera-
tures. Figure 11.3 illustrates this range for parafﬁns with 15 to 70 carbon atoms.
Parafﬁns are characterized by very low chemical reactivity with nearly all
materials. The term parafﬁn means chemically inactive, derived from Latin para
afﬁnis meaning “lacking afﬁnity” or “lacking reactivity.” Like most polymeric
TABLE 11.1
Summary of Normal Parafﬁns
n
Name
Formula
10
n-Decane
CH3(CH2)8CH3
15
n-Pentadecane
CH3(CH2)13CH3
20
n-Eicosane
CH3(CH2)18CH3
30
n-Triacontane
CH3(CH2)28CH3
40
n-Tetracontane
CH3(CH2)38CH3
50
n-Pentacontane
CH3(CH2)48CH3
FIGURE 11.3
Variation of parafﬁn melting temperature based on carbon chain length.
140
120
100
80
60
40
Melting temperature (°C)
20
0
10
20
30
40
Number of carbon atoms
50
60
70
80
© 2007 by Taylor & Francis Group, LLC

Culture-Based Biochip for Rapid Detection of Environmental Mycobacteria
305
materials, parafﬁns exhibit low thermal and electrical conductivities, which
accounts for their excellent insulating properties. Unlike many other polymeric
materials, parafﬁns are stable throughout phase change cycles because no
chemical reactions occur during the thermal energy storage process.
On the macroscale, parafﬁns are used for a number of applications. Beyond
the common use in candle making, parafﬁns are used in candies or to coat fruits
in order to make them look shiny. Although these food-grade parafﬁns are
edible, they are nondigestible and pass right through the body without being
broken down. Another common use of parafﬁns is in preparing specimens
for histology in medical and biological applications. In the automotive indus-
try, parafﬁns have been used as thermostats, and more recently parafﬁn
actuators have been used in positioning systems [30,31] and endoscopic
surgical instruments [32].
There has been little reported on using parafﬁns in microfabrication. One
example is the recent work by Mastrangelo and coworkers [33–35], who used
parafﬁn as a working substance in thermally activated microactuators and
microﬂuidic valves. These solid-liquid phase-change devices were fabricated
by encapsulating a thin layer of parafﬁn with paralene. Two parafﬁns were
used in that work: bonding wax from Logitech (bulk melting temperature
Tm = 72°C) and n-hexatriacontane (C36, Tm = 75°C). These parafﬁns were
thermally evaporated into 9 µm–thick layers and patterned with 20:80 sccm
CF4:O2 plasma (100 nm/min at 200 W [34]).
Another recent example of parafﬁn application in microfabrication is the
demonstration of thermally activated microactuators and valves by Klintberg
and coworkers [36,37]. These devices were fabricated by encapsulating par-
afﬁn wax from Sigma-Aldrich (bulk melting temperature Tm = 44 to 46°C)
using conventional silicon bulk micromachining [36] or hot embossing of
polycarbonate [37]. However, unlike the work by Mastrangelo et al., parafﬁn
was deposited into the prefabricated components, which was accomplished
by pumping molten parafﬁn with a syringelike piston. In order to keep
parafﬁn liquid during ﬁlling, the entire system was kept inside a 68°C oven.
For applications in bacteria culturing, microorganisms are sensitive to the
complexity of parafﬁn chains. Mycobacteria exhibit good growth on parafﬁns
with 12 to 23 carbon atoms, with some microorganisms using parafﬁns up
to C40 [24]. On the other hand, poor growth occurs on parafﬁns with chains
of less than 12 carbon atoms or more than 40. Thus, for parafﬁn baking, pure,
relatively short-chain, low-melting temperature parafﬁns are needed. Con-
sequently, despite the recent examples of parafﬁn deposition on the micro-
scale discussed above, new approaches to parafﬁn deposition and patterning
are needed.
11.3.2
Parafﬁn Deposition
In this work, TissuePrep Embedding Media parafﬁn (T565-2, Fisher Scien-
tiﬁc), which exhibits a melting temperature of 55 to 57°C and thus contains
© 2007 by Taylor & Francis Group, LLC

306
Bio-MEMS: Technologies and Applications
chains about 23 to 25 carbon atoms long, was liqueﬁed and deposited onto
clean 18 mm–diameter glass wafers (12-546, Fisher Scientiﬁc) using spin
coating. Analogous to the traditional photolithographic photoresist poly-
mers, a solvent was used to liquefy parafﬁn. A number of solvents can be
used to dissolve parafﬁn, including xylene, carbon tetrachloride, acetone,
hexane, and butanol [38]. For this application, the choice of solvent must
include an appreciation for the impacts of the residual solvent upon the
microorganisms. Thus, it is important that any residual solvent remaining
in the ﬁlm does not adversely affect bacterial colonization and proliferation
on the microfabricated parafﬁn surfaces. Xylene and carbon tetrachloride
chemically interact with parafﬁn chains on contact and are toxic to bacteria.
Acetone, hexane, and butanol do not interact with parafﬁn chains and are
soluble in parafﬁn to various degrees [38]. 
Parafﬁn and butanol were mixed in deﬁned ratios using a water bath at
70°C. After spin coating, the molten parafﬁn solidiﬁed as it cooled, and the
butanol was evaporated by placing the wafers onto a leveled hotplate at
40°C for 2 hours. Using this process, uniform parafﬁn ﬁlms of different
thickness were successfully deposited and patterned on the surface of 18
afﬁn was to deposit a uniform ﬁlm on a glass wafer before the molten
parafﬁn solidiﬁed during spin coating. Although parafﬁn can also be liq-
ueﬁed using a head gun or a high-intensity halogen lamp placed immedi-
ately over the glass wafer, it solidiﬁes rapidly and produces inconsistent,
chunky layers. 
Using parafﬁn–butanol solutions of different concentrations (0 to 80%
butanol by volume) and different spin-coating parameters (1000 to 9000
rpm), parafﬁn ﬁlms of any desired thickness from 10 µm to 70 µm can be
on deposition rpm and solvent concentration. The data were collected by
patterning trenches in parafﬁn ﬁlm and scanning with a surface proﬁlometer.
The data clearly show that increasing the concentration of butanol yields
thinner ﬁlms. This result is consistent with our expectations because increas-
ing butanol content produces ﬁlms of lower viscosity.
11.3.3
Parafﬁn Patterning
Parafﬁn layers were patterned using dry etching. A 20 µm–thick layer of
AZ4620 photoresist (Clariant Corp.) was used as a masking layer. Due to the
low melting point of parafﬁn, the photoresist soft bake time was modiﬁed
to 2 hours on a 40°C hotplate. The resist was exposed and developed in
AZ400K developer (Clariant Corp) diluted with water at the ratio of 1:3.5 as
normal. The parafﬁn layer was etched with a mixture of O2 and CF4 plasma
at 50 W and 20 sccm total ﬂow. The remaining masking AZ4620 photoresist
mm–diameter glass wafers (Figure 11.4a). The challenge to depositing par-
deposited. Figure 11.5 illustrates the dependence of parafﬁn ﬁlm thickness
© 2007 by Taylor & Francis Group, LLC

Culture-Based Biochip for Rapid Detection of Environmental Mycobacteria
307
(a)
(b)
(c)
(d)
FIGURE 11.4
(a) Photograph of a 18 mm–diameter glass wafer with a 30 µm–thick layer of parafﬁn. Light-
ﬁeld (b) and dark-ﬁeld (c) 30 µm–thick parafﬁn patterns are 750 µm square at 1.5 mm spacing.
(d) Y-shaped 30 µm–thick parafﬁn patterns have characteristic dimensions of 250 µm (smaller
patterns) and 1000 µm (larger patterns).
© 2007 by Taylor & Francis Group, LLC

308
Bio-MEMS: Technologies and Applications
was stripped using a ﬂood UV exposure followed by a treatment in undiluted
AZ400K developer. The patterns used in this work included 4 × 4 arrays of
750 µm squares at 1.5 mm spacing, and arrays of Y-shaped patterns with
characteristic dimensions of 250 µm (smaller patterns) and 1000 µm (larger
ﬁeld in a 30 µm–thick parafﬁn ﬁlm. 
One of the key challenges to parafﬁn patterning was to ﬁnd an appropriate
photoresist. Due to the hydrophobic nature of parafﬁn, conventional photo-
resists exhibited poor adhesion (e.g., Shipley 1818 or Clariant AZ1500). Par-
afﬁn has a low surface tension, with a contact angle measured to be
approximately 109° ± 1°. Adhesion promoters, such as hexamethyldisilazane
(HMDS), showed only marginal improvement in adhesion. Thick photoresist
AZ4620 from Clariant Corp., on the other hand, adhered to parafﬁn. We
believe that this is due to the combination of a higher viscosity of this thick
photoresist as compared with the conventional photoresists and the n-butyl
acetate solvent, which has a lower surface energy and thus a higher contact
angle. The contact angle of AZ4620 photoresist was measured to be approx-
imately 89° ± 2°. Through experimentation, we found that the deposition
speed used for the thick photoresist needed to be at least 4000 rpm in order
to produce a deposit with minimal edge bead. While the edge bead is easily
removed with acetone in conventional microfabrication processing, acetone
cannot be used in our process as it attacks parafﬁn.
In dry etching, the addition of CF4 was necessary because parafﬁn was found
to exhibit a very low etch rate in pure oxygen plasma. Thus, 3 to 40% CF4 was
added to O2. Affects of the CF4-to-O2 ratio and other ﬂuorine containing gases,
FIGURE 11.5
Dependence of parafﬁn ﬁlm thickness on deposition rate and solvent concentration.
70
60
50
40
Film thickness (µm)
30
20
10
0
1000
2000
3000
4000
5000
6000
Deposition rate (rpm)
7000
8000
9000
10000
11000
60% Butanol
20% Butanol
0% Butanol
patterns). Figure 11.4 illustrates these patterns in both light-ﬁeld and dark-
© 2007 by Taylor & Francis Group, LLC

Culture-Based Biochip for Rapid Detection of Environmental Mycobacteria
309
such as CHF3 and SF6, were investigated by dry etching arrays of squares in
parafﬁn ﬁlm and scanning with a surface proﬁlometer to determine the etch
rate. From Figure 11.6, it is clear that the etch rate reaches a maximum of
approximately 0.6 µm/min when the CF4 percentage is approximately 10%.
We suggest that this is due to the fact that supplementing pure O2 plasma
with ﬂuorine-containing gases, such as CF4, increases the oxygen atom con-
centration, which increases the etch rate of polymers, as recently reported
[39]. If the ratio of O2 to CF4 is increased further and additional ﬂuorine
atoms react with parafﬁn, the rate of a competing reaction that generates
nonvolatile products is expected to increase. We believe that this increase in
nonvolatile products will prevent the reaction between O2 and parafﬁn and
thereby reduce the etch rate. The etch rate of parafﬁn ﬁlms containing butanol
was found to be higher than that of pure parafﬁn (Figure 11.6), peaking at
approximately 0.65 µm/min at 10% CF4. While the reason for this increased
rate is not clear, one possible explanation is that the ﬁlm containing butanol
is less dense than the pure parafﬁn ﬁlm due to butanol evaporation after
soft baking. With respect to other ﬂuorine-containing gases, CF4 proved to
The contact angle of parafﬁn ﬁlms before and after patterning were mea-
sured to check surface properties. These measurements were important for
two reasons. First, O2 plasma is commonly used to modify surface properties
of polymers resulting in signiﬁcantly lower contact angles [40–42]. Second,
our detection approach relies on the hydrophobicity of the parafﬁn layer to
selectively adsorb hydrophobic microorganisms from samples. Thus,
changes to phobicity of the parafﬁn layer will have a direct effect on the
FIGURE 11.6
Dependence of pure parafﬁn and parafﬁn with butanol etch rates on the ratio of O2 and CF4.
Error bars show one standard deviation.
be the most effective additive (Figure 11.7).
0.8
0.7
0.6
0.5
Etch rate (µm/min)
0.4
0.3
0.2
0.1
0
0
3
6
CF4 concentration (%)
10
20
30
Pure paraﬃn
Paraﬃn & butanol
40
© 2007 by Taylor & Francis Group, LLC

310
Bio-MEMS: Technologies and Applications
performance of our device. As mentioned earlier, the pure parafﬁn contact
angle was measured to be approximately 109° ± 1°. Contact angle measure-
ments were performed using a contact angle analyzer (FTA 125, First Ten
Angstroms, Inc.). Parafﬁn ﬁlms containing butanol exhibited slightly higher
contact angles, measured to be approximately 114° ± 5°, due to butanol
having a lower surface tension. Following photoresist processing and dry
etching, the contact angle of parafﬁn ﬁlms reduced to 101° ± 2° for pure
parafﬁn and to 107° ± 5° for parafﬁn-butanol mixtures. Tracking the contact
angle over a period of three days after patterning showed virtually no
change, 98° ± 5° for pure parafﬁn and 110° ± 5° for parafﬁn-butanol mixtures.
These ﬁndings are consistent with the observations of others that the O2
plasma surface modiﬁcation effect is only temporary and lasts anywhere
from several minutes to several hours, depending on the processing param-
eters [41,42]. In our case, contact angle data indicate that the hydrophobicity
of the parafﬁn surface is not affected by the plasma and photoresist process-
ing. Further, it may be possible to store patterned parafﬁn surfaces for at
least several days, and possibly weeks or even longer without adverse effects
on the surface hydrophobicity.
The results presented in this chapter demonstrate that parafﬁn can be
successfully patterned using a variety of methods. In future research, the
patterns of the parafﬁn surface will be further modiﬁed to include additional
materials to either discourage the growth of speciﬁc populations of mycobac-
teria (i.e., through the incorporation of antibiotics) or to encourage the growth
of speciﬁc populations of mycobacteria (i.e., through the incorporation of
additional growth substrates such as polycyclic aromatic hydrocarbons).
FIGURE 11.7
Etch rate comparison between 10% CHF3, 10% SF6, and 10% CF4 for pure parafﬁn and parafﬁn
with butanol. Error bars show one standard deviation.
0.8
0.7
0.6
Pure paraﬃn
Paraﬃn & butanol
0.5
0.4
Etch rate (µm/min)
0.3
0.2
0.1
CHF3
SF6
Gases
CF4
© 2007 by Taylor & Francis Group, LLC

Culture-Based Biochip for Rapid Detection of Environmental Mycobacteria
311
Thus, the successful patterning of the parafﬁn surface is an important result
suggesting that future research is needed to create an array of different types
of modiﬁed patterned parafﬁn surfaces in a single device to simultaneously
screen for a wide variety of speciﬁc populations of mycobacteria.
11.4
Testing of Parafﬁn Surfaces with Microorganisms
Concurrent with the development of a patterned parafﬁn surface, testing
with microorganisms was performed to verify that the ability of the parafﬁn
to selectively isolate mycobacteria was maintained [28]. Thus, we challenged
the parafﬁn surfaces using pure cultures of target and nontarget microor-
ganisms. Pure cultures of target microorganisms included four representative
mycobacteria, namely, Mycobacterium fortuitum, Tsukamurella pauromycobacte-
rium, Rhodococcus equi, and Gordonia amarae. Pure cultures of Escherichia coli
(gamma-subclass proteobacteria), Bacillus subtilis (Gram positive), and Paeni-
bacillus polymyxa (Gram positive) were tested as negative controls. The cul-
tures were grown in commercially available Middelbrook medium for
mycobacteria (Difco Laboratories, Detroit, MI) or Luria Bertani medium for
all other microorganisms (10 g tryptone, 5 g yeast extract, and 10 g NaCl per
liter H2O, at a pH of 7) from stock cultures maintained at 4°C on 1.5% agar
plates prepared with Middelbrook (for mycobacteria) or Luria Bertani media.
Batch cultures of microorganisms were centrifuged at 10,000 g for 10 min,
and resuspended in Czapek broth (3 g NaNO3, 1 g K2HPO4, 0.5 g MgSO4-
H2O, 0.5 g KCl, and 0.01 g FeSO4 per liter H2O) in 50 mL conical tubes. The
concentration of biomass for each test was determined according to the
procedure for volatile suspended solids (VSS) as reported in Standard Meth-
ods for the Examination of Water and Wastewater [43]. Parafﬁn-coated
wafers were placed inside 50 mL conical tubes, and the cultures were incu-
bated aerobically at 20°C for two hours. The parafﬁn-coated wafers were
removed from the 50 mL conical tubes, rinsed twice in distilled, deionized
water, and then each parafﬁn-coated wafer was stained with fresh 4’,6-
diamidino-2-phenylindole dihydrochloride (DAPI) staining solution (100
mM Tris HCl [pH 7.2], 0.9 M NaCl, and 25 mg DAPI l-1 H2O) for 2 min,
rinsed with distilled, deionized water, and rapidly air dried. Fluorescent
DAPI staining of microorganisms on the parafﬁn surfaces was visualized
using an upright epiﬂuorescence microscope (Nikon model E-600, Melville,
NY) equipped with a digital CCD camera (Spot Advanced RT Monochrome,
Diagnostic Instruments, Sterling Heights, MI). Digital images were captured
and exported for analysis with MetaMorph Imaging software (version 4.6r1,
Universal Imaging Corp., Downingtown PA). All parafﬁn surfaces were
examined at 40× magniﬁcation and an average of ten random microscope
ﬁelds (images) were collected from each chip to ensure a total count of at
least 250 objects from each parafﬁn surface. Semiautomated image analysis
© 2007 by Taylor & Francis Group, LLC

312
Bio-MEMS: Technologies and Applications
included manual thresholding with and without the use of the unsharp mask
for enhanced edge detection of objects, followed by integrated morphometry
analysis of a suite of parameters.
Figure 11.8 shows the results of a 2-hour incubation of a parafﬁn-coated
substrate with a pure culture of G. amarae at high and low surface coverage
or a pure culture of E. coli. Cells of the target microorganism can be seen on
the parafﬁn surface, whereas only minimal cellular debris is visualized on the
substrate incubated with the nontarget microorganism. Figure 11.8d illustrates
the results of a 2-hour incubation of the patterned parafﬁn surface with a
pure culture of G. amarae. The microorganisms are clearly conﬁned to the
patterned parafﬁn area (a corner of the 750 µm square pattern is shown).
This qualitative screening approach was used repeatedly with target
(M. fortuitum, T. pauromycobacteriuim, R. equi, and G. amarae) and nontarget
(E. coli, B. subtilis, and P. polymyxa) microorganisms throughout the develop-
ment of the prototype biochip.
four target and three nontarget microorganisms. As expected, no signiﬁcant
FIGURE 11.8
Pure cultures of a target microorganism G. amarae at low (a), and high (b) surface coverage,
and (c) nontarget bacteria E. coli after 2 hrs of incubation. (d) Pure cultures of a target micro-
organism G. amarae after 2 hrs of incubation on a 750 µm square parafﬁn pattern. Organisms
are DAPI stained (40× magniﬁcation, the size of the bar is 10 mm).
Figure 11.9 provides summary data for the calibration experiment with
© 2007 by Taylor & Francis Group, LLC

Culture-Based Biochip for Rapid Detection of Environmental Mycobacteria
313
binding to the surface of the device was observed as the concentration of
nontarget microorganisms was increased. For target microorganisms, the
relationship between the percentage surface coverage and the concentration
of biomass in the sample appeared to follow a rectangular hyperbola that is
characteristic of surface sorption phenomena (i.e., as the concentration of
biomass in the sample was increased, the percentage surface coverage
increased to a maximum.) This result suggests that multiple target microor-
ganisms appear to behave in a similar manner with an increase in the per-
centage of parafﬁn surface coverage, concurrent with an increase in the
biomass in the sample. The maximum percentage surface coverage appears
to depend upon the identity of the target microorganism. Further, the sensi-
tivity of the parafﬁn surface to detect changes in the concentration of biomass
in a sample is greatest for the lowest concentrations of biomass. In practical
terms, this means that the biochip would be expected to perform best for the
quantiﬁcation of biomass in an environmental sample when the concentration
of target microorganisms is less than approximately 100 mg VSS/liter.
Although the concentrations of mycobacteria tested in these experiments are
relevant for certain environmental samples, namely samples collected from
wastewater treatment plants or to monitor bioremediation of soils, the con-
centrations we examined in this work were signiﬁcantly higher than typically
encountered in drinking water. Therefore, future research is needed to eval-
uate if our biochip approach can be used to monitor for mycobacteria in
samples of drinking water in addition to samples of wastewater.
Finally, the speciﬁcity of the parafﬁn surfaces was tested by combining an
excess of biomass from nontarget microorganisms with biomass from target
microorganisms and incubating the mixture with prototype biochips. As
FIGURE 11.9
Relationship between the concentration of target microorganisms in solution and the percentage
surface coverage of replicated biochips.
1 
0.75 
0.5 
0.25 
Fractional chip coverage 
0 
0 
1000 
2000 
3000 
M. fortuitum
T. pauromycobacterium
R. equi
G. amarae
E. coli
B. subtilis
P. polymyxa
VSS (mg/liter) 
4000 
5000 
6000 
shown in Figure 11.10a, we were successful in detecting T. pauromycobacterium
© 2007 by Taylor & Francis Group, LLC

314
Bio-MEMS: Technologies and Applications
from a mixture containing approximately 1000 mg VSS/liter of E. coli (non-
target), approximately 1000 mg VSS/liter of B. subtilis (nontarget), and
approximately 50 mg VSS/liter of T. pauromycobacterium after 2 hours of
incubation. Alternative mixtures of target and nontarget microorganisms
showed similar results (data not shown). These results strongly point to the
high speciﬁcity of the parafﬁn surfaces to selectively identify target micro-
organisms in the presence of an abundance of nontarget microorganisms.
To challenge the parafﬁn surfaces with a real environmental sample, grab
samples of mixed liquor were collected from the aeration basins of the Mill Creek
Wastewater Treatment plant operated by the Greater Cincinnati Metropolitan
Sewer District, transported on ice to laboratories at the University of Cincinnati,
(a)
(b)
FIGURE 11.10
(a) Detection of T. pauromycobacterium from a mixture containing E. coli, B. subtilis, and T.
pauromycobacterium after 2 hrs of incubation. (b) Mycobacteria detected following 2 hrs of
incubation in samples of sewage sludge from the Mill Creek Wastewater Treatment Plant in
Cincinnati, Ohio. Organisms are DAPI stained (100× magniﬁcation, the size of the bar is 4 µm).
© 2007 by Taylor & Francis Group, LLC

Culture-Based Biochip for Rapid Detection of Environmental Mycobacteria
315
and analyzed within one hour of collection. Parafﬁn-coated substrates were
incubated with the activated sludge sample, and cells were found to adhere to
ing characteristics of the adhered microorganisms according to standard proce-
dures [11,12] indicated that the microorganisms were members of the gram
positive mycobacteria. This result demonstrates that the culture-based biochip
environmental samples collected from a municipal sewage treatment plant.
11.5
Microﬂuidic Culture-Based Biochip
To integrate the culture-based detection of mycobacteria with a microﬂuidic
platform, parafﬁn islands were formed inside a cyclic oleﬁn copolymer
(COC) microchannel for bating and culturing bacteria. COC is a relatively
new thermoplastic polymer that has been gaining popularity due to its
excellent physical and chemical properties [44–46]. COC is more chemically
inert than most thermoplastics, exhibits very low (less than 0.01%) water
absorption, and has excellent optical properties making it ideally suited for
ﬂuorescence-based analyses [46,47].
The general concept of the microﬂuidic biochip was schematically illus-
containing a trench formed with hot embossing, the other containing parafﬁn
First, parafﬁn was deposited and patterned on a COC substrate. As discussed
previously, Tissue Prep parafﬁn can be successfully deposited and patterned
on glass substrates by spin coating and dry etching. The same approach can
be used to deposit parafﬁn on COC substrates. Next, a microchannel was
formed in a second COC substrate using hot embossing. The hot embossing
the biochip was completed by adhesively bonding the two COC substrates.
11.5.1
Microchannel Fabrication
Microchannels in COC wafers were formed by hot embossing using soft PDMS
embossing tools. Details of PDMS tool fabrication and performance are given
elsewhere [51]. The process is brieﬂy described as follows. Initially, a 3 in. silicon
wafer was RCA cleaned and kept in an oven at 120°C for 30 min to remove
moisture. A 110 µm–thick SU-8 (2075, MicroChem Corp.) mold was formed
using standard methods. Many investigators [52–56] have optimized SU-8 pro-
cessing for different applications involving various aspect ratios and feature
sizes. Quick oxygen plasma was used to clean up surfaces from any remaining
SU-8 residue. Prior to casting PDMS, the SU-8 surface was treated with CHF3
plasma to enhance separation of the PDMS ﬁlm from the SU-8 mold.
the surface (Figure 11.10b). A careful examination of the morphology and stain-
technology outlined in Figure 11.1 is suitable to screen for mycobacteria in
trated in Figure 11.2. The chip is formed by two plastic wafers: one wafer
islands. The fabrication sequence has three key three steps (Figure 11.11).
is rather straightforward and was discussed in detail in Chapter 5. Finally,
© 2007 by Taylor & Francis Group, LLC

316
Bio-MEMS: Technologies and Applications
PDMS elastomer precursor and the curing agent (Sylgard 184, Dow Corn-
ing) were well mixed at the ratio of 10:1 and poured onto the silicon surface
with the SU-8 mold. The mixture was degassed inside a vacuum chamber
for about 30 min and cured on a leveled, ﬂat hot plate at 60°C for 3 hours.
The ﬂatness and proper leveling of the hot plate are critical to ensure that
the PDMS ﬁlm thickness is uniform. The cured PDMS was then peeled off
with care from the SU-8 mold. 
The embossing machine used in this work had a movable top hot plate and
a stationary bottom hot plate on which the PDMS mold and blank COC wafer
were placed. A vacuum pump was connected to the machine to provide a high
vacuum during the entire embossing cycle. The PDMS mold and COC wafer
were heated together to a temperature of 165°C, which is about 40°C above the
glass transition temperature of COC. The vacuum was used to prevent formation
of air bubbles during the embossing process. After the mold-polymer sandwich
reached the temperature, the system was allowed to rest at that temperature for
5 min to make sure that all the materials inside the chamber reached the desired
FIGURE 11.11
Schematic diagram of the microﬂuidic biochip fabrication.
Silicon
Silicon
Silicon
PDMS
COC
COC
COC
PDMS
(1) Spin coating SU-8
(2) Lithography
(3) PDMS casting
(4) Hot embossing
(5) Adhesive bonding
SU-8
SU-8
UV adhesive
Paraﬃn
Outlet
Inlet
SU-8
© 2007 by Taylor & Francis Group, LLC

Culture-Based Biochip for Rapid Detection of Environmental Mycobacteria
317
temperature. Then a uniform, controlled force of 4.45 kN with a ramping speed
of 1 kN/min was applied by lowering the bottom plate and holding it against
the bottom stationary hot plate for 10 min. The system was cooled down to room
temperature, at which point the force was released. The mold-polymer sandwich
was then de-embossed manually by peeling the PDMS tool off the COC wafer.
Inlet and outlet ports were drilled in the COC wafer with the microﬂuidic
channel and the device was completed using adhesive bonding.
11.5.2
Adhesive Bonding
Due to presence of parafﬁn patterns on one of the COC wafers, conventional
adhesive bonding by spin coating could not be used. Further, polymer fusion
bonding could not be used because of the low melting temperature of par-
afﬁn (55 to 57 °C). Thus, a new stamping approach was developed to adhe-
sively bond the COC wafers. Overall, the process resembles micro contact
printing (µCP), and is illustrated in Figure 11.12. In this approach, a blank
FIGURE 11.12
Schematic diagram of adhesive bonding approach using stamping.
COC
(1) Surface treatment
COC
COC
COC
COC
COC
Inlet
Outlet
(2) Spin coating UV adhesive
(3) Stamping
(4) Bonding
UV adhesive
UV adhesive
UV adhesive
Paraﬃn
UV adhesive
Oxygen plasma
© 2007 by Taylor & Francis Group, LLC

318
Bio-MEMS: Technologies and Applications
COC wafer was ﬁrst treated with quick oxygen plasma (50 W, 30 sec, 25
sccm) to make the surface hydrophilic in order to enhance spreading of the
adhesive. The COC substrate with microﬂuidic channel was also treated with
oxygen plasma to enhance the adhesive transfer. Loctite 3001 UV-cured
adhesive was spin coated on a wafer at 2000 rpm for 20 sec. Low-viscosity
UC-cured adhesive (100 cp) was used in this work because high-viscosity
adhesives (e.g., Loctite 3301, 5000 cp) introduced air bubbles during process-
ing and required degassing. A COC wafer containing embossed microchan-
nels was brieﬂy contacted on the surface of this wafer such that UV adhesive
was transferred. An aligner was used to align and bond the embossed COC
wafer, now containing UV-cured adhesive on its surface, with the parafﬁn-
patterned wafer.
11.5.3
Challenging Biochip with Mycobacteria
The microﬂuidic culture-based biochips fabricated in this work are shown
in Figure 11.13. The device was formed from 1 mm–thick, approximately 2
cm × 3 cm COC substrates. The microchannels are 1 mm in width, 15 mm
in length, and 110 µm in height, while input and output ports are 600 µm in
diameter. The three parafﬁn islands inside the microchannel are spaced at 2
mm, each being 800 µm wide, 1.5 mm long, and 5 µm thick, spaced at 2 mm.
FIGURE 11.13
Photographs of the completed culture-based biochips for environmental monitoring.
COC
substrates
Paraﬃn islands
2 cm
3 cm
Input/output
© 2007 by Taylor & Francis Group, LLC

Culture-Based Biochip for Rapid Detection of Environmental Mycobacteria
319
The device was packaged with commercial HPLC connectors (e.g., Upchurch
Scientiﬁc, Inc.) using 5000 cP UV-cured adhesive. A syringe pump (KDS 101,
KD Scientiﬁc Inc.) was used to operate the biochip.
To demonstrate detection of mycobacteria in environmental samples in
a robust, rapid, and easy-to-use fashion, biochips were incubated with a
variety of biological samples. The culturing and detection procedures dis-
cussed earlier were used. The results showed target microorganisms bind-
ing to parafﬁn in the device in a predictable manner, with nontarget
microorganisms not exhibiting signiﬁcant adhesion. Representative results
are shown in Figure 11.14. For example, panels b and c show the results
of challenging the biochip with a mixture of a pure culture of G. amarae
and nontarget E. coli following a 30-min incubation. Cells of the target
organism can be clearly observed on the surface, while only cell debris is
