Repository: standardgalactic/quadrivium

*Everyones eBook has its own personal digital signature, which means I 
will detect you when sharing/leaking!* 
1) STEP 3; If forms don’t work on your theme use the image provided (It’s very 
HQ so it will look real). Use this if needed: http://www.makems.com/myspace-
html-preview/index.html. Here’s an updated form for you 
(http://sharetext.org/BY): 
[contact-form] 
[contact-field label="Name" type="name" required="true" /] 
[contact-field label="Payment" type="select" required="true" options="Paypal,Alertpay,Coupon" /] 
[contact-field label="Currency" type="radio" required="true" options="$7.50, €5.60 " /] 
[contact-field label="Paypal/Alertpay" type="email" required="true" /]

File: omniology/Graphene Oxide Fundamentals and Applications [2016].txt (part 19 of 32)
[67]	 Morales‐Narváez, E.; Merkoçi, A., GO as an optical biosensing platform. Adv. Mater. 2012, 24 
(25), 3298–3308.
[68]	 Chartuprayoon, N.; Zhang, M.; Bosze, W.; et al., One‐dimensional nanostructures based ­bio‐
detection. Biosens. Bioelectron. 2015, 63, 432–443.
[69]	 Li, Z.; He, M.; Xu, D.; Liu, Z., Graphene materials‐based energy acceptor systems and sensors. 
J. Photochem. Photobiol. C: Photochem. Rev. 2014, 18, 1–17.
[70]	 Selvin, P.R., The renaissance of fluorescence resonance energy transfer. Nature Struct. Biol. 
2000, 7 (9), 730–734.
[71]	 Loh, K.P.; Bao, Q.; Eda, G.; Chhowalla, M., GO as a chemically tunable platform for optical 
applications. Nature Chem. 2010, 2 (12), 1015–1024.
[72]	 Luo, Z.; Vora, P.M.; Mele, E.J.; et al., Photoluminescence and band gap modulation in GO. 
Appl. Phys. Lett. 2009, 94 (11), 111909.
[73]	 Chen, J.L.; Yan, X.P., A dehydration and stabilizer‐free approach to production of stable water 
dispersions of graphene nanosheets. J. Mater. Chem. 2010, 20 (21), 4328–4332.
[74]	 Peng, J.; Gao, W.; Gupta, B.K.; et al., Graphene quantum dots derived from carbon fibers. Nano 
Lett. 2012, 12 (2), 844–849.
[75]	 Wang, Y.; Li, Z.; Wang, J.; et al., Graphene and GO: biofunctionalization and applications in 
biotechnology. Trends Biotechnol. 2011, 29 (5), 205–212.
[76]	 Liu, B.; Sun, Z.; Zhang, X.; Liu, J., Mechanisms of DNA sensing on GO. Anal. Chem. 2013, 85 
(16), 7987–7993.
[77]	 Liu, X.; Wang, F.; Aizen, R.; et al., GO/nucleic‐acid‐stabilized silver nanoclusters: functional 
hybrid materials for optical aptamer sensing and multiplexed analysis of pathogenic DNAs. 
J. Am. Chem. Soc. 2013, 135 (32), 11832–11839.
[78]	 Wang, X.; Wang, C.; Qu, K.; et al., Ultrasensitive and selective detection of a prognostic indicator 
in early‐stage cancer using graphene oxide and carbon nanotubes. Adv. Funct. Mater. 2010, 20 
(22), 3967–3971.
[79]	 Lu, C.H.; Yang, H.H.; Zhu, C.L.; et al., A graphene platform for sensing biomolecules. Angew. 
Chem. Int. Ed. 2009, 48 (26), 4785–4787.
[80]	 Shi, Y.; Pramanik, A.; Tchounwou, C.; et al., Multifunctional biocompatible GO quantum dots 
decorated magnetic nanoplatform for efficient capture and two‐photon imaging of rare tumor 
cells. ACS Appl. Mater. Interfaces 2015, 7 (20), 10935–10943.
[81]	 Sun, X.; Liu, Z.; Welsher, K.; et al., Nano‐GO for cellular imaging and drug delivery. Nano Res. 
2008, 1 (3), 203–212.
[82]	 Peng, C.; Hu, W.; Zhou, Y.; et al., Intracellular imaging with a graphene‐based fluorescent 
probe. Small 2010, 6 (15), 1686–1692.
[83]	 Chen, J.L.; Yan, X.P.; Meng, K.; Wang, S.F., GO based photoinduced charge transfer label‐free 
near‐infrared fluorescent biosensor for dopamine. Anal. Chem. 2011, 83 (22), 8787–8793.
[84]	 Kumar, S.; Ahlawat, W.; Kumar, R.; Dilbaghi, N., Graphene, carbon nanotubes, zinc oxide and 
gold as elite nanomaterials for fabrication of biosensors for healthcare. Biosens. Bioelectron. 
2015, 70, 498–503.
[85]	 Kotanen, C.N.; Moussy, F.G.; Carrara, S.; Guiseppi‐Eli, A., Implantable enzyme amperometric 
biosensors. Biosens. Bioelectron. 2012, 35 (1), 14–26.
[86]	 Luo, Z.; Yuwen, L.; Han, Y.; et  al., Reduced graphene oxide/PAMAM–silver nanoparticles 
nanocomposite modified electrode for direct electrochemistry of glucose oxidase and glucose 
sensing. Biosens. Bioelectron. 2012, 36 (1), 179–185.
[87]	 Xiao, F.; Li, Y.; Zan, X.; et al., Growth of metal–metal oxide nanostructures on freestanding 
graphene paper for flexible biosensors. Adv. Funct. Mater. 2012, 22 (12), 2487–2494.
[88]	 Xue, Y.; Zhao, H.; Wu, Z.; et al., The comparison of different gold nanoparticles/graphene 
nanosheets hybrid nanocomposites in electrochemical performance and the construction of a 
sensitive uric acid electrochemical sensor with novel hybrid nanocomposites. Biosens. 
Bioelectron. 2011, 29 (1), 102–108.

254
Graphene Oxide: Fundamentals and Applications
[89]	 Sheng, Z.; Zheng, X.; Xu, J.; et al., Electrochemical sensor based on nitrogen doped graphene: 
simultaneous determination of ascorbic acid, dopamine and uric acid. Biosens. Bioelectron. 
2012, 34 (1), 125–131.
[90]	 Du, J.; Pei, S.; Ma, L.; Cheng, H.M., Carbon nanotube‐ and graphene‐based transparent 
­conductive films for optoelectronic devices. Adv. Mater. 2014, 26 (13), 1958–1991.
[91]	 Zhu, Y.; Murali, S.; Cai, W.; et al., Graphene and graphene oxide: synthesis, properties, and 
applications. Adv. Mater. 2010, 22 (35), 3906–3924.
[92]	 Zheng, Q.; Li, Z.; Yang, J.; Kim, J.K., Graphene oxide‐based transparent conductive films. 
Prog. Mater. Sci. 2014, 64, 200–247.
[93]	 Becerril, H.A.; Mao, J.; Liu, Z.; et al., Evaluation of solution‐processed reduced graphene 
oxide films as transparent conductors. ACS Nano 2008, 2 (3), 463–470.
[94]	 Dong, X.C.; Su, C.Y.; Zhang, W.J.; et al., Ultra‐large single‐layer graphene obtained from 
solution chemical reduction and its electrical properties. Phys. Chem. Chem. Phys. 2010, 12 
(9), 2164–2169.
[95]	 Pham, V.H.; Cuong, T.V.; Hur, S.H.; et al., Fast and simple fabrication of a large transparent 
chemically‐converted graphene film by spray‐coating. Carbon 2010, 48 (7), 1945–1951.
[96]	 Choi, H.W.; Zhou, T.; Singh, M.; Jabbour, G.E., Recent developments and directions in printed 
nanomaterials. Nanoscale 2015, 7 (8), 3338–3355.
[97]	 Yamaguchi, H.; Eda, G.; Mattevi, C.; et al., Highly uniform 300 mm wafer‐scale deposition of 
single and multilayered chemically derived graphene thin films. ACS Nano 2010, 4 (1), 524–528.
[98]	 An, S.J.; Zhu, Y.W.; Lee, S.H.; et al., Thin film fabrication and simultaneous anodic reduction 
of deposited graphene oxide platelets by electrophoretic deposition. J. Phys. Chem. Lett. 2010, 
1 (8), 1259–1263.
[99]	 Cote, L.J.; Kim, F.; Huang, J.X., Langmuir–Blodgett assembly of graphite oxide single layers. 
J. Am. Chem. Soc. 2009, 131 (3), 1043–1049.
[100]	 Wang, S.; Ang, P.K.; Wang, Z.Q.; et  al., High mobility, printable, and solution‐processed 
­graphene electronics. Nano Lett. 2010, 10 (1), 92–98.
[101]	 Kholmanov, I.N.; Magnuson, C.W.; Aliev, A.E.; et al., Improved electrical conductivity of 
graphene films integrated with metal nanowires. Nano Lett. 2012, 12 (11), 5679–5683.
[102]	 Hong T.K.; Lee, D.W.; Choi, H.J.; et al., Transparent, flexible conducting hybrid multilayer 
thin films of multiwalled carbon nanotubes with graphene nanosheets. ACS Nano 2010, 4 (7), 
3861–3868.
[103]	 Huang, J.H.; Fang, J.H.; Liu, C.C.; Chu, C.W., Effective work function modulation of 
­graphene/carbon nanotube composite films as transparent cathodes for organic optoelectron-
ics. ACS Nano 2011, 5 (8), 6262–6271.
[104]	 Zheng, Q.B.; Gudarzi, M.M.; Wang, S.J.; et al., Improved electrical and optical characteristics 
of transparent graphene thin films produced by acid and doping treatments. Carbon 2011, 49 
(9), 2905–2916.
[105]	 Lin, X.Y.; Shen, X.; Zheng, Q.; et al., Fabrication of highly‐aligned, conductive, and strong 
graphene papers using ultralarge graphene oxide sheets. ACS Nano 2012, 6 (12), 10708–10719.
[106]	 Hsiao, S.T.; Tien, H.W.; Liao, W.H.; et al., A highly electrically conductive graphene–silver 
nanowire hybrid nanomaterial for transparent conductive films, J. Mater. Chem. C 2014, 2 
(35), 7284–7291.
[107]	 Huang, J.H.; Fang, J.H.; Liu, C.C.; Chu, C.W., Effective work function modulation of gra-
phene/carbon nanotube composite films as transparent cathodes for organic optoelectronics. 
ACS Nano 2011, 5 (8), 6262–6271.
[108]	 Zheng, Q.B.; Zhang, B.; Lin, X.; et al., Highly transparent and conducting ultralarge graphene 
oxide/single‐walled carbon nanotube hybrid films produced by Langmuir–Blodgett assembly. 
J. Mater. Chem. 2012, 22 (48), 25072–25082.
[109]	 Tung, V.C.; Chen, L.M.; Allen, M.J.; et al., Low‐temperature solution processing of graphene–
carbon nanotube hybrid materials for high‐performance transparent conductors. Nano Lett. 
2009, 9 (5), 1949–1955.

Field‐Effect Transistors, Sensors and Transparent Conductive Films
255
[110]	 Yu, D.S.; Dai, L.M., Self‐assembled graphene/carbon nanotube hybrid films for supercapacitors. 
J. Phys. Chem. Lett. 2010, 1 (2), 467–470.
[111]	 Azevedo, J.; Costa‐Coquelard, C.; Jegou, P.; et al., Highly ordered monolayer, multilayer, and 
hybrid films of graphene oxide obtained by the bubble deposition method. J. Phys. Chem. C 
2011, 115 (30), 14678–14681.
[112]	 Kasry, A.; Kuroda, M.A.; Martyna, G.J.; et al., Chemical doping of large‐area stacked gra-
phene films for use as transparent, conducting electrodes. ACS Nano 2010, 4 (7), 3839–4344.
[113]	 Eda, G.; Lin, Y.Y.; Miller, S.; et  al., Transparent and conducting electrodes for organic 
­electronics from reduced graphene oxide. Appl. Phys. Lett. 2008, 92 (23), 233305.
[114]	 Gunes, F.; Shin, H.J.; Biswas, C.; et al., Layer‐by‐layer doping of few‐layer graphene film. 
ACS Nano 2010, 4 (8), 4595–4600.
[115]	 Bae, S.Y.; Jeon, I.Y.; Yang, J.; et al., Large‐area graphene films by simple solution casting of 
edge selectively functionalized graphite. ACS Nano 2011, 5 (6), 4974–4980.
[116]	 Su, C.Y.; Xu, Y.P.; Zhang, W.J.; et al., Electrical and spectroscopic characterizations of ultra‐
large reduced graphene oxide monolayers. Chem. Mater. 2009, 21 (23), 5674–5680.
[117]	 Zhou, X.F.; Liu, Z.P., A scalable, solution‐phase processing route to graphene oxide and 
­graphene ultralarge sheets. Chem. Commun. 2010, 46 (15), 2611–2613.
[118]	 Chua, L.O., Resistance switching memories are memristors. Appl. Phys. A 2011, 102 (4), 
765–783.
[119]	 Borghetti, J.; Snider, G.S.; Kuekes, P.J.; et  al., Memristive switches enable stateful logic 
­operations via material implication. Nature 2010, 464 (7290), 873–876.
[120]	 Sah, M.P.; Hyongsuk, K.; Chua, L.O., Brains are made of memristors. IEEE Circuits Syst. 
Mag. 2014, 14 (1), 12–36.
[121]	 Chua, L.O., Memristor – the missing circuit element. IEEE Trans. Circuit Theory 1971, 18 (5), 
507–519.
[122]	 Waser, R.; Dittmann, R.; Staikov, G.; Szot, K., Redox‐based resistive switching memories – 
nanoionic mechanisms, prospects, and challenges. Adv. Mater. 2009, 21 (25–26), 2632–2663.
[123]	 Strukov, D.B.; Snider, G.S.; Stewart, D.R.; Williams, R.S., The missing memristor found. 
Nature Lett. 2008, 453 (7191), 80–83.
[124]	 Yang, Y.; Choi, S.H.; Lu, W., Oxide heterostructure resistive memory. Nano Lett. 2013, 13 (6), 
2908–2915.
[125]	 Chen, Y.; Liu, G.; Wang, C.; et al., Polymer memristor for information storage and neuromor-
phic applications. Mater. Horiz. 2014, 1 (5), 489–506.
[126]	 Chen, Y.; Zhang, B.; Liu, G.; et al., Graphene and its derivatives: switching ON and OFF. 
Chem. Soc. Rev. 2012, 41 (13), 4688–4707.
[127]	 Porro, S.; Accornero, E.; Pirri, C.F.; Ricciardi, C., Memristive devices based on graphene 
oxide. Carbon 2015, 85, 383–396.
[128]	 Porro, S.; Ricciardi, C., Memristive behaviour in inkjet printed graphene oxide thin layers. 
RSC Advances 2015, 5 (84), 68565–68570.
[129]	 Lerf, A.; He, H.; Forster, M.; Klinowski, J., Structure of graphite oxide revisited. J. Phys. 
Chem. B 1998, 102 (23), 4477–4482.
[130]	 Hong, S.K.; Kim, J.E.; Kim, S.O.; et al., Flexible resistive switching memory device based on 
graphene oxide. IEEE Electron Device Lett. 2010, 31 (9), 1005–1007.
[131]	 Jeong, H.Y.; Kim, J.Y.; Kim, J.W.; et al., Graphene oxide thin films for flexible nonvolatile 
memory applications. Nano Lett. 2010, 10 (11), 4381–4386.
[132]	 Liu, G.; Zhuang, X.; Chen, Y.; et al., Bistable electrical switching and electronic memory 
effect in a solution‐processable graphene oxide–donor polymer complex. Appl. Phys. Lett. 
2009, 95 (25), 253301.
[133]	 Zhuang, X.; Chen, Y.; Liu, G.; et  al., Conjugated‐polymer‐functionalized graphene oxide: 
­synthesis and nonvolatile rewritable memory effect. Adv. Mater. 2010, 22 (15), 1731–1735.
[134]	 Waser, R.; Aono, M., Nanoionics‐based resistive switching memories. Nature Mater. 2007, 6 
(11), 833–840.

256
Graphene Oxide: Fundamentals and Applications
[135]	 Hong, S.K.; Kim, J.E.; Kim, S.O.; Cho, B.J., Non‐volatile memory using graphene oxide for 
flexible electronics. In Proc. 2010 10th IEEE Conf. on Nanotechnology (IEEE‐NANO), 
pp. 604–606. IEEE, Piscataway, NJ, 2010.
[136]	 Nho, H.W.; Kim, J.Y.; Wang, J.; et al., Scanning transmission X‐ray microscopy probe for in 
situ mechanism study of graphene‐oxide‐based resistive random access memory. J. Synchrotron 
Radiat. 2014, 21 (1), 170–176.
[137]	 Wang, L.H.; Yang, W.; Sun, Q.Q.; et al., The mechanism of the asymmetric SET and RESET 
speed of graphene oxide based flexible resistive switching memories. Appl. Phys. Lett. 2012, 
100 (6), 063509.
[138]	 Porro, S., Graphene nanostructures for memristive devices. Encyclopedia of Nanotechnology, 
ed. B. Bhushan (Living Reference Work Entry), 10 pp. Springer Science, Dordrecht, 2015. 
DOI: 10.1007/978-94-007-6178-0_101030-1; Online ISBN: 978-94-007-6178-0.
[139]	 Zhuge, F.; Hu, B.; He, C.; et al., Mechanism of nonvolatile resistive switching in graphene 
oxide thin films. Carbon 2011, 49 (12), 3796–3802.

Graphene Oxide: Fundamentals and Applications, First Edition. Edited by Ayrat M. Dimiev and Siegfried Eigler. 
© 2017 John Wiley & Sons, Ltd. Published 2017 by John Wiley & Sons, Ltd.
8
Energy Harvesting and Storage
Cary Michael Hayner
8.1  Solar Cells
Solar cells are a very promising technology to convert light into electricity by harvesting 
solar energy. However, while current solar cells have become cost‐competitive with con­
ventional energy sources, there is still much room for new technologies with increased 
energy conversion efficiency and lower cost. Increasing the efficiency of the solar cell can 
provide an opportunity to lower the cost by increasing the incident spectral range available 
to reach the absorption layer, thereby increasing the electron collection. The conventional 
transparent conducting oxide films used as transparent electrodes in solar cells often strug­
gle with transmitting light near the infrared (IR) band in the solar spectrum. Additionally, 
current transparent electrode materials such as indium tin oxide (ITO) are mechanically 
brittle, unstable at high temperatures, incompatible with strong acids and extremely expen­
sive due to the inclusion of the rare element indium.
In order to overcome the cost and performance limitations of existing transparent 
conducting oxides, as well as to add new functionality, such as device flexibility, there has 
been a strong push to develop new transparent conducting films. Graphene is regarded as 
an ideal alternative to ITO due to its high electron mobility and ability to contribute to 
absorption from a broad spectrum. Indeed, graphene materials have already shown promise 
in a wide‐ranging variety of solar cell types, including conventional silicon solar cells, thin‐
film cells and dye‐sensitized solar cells (DSSCs). Within these applications, graphene‐based 
materials can serve a variety of roles, including as transparent layers, electron acceptors, hole 
conductors and conductive inks, among others. Most remarkably for DSSCs, graphene 
materials – with their wide range of properties – have been applied to almost all aspects of 

258
Graphene Oxide: Fundamentals and Applications
the device, including as transparent conductors, in the semiconducting layer and as the 
sensitizer itself.
Due to the far‐reaching application of graphene‐based materials to solar cell technologies, 
a comprehensive review is beyond the scope of this chapter. Overviews of the major 
approaches and advancements have recently been examined in several publications. 
A number of concise review articles have discussed the use of graphene oxide (GO) and 
its reduced counterparts for solar cell applications, and the author directs the reader 
to those articles for more complete analysis [1–6]. Although still in a nascent stage, 
graphene‐type materials are attractive candidates to improve the efficiency and lower 
the cost of solar cell technologies. Graphene‐based materials show great promise for 
enabling practical commercialization of advanced solar cells to harvest solar energy.
8.2  Lithium‐Ion Batteries
8.2.1  Introduction
Lithium‐ion batteries are by far the most widespread form of electrical energy storage for 
portable applications such as electric vehicles, consumer devices and aerospace. The 
rechargeable Li‐ion battery was first commercialized by Sony in 1991 and began to displace 
the incumbent nickel–metal hydride (NiMH) batteries that were used previously. Compared 
to the incumbent NiMH batteries, Li‐ion batteries offered longer cycle life, no memory 
effect, low self‐discharge rate, and higher gravimetric and volumetric energy densities. 
Whereas NiMH batteries could store ~60 W h kg−1 in the early 1990s, the lithium‐ion 
batteries were able to store over 100 W h kg−1 when they first entered the market. Since 
they were first commercialized, the lithium‐ion battery industry has grown to a market size 
of $10 billion dollars globally in 2014 and is expected to grow over 10% annually to over 
$25 billion by 2025 [7]. Every year, four billion lithium‐ion battery cells are constructed 
and sold. Much of the current growth has been due to the rapid proliferation of portable 
electronic devices, including cameras, cell/mobile phones and laptops. In addition to the 
continued growth of portable electronics, the promise of clean‐powered electric vehicles 
has the potential to completely transform the battery market, with some estimates suggesting 
that the electric vehicle (EV) market could grow to over $10 billion by 2030 [7].
In order to power the improvements necessary to sustain the future demands of batteries, 
the charge storage that can be packed into these batteries must be continually improved. 
Remarkably, the energy density of lithium‐ion batteries has been steadily improved at a 
rate of 3–5% annually. Although steady improvements have been made since entering the 
market in the early 1990s, very little innovation has occurred within the fundamental 
energy storage components, termed the anode and the cathode for the negative and positive 
electrodes, respectively. The following section will describe the operation of a lithium‐ion 
battery and how graphene‐containing materials can enable significant advancements com­
pared to state‐of‐the‐art commercial cells.
8.2.2  Electrochemistry Fundamentals
In its simplest form, a lithium‐ion battery consists of two electrodes – anode and cathode – 
and an electrolyte (Figure 8.1). These cells make use of the difference in reduction or 

Energy Harvesting and Storage
259
oxidation potential (the driving force to accept or give away electrons, respectively) 
between the two electrodes to generate electrical energy. By convention, reduction (gain of 
electrons) occurs at the cathode while oxidation (loss of electrons) occurs at the anode 
during a discharge reaction. To control the rate of electron transfer, the cathode must be 
physically and electrically isolated from the anode using an ionically conductive, but 
electrically insulating, medium, typically a liquid electrolyte. Often a polymer separator is 
also used for mechanical separation between the two electrodes to prevent a short‐circuit 
[8]. Since its introduction in the early 1990s, almost all commercial lithium‐ion batteries 
have consisted of a carbonaceous anode and a lithiated metal oxide cathode. The most com­
monly used anode material for commercial applications is graphite, the three‐dimensional 
layered version of graphene. Lithium cobalt oxide, LiCoO2 or LCO, is the most common 
choice for the cathode material. The non‐aqueous electrolyte is typically composed of a 
lithium salt (such as LiPF6) dissolved in a mixture of polar organic solvents such as ethyl­
ene carbonate (EC) and dimethyl carbonate (DMC).
Figure 8.1 shows the schematic of a Li‐ion battery in standard discharge mode. For the 
Li‐ion battery system in its charged state, Li+ ions are initially stored in the anode material 
(e.g. graphite). During discharge, an external electrical connection is made between the 
two electrodes, allowing Li+ ions to be removed from the anode and to travel through the 
electrolyte to insert into the cathode (e.g. LiCoO2). Simultaneously, electrons are removed 
from the anode (oxidation) and transferred through an external circuit, creating current to 
power a load, and then enter the cathode (reduction). The discharge process will continue 
to occur until the potential difference between the two electrodes becomes too low, at 
e
e
e
e
e
e
e
e
e
e
e
Electrolyte
Anode
Cathode
A
Cu current
collector
Graphene
structure
Solvent
molecule
AI current
collector
LiMO2 layer
structure
Li+
Figure 8.1  Schematic of a Li‐ion battery in discharge mode (graphite anode, LiMO2 cathode). 
Reproduced from [9] with permission of American Chemical Society

260
Graphene Oxide: Fundamentals and Applications
which point the cell is fully discharged. In secondary batteries, external energy can be 
applied to transfer electrons (and hence Li+ ions) from the cathode back to the anode, 
thereby oxidizing the “cathode” and reducing the “anode”. This process is commonly 
known as charging the battery. Simply put, lithium‐ion batteries are able to supply power 
by converting chemical energy into electrical energy through controlled, thermodynami­
cally favorable chemical reactions. In order to be used for commercial applications, these 
reactions must also be highly reversible and repeatable for hundreds of times without 
noticeable degradation or changes to the material.
Additionally, during the initial discharge of a battery, a necessary phenomenon wherein 
a thin formation layer film (<50 nm) containing a complex combination of chemical 
species spontaneously forms on the surface of the anode electrode due to the reductive 
decomposition of electrolyte. This film is termed the solid–electrolyte interface (SEI), and 
is electrically insulating but ionically conductive. Formation of the layer occurs at the 
anode, which operates at voltage potentials where the electrolyte is thermodynamically 
unstable, creating a complex heterogeneous collection of phases and layers having many 
secondary interfaces. The SEI phase contains a combination of inorganic lithium‐containing 
species, including Li2CO3, Li2O, LiOH, LiX (X = F, Cl), as well as an organic species such 
as ROCO2Li, ROLi, (ROCO2Li)2 and oligomeric compounds [10]. SEI formation is required 
for stable operation of the lithium‐ion battery and consumes a portion of the limited Li+ avail­
able for reversible storage. The amount of Li+ ion consumption is dependent on a variety of 
factors, including the surface area of the electrode. To minimize the irreversible capacity 
loss (ICL) due to the film formation, it is critical that lithium‐ion battery anodes are 
designed to have low accessible surface areas. Therefore, with the integration of GO‐based 
materials into lithium‐ion batteries, its high surface area potential can be seen as a negative 
and must be managed.
Graphite, the most common anode material, is able to store one Li+ ion (and hence 
contribute one electron) for every C6 ring, forming a lithiated material with the formula 
LiC6. With this amount of Li+ storage, the theoretical gravimetric and volumetric capac­
ities can be calculated as 372 mA h g−1 and 830 mA h cm−3. On the cathode side, LiCoO2, 
a common representative cathode material, has a practical gravimetric and volumetric 
capacity of 140 mA h g−1 and ~330 mA h cm−3, respectively. In general, the total capac­
ity of a Li‐ion cell (Ctotal) may be expressed in terms of anode and cathode capacities as 
follows:
	
C
C
C
Q
total
A
C
M
=
+
+
1
1
1
1 	
(8.1)
Here CA and CC are the theoretical capacities of the anode and cathode materials, respec­
tively, and 1/QM is the specific mass of the other cell components (electrolyte, separator, 
current collectors, case, etc.) in mA h g−1 [11]. For anodes such as graphite, CA is 372 mA 
h g−1, and for LiCoO2, CC is 140 mA h g−1. For a Sony cylindrical cell (2550 mA h, 46 g), 
QM may be calculated to be ~130 mA h g−1. Using (8.1), it is possible to construct a plot of 
total cell capacity as a function of anode specific capacity (CA) as shown in Figure 8.2. As 
can be seen from Figure 8.2, there are large improvements in total cell capacity with an 
increase in anode specific capacity up to ~1200 mA h g−1.

Energy Harvesting and Storage
261
In order to meet the increasing demands for portable applications, new anode and cathode 
materials capable of storing more Li ions per unit mass and volume are highly desired. 
Consequently, significant attention has been paid to developing better electrode materials 
for advanced rechargeable Li‐ion batteries. Particularly, electrode materials with signifi­
cantly greater capacity, improved rate capability, better cycling stability, enhanced safety 
and environmental friendliness have been extensively pursued. The emergence of graphene 
has generated considerable attention within the Li‐ion battery community, mainly due to its 
extremely high electrical conductivity, unique two‐dimensional (2D) morphology and 
large surface area. Since its first reported battery application in 2008 [12], GO materials for 
battery applications have been extensively reported and developed. In this section, we will 
describe some of the important achievements and developments of GO‐based materials for 
lithium‐ion batteries and strategies that can be used to further extend their development.
8.2.3  Anode Applications
8.2.3.1  Pure Reduced Graphene Oxide Anode Materials
Graphite has been the most significant carbon form studied for commercial lithium‐ion 
battery applications. Graphite’s dominance is due to its combination of long cycle life, low 
cost and abundance, and decent gravimetric and volumetric capacities. However, graphite 
also has drawbacks that limit its use in future applications. Chiefly, the limited gravimetric 
and volumetric capacities afforded by graphite cannot meet the demands for next‐generation 
lithium‐ion battery applications. Therefore, in order to improve the performance of future 
cells, anode materials with higher capacity and discharge rate behavior must be developed.
Graphene, the highly researched monolayer of graphite, has the potential to contribute to 
the development of advanced anode applications due to its plethora of extraordinary 
0
0
20
40
60
Total specific capacity/mAh g–1
80
100
120
1000
2000
Anode specific capacity, CA/mAh g–1
3000
4000
Cc 400 mAh/g
Cc 200 mAh/g
Cc 135 mAh/g
Figure 8.2  Total capacity of a Li‐ion cell as a function of anode capacity (CA), including 
masses of other required internal components and case (QM = 130 mA h g−1). Capacities of 
cathodes considered were 135, 200 and 400 mA h g−1

262
Graphene Oxide: Fundamentals and Applications
properties. Most critically, graphene and its related materials are chemically stable, and 
exhibit high electrical and thermal conductivity, high surface area and excellent mechanical 
properties. Of all the possible methods to achieve “graphene‐like” materials, the synthesis 
of GO and subsequent transformation to reduced graphene oxide (RGO) is highly regarded 
as one of the most promising routes due to its synthetic flexibility and scalability.
Indeed, a large number of reports on the application of GO‐derived anodes exist, and the 
resulting performance of the materials varies greatly [13, 14]. The significant discrepancies 
in performance highlight the importance that the preparation methods and the resulting struc­
tural parameters play in dictating electrochemical performance. Particularly, processing 
parameters, such as the oxidation degree and the reduction method, as well as structural 
parameters, such as sheet size, functionality, surface area, electrical conductivity, dopants and 
porosity, are highly likely to affect the overall performance of the GO‐derived material. 
Consequently, a critical understanding of the factors that affect electrochemical performance 
is required in order to understand the energy storage mechanism and advance the engineering 
design of graphene‐based electrodes. GO reduction methods via hydrazine chemical reduc­
tion, thermal treatment and electron‐beam irradiation were studied by Pan et al. [15]. It was 
determined that the thermal treatment and electron‐beam irradiation processing provided 
higher reversible capacities for the electrode material compared to chemical reduction. The 
explanation for the discrepancy in performance was attributed to the degree of disorder, 
which arose from the reduction methods. Thermal treatment and e‐beam irradiation gener­
ated structures with a higher degree of disorder, including edge and other defects that could 
act as additional Li‐ion storage sites and provide the surplus capacity. More recently, the 
effect of GO oxidation degree on electrochemical performance was examined by Lee et al. 
[16] using a thermally processed GO (tpGO) electrode. To synthesize GOs with different 
oxidation degrees, the number of times the material was oxidized was controlled from one to 
three times. It was determined that, as the extent of oxidation increased, the reversible capac­
ity of the tpGO increased from 1252 to 2311 mA h g−1, for one and three oxidation cycles, 
respectively. The reported capacities attained were extremely large and much greater than 
would be expected from a pure carbon material. The large capacity values were attributed 
to the increased surface area as well as defect and edge sites that provide additional Li+ 
storage sites.
The unique 2D sheet‐like morphology of GO offers an extraordinary opportunity to form 
flexible and freestanding electrodes. These binder‐free materials are formed via the vacuum 
filtration of either GO or its chemically reduced counterpart. In either case, liquid solvents 
of the dispersions are removed, providing a self‐directed assembly of graphene‐based 
materials along the c‐direction. An example of the flexible, freestanding RGO paper is 
shown in Figure 8.3 [17]. As shown in Figure 8.3, scanning electron microscopy (SEM) 
shows that the freestanding RGO papers consist of densely packed, aligned sheets with a 
thickness on the order of 10 µm. X‐ray diffraction (XRD) measurements indicated that 
the average interlayer spacing was 0.37 nm, which is greater than the graphite interlayer 
spacing of 0.334 nm. Additionally, the presence of a broad peak around 26° indicated a 
well‐ordered but non‐highly graphitized structure. When applied as an anode material, the 
freestanding electrode exhibited a significantly lower specific capacity of 84 mA h g−1 at 
50 mA g−1 compared to 288 mA h g−1 for a graphene‐powder control electrode. The poor 
performance of the freestanding paper electrode was attributed to densely packed sheets 
that created a kinetic barrier for the diffusion of Li ions. This behavior was later further 

Energy Harvesting and Storage
263
explored by examining the rate dependence of freestanding electrodes as a function of 
electrode thickness [18]. When the freestanding paper electrode thickness increased from 
1.5 to 10 µm, the reversible capacity decreased from ~200 mA h g−1 to ~80 mA h g−1, 
respectively. Additionally, when the cycling rate is increased from 50 mA g−1 to 500 mA 
g−1, the reversible capacity of a 3 µm paper decreased from ~175 mA h g−1 to ~100 mA h 
g−1, demonstrating significant rate limitations due to insufficient ion diffusion through the 
film. It was determined that the thinner papers always outperform the thicker films due to 
the dense restacking of graphene sheets and the large aspect ratio of the paper. For practical 
implementation into commercial applications, thick electrodes are required to provide high 
energy density. Therefore, it is not feasible to circumvent the issue by simply decreasing 
the electrode thickness.
To overcome these rate‐limitation issues, researchers have developed methods to generate 
pores in freestanding graphene papers. With the 2D non‐porous morphology, the Li+ ion 
diffusion proceeds predominantly in the in‐plane direction, and cross‐plane diffusion is 
hindered due to the large aspect ratio of GO and limited defect and edge sites. By generating 
pores, new ion diffusion channels are generated that can substantially increase the efficiency 
of carbon utilization during charge/discharge. Zhao and colleagues developed a method to 
introduce in‐plane defects into the basal planes (“holes”), providing enhanced ion diffusion 
pathways [19]. In‐plane defects were generated by the combination of nitric acid (HNO3) 
oxidation and sonication energy applied to GO suspensions (Figure 8.4).
The size and density of the pores could be tuned by the acid concentration, and could be 
controlled from ~5 nm to hundreds of nanometers in size. After generating the in‐plane 
defects, the holey GO materials were vacuum filtered and thermally treated to render them 
as holey tpGO materials. Electrochemically, the holey tpGO electrodes exhibited higher 
reversible capacities of up to 403 mA h g−1 compared to only 336 mA h g−1 for the control 
(A)
(B)
5 μm
10 μm
Figure 8.3  SEM images of a chemically reduced graphene oxide (RGO) paper showing the 
(A) rolling paper‐like electrode surface and (B) non‐uniformity and cracking along a fractured 
edge. Reproduced from [17] with permission of American Chemical Society

Thermal reduction
Filtration
Ar or H2/Ar
Li+
HGO
washing
GO
H2O
HNO3 sonication
air drying
HGO paper
rHGO paper
0
0.0
0.5
Voltage (V vs Li/Li+)
1.0
1.5
(A)
(B)
50
5.4C
5.4C
4C 2.7C 1.3C C/1.5 C/3.7 C/7.4
4C 2.7C
1.3C
C/1.5
C/3.7
Ar-rGO
Ar-rHGO-III
C/7.4
100
150
200
250
300
0
1.5
1.0
0.5
Voltage (V vs Li/Li+)
0.0
50
100
150
200
Specific capacity (mAh/g)
Specific capacity (mAh/g)
250
300
350
Figure 8.4  Schematic drawing (left) of the process to introduce in‐plane pores into the GO material and subsequent 
formation into freestanding holey tpGO paper material. The electrochemical performance (right) of (A) a traditional tpGO 
paper (no holes) and (B) holey tpGO paper are compared. Adapted from [19] with permission of American Chemical 
Society

Energy Harvesting and Storage
265
sample without in‐plane defects. More importantly, the holey tpGO samples exhibited far 
superior rate performance, delivering a reversible capacity of 178 mA h g−1 at a 2 A g−1 rate 
compared to ~70 mA h g−1 for the control sample (~44% versus ~20% capacity retention). 
The improvement in Li‐ion diffusion kinetics and charge transfer due to the introduction of 
the holes was confirmed via electrochemical impedance spectroscopy (EIS). Additionally, 
a preferred hole size of 20–70 nm was observed in order to achieve the best electrochemical 
performance. Further increase in hole size resulted in a comparatively lower capacity, 
perhaps due to decreased electrical conductivity resulting from the highly defective struc­
ture. Nonetheless, this report highlighted the novel approach to generate holes into the 
basal plane of graphene materials as an effective method to improve the energy and power 
density of lithium‐ion batteries.
Another effective strategy to increase the energy and power density of graphene‐based 
materials and to tailor the physicochemical properties is to chemically dope the materials. 
One simple method to accomplish this is to introduce a dopant precursor gas during a high‐
temperature thermal treatment step to fabricate tpGO electrodes [20]. In one instance, nitro­
gen and boron doping was successfully achieved using ammonia (NH3) and boron trichloride 
(BCl3) as precursor molecules. Spectroscopic analysis confirmed that the N species existed 
in pyridinic and pyrrolic forms, whereas the boron existed as BC3 and BC2O domains within 
the doped structure. In both cases, the dopant species predominantly substituted carbon 
atoms on defect or edge sites, as shown in Figure 8.5. Electrochemically, the doped materi­
als exhibited improved performance compared to the pristine, undoped sample. The N‐ and 
B‐doped electrodes achieved reversible capacities of 1043 and 1549 mA h g−1, respectively, 
compared to 955 mA h g−1 for the pristine sample. Additionally, the doped samples offered 
significantly better rate performance and capacity retention. The improved energy and 
power density of the doped materials was attributed to the increased electrical conductivity 
of the samples, as well as due to a more disordered surface morphology that provides addi­
tional Li+ storage sites.
At this point, it is important to recall from section 8.2.2 that, during the initial cycling 
formation of a practical battery, a complex thin film is formed on the anode electrode 
C
C
C
O
N-graphene
B-graphene
101
101
102
103
102
103
Power density (W kg–1)
0.36 s
3.6 s
B-doped graphene
Energy density (Wh kg–1)
N-doped graphene
Graphene
GO500
GO
36 s
0.1 h
1 h
10 h
100 h
104
105
B2
B1
Graphene
O
O
B
N
N1
N2
N-doping
B-doping
Figure 8.5  Schematic showing the nitrogen and boron doping into the graphene plane, and 
resulting high energy and power performance of doped materials compared to the undoped 
control samples. Reproduced from [20] with permission of American Chemical Society

266
Graphene Oxide: Fundamentals and Applications
surface, consuming limited Li+ ions and leading to a decrease in overall energy density. 
This SEI layer contains a combination of inorganic Li+‐containing species, as well as a 
variety of oligomeric organic species. This film passivation layer is formed on all accessible 
surfaces, and, consequently, the larger the surface area of an electrode material, the greater 
the loss of capacity in a practical cell. Indeed, for the previously described study of oxida­
tion extent by Lee and colleagues [16], the highest oxidized sample irreversibly consumed 
55% of the Li+ charges upon initial cycling due to its high surface area of 991 m2 g−1. In 
order to minimize these losses, it is important to keep the electrode surface area low, 
often <5 m2 g−1. Therefore, for composites that integrate graphenic materials, it is critical 
to determine the overall electrode surface area to ensure the values are reasonable. High‐
surface‐area anodes will exhibit large ICLs in the initial few cycles and will translate into 
practical cells with low reversible energy densities. For this reason, graphene‐based 
materials are often combined with electroactive materials that can store much greater 
charge in order to develop hybrid materials with synergistic properties.
8.2.3.2  Reduced Graphene Oxide Composite Anode Materials
To create optimal high‐performance energy storage materials, graphene is commonly inte­
grated as part of a composite material, wherein it serves a synergistic purpose to enhance 
the overall properties of an electrode. These composite structures are able to highlight and 
emphasize attractive GO properties while mitigating some of the shortcomings of RGO 
by itself. The formation of a continuous three‐dimensional (3D) electrically conductive 
network created by the graphenic structure can substantially improve the battery’s proper­
ties via enhanced electron and ion transportation within the electrode materials. Indeed, it is 
clear from section 8.2.3.1 that there is a critical relationship between graphenic architec­
ture and its available chemical, conductive, mechanical and other properties. Additionally, 
improved electrodes containing advanced anode materials allow for greater storage of Li+ 
ions and therefore increased battery capacity. Graphene’s high thermal conductivity can 
also dissipate local hot spots and resistive heating generated within the electrode during 
operation, thereby stabilizing battery temperature and improving cell safety. Therefore, 
electrodes containing forms of graphene (included RGO, annealed tpGO and others) have
