Repository: standardgalactic/quadrivium

*Everyones eBook has its own personal digital signature, which means I 
will detect you when sharing/leaking!* 
1) STEP 3; If forms don’t work on your theme use the image provided (It’s very 
HQ so it will look real). Use this if needed: http://www.makems.com/myspace-
html-preview/index.html. Here’s an updated form for you 
(http://sharetext.org/BY): 
[contact-form] 
[contact-field label="Name" type="name" required="true" /] 
[contact-field label="Payment" type="select" required="true" options="Paypal,Alertpay,Coupon" /] 
[contact-field label="Currency" type="radio" required="true" options="$7.50, €5.60 " /] 
[contact-field label="Paypal/Alertpay" type="email" required="true" /]

File: omniology/MEMS and Microstructures in Aerospace Applications - Robert Osiander et al (Eds).txt (part 19 of 23)
A CRC title, part of the Taylor & Francis imprint, a member of the
2. Moor, A., et al., The case for plastic encapsulated microcircuits in space flight applica-
tions, The Johns Hopkins University Applied Physics Lab Technical Digest, Vol. 20,
No. 1, 1999.
3. Hvims, H.L., Conductive adhesives for SMT and potential applications, IEEE Transac-
tions on Components, Packaging, and Manufacturing Technology — Part-B, Vol. 18,
No. 2, pp. 284–291, May 1995.
4. Rusanen, O. and J. Lenkkeri, Reliability issues of replacing solder with conductive
adhesives in power modules, IEEE Transactions on Components, Packaging, and Manu-
facturing Technology — Part-B, Vol. 18, No. 2, pp. 320–325, May 1995.
5. Tuhus, T. and A. Bjomeklett, Thermal cycling reliability of die bonding adhesives, 1993
IEEE Annual International Reliability Physics Symposium Digest, 208 pp, March 23–25,
1993.
6. Yalamanchili, P. and A. Christou, Finite element analysis of millimeter wave MMIC
packages subjected to temperature cycling and constant acceleration, 1993 GaAs REL
Workshop Programs and Abstracts, October 10, 1993.
7. Butler, J., V. Bright, and J. Comtois, Advanced multichip module packaging of micro-
electromechanical systems, Tech Digest of the 9th International Conference on Solid-
State Sensors and Actuators (Transducers ’97), Vol. 1, pp. 261–264, June 1997.
8. Butler, J., V. Bright, R. Saia, and J. Comtois, Extension of high density interconnect
multichip module technology for MEMS packaging, SPIE, Vol. 3224, pp. 169–177, 1997.
9. Daum, W., W. Burdick Jr., and R. Fillion, Overlay high-density interconnect: a chips-
first multichip module technology, IEEE Computer, Vol. 26, No. 4, pp. 23–29, April
1993.
10. Filtion, R., R. Wojnarowski, R. Saia, and D. Kuk, Demonstration of a chip scale chip-on-
flex technology, Proceedings of the 1996 International Conference on Multichip Mod-
ules, SPIE, Vol. 2794, pp. 351–356, April 1996.
11. Maluf, N., An Introduction to Microelectromechanical Systems Engineering, Artech
House, Inc, Boston, 2000.
12. Darrin, M.A., R. Osiander, J. Lehlonen, D. Farrar, D. Douglas, and T. Swanson, Novel
micro electro mechanical systems (MEMS) packaging for the skin of the satellite,
Proceedings of 2004 IEEE Aerospace Conference 4, pp. 2486–2494, 2004.
13. Wesolek, D.M., A. Darrin, R. Osiander, J.S. Lehtonen, R.L. Edwards, and F.A. Hererro,
Micro processing a path to aggressive instrument miniaturization for micro and picosats,
2005 IEEE Aerospace Conference, March 2005, Big Sky, Montana.
286
MEMS and Microstructures in Aerospace Applications
© 2006 by Taylor & Francis Group, LLC

14. Lu, G.-Q., J. Calata, et al., Packaging of large-area, individually addressable, micro-
mirror arrays for the next generation space telescope. Design, Test, Integration, and
Packaging of MEMS/MOEMS 2002, May 6–8 2002, Cannes, France, 2002.
MEMS Packaging for Space Applications
287
© 2006 by Taylor & Francis Group, LLC

13 Handling and
Contamination Control
Considerations for Critical
Space Applications
Philip T. Chen and R. David Gerke
CONTENTS
13.1
Introduction................................................................................................ 289
13.2
Wafer Handling ......................................................................................... 290
13.3
Handling during Die Singulation, Release, and Packaging...................... 291
13.3.1
Die Singulation............................................................................. 291
13.3.2
Handling during Release .............................................................. 291
13.3.3
Packaging...................................................................................... 292
13.4
In-Process Handling and Storage Requirements....................................... 293
13.5
Electrostatic Discharge Control ................................................................ 294
13.6
Contamination Control .............................................................................. 295
13.6.1
Contamination Control Program .................................................. 295
13.6.2
MEMS Contamination Control .................................................... 296
13.6.3
Contamination Controls during Fabrication................................. 298
13.6.4
MEMS Package Contamination Control...................................... 298
13.6.5
MEMS Postpackage Contamination Control............................... 301
13.6.6
Contamination Control on Space Technology 5.......................... 303
13.7
Conclusion ................................................................................................. 306
References............................................................................................................. 306
13.1
INTRODUCTION
No characteristic of microelectromechanical systems (MEMS) devices sets them
apart from integrated circuits (ICs) more clearly than their sensitivity to surface
contamination. An IC wafer leaves the foundry passivated for normal environmen-
tal exposure; a MEMS wafer does not. As a result, standard back-end processing
steps (dicing, pick and place, die attach, wire bonding or bumping, and packaging)
commonly used for ICs cannot be used for MEMS.
289
© 2006 by Taylor & Francis Group, LLC

13.2
WAFER HANDLING
Particular attention and concern must be given to the handling and processing of
MEMS devices to optimize yield and reduce the possibility of inducing latent
defects into the product line. Handling considerations from the microelectronic
world are not totally adequate and need to be supplemented in the MEMS device
arena. Although MEMS wafer fabrication has been developed around the micro-
circuit IC type manufacturing process and equipment, the devices are different.
MEMS fabrication does not identically track the CMOS IC world either. In general,
the IC design rules have been the basis for the MEMS fabrication tools. These rules
and practices, however, have their limitations.
MEMS designs often call for a double-sided wafer processing as opposed to the
one-sided processing world of microelectronic manufacturing. Second-side process-
ing for microcircuits is normally only a backside grind or other thinning techniques
such as etching. In addition, for MEMS, there may be significant variation in the
thickness of the wafer as seen in such components as accelerometers, and of course
different thickness for different technology types. MEMS devices are heteroge-
neous as opposed to the homogeneity of ICs. Material variations in the MEMS
device arena cover a broader range than in the microcircuit work where there is a
more limited choice of substrate material (germanium, silicon, gallium arsenide,
silicon on insulator, etc.) with the dominant material being silicon. Moreover,
traditional substrate material from the microcircuit world such as glass and quartz
may be used with MEMS.
At the MEMS wafer level, concern and attention must be paid to prevent
damage to structures from tooling, considering both the front and back sides of
the wafer. For example, with processing that involves both sides of the wafer, care
must be taken to minimize particles and other contaminants at the back of the wafer.
Equipment may need to be modified to work with both sides of the wafer. Wafer
thickness and equipment versatility must also be considered. Since different tech-
nologies drive different thicknesses, awareness that the clean room will have
various thicknesses in process at the same time adds to the complexity of tooling.
It would not be unrealistic to find thicknesses of device types varying by as much as
several hundred microns. Foundries are more vulnerable to the concerns of varying
MEMS thickness in manufacturing than a custom MEMS house. Foundries attempt
some design guidelines in this area to minimize the complexity of their processing
job. Traditional processing tools often must be adapted in order to accommodate
these differences.
Inspection criteria do not exist for anomalies induced by back and front
side handling, and therefore extra precaution at the design stage is necessary.
For example, it is essential to assure that there is an adequate, dedicated ring
area around the perimeter of the wafer for handling. These areas may
typically have a width of 7 mm. Tool marks and contact with chucks should be
constrained to these areas, and the area of interest should be clean. However, marks
or anomalies that will be removed or cleaned up at a later step should not be cause
for rejection.
290
MEMS and Microstructures in Aerospace Applications
© 2006 by Taylor & Francis Group, LLC

13.3
HANDLING DURING DIE SINGULATION, RELEASE,
AND PACKAGING
Wafers will often be received, if coming from an external or an in-house foundry, in
a nonreleased condition in order to protect the MEMS devices during transportation.
In a typical process, the assembly house will have the responsibility to separate the
wafer into smaller dies and perform the release. In most cases, the fabrication of
surface micromachined devices involves layering, or intercalation steps, or both to
add mechanical protection. This protective material (often SiO2) must be etched in
order to liberate or ‘‘release’’ the device from its carrier substrate. The drying
procedure is critical to minimize stiction for many structures.
13.3.1
DIE SINGULATION
Die singulation is a process in which a wafer is sawed into many single die
segments. Slicing and dicing down to the single die unit in the MEMS industry
has more intricate concerns than it does in the IC industry. Once released, active
movable components on the surface of the chips (front and back sides) are particu-
larly susceptible to damage from traditional microcircuit handling and cleaning
methods. The easiest way to get around this is to singulate the die before the MEMS
devices are released. This way the moving structures are protected and can hardly
be damaged by particulates and contamination such as saw slurry, particles gener-
ated by laser scribing and from scribe and break. In some cases, when the devices
are less sensitive to particulates, it can be advantageous to release the die before
singulation. It might be less labor intensive to release an entire wafer instead of
hundreds of small dies. Traditional techniques such as using forced inert gas to blow
particulates off the chip and other handling methods, such as vacuum pick-ups, may
compromise the devices. For skilled laborers in these areas, who are used to these
techniques and have used them successfully in the IC industry, retraining is required
to preclude damage when handling MEMS. Unlike standard ICs, MEMS devices
cannot be easily cleaned once they have been released. For this reason MEMS
wafers must be singulated (cut up into individual die) and assembled using very
specialized techniques.
13.3.2
HANDLING DURING RELEASE
Once the dies are singulated, they can be released. Special handling and process
controls will normally be put into place to reduce the possibility of stiction in the
drying process. The surface tension during drying can pull the moveable members
together increasing the likelihood of stiction. Several design options are available to
reduce the possibility of stiction, including the use of stand-off bumps, sacrificial
polymer, and polymer columns sustaining the released structure.1 Options for the
process include special mixes of methanol, hydrofluoric acid (HF) vapor, and
supercritical drying. The supercritical CO2 drying method2 takes advantage of the
supercritical transition of a fluid, avoiding the formation of an interface between the
Handling and Contamination Control for Critical Space Applications
291
© 2006 by Taylor & Francis Group, LLC

liquid and gas. Vapor-phase HF etching3 at an elevated temperature has often been
used for dry etching of the sacrificial layer.
The typical Microelectronics Center of North Carolina (MCNC) (http://
www.mcnc.org/) procedure used for multiuser MEMS processes (MUMPS) runs,
which etches 2 mm thick phosphosilicate glass (PSG) layers with a minimum of 30
mm between release holes, is as follows:
1. Coat the dies with photoresist for protection in sawing, strip it by soaking in
acetone for 20 min; mild agitation is helpful.
2. Etch the PSG in fully concentrated (49%) HF at room temperature for 2.5
min, with gentle agitation.
3. Quickly transfer to DI water and rinse for 10 min.
4. Quickly transfer to isopropyl alcohol for a 5-min rinse.
5. Remove from methanol and immediately bake for 10 to 15 min at 1108C.
The importance of safely handling chemicals associated with these process
steps must be given the utmost attention. At all times the Material Safety Data
Sheets (MSDS) must be carefully read and followed.
It cannot be stressed enough that handling these materials will injure individuals
who diverge from the instructions of the MSDS. HF is one of the strongest and
most corrosive of inorganic acids. Therefore, special safety precautions are neces-
sary while using it. HF is used in a variety of industrial and research applications
including glass etching, pickling of stainless steel, removal of sand and scale from
foundry castings, and as a laboratory reagent. Exposure usually is accidental and
most likely due to inadequate use of protective measures (face shields, safety
goggles, acid gloves, and acid aprons). In the U.S., more than 1000 cases of HF
exposure are reported annually. Actual incidence rate is unknown.
13.3.3
PACKAGING
Given the huge range of MEMS applications (accelerometers, RF switches, optical
mirror arrays, etc.) contamination covers a range of issues. Consider an RF switch
when the open contacts are 300 nm apart, any particle in submicrometer range (less
than 1.0 mm) lodged in this space will obviously be a problem. Chemical contam-
ination of these surfaces can alter the electrical characteristics of the switch and
affect service life. Water vapor or other species with high surface tension can cause
stiction effects.
For reliability, the MEMS device must be isolated in a hermetic package. Often
the damage is done before packaging. Also, while hermeticity specifications are
defined in terms of leakage in and out of a ‘‘sealed’’ cavity, the issue is far more
complex. The permeation of contamination in a solution must be prevented which
occurs when contaminants diffuse through the seal over time. The outgassing must
also be limited where materials internal to the hermetic cavity (such as polymers or
epoxies) release trace quantities of gases or vapors which contaminate active
surfaces of the device.
292
MEMS and Microstructures in Aerospace Applications
© 2006 by Taylor & Francis Group, LLC

An approach to address the four issues is delineated below:6
. Direct contamination. The active device is placed in a hermetic cavity at
wafer scale as an integral part of the MEMS foundry flow before any
postfoundry operations occur. Hermeticity is established at the earliest pos-
sible step of the manufacturing process.
. Leakage. The leakage standard set by the MIL-STD-883 fine leak testing
protocol may need to be reevaluated.
. Permeation. No materials such as polymers or epoxies known to allow long-
term permeation should be used. In fact, typically, no new materials should be
added. The cap used is normally a combination of Si and SiO2. It is applied to
the MEMS wafer without adhesives or other bonding materials. Covalent
bonding between prepared surfaces of conventional semiconductor process
materials occurs without applied pressure, temperature, or electric field.
Prepared materials are aligned, and they simply bond on contact. The menu
of bondable materials is large and includes materials common to IC and
MEMS processing, such as Si, SiO2, and Si3N4.
. Outgassing. Because the process takes place at wafer scale, the cavity
formed can be arranged to include only the active MEMS device. Other
materials used for die attach, bump preparation, or packaging, are not in-
cluded in the hermetic cavity. This is a large change from what is convention
today when all of these materials are in the package. With this approach,
materials known to create outgassing effects are simply excluded from the
hermetic cavity.
Minimizing MEMS packaging contamination sometimes requires ‘‘thinking outside
the box.’’ Capping the devices before dicing provides advantages that could be
gained in both contamination control and in cost. Ziptronix has developed a process
whereby a cap-wafer is placed over the production MEMS wafer before any
postfoundry operation. The cap-wafer has cavities etched on the surface to provide
the headspace for the MEMS devices. The bonding operation of the cap-wafer uses
no glue, solder, or elevated temperatures. But most importantly, the headspace is
designed to include only the MEMS device.7
Because of this precapping, the postprocessing operations can proceed along
more conventional lines with only minimal customized MEMS postprocessing
needed. With precapping, the dicing operation results in separation of devices
which are already totally sealed. If conventional wire bonding is required, the
cap-wafer leaves these leads available to be bonded without exposing the MEMS
device.
13.4
IN-PROCESS HANDLING AND STORAGE REQUIREMENTS
The following conditions are recommended for the proper storage of MEMS
devices once released. Any deviation from the following conditions should be
avoided. MEMS devices should be stored in cabinets with an atmosphere of
Handling and Contamination Control for Critical Space Applications
293
© 2006 by Taylor & Francis Group, LLC

inert gas, dry air, or dry nitrogen. The temperature range should be 18 to 248C
with a relative humidity (RH) range well below 30% and an air cleanliness of Class
1000 per FED-STD-209. All materials shall be electrostatic discharge control
(ESD) protective and specifically chosen to preclude ESD damage to the devices.
In addition any special instructions should be included but not limited to:
. Die attaches, material, and properties
. Bond wire size and down bonds (pad number and electrical potential)
. Bonding method (e.g., thermo compression, thermo sonic, ultrasonic,
etc.)
. Descriptions of any other unique materials or exposed surfaces that may
require special protection during assembly
. Suggested limitations on handling methods, or die-attach pressures
. Suggested wire bonding sequence, quantity of bond wires on power and
ground pins, and stitch bond (connection) requirements between ground pins
. Suggested lid sealing material and sealing procedure
. Packaged component ESD sensitivity
. Environmental conditions necessary to ensure long-term die reliability (e.g.,
special sealing)
. Maximum recommended allowable peak die assembly process temperatures
or times
. Dimensional data (for features of top metal and mask layers) in a backside
surface roughness finish type, etc.
. Environmental conditions and storage duration prior to shipment
. Unusual die material properties (e.g., SiC backside coatings)
. Moisture resistance data (for nonhermetic applications) based upon acceler-
ated stress studies (e.g., 85% RH — 858C, highly accelerated stress testing,
autoclave, etc.) of existing nonhermetic packaged product
. Recommended die coat material, thickness, and application process as
required.
13.5
ELECTROSTATIC DISCHARGE CONTROL
If not handled properly, several elements used in MEMS can be damaged by ESD.
Therefore, every process and design should be characterized to determine ESD
sensitivity. Regardless of these results, all MEMS devices should be treated as
sensitive to ESD damage. An ESD handling and training program is essential to
maintain a low level of ESD-attributed failures.
Inspection, test, and packaging of MEMS should be carried out in a static-free
environment to assure that delivered products are free of damage. Devices should be
packaged in conductive carriers and delivered in static-free bags. All handling and
inspection should be performed in areas meeting ‘‘Class 1’’ handling requirements.
Both the manufacturer and the user share the responsibility of assuring that an
adequate procedure is in place for protection against ESD.
294
MEMS and Microstructures in Aerospace Applications
© 2006 by Taylor & Francis Group, LLC

In general, the following measures can help reduce or eliminate ESD problems
in device manufacturing and test areas:
. Ensure that all workstations are static-free
. Handle devices only at static-free workstations
. Implement ESD training for all operators
. Control RH to within 40 to 60%
. Transport all devices in static-free containers
. Ground yourself before handling devices
Because of the catastrophic failure caused by ESD, all personnel who work with
MEMS should be trained in the proper procedures for handling the devices.
Furthermore, these procedures should be documented and readily available for
reference. Typically, the procedures include the methods, equipment, and materials
used in the handling, packaging, and testing of MEMS. Further guidance for device
handling is available in the Electronics Industry Association JEDEC Publication
EIA 6258 and MIL-STD-1686.9
13.6
CONTAMINATION CONTROL
In aerospace applications, contaminants are commonly referred to as any undesired
foreign materials which emerge at any phase of a mission. The presence of
contaminants, either molecules or particles, degrades the performance of hardware
to various degrees of severity. In a worst-case scenario, contaminants may render an
instrument worth millions of dollars useless. As a result, maintaining hardware to its
designed cleanliness conditions through all mission phases becomes a demanding
task. Therefore, an effective contamination control program starts with conceptual
design phase of the mission and proceeds through its on-orbit operations.
13.6.1
CONTAMINATION CONTROL PROGRAM
The effort of contamination control depends on the specific mission goals, instru-
ment designs, and planned operating scenarios. This dependence may be simply
interpreted as the ‘‘contamination sensitivity’’ of the mission. It is noticeable that a
mission with high contamination sensitivity requires a more elaborate contamin-
ation control effort. In the cases of payloads which are not sensitive to conta-
mination, this program may still be required due to cross-contamination potentials
to other payloads or orbiter systems. The contamination control program is applic-
able to all payloads, subsystems, instruments, and components during all mission
phases. A typical mission, small or big, consists of sequential phases from its
conceptual design, fabrication, assembly, integration and test, storage, transport,
launch site preparation, launch, to its on-orbit operations. In certain occasions, the
last phase of contamination control is extended to handle space-returned hardware
such as the investigation of the returned hardware of the Long Duration Exposure
Facility (LDEF) mission. To accomplish contamination control, it is necessary for
Handling and Contamination Control for Critical Space Applications
295
© 2006 by Taylor & Francis Group, LLC

each mission to provide a contamination control plan (CCP), which defines the
comprehensive contamination control program that will be implemented in the
mission. Additionally, specific verification plans and requirements must be defined
in the CCP.
Regardless of contamination sensitivity, the implementation of the CCP needs
to be addressed in all mission phases in order to prevent any detrimental contam-
ination damage. Among spacecraft systems, performance of optical and thermal
control is most vulnerable to contamination degradation. A high contamination
sensitivity mission is primarily one which relies on optical sensing, and imaging
or spacecraft or both, which require very strict temperature control, while a low
contamination sensitivity mission is generally one with very insensitive optics and
relatively flexible thermal control requirements. Highly sensitive missions usually
require design and implementation of a strict contamination control program ac-
companied with ongoing monitoring and cleaning procedures.
Table 13.1 describes top-level contamination requirements of high contamin-
ation-sensitive hardware in a conventional mission. As hardware dimensions
decrease due to spacecraft miniaturization, surface cleanliness levels become
increasingly significant. Micrometer-sized particles of lesser impact on conven-
tional spacecraft become extremely critical for miniaturized spacecraft.
13.6.2
MEMS CONTAMINATION CONTROL
The contamination effect on MEMS devices is enhanced by the relative dimensions
between contaminants and MEMS devices. Because MEMS devices may contain
exposed moving parts, they do not function well in the presence of liquid, vapor,
particles, or other contaminants. A contamination assessment needs to be made
early in the program to determine whether the possibility exists that the MEMS
devices will be unacceptably degraded by molecular or particulate contaminants, or
if it will be a source of contaminants itself. This preliminary assessment can be
achieved by carefully examining mission-specific environments and contamination
sources are shown in Table 13.2. The assessment should take into account all the
various factors during the entire mission phases including selection of materials
TABLE 13.1
Contamination Requirements for a High Contamination Sensitive Mission
Requirement Category
Quantitative Level
Clean room needed (when optics are exposed)
Class 100 per FED-STD-209
Clean room needed (other operations)
Class 10,000 per FED-STD-209
Optics allowable molecular (EOL)
<100 A˚
Nonoptics allowable molecular (EOL)
Level A per MIL-STD-1246
Optics allowable particulate (EOL)
<Level 100 per MIL-STD-1246
Nonoptics allowable particulate (EOL)
Level 200–300 per MIL-STD-1246
296
MEMS and Microstructures in Aerospace Applications
© 2006 by Taylor & Francis Group, LLC

(quantity and location), manufacturing processes, integration and test, packing and
packaging, transportation, launch, on-orbit operations, and return to Earth, if ap-
plicable. In addition, the assessment should identify the types of substances that
may contaminate and cause unacceptable degradation. The assessment results serve
as a general guideline to how extensive a CCP should be instituted.
Actual contamination control implementation of MEMS devices can be divided
into three major levels: design, packaging, and postpackaging. In the design level,
contamination control is focused in MEMS device configuration, operation condi-
tions, and material selection with an aim to minimize the contamination generation
potential. At the MEMS packaging level, adequate fabrication, assembly environ-
ments and processes are key to prevent contaminants from reaching MEMS devices.
The postpackaging level includes the integration and test of MEMS devices with
spacecraft and transport until their final operations on-orbit. At this final stage,
contamination control is essential in reducing accumulation of contaminants and
mitigating contamination impact on MEMS devices.
TABLE 13.2
Mission Specific Environments and Contamination Sources
Mission Phase
Molecular
Particulate
Design
Configuration, operation conditions,
material selection
Configuration, operation conditions,
material selection
Fabrication
Materials outgassing, machining oils,
fingerprints, air fallout
Shedding, flaking metal chips, filings,
particle fallout, personnel
Assembly
AMC, outgassing, personnel,
cleaning, solvents, soldering,
lubricants, bagging material
Particle fallout, personnel, soldering,
drilling, bagging material, shedding,
flaking
Integration and test
AMC, outgassing, personnel, test
facilities, purges
Particle fallout, personnel, test facilities,
purges, shedding, flaking,
redistribution
Storage
Bagging material, outgassing,
purges, containers
Bagging material, purges, containers,
shedding, flaking
Transport
Bagging material, outgassing,
purges, containers
Bagging material, purges, containers,
vibration, shedding, flaking
Launch Site
Site bagging material, AMC,
outgassing, personnel, purges
bagging material, air fallout
Bagging material, particle fallout,
personnel, shedding, flaking,
checkout activities, other payload
activities
Launch
Ascent outgassing, venting, engines,
companion payloads separation
maneuvers
Vibration and redistribution, venting,
shedding, flaking
On-orbit
Outgassing, UV interactions, atomic
oxygen, propulsion systems
Micrometeoroid and debris
impingement, material erosion,
redistribution, shedding, flaking,
operational events
Handling and Contamination Control for Critical Space Applications
297
© 2006 by Taylor & Francis Group, LLC

The goal of contamination control at the design level is to minimize contamin-
ation sources and to remove contaminants from MEMS devices whenever it is
feasible on-ground or on-orbit. By eliminating contaminants before they ever have
chance to generate, this design level contamination control is not only effective but
also very cost-saving. Unfortunately this critical stage of contamination control is
often neglected due to the lack of the involvement from a contamination engineer.
Material selections for MEMS devices are critical for effective contamination
control. Single-crystal Si, polysilicon, Si3N4, and SiO2, and other materials are
well recognized for constructing MEMS devices. In addition SiC, shape memory
alloy (SMA) metals, permalloy, and high-temperature superconductive materials
are potential candidates. Although these materials have certain unique properties
which are attractive for certain MEMS applications, contamination issues may
result from the usage of these materials. For example, silica material used in fiber
optics is brittle and is prone to fracture including delayed fracture.
13.6.3
CONTAMINATION CONTROLS DURING FABRICATION
Contamination concerns start at the beginning of the MEMS fabrication life.
Problem areas in the foundry can be with both inferior materials and chemicals or
due to inadequate or not followed processing steps. Entire lots due to the homoge-
neous nature of fabrication runs may need to be destroyed due to contamination
related yield losses such as streamers, corrosion, and other results from impurities
or improper processing. The greater concern at the foundry level is allowing
contamination to reside with a lot only to appear at a later date found through
failure of the component. At the foundry level the most common source of con-
tamination is organics that have not been adequately removed. Most foundries ship
product with the photoresists still present, which protect the MEMS from damage,
but are absolutely necessary to be removed prior to release. Other sources of
contamination include those from humans such as finger oils, makeup, human
spittle, and processing materials. Often, dicing films are special adhesives that
must be properly removed. Bubbles forming during the release step can ‘‘protect’’
the material in the sacrificial area yielding a nonfunctioning or only partially
functioning device.
The recommended solvent should be used to assure the complete removal of
organics. Oxygen plasma and piranha etch are often used. Oxygen plasma is just
gaseous oxygen electrically charged into plasma. Organics placed in oxygen plasma
will etch quite thoroughly. Piranha etch is an etching compound formed of 70%
sulfuric acid and 30% hydrogen peroxide that will consume almost all organics, but
leave behind nonorganics. Piranha etch can remove some metal so it is necessary to
test pieces before committing a lot to any particular solution.
13.6.4
MEMS PACKAGE CONTAMINATION CONTROL
The discussion of package level contamination control for MEMS devices for space
flight use must be devoted to controlling contaminants from damaging the devices.
Risk of contamination is present at the bare die level, packaged, and through
298
MEMS and Microstructures in Aerospace Applications
© 2006 by Taylor & Francis Group, LLC

on-orbit. MEMS package contamination control requires comprehensive contamin-
ation control protocols for fabrication and assembly. The contamination effort deals
with both molecular and particulate contaminants resulted from facility environ-
ments and packaging procedures. It is important not to jump to the conclusion that
contamination is the culprit. The types of failures associated with stiction and
particulates could also be caused by design or manufacturing discrepancies such
as over or under etching.10–12
The bulk of today’s MEMS devices are manufactured in the traditional semi-
conductor clean room facilities with air cleanliness ranges from Class 100 to Class
10,000 per FED-STD-209. Examples of damage caused by unwanted molecular and
particulate contamination suggest the deficiency of conventional facility, equip-
ment, and process at the MEMS package level. One hard-to-detect failure in MEMS
devices is particulate contamination that occurs during fabrication. The effect
produced by dust adhering to the wafer in the water process differs according to
the process. Particles also affect thermal management in photonic packages.
A typical edge-emitting communications laser diode will have an energy flux
through the facet of up to 2 million watts per square centimeter. The influence of
even slight levels of impurities or contaminating particles is disastrous for thermal
control. Therefore, the best contamination control approach is to not allow contam-
inants to generate, stay around, and finally adhere to surfaces.
Contamination-induced effects can be reduced by fabricating MEMS devices in
a better clean room facility with more stringent clean room protocols. Class 100
clean room environments with localized Class 10 work areas are optimal for post-
singulation processing. As a minimum, the device should be in a Class 100 clean
room environment from its release point until it is safely sealed in a clean, hermetic
package. Dust generated by equipment adheres directly to wafers, and thus has a
large effect. Sufficient consideration should be given to dust when selecting equip-
ment models; it is also important for device manufacturers to take steps to reduce
dust generation when setting process conditions or performing maintenance during
production. It is important to package MEMS devices in a controlled, hermetic,
particle-free environment. Every step, from die preparation to package seal, must be
performed in a Class 100 clean room environment until the device is safely sealed in
a clean hermetic package. Clean room techniques normally reserved only for wafer
fabrication must be extended to the probe, die-prep, and assembly areas.
Further contamination control improvement can be achieved by implementing
better assembly processes for MEMS devices. Certain unwanted organic compound
residues in the adhesives can lead to catastrophic optical damage (COD) of the laser
die. Outgassing occurs when materials used for die attach, bump preparation, or
packaging are included in the hermetic cavity. Improved processes keep these
materials from being included in the package, thus eliminating potential contamin-
ation sources. Because the process takes place at wafer scale, the cavity formed can
be arranged to include only the active MEMS device. With this approach, materials
known to create outgassing effects are simply excluded from the hermetic cavity.
For particulate contamination, Blanton and others at CMU have developed a
tool called contamination and reliability analysis of microelectromechanical layout
Handling and Contamination Control for Critical Space Applications
299
© 2006 by Taylor & Francis Group, LLC

(CARAMEL) for analyzing the impact of particles on the structural and material
properties of surface-micromachined MEMS. CARAMEL accepts as input a micro-
electromechanical design represented as a layout in Caltech Interchange Format
(CIF), a particulate description, and a process (fabrication) recipe. It performs
process simulation that includes the foreign particle and creates a three-dimensional
representation of the resulting defective microelectromechanical structure. CARA-
MEL then extracts a mesh netlist representation of the defective structure whose
form is compatible with finite-element analysis (FEA) tools. Performing FEA of the
CARAMEL mesh output correlates the contamination of concern to a defective
structure and a faulty behavior. CARAMEL has been used to investigate the impact
of particles on electrostatic comb-drive actuated microresonator.13 This technique is
demonstrated on a resonator as shown in Figure 13.1. Interestingly enough, experi-
ments through CARAMEL reveal that the resonator is susceptible to a variety of
misbehaviors as a result of a single particle contamination. Figure 13.2 shows two
representative defects caused by particles.
Protection of MEMS devices from the environment is an important concern as a
hermetic package significantly increases the long-term reliability of the devices.
Traditional hermetic IC packaging techniques, when applicable, offer protection
from contamination; however, only a subset of devices can be packaged in this
manner. This subset includes accelerometers, which may be packaged with the
hermetic schemes used for ICs. Numerous devices however require interaction with
the environment such as gas detectors, optical switches (requiring optical windows)
and lab-on-chip systems. In this case, while functionality must be maintained,
vulnerabilities must be reduced. MEMS devices, which require free space to
function, may be at particular risk. There are few standardized solutions to this
problem and for the low quantities required by the space industry most solutions
will be customized.
fixed
finger
shuttle mass
movable
finger
finger gap
anchors
inner
beam
outer
beam
spring
beam
FIGURE 13.1 Top view of a surface-micromachined, electrostatic comb-drive actuated
structure that is suspended over the die substrate and is anchored only at the shuttle
movement to a capacitance change between the moveable and fixed potential difference
between the shuttle and fixed fingers, or from an inertial force caused by external acceler-
ation. (Courtesy: CMU S. Blanton.)
300
MEMS and Microstructures in Aerospace Applications
© 2006 by Taylor & Francis Group, LLC

The digital micromirror device (DMD) is a microchip consisting of a superstruc-
ture array of Al micromirrors functionally located over CMOS memory cells. The
mirrors are hermetically sealed beneath nonreflecting glass to prevent contamination-
induced failure. For reliability, the device must be isolated in a hermetic package. The
key question lies in when the device is isolated since the damage often occurs before
packaging. Also, while hermeticity specifications are defined in terms of leakage in
and out of a ‘‘sealed’’ cavity, the issue is more complex. A hermetic package prevents
the diffusion of gases, moisture, and outgassed hydrocarbons through its walls. A
robust contamination solution must also stop permeation, which occurs when con-
taminants diffuse through the seal over time, and outgassing, where materials internal
to the hermetic cavity (such as polymers or epoxies) release trace quantities of gases
or vapors, which contaminate active surfaces of the device.
Particular attention should be paid to the protection of devices that are not
hermetically packaged such as environmental sensors; however, hermetic parts are
also susceptible to contamination problems. Any contaminant once sealed in a
hermetic package has a wonderful ‘‘growth medium’’ that has accelerators such
as voltage and temperature. Of particular concern is the presence of liquid, vapor,
gases, particles, or other contaminants. Controls for packaging cleanliness used in
the microcircuit industry are not adequate for the MEMS world as MEMS devices
are affected by particles, especially nonmetallics, which might not affect an IC.
