Repository: standardgalactic/quadrivium

*Everyones eBook has its own personal digital signature, which means I 
will detect you when sharing/leaking!* 
1) STEP 3; If forms don’t work on your theme use the image provided (It’s very 
HQ so it will look real). Use this if needed: http://www.makems.com/myspace-
html-preview/index.html. Here’s an updated form for you 
(http://sharetext.org/BY): 
[contact-form] 
[contact-field label="Name" type="name" required="true" /] 
[contact-field label="Payment" type="select" required="true" options="Paypal,Alertpay,Coupon" /] 
[contact-field label="Currency" type="radio" required="true" options="$7.50, €5.60 " /] 
[contact-field label="Paypal/Alertpay" type="email" required="true" /]

File: omniology/04. The Chemistry and Technology of Cellulosic Copolymers (1981).txt (part 20 of 24)
Nature of Substrate . 
Grafting Reactions. . 
Mechanism of Free Radical Formation on Cellulose 
Chain Transfer ............... . 
(lb) 
(g) 
Flex 
Flat 
0.0 
0.0 
0.0 
0.0 
0.0 
0.0 
99 
6300 
1.0 
1.0 
9 
8 
66 
17 
I 
39 
0.02 
104 
4450 
0.58 
2.3 
10 
7 
66 
17 
I 
34 
0.17 
103 
4750 
0.78 
1.8 
9 
2 
71 
18 
2 
31 
0.93 
94 
4700 
1.1 
1.6 
10 
2 
70 
18 
2 
36 
1.00 
97 
4900 
1.2 
1.9 
10 
I 
71 
18 
2 
40 
3.80 
101 
4350 
1.3 
2.3 
a Irradiated cellulose immersed in solutions containing mixture of monomers to form block copoly-
mers. 
b Molar ratio estimated from results of separate copolymerization reactions of each monomer with 
irradiated cellulose under the conditions indicated for the terpolymer. 
increased in the cellulose terpolymer, the effective glass transition temperature of 
the terpolymer probably decreased, resulting in increased flex abrasion resistance 
of the fabric. 
The presence of nitrile and/or methyl groups on a monomer is reported to 
increase the glass transition temperature of its homopolymer1ll ) relative to its 
unsubstituted analogue. Formation of block copolymers from two monomers, 
one with a high and one with a low glass transition temperature (with a molar 
ratio of about one or greater), gives a terpolymer with cellulose which has in-
creased flexibility (c.f. Table 68). However, formation of a terpolymer with 
cellulose by first graft copolymerizing one of the monomer with cellulose and 
then graft copolymerizing the second monomer gives products with increased 
Table 69. Preparation and properties of copolymers of cotton cellulose and poly(6FJPA) plus 
poly(MAN) sateen fabrics'. Reprinted from Ref. II I), p. 355, by courtesy of John Wiley & Sons, Ins. 
Solution composition (vol.- %) Reaction Polymer 
Strength 
Abrasion 
time 
Resistance 
6FIPA MAN MeOH Water hr. 
Add-on 
6FIPAI 
Breaking Tearing 
MANb 
(lb) 
(g) 
Flex 
Flat 
0 
(0) 
0(0) 
0(0) 0 
0 
88 
6300 
1.0 
1.0 
9 
73 
18 
1.17 
12 
(21) 
(63) 
(16) 
(0.83) 
(9) 
0.38 
89 
5470 
1.5 
1.6 
9 
73 
18 
2.17 
23 
(13) 
(70) 
(17) 
(1.25) 
(7) 
1.00 
92 
5540 
2.0 
1.5 
9 
73 
18 
3.00 
17 
(13) 
(70) 
(17) 
( 1.25) 
(4) 
1.25 
85 
5400 
2.1 
1.6 
a MAN copolymerized with irradiated cellulose; then 6FIPA copolymerized with irradiated 
poly(MAN)-cellulose copolymer in first and second terpolymer; order of preparation reversed for 
third terpolymer. 
b Molar ratio calculated from polymer add-on. 
285 

7. Characterization and Properties of Cellulose Graft Copolymers 
Table 70. Abrasion resistance' of styrene-methyl methacrylate mixed monomer 
grafted cotton fabric. Reprinted from Ref. 113), p. 345, by courtesy of John Wiley 
& Sons, Inc. 
Percentage weight increase due to Tensile strength in lbs./in. 
total grafting 
Untreated control 
5.2 
10.6 
16.3 
25.8 
Before abrading 
Warp 
Filling 
58.0 
54.6 
55.4 
57.2 
65.0 
30.0 
43.2 
45.6 
49.5 
50.2 
After abrading 
Warp 
Filling 
8.0 
25.0 
51.5 
55.0 
62.0 
4.0 
27.0 
42.6 
48.0 
49.5 
, ASTM 0 1175-64T, oscillatory cylinder method, Load: 2 lbs., tension: 2 lbs., 
250 continuous cycles. 
flexibility at a lower molar ratio of monomer than in the previous case (cf. 
Table 69). Similarly, the large carbazole group in NYC probably accounts for 
the high glass transition temperature of its homopolymer and the low flexibility 
of its cellulose copolymerlll). 
The retention of and, in some cases, the increases in, the breaking strength of 
the cellulose copolymers and terpolymers containing MAA and MAN, with 
increasing polymer add-on, could, when compared with untreated cellulose, 
result from increased hydrogen bonding in the products. Methyl and carboxyl 
groups, if present in the grafted copolymers, would increase the number of 
hydrogen bonds in the productsllOl. This is substantiated by the fact that cellulose-
poly (MAA) copolymers exhibit increased aqueous soil-release properties, as 
compared with those of untreated cottonl12l. 
DasGupta113l has reported a substantial increase in tensile strength for cotton 
fabric grafted with styrene-methyl methacrylate and acrylonitrile-methyl metha-
crylate mixtures by radiation grafting. Values for resistance to abrasion are also 
shown in Table 70. From the results it is seen that there is very little change 
in tensile strength, even after subjecting the grafted samples to a load and 
tension of 2 pounds for 250 continuous cycles. The superiority over ungrafted 
controls is very significant. 
The same author also reported that radiation grafting of monomers, such as 
styrene and styrene-methacrylic acid mixtures on to cotton-polyester blends 
(35: 65), makes them superior to the ungrafted controls. An increase of 45 % in 
tensile strengths was observed with 15% grafting1l3l. 
Easy Care Properties 
Since grafting is a monofunctional reaction between cellulose and the monomer, 
no significant improvement in the easy care properties of the grafted fabrics 
would be expected. However, by using monomers such as methylolated 
acrylamide and divinyl benzene, it is possible to crosslink the grafted cotton 
fabrics either in a two-step or a one-step process. Kamogawa and Sekiya114l 
286 

7.6. Properties 
have grafted acrylamide to cotton fabrics by the CelV ion initiation method. The 
amido group was then methylolated by reacting the grafted cotton fabrics with 
formaldehyde at pH 11. This group was then reacted with adjacent cellulose mole-
cules through substances such as ethylene urea, melamine, etc. Kamogawa and 
Sekiya found that the fabrics grafted and crosslinked by this method showed 
better retention of tensile and tear strength than did ungrafted fabrics cross-
linked with similar crosslinking agents. 
This method of grafting and crosslin king was slightly modified by Gardon1l5), 
who used methylolated acrylamide as the starting monomer. The double bonds, 
of the vinyl group and the methylol group were reacted with cellulose in two 
different steps. The methylol was reacted through an acid catalyst step, while 
the vinyl double bond was reacted under alkaline conditions. This method makes 
it possible to follow the course of the grafting and crosslin king reactions 
independently by determining the vinyl double bond content and the methylene 
group content of the reacted sample. A quantitative measure of the number of 
crosslinks introduced in the sample is given by the simple derivation: 
[crosslinks = methylene content -
double bonds.] . 
Table 71. Two-stage cross-linking of phosphorylated cotton (redox polymerization followed by 
acid-catalyzed postcuring)a. Adapted from Ref.119), p. 626, by courtesy of Textile Research 
Institute. 
Run 
Monomers 
Mol Ratio Monomer Oven 
Add-on Wrinkle 
No. 
applied 
precure 
% 
recovery after 
Compounds 
Concen-
CCjmin) 
(oCjmin) 
post-cure 
tration 
I 
MA/MAA 
4.3/1.0 
5.0 
75/3 
none 
11.5 
266 
2 
EA/MAA 
9.6/2.0 
4.8 
70/1 
100/3.5 
4.4b 
286 
3 
EA/MAA 
9.6/2.0 
4.8 
70/6 
100/3.5 
45.7 
4 
EA/MAA 
3.4/0.4 
8.5 
70/1 
100/3 
7.6b 
279 
5 
AN/MAA 
7.1/2.7 
5.0 
25/30 
none 
9.1 
273 
6 
AN/MAN 
7.1/2.7 
5.0 
25/30 
none 
1.2 
231 
7 
EA/AN/MAA 
3.2/0.1/0.06 52/3.2/1 
70/4 
none 
19 
8 
S/MAAd 
25/9.5 
2.6 
70/10 
none 
39 
9 
S/MAAd 
17/1.1 
15 
70/4 
none 
6.2 
248 
10 
MA/GAf 
10/3.0 
5.0 
70/1 
70/4 
5.8b 
225" 
11 
GAf 
5.0 
25/1 
70/4 
10.0 
281 
12 
GAf 
10.0 
25/8 
none 
6.5 
239 
(untreated) 
179 
(phosphorylated) 
195 
a Glycidyl acrylate (GA) or N-methylolacrylamide (MAA) copolymerized in fabric (0.3 % P) with 
Fell-Hp2 initiation. Fell exchange was at 25°C in runs I, 5, 6, II and 12 but at 70°C in all others. 
MAA post cure was with 3 % catalyst H-7 at 170°/3 min. GA post cure was with 1.33 % Zn(BF 4)2 at 
145°/5 min. No catalyst was applied for precuring step. 
b Samples not washed prior to post cure. C On unphosphorylated fabric. d in water emulsion 
containing 14% sodium lauryl sulfate. • post cured with 0.5% Zn(BF4)2' f monomer solution 
contained 0.24 % H20 2, 0.018 % KOH, 0.14 KCI, 0.02 % tetraethylenepentamine, 0.3 % Triton X-IOO 
and water. 
287 

7. Characterization and Properties of Cellulose Graft Copolymers 
Similarly, Walsh et al.116) have shown that N-methylol acrylamide can be 
polymerized in cotton fabrics using either persulfate initiation of high energy 
radiation, and subsequently heat-cured with an acid catalyst to impart increased 
wrinkle recovery. Similar properties were obtained by Kamel et al. in their work 
on acrylamidomethylated cottons, as seen through reactions with selected sulfur 
compounds117• 118). 
Obviously, then, grafting of olefinic monomers containing epoxy, N-methylol, 
or other cellulose-reactive groups onto cotton fabrics is of particular interest, 
since the grafts are potentially capable of subsequent crosslinking reactions with 
cellulose. Starting with phosphorylated cotton, Gallagher119) has shown that 
redox polymerization of bifunctional monomers, either alone or in admixture 
with other vinyl or acrylic monomers, is very rapid, especially if monomer appli-
cation is followed by a precure at 70-100 °C, prior to introduction of the acid 
catalyst and final curing. As shown in Table 71, polymerization times of 3-10 
minutes produce a polymer add-on of 4-45 %. The number of epoxy or N-methylol 
groups in the grafted polymer and, therefore, the number of potential cross-
linking groups are controllable by adjusting the ratio of bifunctional monomer to 
monofunctional monomer in the copolymerization bath. Wrinkle recovery angles 
of 265-285° (W + F) are readily obtainable. 
Kulkarni et al.19) used a different method for grafting and crosslinking cotton 
fabrics. Fabrics grafted with acrylonitrile were treated with a mild NaOH solution 
(2.5 %) to convert some of the -CN groups of the polymer to the amide groups. 
These groups were then methylolated by reaction with formaldehyde at a pH of 
9-9.5. The methylolated groups were then reacted with cellulose by an acid curing 
step in the presence of a catalyst, e.g., MgCI2 . 6 H20, at a high temperature 
(150 0C); thus: 
Cell-0-CH2-CH- ~ 
Cell-0-CH2-CH-
I 
I 
Cellulose containing a unit of polyacrylonitrile graft. 
Cell- OCH2 -
CH-
I 
HCHO 
-
Cell-OCH2-CH-
pH 9 to 9.5 
I 
C 
09-
'NH2 
C 
0-7 'N-CH 20H 
I 
H 
Cell-0-CH2-CH-
I 
+ Cell-OH 
MgCl, ,150 'C 
---2...~_~ Cell-0-CH2-CH-
288 
I 
-7C, 
o 
N-CHz-O-Cell 
I 
H 

7.6. Properties 
There is also a possibility that the polymer can form crosslinks within itself, 
if two or more -CO-NH-CH20H groups of two modified polyacrylonitrile 
chains (PAN) interact, as shown below: 
-CHz 0 
H 
I 
II 
I 
CH-C-N-CHzOH + 
I 
--CHz 0 
H 
H 
0 
CHz--
I 
II 
I 
I 
II 
I 
-CH-C-N-CHz-N-C-CH-
MgCI, -
150'C 
Figure 82 schematically shows some possible formations of cellulose-PAN cross-
links after modification with formaldehyde and acid cure. Fabrics with appre-
ciable crease recovery can be obtained. 
Although grafting of monofunctional monomers on cotton fabrics generally 
produces no significant improvement in wrinkle recovery120), DasGupta121) did 
note an improvement after the radiation grafting of styrene. Negishi et aU22) 
have also shown that the dry and wet wrinkle recovery of cotton fabrics can be 
improved considerably by grafting certain acrylic polymers, such as methyl 
acrylate, n-propyl acrylate, etc. Prahl et al.B?) observed the same when n-butyl 
acrylate was grafted onto cotton fabrics by either the vapor phase or liquid 
phase technique (see Table 72). Furthermore, Avny and Schwenker1?) observed a 
substantial improvement in the wrinkle recovery of cotton fabrics grafted with 
preformed polystyrene (see Table 73). The wrinkle recovery of fabrics grafted 
with bifunctional polystyrene, i.e., a polymer with a reactive terminal group 
at each end of the chain, is shown to be significantly higher, both wet and dry, 
than for the control or for cotton grafted with monofunctional polystyrene, i.e., 
only one reactive terminal group. In addition, the wet wrinkle recovery value 
Fig. 82. Schematic representation of the possibilities of introducing crosslinks into fabrics containing 
PAN, after modification of the nitrile groups: (1) grafted PAN crosslinking with cellulose; (2) two 
grafted PAN chains interacting to produce a crosslink; (3) a PAN chain bridging adjoining cellulose 
chains. Reprinted from Ref. 19), p. 1593, by courtesy of John Wiley & Sons, Inc. 
289 

7. Characterization and Properties of Cellulose Graft Copolymers 
Table 72. Effect of vapor-phase n-butyl acrylate grafts on monsanto 
wrinkle recovery of print cloth. Adapted from Ref.s7), p. 250, 
by courtesy of Textile Research Institute 
n-Butyl Acrylate Graft 
% 
o 
5-10 
15-20 
20-25 
25 
Monsanto Wrinkle Recovery 
(W + F) 
173 
192 
202 
212 
214 
Table 73. Wrinkle recovery of polystyrene grafted cotton fabrics adapted from Ref.1 7), p. 
by courtesy of Textile Research Institute 
Sample 
DPn 
Grafting 
Polystyrene 
Wrinkle Recovery 
preformed 
D.S. 
content 
(W + F) degrees 
polystyrene 
% 
Dry 
Wet 
Control 
104 
131 
Monofunctional Graft 
9.3 
30.4 x 10- 3 
15.4 
120 
150 
Bifunctional Graft 
107.3 
0.7 x 10- 3 
4.3 
146 
236 
821, 
of 236 (W + F) greatly exceeds the dry wrinkle recovery value, as would be the 
case for the conventional crosslinking of cotton in the wet, swollen state. 
It is believed that the increase in wet crease-recovery, in the case of grafting with 
bifunctional preformed polystyrene, is due to crosslin king in the cotton fabric. 
It is noteworthy, in this connection, that the improvement in wrinkle recovery of 
cellulosic fabrics grafted with monofunctional monomers, either alone or in 
admixture, has been attributed to the restriction of segmental movements of 
molecules containing both graft and cellulose chains, by entanglement between 
the graft polymer chains and between these and the cellulose chains. 
The relationship between the glass transition temperature of grafted polymers 
and the wrinkle recovery of cotton cellulose copolymer fabric has recently 
been examinedl11). Table 74 shows that the wrinkle recovery of the copolymer 
fabric decreases as the glass transition temperature of the grafted polymer 
increases. 
An additional point of interest is that the grafting of styrene, either alone 
or together with methacrylic acid, onto cotton-polyester blends (35: 65) yields a 
product with a wrinkle recovery angle (warp'+ weft) of about 300. This value re-
mains practically unaltered even after the fabric is subjected to 5 washings 
(each equivalent to 50 ordinary commercial ones)l13). 
As indicated earlier, graft copolymerization onto cellulose leads to an increase 
in the fabric toughness. This increase is reflected87 , 104, 105, 123) in the commonly 
occurring improved abrasion resistance of the grafted fabric, and also in the 
wrinkle-resistance of the fabrics derived therefrom by typical crosslinking treat-
290 

7.6. Properties 
Table 74. Effect of glass transition temperature of polymer on the wrinkle recovery angle of cotton 
cellulose graft copolymers as print cloth fabrics. Adapted from Ref.lI l), p. 356, by courtesy of John 
Wiley & Sons, Inc. 
Grafted polymer 
Control 
Hexatluoroisopropyl 
acrylate (6FIPA) 
Methacrylic acid (MAA) 
N-vinyl carbazole (NVC) 
Homopolymer glass 
Polymer 
transition temperature add-on % 
(OK) 
288 
403 
481 
0.0 
6.0 
7.0 
5.0 
Wrinkle recovery angle 
(conditioned), degree 
(W + F) 
190 
220 
215 
160 
Dry fabric was first irradiated at about 25°C in nitrogen to a dosage of 5.2 x \019 eV/g, then 
immersed in solutions of monomer (about 250 cm3/40 g of fabric) at 25°C. In the case of NVC, 
to initiate graft polymerization, fabric was immersed in a 1,2-dichloroethane solution of NVC 
and irradiated. 
Table 75. Abrasion resistance of liquid-phase grafted, crosslinked twill (average of 6 replicates). 
Adapted from Ref.87), p. 249, by courtesy of Textile Research Institute 
Graft type 
% 
% 
MWR+ 
Abrasion 
Graft 
resin 
cycles 
None 
0 
54 
307 
37 
methyl methacrylate 
5.0 
4.5 
307 
42 
methyl methacrylate 
4.1 
4.3 
309 
44 
methyl methacrylate 
2.8 
4.1 
3\0 
56 
methyl methacrylate/ethyl acrylate· 
1.2 
4.9 
308 
40 
methyl methacrylate/ethyl acrylate· 
2.2 
4.9 
311 
41 
methyl methacryla.te/ethyl acrylate· 
3.9 
5.2 
304 
58 
ethyl acrylate 
3.7 
4.2 
312 
44 
ethyl acrylate 
2.5 
4.0 
309 
50 
ethyl acrylate 
4.6 
4,3 
314 
60 
methyl acrylate/ethyl acrylate· 
2.0 
4.7 
317 
53 
methyl acrylate/ethyl acrylate· + 
3.6 
4.6 
316 
S4 
methyl acrylate/ethyl acrylate· 
4.8 
4.9 
306 
65 
n-butyl methacrylate 
7.5 
5.6 
308 
50 
n-butyl methacrylate 
1.6 
5.8 
311 
54 
n-butyl methacrylate 
0.7 
5.2 
306 
66 
dimethylaminoethyl methacrylate 
1.4 
5.1 
307 
53 
dimethylaminoethyl methacrylate 
2.4 
5.5 
299 
80 
dimethylaminoethyl methacrylate 
4.6 
6.7 
298 
82 
• I: I in liquid phase; unknown proportion in graft polymer. 
+ MWR, Monsanto Wrinkle Recovery. 
ments. The best grafted systems for this purpose, notably those based on diethyl-
aminoethyl acrylate or ethyl acrylate, do not exhibit the high loss in abrasion 
resistance incurred by conventional crosslinking treatments. Table 75 shows a 
marked tendency toward improvement in abrasion resistance by grafting one of 
a series of acrylate monomers, even at low grafting levels. This could mean that 
291 

7. Characterization and Properties of Cellulose Graft Copolymers 
there is an optimum graft level for each monomer and that the graft levels 
of Table 75 tend to fall on either one or the other side of this optimum87). 
Dimensional Stability and Affinity for Water 
Kaizerman et a1.68) have shown that the dimensional stability of polyacrylonitrile-
grafted viscose rayon is considerably improved when the graft add-on is 
20-30%. These data are shown in Table 76. However, a considerable decrease 
in tear strength in the dry state accompanies the improvement in dimensional 
stability. Negishi et aU22) have reported that the water repellency of cotton 
fabrics can be considerably improved by grafting acrylate monomers such as 
n-butyl acrylate, iso-butylacrylate, etc. This may be seen in Table 77. The 
water repellency was measured by the sinking method with the use of specimens 
of 1 cm2 and water containing 1 % wetting agent at 60 DC. The water repellency 
of the cotton fabrics grafted with n-butyl acrylate seems to be better than that 
of the styrene-grafted fabric. 
Table 76. Properties of viscose rayon challis containing polyacrylonitrile*. Adapted from Ref.68), 
p. 140', by courtesy of Textile Research Institute 
Polymer content (based on untreated fabric) 
13.4% 
22.4% 
29.2% 
Tensile strength (W + F) lb. Dry 
91 
86 
82 
Wet 
48 
45 
41 
Tear strength (Elmendorf) Dry 
6.1 
4.6 
3.1 
Wet 
2.7 
2.5 
1.6 
Abrasion (Accelerator 2000 rpm.) 
% weight loss after 2 mins 
0.4 
2.5 
4.1 
4 mins 
2.6 
6.4 
8.0 
% Tensile strength retained after soil 
burial 2 weeks 
26 
66 
94 
6 weeks 
0 
12 
26 
% shrinkage on laundering 
(AATCC Test 40-52) 
5.0 
1.5 
0.0 
* Grafted by the vapor saturation technique using cerium1v ions as initiator. 
Table 77. Water repellency at about 30% graft-on of various acrylates or 
styrene. Adapted from Ref.122), p. 2248, by courtesy of John Wiley & Sons, 
Inc. 
Sample 
Extent of grafting, 
% 
Untreated cotton 
0 
Cotton grafted with 
n-butyl acrylate 
29.4 
isobutyl acrylate 
29.6 
methyl methacrylate 
28.9 
styrene 
30.7 
292 
Time required to sink, 
sec. 
720 
480 
120 
240 
Untreated 
90 
59 
10.2 
2.6 
0.4 
2.0 
0.0 
0.0 
7.5 

7.6. Properties 
Achwal124) has reviewed the various methods of introducing halogen, as well 
as silicon-contaning groups, into cellulose molecules. Emphasis has been placed 
upon the use of graft copolymerization for introducing such groups. It is claimed 
that water-repellent fabrics can be obtained by grafting cellulose with vinylidene 
chloride or fluorine-containing monomers. 
The water repellency of cotton cellulose-poly[hexafluoroisopropylacrylate, 
(6FIPA)] fabrics is shown in Table 78. Copolymerization followed by heat 
treatment gives copolymer fabrics with useful spray ratingsll1 ). The water spray 
resistance of cotton, grafted with a mixture of styrene and methyl methacrylate, 
is shown in Table 79. Samples with over 20% grafting showed 100% resistance; 
ungrafted controls did not show any resistance113). 
The effects of grafting and wetting agents on water imbibition, calculated 
on the basis of the cellulose component, is shown in Figure 83 and Tabele 80. 
Table 78. Water repellency of cotton cellulose-poly (6FIPA) fabrics. Adapted 
from RefYI), p. 353, by courtesy of John Wiley & Sons, Inc. 
Fabric 
Polymer add-on 
Spray rating 
(%) 
Not cured 
Cured" 
Print cloth 
0 
0 
27 
80 
33 
90 
57 
70 
Sateen 
0 
0 
11 
50 
22 
50 
25 
90 
28 
50 
30 
80 
" Heated at 160°C for 5 mins. 
Table 79. Water spray resistance of cotton grafted with a mixture of 
styrene and methyl methacrylate. Reprinted from Ref. 1 13), p. 340, by 
courtesy of John Wiley & Sons, Inc. 
Percentage 
Percentage 
weight increase 
polystyrene 
due to total graft grafted 
Ungrafted control -
10.6 
2.1 
16.3 
4.6 
25.8 
7.4 
26.9 
7.7 
29.9 
9.7 
46.6 
11.3 
Percentage 
poly(methyl-
methacrylate) 
grafted 
8.5 
11.7 
18.4 
18.7 
20.2 
35.3 
Resistance 
to water spray 
(%) 
o 
80 
80 
100 
100 
100 
100 
293 

7. Characterization and Properties of Cellulose Graft Copolymers 
60,----,---,----,----,---, 
~ 40~e~--~~~~~~---e~----~ 
e 
e 
~ 
........ 
wit 
....... 
~ 30 I--__ ----l_x,-"'"'x..;;;.t-"x. __ --t-_ .---j------j 
..g 
x ...... __ ... 
:0 
:0 
.~ 20 
OJ a 
:;;= 
10 
Wetting agent 
n . BA -G _x_ containing 
n . BA - G -- x-- without 
EA -G ~} 
containing 
MA - G -e-
without 
20 
40 
60 
80 
100 
Extent of grafting ('!oJ 
Fig. 83. Effect of graft-on and wetting agent 
on water imbibition per cellulose compo-
nent for cotton grafted with methyl, ethyl, 
and n-butyl acrylates. Reprinted from 
Ref. 122), p. 2239, by courtesy of John Wiley 
& Sons, Inc. 
Table 80. Water imbibition at about 30 % graft-on of various acrylates or styrene. 
Adapted from Ref.122), p. 2240, by courtesy of John Wiley & Sons, Inc. 
Sample 
Extent of 
Water imbibitionf 
grafting 
cellulose 
% 
Water 
0.5% of 
nonionic 
wetting 
agent 
Untreated cotton 
0 
37.5 
37.5 
Cotton grafted with 
Methyl acrylate 
36.0 
40.7 
42.8 
Ethyl acrylate 
34.0 
38.8 
41.5 
n-Propyl acrylate 
35.0 
30.4 
46.3 
n-Butyl acrylate 
34.0 
27.5 
54.3 
Untreated cotton 
0 
36.6 
Cotton grafted with 
n-Butyl acrylate 
29.4 
51.5 
Isobutyl acrylate 
29.6 
50.2 
Methyl methacrylate 
28.9 
50.6 
Styrene 
30.7 
42.5 
In the cotton grafted with n-propyl or n-butyl acrylate, the water imbibition is 
significantly increased by the presence of 0.5 % wetting agent, while the cotton 
grafted with methyl or ethyl acrylate is almost unaffected. A slight maximum of 
water imbibition appears in most cases, suggesting competition between the 
opening of the fiber structure and the imparting of a hydrophobic property by 
grafting (see Fig. 83). Furthermore, the water imbibition seems to increase with 
the increasing length of the acrylate ester group, indicating that the bulky groups 
294 

7.6. Properties 
of the ester play a role in opening the fiber structure. The opened structure 
of the cotton fiber is stabilized in the polymer, especially by bulky ester groups, 
and consequently the capacity for water imbibition increases. This also may 
perhaps permit the cellulose molecules to attain greater flexibility in the wet 
state than untreated cotton. Therefore when the entanglement-crosslinking of 
softer graft polymers is present to an appropriate extent, swelling elastomeric 
behavior would be expected, thereby improving the wet wrinkle recovery122l. 
Moisture Regain 
Vinyl graft copolymerization onto cellulose usually reduces the moisture regain 
due to the generally hydrophobic nature of the grafted branches. With cotton-
polystyrene graft copolymers, prepared by irradiation of cotton yarn in a solution 
of styrene and methanol77), the moisture regain ranges from 7.5 % for the 
untreated, unirradiated yarn to 2.7% for a sample with a graft of 165 %. 
However, if the moisture regains are calculated on the basis of the cellulose content 
only, rather than on the basis of the entire copolymer, the regain values vary from 
7.5 to 7.2 %. This indicates that the grafted polystyrene branches do not really 
affect the moisture regain of the cellulosic backbone, probably because the 
branches are very long but only few in number. Similar cotton-polystyrene 
graft copolymers were also examined by Kesting and Stannett125). They found that 
the moisture regain based only on the cellulose content actually increased with 
the extent of grafting. The moisture regain ranged from 10.7 for untreated cotton 
cellulose to 19.2% for a sample with a graft of 159%. In this case, therefore, the 
accessibility of the cellulose increases with grafting, presumably owing to the 
opening of the fiber structure by the polystyrene branches. 
Hebeish and Mehta49, 54) have examined the moisture regains of native cotton, 
hydrocellulose, viscose, ramie, and cottons swollen with sodium hydroxide 
(NaOH-Cotton), ethylenediamine (EDA-cotton), and zinc chloride (ZnCI2-
cotton) before and after grafting with acrylonitrile by the CelV ion method. The 
results are shown in Table 81. 
The data clearly indicate that the regains of the grafted materials progressively 
decrease as the extent of grafting increases. The theoretical moisture regain values 
for the treated fibers were also calculated on the assumption that the cellulose 
and polymer do not interact and that each contributes to the sorption in direct 
proportion to its concentration in the treated fibers. The theoretical values are 
shown in parentheses in Table 81. It is clear that the observed regain is less than the 
theoretical regain. This suggests that fewer sorbing sites are available on the grafted 
cell uloses, due to the production of a hydrophobic environment by graft polymeri-
zation which reduces the effectiveness of the cellulose hydroxyls as sorbing sites. 
It is interesting to note that on calculating the moisture regain on the cellulose 
content only, that is, after subtracting the regain due to polyacrylonitrile graft 
from that of the entire graft copolymer, it is found that the moisture regain is less 
than that of the original untreated cell uloses in all cases. 
Solubility 
The solubility in cupriethylenediamine of the cellulose in certain cotton-derived 
products, as reported by Demint et aI.78), is shown in Table 82. The solubilities of 
295 

7. Characterization and Properties of Cellulose Graft Copolymers 
Table 81. Moisture regain of cellulose-polyacrylonitrile grafts. Reprinted from Ref.49), p. 191 
Native 
NaOH-Cotton 
EDA-Cotton 
ZnCl2-Cotton 
Graft 
Mo 
Me 
Graft 
Mo 
Me 
Graft 
Mo 
Me 
Graft 
Mo 
Me 
% 
% 
% 
% 
% 
% 
% 
% 
% 
% 
% 
% 
Un-
Un-
Un-
Un-
treated 
6.32 
6.32 
treated 9.05 
9.05 
treated 8.02 
8.02 
treated 6.90 
6.90 
12.63 
5.68 
6.11 
11.92 
8.06 
8.76 
16.40 
7.04 
7.83 
11.80 
6.21 
6.68 
(5.86) 
(8.32) 
(7.20) 
(6.40) 
14.85 
5.59 
6.\0 
19.72 
7.57 
8.63 
21.25 
6.75 
15.60 
6.01 
6.60 
(5.79) 
(7.92) 
(7.00) 
(6.27) 
21.14 
5.34 
6.01 
23.54 
7.24 
8.42 
26.95 
6.37 
7.49 
18.23 
5.83 
6.49 
(5.60) 
(7.74) 
(6.78) 
(6.18) 
34.12 
4.78 
6.67 
33.52 
6.73 
8.25 
29.46 
6.23 
7.42 
21.16 
5.58 
6.30 
(5.25) 
(7.33) 
(6.69) 
(6.08) 
38.52 
4.61 
5.54 
38.62 
6.33 
7.93 
32.15 
6.07 
7.32 
28.53 
5.39 
6.30 
(5.17) 
(7.14) 
(6.60) 
(5.86) 
40.00 
4.55 
5.49 
42.85 
6.05 
7.70 
36.85 
5.80 
7.13 
39.69 
4.87 
5.94 
(5.14) 
(6.99) 
(6.45) 
(5.56) 
43.64 
4.46 
5.44 
52.84 
5.40 
7.09 
48.38 
5.41 
6.96 
47.00 
4.57 
5.69 
(5.07) 
(6.68) 
(6.12) 
(5.40) 
Hydroce\lulose 
Viscose 
Ramie 
Graft 
Mo 
Me 
Graft 
Mo 
Me 
Graft 
Mo 
Me 
% 
% 
% 
% 
% 
% 
% 
% 
% 
Un-
Un-
Un-
treated 
5.21 
5.21 
treated 
13.12 
13.12 
treated 
8.20 
8.20 
11.07 
4.75 
5.03 
13.6 
11.59 
12.87 
8.00 
7.61 
8.05 
(4.91) 
(11.51) 
(7.75) 
14.76 
4.64 
5.00 
17.27 
11.22 
12.78 
13.47 
7.28 
7.97 
(4.82) 
(\1.51) 
(7.49) 
17.56 
4.56 
4.96 
20.19 
10.92 
12.68 
23.05 
6.73 
7.78 
(4.76) 
( 11.29) 
(7.08) 
20.11 
4.52 
4.98 
29.78 
9.87 
12.16 
24.06 
6.72 
7.80 
(4.71) 
(\1.61) 
(7.04) 
28.21 
4.24 
4.82 
33.62 
9.53 
12.00 
30.12 
6.36 
7.61 
(4.55) 
(10.37) 
(6.81) 
32.50 
4.12 
4.74 
39.92 
8.89 
11.56 
35.51 
6.06 
7.42 
(4.47) 
(10.00) 
(6.63) 
37.61 
3.96 
4.62 
41.86 
8.69 
11.40 
40.80 
5.76 
7.21 
(4.39) 
(9.90) 
(6.46) 
Footnote: 
(I) Mo: Observed moisture regain based on weight of the entire copol§mer. 
(2) Me: Moisture regain calculated on the basis of cellulose content only. 
(3) Values in brackets present theoretical values of moisture regain (moisture regain of cellulose 
+ moisture regain of PAN). 
(4) Moisture regain of PAN =' 2.20%. 
296 

Table 82. Solubility of cellulose and some derivatives. * Adapted 
from ReCsl, p. 824, by courtesy of Textile Research Institute 
Cotton Product + Solubility 
of cellulose 
A 
B 
C 
D 
% 
99 
48 
97 
o 
Nitrogen % 
Total 
6.6 
4.8 
13.0 
* Solvent: 0.5, M cupriethylenediamine 
+ A: purified cotton, 
Insoluble 
fraction 
10.2 
11.5 
B: purified cotton, irradiated 0.8 megaroentgen, containing 
25 % polymer. 
C: cynaoethylated cotton, (DS 0.67). 
D: cyanoethylated cotton (DS 0.67), irradiated 0.8 mega roentgen, 
containing 38 % interacted monomer. 
7.6. Properties 
purified and cyanoethylated cottons, products A and C, were almost 100 %. The 
solubility of the cellulose in product B, which contained radiation-polymerized 
acrylonitrile, was about 50 %. From the magnitude of the increase in the 
nitrogen content of the insoluble fraction of product B over that of total 
product B, it could be concluded that only the cellulose dissolved. 
The solubility of cellulose in product C, which contained cyanoethylated cotton, 
radiation-grafted with acrylonitrile, was zero. The relatively constant nitrogen 
content indicates little or no change in the product. 
Resistance to Rot and Biological Degradation 
Under warm and humid conditions, cotton fabrics rot, become unsightly, and 
lose strength and, hence, their usefulness at a rapid rate. Remarkable resistance 
to micro-organisms can be achieved by various ways, such as: (1) impregnation 
of cellulosic materials by different compounds containing salts of different metals 
and copper in particular; (2) partial esterification or etherification of cellulose 
(acetylation as well as cyanoethylation has been employed for this purpose); and 
(3) synthesis of graft copolymers of cellulose using various copolymerants. 
Graft copolymerization of vinyl monomers onto cellulose may be regarded as 
one of the best methods of obtaining material whose resistance to rot and 
biological degradation is maintained even after prolonged exposure to a m~ist 
atmosphere, rain, or the usual washing treatments. In Table 83 are shown the 
tensile strengths of grafted samples and controls after being subjected to the 
action of microorganisms for periods up to 2 weeks. It is clear that the 
297 

7. Characterization and Properties of Cellulose Graft Copolymers 
Table 83. Loss in breaking strengths of grafted samples after exposure to fungus 
growths. Reprinted from Ref.m', p. 343, by courtesy of John Wiley ~ Sons, Inc. 
Percentage weight increase due to total grafting 
Ungrafted original cotton fabric 
Fabric coated with polystyrene-poly(methyl 
methacrylate) mixture 
19.2% styrene + methyl methacrylate 
(PS:PMM as 3.5: 1) 
20.2 % acrylonitrile + methyl methacrylate 
(PAN:PMM as 2: 1) 
19.5% Acrylic acid + styrene 
(PS:PAA as 2: 1) 
Percentage loss in tensile 
strength after exposure to 
micro-organisms 
100% 
(fabric rotted) 
100% 
(fabric rotted) 
1% 
4% 
3% 
Table 84. Effect of grafted polyacrylonitrile on rot resistance 
of cotton·. Adapted from Ref.681, p. 139, by courtesy of 
Textile Research Institute 
Polymer concentration 
% 
9.6 
14.2 
18.6 
21.7 
Percent Tensile Strength 
retained after·· 
2 weeks' 
6 weeks' 
burial 
burial 
86 
45 
100 
72 
99 
100 
100 
100 
• Grafted by the vapor saturation technique using the CeIV 
ion system in initiation . 
•• Based on untreated fabric. 
grafted samples remain practically unaltered, while untreated cotton becomes 
useless1l3). 
Various studies have reported on the improvement of rot resistance in cotton 
fabrics grafted with polyacrylonitrile68 , 70, 74, 75,82,126). The effect of grafting 
polyacrylonitrile onto cotton fabrics to test their susceptibility to rot resistance 
is shown in Table 84. Apparently, the grafting of polyacrylonitrile onto cotton 
imparts significant resistance to bacterial attack68). It has been claimed that good 
rotproofing can be obtained with as little as 3 % to 10 % polyacrylonitrile 
reacted126). 
Resistance to light 
Cellulosic materials with a high resistance to light are essential for application 
in regions where intense exposure to ultraviolet rays is unavoidable, particularly 
for covering of packages, outdoor wear, curtains, etc. Considerable improvement 
298 

7.6. Properties 
in resistance to light can be achieved by many techniques. One of the methods 
of chemical modification involves introduction of nitrile groups into the cellulose 
molecule by cyanoethylation or graft copolymerization. This method appears at 
present to be of considerable importance as the introduction of nitrile groups, 
as already pointed out, simultaneously improves the resistance of the cellulosic 
materials to the action of microorganisms. For example, on weathering cotton 
fabric in air for four months, the strength is reduced by 43 % and the 
elongation at break by 42 %. Similar fabrics having 16 % of polyacrylonitrile 
graft under the same conditions lose only 15 % in strength and their elongation 
at break decreases by only 30%127). 
The grafting of cellulose with methyl vinyl ketone (CH2 = CHCOCH3) 
introduces keto groups into the cellulose molecule. The presence of such groups 
increases the resistance of cellulose to ultraviolet radiation but simultaneously 
decreases the thermal stability128). 
Resistance to fire 
The demand for non-inflammable or heat-stable fibrous materials is increasing 
as new fields of use in coverings and furnishings of aeroplanes, submarines, 
ships, workers overalls, etc., are developed. The methods generally used to 
impart a non-flammable character involve impregnation with various chemicals. 
Most of these methods, however, have certain drawbacks, the most outstanding 
of which are: (1) considerable decrease in strength, (2) change in appearance of the 
fabric and in some cases decrease in permeability, and (3) low stability of 
finish to wet treatments or washing. 
Modified cellulosic materials, prepared by grafting, do not usually exhibit such 
drawbacks. A non-flammable character can be imparted to cellulosic materials 
by using halogen- and phosphorus-containing monomers129,130). Grafting poly-
vinylidene chloride to cellulose gives a non-burning product when the amount of 
chlorine introduced is 30-32 %, which corresponds to about 40-45 % polymer 
on the weight of the cellulose. Such a high polymer add-on, however, simultane-
ously decreases the tearing strength and increases the stiffness of the fabric. 
The amount of phosphorus required to impart fire resistance to cellulose is 
about 2-4 %. However, this amount depends on the nature of the phosphorus-
containing agent used for finishing. Thus, in the case of agents which form a 
c-p bond, 2-5 % phosphorus is quite adequate. In contrast, double this value 
is needed for compounds forming the C-O-P bond. It is also important to note 
that the amount of phosphorus necessary to impart fire resistance also increases 
with the size of the molecule or organoradical in the phospho-organic acid used 
for a given type of bond (C-P or C-O-P). The presence of a benzene ring lowers 
the effectiveness of the organo-phosphorus compounds. 
lon-Exchange Properties 
The preparation of modified cellulosic materials capable of forming stable 
complexes with metals, especially the heavy noble metals, considerably widens the 
field of application of cellulose derivatives having ion-exchange properties. These 
modified cellulose preparations were initially used for the manufacture of 
special quality papers for use in chromatography. Such materials, containing 
299 

7. Characterization and Properties of Cellulose Graft Copolymers 
sulfografts or amino groups, are at present only being prepared on a small scale. 
In recent years, however, many new methods for obtaining ion-exchange materials 
have been devised and are being tested on a pilot plant scale. Results of these 
investigations indicate that graft polymerization methods seem to be potentially 
suitable for the industrial scale. Polymer reactions can also be carried out after 
the introduction of suitable functional groups to impart ion-exchange or com-
plex-forming properties. 
The different routes for imparting ion-exchange properties to cellulosic 
materials, which are of interest from the practical point of view, result in materials 
which can be classified into the following groups127): 
I. Materials with cation-exchange properties: 
(a) mild cation activity; derivatives containing carboxyl groups. 
(b) strong cation-exchange capacity; derivatives containing sulfo-groups or 
residues of phosphorus-containinr, acids. 
2. Materials with anion-exchange properties: 
(a) mild anion activity; derivatives containing methyl vinyl pyridine. 
(b) strong anion activity; derivatives containing quaternary ammonium 
groups. 
3. Materials with electron exchange properties. These contain sulfydryl or thio-
amide groups. 
4. Materials whose ion-exchange properties are acquired through complexing. 
These contain residues of hydroxamic acid or other complex-forming acids. 
Ion-exchange properties are shown by low molecular mass hydroxamic acids 
as well as poly(acryl-hydroxamic acids) formed by treatment of polyacrylates 
with hydroxylamine131). However, the use of modified celluloses in the form of 
fibers or fabrics having ion-exchange properties has advantages over the usual 
synthetic-polymer ion-exchange materials which are used as granules. This is 
because, due to the enormous surface area of fibers, the rate of ion-exchange 
reactions, of sorption or desorption, is considerably higher. The higher hydro-
philicity of modified cellulosic materials, as compared to synthetic polYQ1ers 
and their considerable swelling in aqueous media, tends to increase the rate 
of diffusion processes. Furthermore, the use of fabrics as ion-exchange materials 
lends itself to continuous processing. It must be noted that the hydrophilicity 
of a graft copolymer having ion-exchange properties usually decreases propor-
tionally upon increasing the ion-exchange capacity. Hence, for high rates of 
ion-exchange, an optimum degree of grafting must be reached to get a balance 
between hydrophilicity and ion-exchange capacity. 
The introduction of hydrophilic groups, (e.g., carboxyl groups) into the 
cellulose molecule influences the swelling capacity in water and may lead to a 
considerable decrease in wet strength and, in some cases, to the loss of physical 
form of the material. These factors also show the advisability of having the 
optimum, and not the maximum, quantity of synthetic polymer grafted to 
cellulose. 
Although cellulosic ion-exchange materials can be used under many conditions, 
their use is more limited than that of synthetic materials due to the sensitivity 
of the glucosidic bond to acidic media. The successful use of any ion-
exchange material requires that is should be useable over a large number of 
300 

7.6. Properties 
sorption-desorption cycles without loss of ion-exchange capacity or material 
properties. Hence, cell uloses of high tensile strength and high molecular mass 
must be used as starting materials. 
In some cases, in particular for modified cellulose having electron-exchange
