Repository: standardgalactic/quadrivium

*Everyones eBook has its own personal digital signature, which means I 
will detect you when sharing/leaking!* 
1) STEP 3; If forms don’t work on your theme use the image provided (It’s very 
HQ so it will look real). Use this if needed: http://www.makems.com/myspace-
html-preview/index.html. Here’s an updated form for you 
(http://sharetext.org/BY): 
[contact-form] 
[contact-field label="Name" type="name" required="true" /] 
[contact-field label="Payment" type="select" required="true" options="Paypal,Alertpay,Coupon" /] 
[contact-field label="Currency" type="radio" required="true" options="$7.50, €5.60 " /] 
[contact-field label="Paypal/Alertpay" type="email" required="true" /]

File: omniology/Graphene Oxide Fundamentals and Applications [2016].txt (part 20 of 32)
the potential to last significantly longer than conventional batteries. Hybrid structures can 
therefore be tuned for certain applications requiring a combination of long cycle life, 
energy delivery and rate performance.
Silicon is considered as one of the most attractive next‐generation anode materials to 
form composite electrodes with RGO, because it is inexpensive, abundant and possesses 
the highest gravimetric capacity (3579 mA h g−1 for Li15Si4) known – nearly 10 times 
higher capacity than the incumbent graphite anode. Unfortunately, silicon undergoes a 
large volume change (up to 300%) during cycling due to the accommodation of the Li+ ions 
required during operation. This extreme and repeated fluctuation causes severe pulveriza­
tion of silicon particles, leading to particle isolation and significant capacity fade within 
dozens of cycles. Therefore, the conventional cycle life of silicon‐based anode materials 
is much too short for commercial applications. To overcome the large volume change and 
obtain better capacity retention for Si anodes, various approaches have been used. These 
approaches include the use of nanoparticles [21], thin films [22, 23], nanowires [24], 
dispersing into an inactive/active matrix [25, 26], preparing 3D porous structures [27, 28] 

Energy Harvesting and Storage
267
and carbon coating [29, 30]. Graphene, however, with its flexible 2D morphology, high 
surface area and good electrical conductivity, has many properties that lends itself to be a 
very promising composite material to improve the stability of the silicon system.
One of the first reported Si‐RGO systems was developed by Lee and colleagues by 
combining silicon nanoparticles with the freestanding graphene paper structure [31]. Silicon 
nanoparticles were mixed with an aqueous GO suspension, vacuum filtered and thermally 
treated under inert gas to form flexible Si–tpGO composite paper anodes. With this format, 
the graphene sheets formed a 3D electrically conductive network that also provided a 
mechanically robust scaffold to anchor and stabilize the embedded silicon nanoparticles 
(Figure 8.6). The resulting Si–tpGO materials exhibited significantly enhanced cycling 
stability compared to bare silicon particles. The Si–tpGO materials were able to achieve 
reversible capacities > 2500 mA h g−1 at 1 A g−1 and were able to retain nearly ~60% capac­
ity after 300 cycles. The improved performance was attributed to the unique 3D network 
that buffered the volumetric expansion of Si during cycling as well as the high electrical 
conductivity provided by the network. Later, Zhao et al. introduced in‐plane carbon vacan­
cies into the GO structure prior to composite formation in order to provide additional ion 
diffusion pathways to increase the energy and power density of the composite material 
(Figure 8.7) [32]. As expected, the holey Si–tpGO composite materials offered enhanced 
reversible capacity compared to the non‐holey counterpart. Notably, the rate performance 
Figure 8.6  Cross‐sectional schematic (not to scale) of the Si–tpGO composite structure (top). 
Digital image of prepared Si‐GO composite paper (bottom left). Transmission electron 
microscopy (TEM) image of Si nanoparticles encapsulated between tpGO sheets (bottom 
right). Adapted from [31] with permission of The Royal Society of Chemistry

268
Graphene Oxide: Fundamentals and Applications
of the holey Si–tpGO materials was significantly improved. When cycled at a very high 
rate of 8 A g−1, the holey Si–tpGO material was able to deliver ~1100 mA h g−1 capacity, 
which was 34% of the capacity that could be delivered at 1 A g−1.
Another promising route to the synthesis of composite materials is through the fabrica­
tion of RGO‐encapsulated nanoparticle composites. Taking advantage of the anionic charge 
of GO in aqueous suspensions, co‐assembly with cationically charged nanoparticles can 
lead to an encapsulated structure. This co‐assembly process is driven by mutual electro­
static interactions and results in a flexible and atomically thin GO shell that effectively 
envelops the nanoparticle. This unique structure provides a number of advantages, including 
suppression of particle agglomeration, accommodation of volumetric change during cycling 
and fast electron transport via the highly conductive graphene wrapping. One approach is 
shown in Figure 8.8 and can be accomplished by modifying the surface of metal oxide 
nanoparticles with an available amine species [33]. This approach is especially useful for 
metal oxide anode materials, which suffer from numerous issues that limit their cyclability, 
including substantial volumetric change during cycling and low electrical conductivity. In 
one example, cobalt oxide (Co3O4) particles were treated with aminopropyltrimethox­
ysilane (APS) to generate a positively charged surface, followed by co‐assembly with the 
negatively charged GO in aqueous suspension. The resulting GO‐wrapped Co3O4 particles 
were then treated with hydrazine to chemically reduce the GO material to an electrically 
conductive support (Figure 8.8). The electrochemical performance of the co‐assembled 
composites demonstrated far superior performance compared to bare Co3O4 particles. The 
Co3O4‐RGO composite achieved a very high and stable reversible capacity of ~1100 mA h 
g−1 and were nearly completely stable for over 130 cycles. The superior performance was 
attributed to the synergistic effect between the flexible RGO wrapping that stabilized the 
particles, and EIS confirmed that the composite possessed lower contact and charge‐transfer 
resistances than the bare Co3O4 particle electrode. As an additional control, a physical mix­
ture of Co3O4 and RGO was constructed and showed worse capacity and stability compared 
to the co‐assembled structure.
50 nm
10 nm
Figure 8.7  Cross‐sectional schematic (not to scale) of the holey Si–tpGO composite structure 
(left). TEM image (right) depicting the highly defective tpGO structure (scale bar: 50 nm). 
Inset: Zoomed‐in view of the tpGO structure. Adapted from [32] with permission of Wiley‐VCH 
Verlag GmbH

Graphene-encapsulated
metal oxide (GE-MO)
3) Reduction
1 μm
Graphene oxide
(GO)
APS-modified metal oxide
APS=(CH3O)3Si(CH2)2NH2
NH2
NH2
NH2
NH2
NH2
NH2
NH2
NH2
+
2) Assembly
Metal oxide
OH
OH
OH
OH
OH
OH
(a)
OH
OH
1) Modification with APS
(b)
0
0
500
1000
1500
(c)
(d)
0
0
20 40 60 80 100 120 140
0
10
Coloumbic efficiency/%
20
30
40
50
60
70
80
90
100
500
1000
Capacity/mAh g–1
Capacity/mAh g–1
1500
2000
5
10
15
Cycle number
Cycle number
20
25
30
Figure  8.8  (a) Fabrication of the RGO‐wrapped metal oxide particles. (b) SEM image 
demonstrating the Co3O4 particles embedded in the flexible RGO structure. (c) Electrochemical 
cycling of co‐assembled Co3O4‐RGO composites (squares), physically mixed Co3O4‐RGO 
composite (circles) and bare Co3O4 electrodes (triangles). (d) Cycle performance of the  
co‐assembled Co3O4‐RGO electrode for 130 cycles at 74 mA g−1. Adapted from [33] with 
permission of Wiley‐VCH Verlag GmbH

270
Graphene Oxide: Fundamentals and Applications
8.2.4  Cathode Applications
In addition to enhancing features on the anode electrode, RGO and its panacea of attractive 
properties can also be applied to improve the electrochemical performance of cathode 
materials. For cathode applications, RGO often serves as an improved carbon additive to 
replace activated carbon, due to its extremely high conductivity and surface area. The 
combination of those two properties makes RGO a wonderful material to wire cathode 
materials, which typically suffer from low electrical conductivity themselves.
8.2.4.1  Transitional Metal Phosphates
One such material that has garnered significant attention is lithium iron phosphate 
(LiFePO4). LiFePO4 is an important cathode material that has been widely used in com­
mercial lithium‐ion batteries due to its good capacity (~170 mA h g−1), outstanding 
reversibility, inexpensive cost, low toxicity and high safety. However, LiFePO4 exhibits 
very low electrical conductivity (10−9 S cm−1), which causes poor cycling performance 
if not properly designed. Traditionally, nanostructuring and carbon coating are employed 
in order to enhance the electrochemical performance of LiFePO4. However, with tradi­
tional carbon‐coating procedures, an amorphous carbon with limited electrical conduc­
tivity coats the surface of the particle. Therefore, significant room for improvement can 
be achieved by structuring LiFePO4 with much more electrically conductive graphenic 
materials.
The first demonstration of a LiFePO4–RGO composite was reported by Ding and 
colleagues in 2010 [34]. In the seminal work, LiFePO4 nanoparticles were co‐precipitated 
with RGO to form a composite structure. The material was then isolated and thermally 
treated at 700°C under inert gas to form the final product. It was determined that inclusion 
of the RGO material resulted in a decrease in the LiFePO4 particle size to 20 nm, com­
pared to 70 nm for LiFePO4 particles synthesized under identical procedures except for 
RGO addition. Electrochemical cycling of the materials demonstrated that the reversible 
capacity of the LiFePO4 was considerably improved with RGO addition. When cycled at 
a rate of 35 mA g−1, the LiFePO4–RGO composite achieved near‐theoretical reversible 
capacities of 160 mA h g−1 compared to only 113 mA h g−1 for the bare particles. Later, 
Zhou and colleagues further improved the performance of LiFePO4–RGO composites 
using a novel composite structure formed via spray drying and thermal annealing ­processes 
[35]. Through this process, LiFePO4 primary nanoparticles were structured into micro‐
sized spherical secondary particles, which were wrapped by an electrically conductive 
thermally RGO 3D network (Figure 8.9). This unique RGO wrapping facilitated electron 
transport throughout the structure, while the voids between primary particles provided 
easy routes for Li+ diffusion. Electrochemical analysis confirmed that the RGO‐wrapped 
materials exhibited significantly better cycling stability and rate capability compared to 
an amorphous carbon‐coated composite. Surprisingly, combining the amorphous carbon‐
coated LiFePO4 material into the unique process scheme afforded an even better‐perform­
ing material than just achieved with the RGO wrapping alone, demonstrating that there 
may have been rate limitations arising from individual LiFePO4 particle connections. For 
the RGO‐wrapped, carbon‐coated LiFePO4 sample, a maximum reversible capacity of 
~150 mA h g−1 was achieved at a low rate of 0.1C (~15 mA g−1), which is noticeably lower 
than the theoretical value (here C is the C‐rate related to battery charging). However, these 

Energy Harvesting and Storage
271
composite materials exhibited an excellent rate performance, still delivering ~130 mA h 
g−1 at 10C (~1.7 A g−1) and over 70 mA h g−1 at an extremely high discharge rate of 60C 
(~10 A g−1). Additionally, these composites were able to retain ~95% capacity after 1000 
cycles at a high rate of 10C–20C (1.7–3.4 A g−1) asymmetric charging–discharging 
procedure.
Although these mentioned reports are limited only to LiFePO4, numerous other cathode 
materials such as LiMn2O4, LiCoO2, LiNixMnyCozO2 and LiMnPO4 can also be improved 
using similar methodologies. In order to sufficiently improve the electrode performance in 
composite structures, it is critical to ensure that the graphene structure is well distributed and 
that electroactive particles are intimately connected to the graphene layers. Often this can be 
successfully achieved through in situ nanoparticle synthesis and thermal annealing processes.
(B)
(C)
0
0
20
40
60
80
100
120
250
200nm
500
Capacity (mAh/g)
750
1000
LFP/(G+C)
LFP/G
LFP/C
(A)
Cycle number
Graphene
oxide
Mixing
Li+
e–
e–
e–
Li+
Spray
drying
Annealing
LiFePO4/graphene oxide
LiFePO4/graphene
LiFePO4
Figure 8.9  (A) Preparation process and microscale structure of LiFePO4–RGO composite. (B) SEM 
image showing LiFePO4 primary particles wrapped by the RGO structure. (C) Electrochemical 
cycling of LiFePO4 composite electrodes at a 10C–20C asymmetric charge–discharge process. 
Adapted from [35] with permission of The Royal Society of Chemistry

272
Graphene Oxide: Fundamentals and Applications
8.2.4.2  Lithium–Sulfur Batteries
The unique properties of GO have proven to be even more useful for more advanced cathode 
materials such as sulfur. The lithium–sulfur (Li–S) battery is an especially attractive system 
that has received significant attention from researchers due to its high theoretical energy 
density (2600 W h kg−1 and 2800 W h l−1). However, the commercial application of Li–S 
batteries has been hindered due to a few issues, including the insulating nature of sulfur, 
volume change during the charge–discharge process, and the severe capacity fade observed 
due to high polysulfide dissolution during cycling (termed the “shuttle effect”).
In order to overcome these issues, the 2D structure, high conductivity, elastic and 
mechanically strong properties of GO and RGO have been explored as potential options to 
bring Li–S batteries to market. One of the most promising routes is to use the unique 2D 
structure as a carbon net to wrap the sulfur particles and prevent polysulfide dissolution. 
The oxygen‐containing groups on the basal planes can further provide strong anchoring 
points while the high‐surface‐area structure absorbs polysulfides and promotes the forma­
tion of Li2S films. In 2011, Wang and colleagues reported a sulfur–GO composite that was 
formed by coating sulfur particles with polyethylene glycol (PEG) and then wrapping the 
particles with lightly oxidized GO sheets that had been decorated with carbon particles 
(Figure 8.10) [36]. The PEG and GO coating layers served multiple roles, including to 
accommodate the volumetric expansion of sulfur, trap soluble polysulfide intermediates 
and provide an electrically conductive network for the sulfur particles. The resulting com­
posites demonstrated high reversible specific capacities up to ~600 mA h g−1 after an initial 
capacity drop from 1000 mA h g−1, and remained stable over 100 cycles when cycled at up 
to 0.5C. The performance of the composite material was superior to both sulfur–PEG and 
sulfur–GO electrodes alone, demonstrating the validity of the synthesized architecture to 
provide robust support for the sulfur cathode.
More recently, CTAB (cetyl‐trimethyl ammonium bromide) has been utilized as an alter­
native surfactant to PEG to improve the electrochemical performance of GO/S composite 
cathodes (Figure 8.11) [37]. The CTAB‐modified sulfur–GO nanocomposite cathodes can 
achieve close to theoretical capacity values of ~1400 mA h g−1 when cycled at 0.2C and up 
to ~800 mA h g−1 capacity at a high rate of 1C. Additionally, the composites are extremely 
robust and were able to cycle more than 1500 times with more than 300 mA h g−1 remaining 
capacity. It was estimated that the practical cell‐level energy density of the cell could be 
as great as ~500 W h kg−1, more than doubled compared to the existing energy density of 
current Li‐ion cells (~200 W h kg−1). The surprising rate performance of the insulating 
sulfur material suggests that these materials may also be suitable for high‐power applica­
tions in addition to high‐energy applications.
Sulfur–RGO composites have also been significantly investigated since RGO possesses 
similar advantages to GO while also providing the addition of electrical conductivity. Very 
recently, Wang and colleagues [38] reported a method to impregnate lithium polysulfide 
(Li2S) into thermally annealed RGO papers (Figure 8.12). Similar to its anode counterparts, 
the Li2S–tpGO papers are flexible and freestanding and can be used directly as cathode 
electrodes without requiring additional binders, which can lead to substantial weight 
savings if implemented into a commercial cell. Due to the method of impregnation, the 
lithium sulfide particles were formed as very small 25–50 nm nanospheres rather than the 
micrometer‐sized particles observed without the presence of tpGO. With the freestanding 

Graphene oxide
(GO) suspension
Carbon
black (CB)
GO/CB
suspension
Na2S2O3
+
HCI
+
Triton x-100
S/PEG
particles
Graphene-sulfur
composite
Graphene coating to
render electrical
conductivity
Graphene
wrapping to trap
polysulfides
PEG layer to trap
polysulfides and
accommodate
volume change
Sulfur
0
0
200
Specific capacity (mAh/g)
400
600
800
1000
20
40
60
Graphene-sulfur with PEG
80
Cycle number
100
120
140
C/2
C/5
Figure 8.10  Schematic representation of the synthesis scheme to fabricate the sulfur–PEG–GO architecture (left). Cycling 
performance of the composite at rates of C/5 and C/2. Reproduced from [36] with permission of American Chemical Society

0
0
200
400
600
800
1000
Discharge capacity (mAh/gsulfur)
Discharge capacity (mAh/gelectrode)
1200
1400
1600
250
500
750
Number of cycle
1000
1250
1500
0
100 
200 
300 
400 
500 
600 
700 
800 
900 
3100
3000
Transmittance (%)
2900
Wavenumber (cm–1)
2800
2700
Discharge (1C)
CTAB
CTAB
Sulfur
Graphene oxide
Discharge (0.05C)
Charge (0.5C)
Figure 8.11  Schematic of the CTAB‐modified sulfur–GO composite material (top) and accom­
panying composite electrochemical cycling performance (bottom). Reproduced from [37] 
with permission of American Chemical Society
0
0
200
400
600
800
Capacity (mAh g–1 Li2S)
1000
1200
(b)
(a)
(c)
(d)
25
50
75
Discharge
5 C
Discharge
rGO paper
S sphere
Li2S sphere
Li2S solution
Dried
Charge
100
Cycle number
125
150
170
200
Figure 8.12  Illustrative schematic depicting the fabrication of the freestanding Li2S–tpGO 
composite paper (top). Electrochemical cycling performance of the Li2S–tpGO cathode when 
cycled at 5C (~6 A/g−1). Reproduced from [38] with permission of American Chemical Society

Energy Harvesting and Storage
275
structure, the high surface area of the tpGO paper provides good polysulfide retention, 
and the porous nature can accommodate the volumetric changes required during cycling. 
The prepared composites exhibited excellent cycling characteristics, initially achieving 
the full theoretical capacity of Li2S (~1166 mA h g−1) indicating complete participation 
of  the electroactive material. Additionally, it was determined that the composites had 
­excellent rate performance and could still deliver ~600 mA h g−1 at a very high rate of 7C 
(~8 A g−1), more than 50% of the theoretical value. Moreover, when continuously cycled at 
a high rate of 5C (~6 A g−1), the composite was able to cycle more than 200 times while 
maintaining ~70% of its initial capacity. Not only does this particular report demonstrate 
an impressive high‐capacity and high‐rate cathode material, but it also extends the tremen­
dous versatility that can be achieved using the 3D flexible RGO paper support.
8.2.5  Emerging Applications
Besides showing great promise for conventional anode and cathode applications, GO and 
its derivatives have also recently been commissioned for more novel forms of lithium‐ion 
battery applications. One such application was termed the “all‐graphene battery” due to its 
integration of GO materials for both the anode and cathode electrodes [39]. The thermal 
processing temperature of GO was tuned to control the extent of oxygen moieties for each 
electrode. This energy storage system utilized a partially reduced tpGO as the cathode 
material and a more reduced tpGO as the anode material. Figure 8.13 illustrates the cell 
design and mechanism for charge storage on anode and cathode electrodes. The partially 
reduced tpGO cathode material contained a significant amount of carbonyl (C ═ O) func­
tional groups that served as redox centers for Li+ charge storage at high potentials. The 
electrode stability was attributed to C ═ O/C–O Faradaic surface reactions that resembled 
pseudo‐capacitive storage mechanisms. This format allowed the system to utilize fast 
surface reactions on both electrodes, leading to high simultaneous energy and power 
density. The system was able to deliver an energy density of 225 W h kg−1, and could also 
provide a high power density 6450 W kg−1. When cycled at 500 mA g−1, the system was 
able to deliver >50% of its initial capacity after 2000 cycles (Figure 8.13). The performance 
of this system demonstrates the use of GO to form hybrid energy storage systems that 
merge the conventional storage mechanisms of batteries and capacitors.
A second emerging use of GO exists as the battery separator membrane for improved 
safety. A battery separator is the insulating barrier that separates the anode and cathode 
electrodes and provides pathways for Li+ ions to travel between electrodes. In a conven­
tional cell, the separator material consists of a porous polymer material that allows electro­
lyte and Li+ ion diffusion. As a safety feature, if a cell heats up to a predetermined elevated 
temperature, the polymer separator material undergoes an irreversible phase transition that 
closes its pores, which blocks Li+ ion diffusion and terminates cell operation. Shen and 
colleagues demonstrated that an insulating GO film could also be used as a separator 
material [40].
Additionally, the GO films were functionalized with a temperature‐sensitive polymer 
that can undergo a reversible conformation change based upon its temperature (Figure 8.14). 
The temperature‐sensitive polymer, a poly(sulfobetaine) (PMABS), is grafted onto the GO 
sheets through surface‐initiated atom transfer radical polymerization reaction. PMABS 
exhibits an upper critical solution temperature (UCST), and thus effectively reversibly 

276
Graphene Oxide: Fundamentals and Applications
changes its permeability and its adsorptive properties above or below its UCST point. 
When the temperature of the cell containing the GO‐PMABS separator extends above the 
critical point (80°C), the permeability to Li+ ions is considerably reduced, which leads to a 
significant decrease in capacity. Shen and colleagues demonstrated that this phenomenon 
is reversible, and lowering the cell temperature to 20°C returned the cell to its original 
charge capacity (Figure 8.14). Overall, it was demonstrated that the GO‐PMABS membrane 
was capable of decreasing the storage capacity of the cell by >50% upon heating the cell 
from 20°C to 80°C. For energy storage applications, this novel GO membrane is useful as 
a means to mitigate thermal runaway in batteries by decreasing Li+ permeability at elevated 
temperatures, and can also act as an internal cell balance to restrict local ion flow in regions 
that exhibit concentrated heating.
In summary, GO‐derived electrodes offer significant promise for applications in advanced 
lithium‐ion battery applications. An extremely eclectic mix of interesting approaches 
have been undertaken, ranging from flexible freestanding papers to complex hierarchical 
3D porous composites. Graphene oxide’s unique properties render it useful for all types 
of anode and cathode materials, with different structural properties being advantageous 
for individual applications. Additionally, its amphiphilic properties afford the unique 
0
0
20
40
60
80
100
120
140
Separator
Functionalized graphene cathode
(delithiated state)
Current collector (AI)
Reduced graphene oxide
anode (lithiated state)
Current collector (Cu)
500
1000
Number of cycles
1500
2000
0
20
40
60
Coulombic efficiency (%)
Capacity retention (%)
80
100
Reaction in anode:
LiC3 ↔ 3C +Li++e–
Reaction in cathode:
-C=O+Li++e– ↔ -C-O-Li
Li
Li
C
O
C
Li+
e–
Li+
e–
Figure  8.13  Illustrative schematic depicting the fabrication of the “all‐graphene battery” 
(top). Electrochemical cycling performance of the system when cycled at 500 mA g−1 (bottom). 
Reproduced from [39] with permission of Macmillan Publishers Limited

OH
OH
OH
OH
OH
OH
OH
OH
OH
OH
OH
HO
HO
HO
O
O
O
O
O
H2N
and
H2O, 60°C
OH
OH
NO
O
O
R1·NH3
+
R1·NH3
+
R1
NH3
+
R1
R1
O
O
Br
O
Br
O
O
R1
R1
R1
R1
R1
R1=
R1
R1
R1
OH
OH
GO-OH
GO-PMABS membrane
THF
Et3N
H3N
HO
HO
OH
HN
R1
R1
R1
R1
O–
O–
O
O–
O–
O–
R3
R3
O
O
O
O
GO
O
O
·
R1
NH3
+
+
·
OH
O
R2 NH3
+
R2 NH3
+
R2
NH3
+
R2
R2
O
O
O
O
O
GO-Br
Br
O
R2
R2
R2
R2
R2
R2
R2
R2
OH
H3N
HO
HO
OH
NH
R2
R2
R2=
R2
R2
O–
O–
O
O–
O–
O–
·
R2
NH3
+
+
·
OH
O
R3NH3
+
R3NH3
+
R3
NH3
+
R3
O
O
O
N
O
O
O
O
O
GO-PMABS
Cu(I), Cu(II), bipyridine
(ATRP process)
O O
n
–N+–
O
O
S
R3
R2
R
NH
R3
R2
R3
R3
OH
H3N
HO
HO
OH
R3
R3
R3
R3
R3
O–
O–
O
O–
O–
O–
O–
R3
NH3
+
+
Li+
O
O
SO–
Figure 8.14  Synthetic scheme for the preparation of GO functionalized with PMABS to form a GO‐PMABS membrane 
(top). Electrochemical cycling at 20°C and 80°C demonstrating the reversible charge storage behavior of the thermally 
responsive membrane (bottom) when cycled at 200 mA g−1. Adapted from [40] with permission from The Royal Society of 
Chemistry

278
Graphene Oxide: Fundamentals and Applications
opportunity to conduct a variety of synthetic strategies to grow an assortment of particles. 
Moreover, the unique 2D structure with large sheet size can accommodate a variety of 
particle morphologies. Due to the extreme interest in the topic, the examples described 
herein represent only a fraction of the effort that has been applied to solve the world’s 
energy storage problems. However, the overarching themes presented demonstrate the 
improvements that are possible when microstructural engineering approaches result in 
well‐designed electrode materials.
8.3  Supercapacitors
8.3.1  Introduction
Supercapacitors are complementary to lithium‐ion batteries in many respects and have 
attracted significant attention owing to their high power density and long cycle life. They 
are a new type of electrical energy storage system that can be applied for harvesting energy 
and to deliver bursts of high power within short time periods. Compared to lithium‐ion 
batteries, which are ideal in applications required to be powered on the order of minutes 
and hours, supercapacitors are ideal for applications that must have very short bursts of 
high power delivery on the order of seconds. These properties have attracted attention for a 
wide variety of applications, including regenerative braking for electric vehicles, power 
grids and aerospace applications, as well as the growing fields of consumer devices such as 
wearable technology. The global market size for supercapacitors was $3.8 billion in 2014 
and is expected to grow at over 15% annually into 2020 as capacitors are increasingly used 
in the transportation and consumer electronics markets [41].
Supercapacitors offer a combination of high power density (~10 kW kg−1), excellent 
cycling stability and rapid response to external load sources. The rapid response of super­
capacitors allows them to be implemented in conjunction with batteries where they can 
Cycle number
Specific capacity (mAhg–1)
GO-P Membrane
Charge (Delithiation)
Discharge (Lithiation)
500
450
400
350
300
250
200
150
100
50
0
0
5
10
20°C
20°C
20°C
20°C
80°C
80°C
80°C
15
20
25
30
35
40
Figure 8.14  (Continued)

Energy Harvesting and Storage
279
serve as charge conditioners assisting with load balancing and optimize the method to 
charge batteries. However, compared to other forms of electrical energy storage, capacitors 
suffer from relatively low energy density (<10 W h kg−1), which is more than an order 
of magnitude lower than the rechargeable lithium‐ion battery (200 W h kg−1). Significant 
effort has been undertaken to increase the storage capabilities of supercapacitors. Many 
reports focus on investigating assorted structures of porous carbons, including activated 
carbons, aerogels, carbon nanotubes and mesoporous carbons. Nonetheless, practical 
implementation of improved supercapacitor performance has been elusive. This section 
will focus on the recent developments in electrodes utilizing GO materials.
8.3.2  Electrochemistry Fundamentals
Supercapacitors are a type of electrochemical capacitor that can store electrical energy 
via two different mechanisms – electrical double‐layer capacitance (EDLC) and pseudo‐
capacitance. With the EDLC mechanism, electrical storage of energy is achieved via 
separation of charges at the surface of electrode materials in a Helmholtz double layer. 
Therefore, the charge is stored electrostatically and leads to performance that is extremely 
reversible for hundreds of thousands of charge–discharge cycles (>100 000 cycles). In order 
to maximize the storage by this method, the electrodes must be designed to have extremely 
high specific surface area and good electrical conductivity for rapid cycling. Therefore, 
high‐surface‐area porous carbons are the material of choice for EDLC capacitors.
In contrast to EDLC, with pseudo‐capacitance the charge storage is achieved through 
Faradaic charge‐transfer redox reactions between the electrolyte and electroactive species 
on the electrode surface. Most commonly, this phenomenon is achieved with conducting 
polymers such as polyaniline (PANI) and polypyrrole (PPy), or with metal oxide materials, 
such as Co3O4, MnO2 and RuO2. Generally, these reactions can provide significantly higher 
capacitance, up to 1000 F g−1, which is ~10× greater than is typically achieved by the 
EDLC mechanism alone. Unfortunately, these reactions can often degrade the electrode 
material much quicker, leading to severe capacitance degradation. In addition, many 
pseudo‐capacitive materials suffer from low power density due to the relatively low electrical 
conductivity compared to EDLC materials. In order to apply these materials for capacitor 
applications, pseudo‐capacitive materials are often combined with porous carbon materials 
to form hybrid materials that can provide the desired combination of high capacitance, 
good electrical conductivity and adequate cycling stability.
It should be noted that both of the storage methods used for supercapacitors are different 
from the electrochemical redox reactions employed for the lithium‐ion battery storage 
mechanism. In simple terms, lithium‐ion batteries store charge in the bulk of the electrode 
materials, allowing for high‐energy applications, whereas supercapacitors store charge 
predominantly on the surface only, allowing for high power applications.
Supercapacitors, similar to lithium‐ion batteries, consist of two electrodes that are 
physically separated by a separator and are connected by an ionically conductive electro­
lyte. When an external voltage is applied, the electrode surfaces are polarized and the ions 
in the electrolyte form an electric double layer consisting of opposite‐polarity ions to the 
electrode’s polarity. As an example, a positively polarized electrode surface will attract a 
layer of negative ions at the electrode–electrolyte interface followed by an additional 
layer of positive ions (cations) to act as a charge‐balancing layer (hence the “electrical 

280
Graphene Oxide: Fundamentals and Applications
double‐layer” terminology). With the negatively polarized electrode surface, a layer of posi­
tive ions will be present at the electrode–electrolyte interface, followed by an additional 
adsorbed layer of negative ions to balance charges.
In general, the total capacitance (Ctotal) of supercapacitors can be expressed in terms of 
the capacitance of the two individual capacitors (CA and CB) as follows:
	
C
C
C
C
C
total
A
B
A
B
=
×
+
	
(8.2)
Supercapacitors allow for either symmetric or asymmetric electrode design. For sym­
metric design, both of the electrodes have the same capacitance value and hence Ctotal is 
equal to half the value for a single electrode (i.e. Ctotal = 0.5CA). In the case of asymmetric 
design, Ctotal will be limited by the electrode with the smaller capacitance due to the 
mathematical equation (8.2), and is therefore roughly taken to be the capacitance value of 
the smaller electrode (i.e. 
≈
total
B
C
C  if C
C
A
B

).
The energy stored in a supercapacitor, E, can be calculated according to the following 
relationship:
	
E
CV
= 1
2
2	
(8.3)
where C is the specific capacitance and V is the voltage potential window for operation. 
As can be seen, energy is a function of the cell capacitance and voltage. Therefore, in order 
to improve the energy delivery of supercapacitors, either the capacitance or the cell voltage 
can be modified to allow for greater performance. From (8.3), it is apparent that increasing 
the accessible voltage window provides a more significant opportunity to improve the 
energy density due to its quadratic relationship. However, the cell voltage is determined 
more by the electrolyte system, and the various carbon materials are found to have a lower 
influence. This section will not examine methods to broaden the potential window. Rather, 
this section will focus on improving cell capacitance by developing new electrode materi­
als as the key to provide capacitor energy delivery. Therefore, this section will describe 
how various graphene‐containing structures can be developed to maximize its specific 
capacitance (F g−1), rate performance and cycle life. Particularly, this section will highlight 
some of the important achievements in GO‐based materials for supercapacitors and strate­
gies that can be used to further their development.
8.3.3  Carbon‐only Electrodes
There are a number of crucial factors that are necessary in order to create promising electrode 
performance. Supercapacitor electrodes must have high specific surface area, appropriate 
pore size distribution, high electrical conductivity and good surface wettability. Additionally, 
electrodes must have high thermal stability, long‐term chemical stability, high corrosion 
resistance, low cost and be environmentally friendly. Due to the capacitive energy storage 
mechanism, the entire electrode surface needs to be wetted by the electrolyte in order for it 
to store charge. Additionally, in order for the electrolyte to reach all the accessible surfaces, 
pores must be large enough to accommodate the variety of electrolyte compositions that 

Energy Harvesting and Storage
281
may be employed. Therefore, pore sizes and additional ion pathways must be considered 
and characterized when optimizing the performance of the supercapacitor electrodes.
In general, the quantity of electrical double‐layer and pseudo‐capacitive charges are 
predominantly a function of the accessible surface area of the electrode. Therefore, super­
capacitor electrodes are commonly made of porous materials with extremely high surface 
areas such as activated carbon. Commonly used activated carbon electrodes have specific 
surface areas ranging from 1000 to 3000 m2 g−1 and can achieve specific capacitances of 
100 F g−1. For reference, the electrical conductivity of activated carbon is also on the order 
of 1000–2000 S m−1. To improve the capacitance and energy, significant efforts have been 
undertaken. Many studies have focused on investigating assorted structures of porous 
carbons, including activated carbons (ACs) [42, 43], aerogels [44–46], carbon nanotubes 
(CNTs) [47–51] and mesoporous carbons [52–54], among others. For practical consideration, 
it is important to note that, although most supercapacitor materials report specific capaci­
tance per mass as the value to measure performance, the specific capacitance per volume is 
more important for commercial implementation since the space available for components 
is limited. Therefore, many of these materials, which offer extremely high specific surface 
areas, cannot be implemented commercially due to their low packing densities. This point 
should be taken into consideration when embarking on new electrode designs to ensure 
materials have both high specific surface area and high packing density.
Graphene, due to its myriad of extraordinary properties, including high surface area and 
broad electrochemical stability window (>4 V), has been an outstanding candidate as the 
electrode material for supercapacitors. Additionally, the amphiphilic surfaces provided by 
RGO are ideal to ensure that the entire active surface is accessible to the electrolyte. 
Already to date, a tremendous amount of graphene‐containing materials have been reported 
for supercapacitors [50, 51, 55–57]. However, all of the reported specific capacitance values 
are significantly lower than the theoretical value of 550 F g−1 due to non‐ideal electrode 
design, processing and fabrication. Strong π–π interactions between graphene sheets can 
cause flakes to restack to form graphite‐like stacks, severely crippling the accessible surface 
area and reducing ion diffusion rates. This combination of properties translates to limited 
specific capacitances and relatively poor rate performance [58, 59]. To enhance the perfor­
mance of the capacitance of GO‐derived materials, researchers have utilized different 
morphologies, such as wrinkled and 3D networks, composites with different carbon materials 
such as CNTs or polymers, and forming in‐plane pores within the graphene basal planes.
In order to maximize performance, electrode architectures must be well designed to 
provide the right combination of high specific surface area, appropriate pore size distribution, 
good electrical conductivity, high rate performance, high packing density and stable long‐term 
cycling, among others. In this section, rather than providing a comprehensive enumeration 
of all the approaches to RGO‐based supercapacitor materials, we will highlight and 
summarize a few key examples of methods employed to design high‐performance elec­
trodes that solve many of these key issues.
One of the first studies of RGO as a supercapacitor electrode was reported in 2008 by 
Stoller et al. [60]. In that seminal study, GO was reduced using hydrazine hydrate to form 
agglomerated particles ranging from 15 to 25 µm in diameter with a specific surface area 
(SSA) of 705 m2 g−1. However, due to the partial agglomeration and limited surface area, 
the specific capacitance of the material was relatively low, only reaching 135 and 99 F g−1 
in aqueous and organic electrolytes, respectively. One of the reasons that this structure did 

282
Graphene Oxide: Fundamentals and Applications
not exhibit higher capacitance was due to the inability of the electrolyte to penetrate all 
available active graphene sheet surfaces due to the agglomeration. Additionally, the lack of 
engineered pore structure further hindered ion diffusion throughout the structure and pre­
vented electrolyte access to the interior surfaces. Nonetheless, the RGO material exhibited 
good electrical conductivity, large surface area and chemical stability, positioning RGO as 
an exciting candidate for supercapacitor applications.
In order to improve the accessible surface areas, Ruoff and his team later developed a 
chemical activation transformation of exfoliated graphite oxide to synthesize a porous carbon 
material referred to as “activated graphene” [61]. Chemical activation is a common approach 
that is used to obtain porous carbon‐based materials, and generally involves mixing the 
carbon precursor with chemical activating agents such as KOH [62], ZnCl2 [63] and H3PO4 
[64] followed by carbonization at high temperatures (400–900°C). Although this activation 
process had been applied to many carbon materials previously, Ruoff and his coworkers 
were one of the first to apply this treatment to GO materials. Remarkably, the unique structure 
consisted of a continuous 3D network of highly curved, atomically thin walls that formed 
meso‐ and micropores. These materials offered an extremely high SSA of up to 3100 m2 g−1, 
greater than the theoretical value for graphene. The higher‐than‐theoretical surface area was 
ascribed to the generation of the extremely small (<5 nm) pores due to the KOH activation 
process. When tested as supercapacitor electrodes, one of the activated RGO materials with
