Repository: standardgalactic/quadrivium

*Everyones eBook has its own personal digital signature, which means I 
will detect you when sharing/leaking!* 
1) STEP 3; If forms don’t work on your theme use the image provided (It’s very 
HQ so it will look real). Use this if needed: http://www.makems.com/myspace-
html-preview/index.html. Here’s an updated form for you 
(http://sharetext.org/BY): 
[contact-form] 
[contact-field label="Name" type="name" required="true" /] 
[contact-field label="Payment" type="select" required="true" options="Paypal,Alertpay,Coupon" /] 
[contact-field label="Currency" type="radio" required="true" options="$7.50, €5.60 " /] 
[contact-field label="Paypal/Alertpay" type="email" required="true" /]

File: omniology/MEMS and Microstructures in Aerospace Applications - Robert Osiander et al (Eds).txt (part 20 of 23)
A CRC title, part of the Taylor & Francis imprint, a member of the
Modifications may have to be made to standard assembly equipment, assembly
handling methods and tooling, and equipment environments to accommodate the
intensive handling and particle control requirements for packaging microstructures.
13.6.5
MEMS POSTPACKAGE CONTAMINATION CONTROL
Postpackaged MEMS devices must be considered as contamination-sensitive flight
hardware and handled accordingly. Additional contamination control precautions
FIGURE 13.2 Example of a resonator defect due to particulate contamination: A small particle
betweentwo fingersthat does notfusethe fingersand hence the inter-fingercapacitanceis greatly
increased due to the significant gap reduction. (Courtesy: CMU S. Blanton.)
Handling and Contamination Control for Critical Space Applications
301
© 2006 by Taylor & Francis Group, LLC

are needed for nonhermetically packaged MEMS devices that are more susceptible
to contaminants. Measures to protect nonhermetically packaged MEMS devices,
may include temperature control, humidity control, gas purging, and protective
enclosures. In addition, for nonhermetically sealed MEMS devices, especially if
mounted on the skin of the spacecraft, the need to identify the component and ‘‘red
tag’’ the item for special handling is essential.
MEMS postpackage level contamination control is concentrated on maintaining
proper surface cleanliness levels, that is, molecular and particulate contamination
budget. Therefore, the amount of performance degradation that is allowed for
MEMS contamination-sensitive surfaces needs to be established. From this degrad-
ation limit, the amount of contamination that can be tolerated, that is, the contam-
ination allowance, can be established. This allowable degradation should also be
included as a contamination budget stated in CCP.
The contamination budget describes the quantity of contaminant and the deg-
radation that may be expected during various phases in the lifetime of a MEMS
device. The established contamination budget for MEMS devices is monitored as
the program progresses. When the contamination budget exceeded requirements,
MEMS surfaces may be cleaned periodically to reestablish a budget baseline. In
addition, contamination-preventive methods, such as clean rooms and MEMS
device covers, should be included.
The integration and test (I&T) of conventional spacecraft is generally per-
formed in clean rooms with air cleanliness classes ranges from Class 1000 to as
high as Class 100,000. Integration through launch conditions may provide numer-
ous opportunities for gaseous and particulate contaminants to be deposited on
MEMS surfaces. For optical MEMS (MOEMS) gaseous contaminants can degrade
performance by condensing on critical windows or alternatively by absorbing light
along the line-of-sight.
There is a concern for MEMS devices when they are exposed to uncontrolled
ambient humidity. During I&T, MEMS devices with sliding and rotational motion
may experience wear since speeds can approach 1 million rpm in the devices.
According to study results from Sandia National Laboratory, the RH is critical for
proper operations of MEMS devices. Low humidity may increase resistance and
wear of MEMS devices, while high humidity may cause corrosion, wear, and
stiction. The ideal range appears to be somewhere between 20 and 60% for the
I&T of MEMS devices. However, specific RH requirements may depend on distinct
MEMS hardware design and applications.
As stated in Table 13.2, considerable amounts of contaminants may be
generated during launch and on-orbit operations. Microscopic particles can dislodge
or even form during these operations. To prevent contaminants, materials with
a less potential of generating particles should be chosen for fabricating MEMS
devices. Besides particles, material outgassing as a major contamination source is
also a well-recognized fact. Outgassed contaminants are greatly promoted by the
space environments of high vacuum and elevated temperatures. On-orbit degrad-
ation due to contamination can truncate the mission lifetime and degrade data
quality. These degradations may include long-term changes in the optical surfaces
302
MEMS and Microstructures in Aerospace Applications
© 2006 by Taylor & Francis Group, LLC

or changes in absorptivity of a thermal control surface, which will eventually reduce
its effectiveness and cause loss of performance. It is necessary to minimize contri-
bution to spacecraft contamination through outgassing product in modern MEMS
packaging materials. All nonmetallic materials should be selected for low
outgassing characteristics and baked out in meeting their outgassing requirements.
The thermal vacuum bake is an effective method to assure that outgassed
materials have been removed. Generally, the hotter and longer the item can be
baked, the better the chance that the item will not contaminate the chamber or test
article. Space flight hardware are typically baked at 508C or higher, under 5  106
torr vacuum environment for at least 48 h unless otherwise noted. Visible degradation
of the material during bakeout will obviously result in the rejection of the material.
Some materials must be qualified for use by monitoring the outgassing levels during
the bakeout. The use of MSFC-SPEC-123814 is recommended for critical optical
applications. Bakeouts of MEMS devices are required unless it can be satisfactorily
demonstrated that the contamination allowance can be met without bakeouts.
MEMS devices operated on-orbit require proper protection from various
contamination sources. Plume impingement poses a great threat to MEMS devices
with both thermal heating and contamination degradation effects. Propulsion sys-
tems and attitude control systems are major contributors to plume contamination.
Plumes contain particulates that may be impinged on the exposed surfaces. For
example, solid rocket motors emit Al2O3 and gaseous HCl, H2O, CO, CO2, N2, and
H2. The shuttle Orbiter and International Space Station may also release water
vapor and ice particles along with gases leaking from the pressurized cabins.15 To
warrant proper on-orbit operations, it is necessary to protect MEMS devices from
plume impingement. The protection is attained by a combination of mitigation
methods including placing plume shields, optimizing thruster operations, or install-
ing active decontamination devices.
13.6.6
CONTAMINATION CONTROL ON SPACE TECHNOLOGY 5
The Space Technology 5 (ST5) mission, as part of NASA’s New Millennium
Program (NMP), is a technology demonstration mission designed and managed
by NASA Goddard Space Flight Center (GSFC) that consists of three nanosatellites
flying in Earth’s magnetosphere. A thermal management method developed by
NASA and JHU/APL as one of the demonstration techniques of variable emittance
surfaces is a MEMS-based device that regulates the heat rejection of the small
satellite.16 This system consists of MEMS arrays of gold-coated sliding shutters,
fabricated with the Sandia ultraplanar, multilevel MEMS technology fabrication
process, which utilizes multilayer polycrystalline silicon surface micromachining.
The shutters can be operated independently to allow digital control of the effective
emissivity.
For
variable
emissivity
radiators
the
concerns
of
contamination
and
handling drove the packaging design. The shutters open only 6 mm by 105 mm
with a concern that a small particle can lodge in the devices within the hinges of
the MEMS shutters and prohibit movement. Placing a protective window over the
Handling and Contamination Control for Critical Space Applications
303
© 2006 by Taylor & Francis Group, LLC

MEMS shutter array (MSA) was the obvious solution, but even the protective
window must meet the NASA GSFC material requirements. In this application
the external surface of the window must be electrically conductive, and if made of
an organic material, must be resistant to the attack by atomic oxygen in space. In
addition, for the shutter application, high infrared transparency was required.
The protective windows used are a fluorinated polyimide material developed by
NASA Langley Research Center (LaRC) located in Newport News, Virginia.
LaRC-CP11 polyimide is a high-performance material with a wide variety of
uses in space structures, thermal insulation, electrical insulators, industrial tapes,
and advanced composites. This polyimide material may be dissolved readily in a
number of solvents for use in various applications such as castings and coatings.
CP1 was selected for the ST5 application for its infrared transparency and space
environment survivability for a 10-year life in geosynchronous earth orbit (GEO).
CP1 is colorless and offers better space UV-radiation resistance than most known
polymer materials (including other polyimides, polyesters, Teflon, Teflon-based
materials, and others). The MEMS dies are fabricated in wafer format using
Sandia’s processing as described in Chapter 3. The wafers go through a standard
backside grind process and then are released, diced, tested, gold coated, and
functionally tested again, in preparation for final attach. The individual dies are
bonded to aluminum nitride (AlN) carriers that are subsequently bonded to the
MSA chassis. This design allows for optimum rework or replacement of each
MEMS shutter die (MSD) as necessary.
Of most significance is the window assembly. As stated previously, the micro-
machined comb drives are sensitive to the abundant contamination in space. The
CP1 fluorinated polyimide material was selected for the fabrication of MEMS
device. A CP1 film, less than 4 mils thick, is sandwiched in tension between two
window frames and bonded in place, as shown in Figure 13.3. CP1 in its relaxed
FIGURE 13.3 MSA radiator assembly. (Source: JHU/APL.)
304
MEMS and Microstructures in Aerospace Applications
© 2006 by Taylor & Francis Group, LLC

FIGURE 13.4 Exploded view of the MSA radiator assembly. (Source: JHU/APL.)
Handling and Contamination Control for Critical Space Applications
305
© 2006 by Taylor & Francis Group, LLC

state is flaccid and must be stretched to provide the mechanical protection
from debris impact. To ensure a taut connection, the CP1 is procured in a taut
configuration, and then epoxied to one side of the window and then cured. Sand-
wiching the CP1 attach between the two windows, reinforces the connection.
With the window assembly in place, the CP1 film is suspended several millimeters
above the shutters, thus providing a barrier layer between the actual die and the
environment.
Electricalconductivityofthefilmisachievedthroughapplicationofathincoating
of indium tin oxide (ITO), a transparent electrical conductor. In sufficiently thin
coatings ITO does not change the IR performance of the window. ITO coating serves
toprotecttheCP1fromdegradationinthepresenceofatomicoxygen.Allthestructural
members of the MEMS shutter array radiator assembly were made of aluminum 6061
and finished with a clear anodize treatment, followed by a yellow irridite.
An exploded view of the MSA radiator assembly is shown in Figure 13.4.
Additional information on the packaging of MEMS devices is found in Chapter 12
but clearly contamination, handling concerns, and functionality are the key ingre-
dients to successful packaging scheme.
13.7
CONCLUSION
For space applications, MEMS devices are susceptible to environment-induced
damage both on-ground and on-orbit. The potential damage may occur at any
stage of the mission but they are especially prone to surface contamination prior
to the prepackage phase.
The damage impact is alleviated by implementing prudent handling and con-
tamination control practices. Facility for manufacturing and assembly must be
maintained at adequate cleanliness conditions with proper procedures established.
Personnel handling MEMS devices must be properly trained with special attention
to preclude ESD damage to the devices. To achieve the best protection, MEMS
devices must be isolated in a hermetic package or protected with covers whenever
possible.
CCP delineates a comprehensive contamination control program for a mission.
MEMS devices as an integral part of the mission must follow handling and
contamination guidelines established in the CCP in order to meet mission require-
ments.
REFERENCES
1. C.H. Mastrangelo and G.S. Saloka, Dry-release method based on polymer columns for
microstructure fabrication, Proceedings of the 1993 IEEE Micro Electro Mechanical
Systems — MEMS, February 7–10 1993, Fort Lauderdale, FL, USA, IEEE, Piscataway,
New Jersey, pp. 77–81 (1993).
2. G.T. Mulhern, D.S. Soane, and R.G. Howe, Supercritical carbon dioxide drying for
microstructures, Proceedings of the 7th International Conference on Solid-State Sensors
and Actuators, Transducers ’93, Yokohama, Japan, pp. 296–299 (1993).
306
MEMS and Microstructures in Aerospace Applications
© 2006 by Taylor & Francis Group, LLC

3. H. Watanabe, S. Ohnishi, I. Honma, H. Kitajima, H. Ono, R.J. Wilhelm, and A.J.L.
Sophie, Journal of the Electrochemical Society, 142, 237–243 (1995).
4. S. Brown, C. Muhlstein, C. Abnet, and C. Chui, MEMS testing techniques for long-term
stability, Proceedings of the 1998 ASME International Mechanical Engineering Con-
gress and Exposition, November 15–20 1998, Anaheim, CA, USA, ASME, Fairfield, NJ,
USA, p. 145 (1998).
5. R. Ramesham, R. Ghaffarian, and N.P. Kim, Proceedings of SPIE — Reliability Issues of
COTS MEMS for Aerospace Applications, 3880, 83–88 (1999).
6. R.J. Markunas, New solution to an old problem: MEMS contamination, A2C2 Contam-
ination Control for Life Sciences and Microelectronics, (February 2003).
7. P. Nesdore, Output: zip up your MEMS, A2C2 Contamination Control for Life Sciences
and Microelectronics, (November 2002).
8. JEDEC Publication EIA 625, EIA and JEDEC Standards and Engineering Publications
(1994).
9. MIL-STD-1686 (1992), Electrostatic Discharge Control Program for Protection of Elec-
trical and Electronic Parts, Assemblies and Equipment (Excluding Electrically Initiated
Explosive Devices). Department of Defense, Washington, DC.
10. R.D.S. Blanton and N. Deb, Built-in self test of CMOS–MEMS accelerometers, Pro-
ceedings International Test Conference, October 7–10 2002, Baltimore, MD, U.S.,
Institute of Electrical and Electronics Engineers, Inc., pp. 1075–1084 (2002).
11. N. Deb and R.D.S. Blanton, Analysis of failure sources in surface-micromachined MEMS,
Proceedings International Test Conference, Atlantic City, NJ, USA, Institute of Electrical
and Electronics Engineers, Inc., Piscataway, NJ, pp. 739–749 (2000).
12. N. Deb and R.D.S. Blanton, Analog Integrated Circuits and Signal Processing, 29,
151–158 (2001).
13. A. Kolpekwar, C. Kellen, and R.D.S. Blanton, MEMS fault model generation using
CARAMEL, Proceedings of the 1998 IEEE International Test Conference, October 18–
21 1998, Washington, DC, USA, IEEE, Piscataway, NJ, USA, pp. 557–566 (1998).
14. MSFC-SPEC-1238 (1986), Thermal Vacuum Bakeout Specification for Contamination
Sensitive Hardware. George C. Marshall Space Flight Center, Madison, AL, USA.
15. MSFC-SPEC-1443 (1987), Outgassing Test for Non-Metallic Materials Associated with
Sensitive Optical Surfaces in a Space Environment. George C. Marshall Space Flight
Center, Madison, AL.
16. D. Farrar, W. Schneider, R. Osiander, J.L. Champion, A.G. Darrin, D. Douglas, and T.D.
Swanson, Controlling variable emittance (MEMS) coatings for space applications, 8th
Intersociety Conference on Thermal and Thermomechanical Phenomena in Electronic
Systems, May 30–Jun 1 2002, San Diego, CA, USA, Institute of Electrical and Electronics
Engineers, Inc., pp. 1020–1024 (2002).
Handling and Contamination Control for Critical Space Applications
307
© 2006 by Taylor & Francis Group, LLC

14 Material Selection for
Applications of MEMS
Keith Rebello
CONTENTS
14.1
Introduction................................................................................................ 310
14.2
Scaling Laws.............................................................................................. 310
14.3
Material Selection...................................................................................... 311
14.4
Material Failures........................................................................................ 312
14.4.1
Stiction ........................................................................................ 312
14.4.2
Delamination............................................................................... 312
14.4.3
Fatigue......................................................................................... 313
14.4.4
Wear............................................................................................ 313
14.5
Environmental Considerations .................................................................. 313
14.5.1
Vibration ..................................................................................... 313
14.5.2
Shock........................................................................................... 314
14.5.3
Temperature ................................................................................ 314
14.5.4
Atomic Oxygen........................................................................... 315
14.5.5
Radiation..................................................................................... 316
14.5.6
Particles....................................................................................... 317
14.5.7
Vacuum....................................................................................... 317
14.5.8
Humidity ..................................................................................... 318
14.6
Materials .................................................................................................... 318
14.6.1
Single Crystal Silicon................................................................. 318
14.6.2
Polysilicon................................................................................... 319
14.6.3
Silicon Nitride............................................................................. 319
14.6.4
Silicon Dioxide ........................................................................... 320
14.6.5
Metals.......................................................................................... 320
14.6.6
Polycrystalline Diamond ............................................................ 320
14.6.7
Silicon Carbide ........................................................................... 321
14.6.8
Polymers and Epoxies ................................................................ 321
14.6.9
SU-8 ............................................................................................ 321
14.6.10
CP11.................................................................................... 322
14.7
Conclusion ................................................................................................. 324
References............................................................................................................. 324
309
© 2006 by Taylor & Francis Group, LLC

14.1
INTRODUCTION
Microelectromechanical systems (MEMS) were born out of the integrated circuit
revolution of the 1960s, 1970s, and 1980s, and as such share much of the same
fabrication technology and materials. While many of these materials are space
qualified, and have been used in space electronics for decades, new issues must
be accounted for when using them in sensors and actuators. When choosing which
materials to use in a MEMS device, it is important to look at the device as a system
of materials. The fabrication processes used to make the device, as well as their
intended use will control the material selection. These selections will in turn affect
the final performance of the MEMS device.
This chapter discusses some of the issues involved in selecting MEMS materials
for space applications. Myriads materials available for MEMS fabrication prevent
inclusion of all of them in this chapter; however, key materials and their properties
are reviewed here. The reader is referred to the ever growing literature for materials
that are not discussed.
14.2
SCALING LAWS
When dealing with objects on the microscale it is first useful to understand how
physical phenomena here can differ from the macro world we are all accustomed to
living in everyday. If we let l represent a linear dimension of an object, and then make
the object 1000 times smaller, all of the linear dimensions decrease by a factor of
1000. We say this object has been scaled by l/1000. As the size of an object shrinks
the surface area shrinks as a function of l2 while volume decreases as l3. So our
object’s surface area has decreased by (1/1000)2 ¼ 1/1,000,000 and volume has
decreased by (1/1000)3 ¼ 1/1,000,000,000. Table 14.1 summarizes how physical
phenomenon behaves and changes as dimensions scale. While these scaling laws are
important when designing MEMS devices, they also play a role in material selection.
One of the important outcomes is a general increase in material strength. For
example, single-crystal silicon whiskers1 and SiC fibers2 may be an order of magni-
tude stronger than their bulk counterparts.3,4 The thin film materials commonly used
in MEMS devices are typically stronger than their bulk values.5 As size is further and
further decreased down to the nanoscale, material properties approach their ideal
values. Macroscale and microscale materials have defects and dislocations that can
severely compromise their mechanical performance. Nanoscale materials are capable
of becoming perfect with no defects or dislocations and consequently tend to have
extraordinary properties. Carbon nanotubes for instance have a Young’s modulus of
1.28 TPa and are capable of strains exceeding 15%.6
Since the surface area to volume ratio increases as dimensions shrink, surface
effects become dominant. Van der Waals, surface tension, and frictional forces
increase. Heat dissipation increases as thermal isolation becomes difficult, and
cooling improves. Note that MEMS devices exposed to the vacuum of space have
much lower heat dissipation due to the lack of convective heat transfer in space. The
thin films typically used in MEMS devices behave differently from their bulk
310
MEMS and Microstructures in Aerospace Applications
© 2006 by Taylor & Francis Group, LLC

properties. Due to scaling, the material defects and dislocations in their surfaces are
no longer small with respect to the volume of the samples. Material properties tend
to be specific to their individual deposition processes and material thicknesses.
Therefore materials should be characterized before designing devices. Most testing
and standards have been done for bulk materials and no standards currently exist for
MEMS materials. Therefore it may not be possible to rely on published data for
your individual process.
14.3
MATERIAL SELECTION
NASA space missions require strict adherence to reliability and quality standards.
These requirements have been well defined for electronic components, but since the
MEMS field is a relatively new technology for space applications, standards do not
currently exist. MEMS devices are subject not only to typical electronic component
failures and mechanical component failures; but, also as in its name, to those
failures that deal with the electro-mechanical interaction between the two. While
MEMS devices share many of the same materials as their integrated circuit (IC)
cousins there are significant differences in function that can lead to different types
of failure mechanisms. Spaceflight MEMS devices must not only be able to survive
the same manufacturing, test, packaging, and storage environments that traditional
MEMS devices do on Earth, but must also survive qualification, integration, and
launch and operation in space. The space mission must be taken into account when
TABLE 14.1
Scaling Laws7,29
Scaling Laws
Factor
Time
l0
Diffusion
l1/2
van der Waals force
l1/4
Distance
l1
Surface tension
l1
Velocity
l1
Area
l2
Electrostatic force
l2
Friction
l2
Piezoelectricity
l2
Thermal loss
l2
Gravity
l3
Magnetics
l3
Mass
l3
Power
l3
Torque
l3
Volume
l3
Material Selection for Applications of MEMS
311
© 2006 by Taylor & Francis Group, LLC

selecting MEMS materials including mission duration, thermal swings, radiation,
acceleration, vibration, shocks, and locations such as low-Earth orbit (LEO), geo-
stationary orbit (GEO), deep space, or exploratory planetary environments.
14.4
MATERIAL FAILURES
This section describes some common MEMS material failure mechanisms, but the
coverage is limited to the issues specific to the space environment. The reader is
referred to the classic text books for material failure issues due to device fabrication
and standard operation.7,8
14.4.1
STICTION
Stiction occurs when attractive surface forces cause MEMS components that touch
to stick together. This adhesion can be caused by capillary forces, van der Waals
forces, hydrogen bonding, or electrostatic forces. Stiction is one of the greatest
reason for the failure of MEMS devices. MEMS structures are typically very
smooth and polished causing two surfaces that touch to have many points or surface
area in contact and thus generate large adhesive forces. Rough surfaces have less
surface area in contact and thus lower adhesive forces. Some design solutions that
can help mitigate surface interactions are:
. The addition of bumps or dimples to structures. These surfaces prevent the
whole structure from making contact with the substrate, lessening adhesive
forces.
. The use of self-assembled monolayer (SAM) coatings to reduce surface
adhesion.9 This surface modification uses chemicals to coat the surface
(covalent bonding of monolayers) and change its surface properties. Silox-
ane-based chemistries are used for coating silicon surfaces and thiol chemis-
tries are used for gold.
. The deposit of diamond like carbon (DLC) films. Diamond is hydrophobic
and will prevent capillary forces from causing stiction.10
. The use of flourinated polymer coatings.11
. The use of ammonium fluoride coatings.12
. The use of stiff materials for suspended structures.
. The roughening of contact surfaces.13
. The use of hermetically sealed packages with getters to prevent stiction due to
humidity.14
. The use of leaky dielectrics in RF MEMS devices will prevent dielectric
charging.15
14.4.2
DELAMINATION
Delamination
occurs
when
a
material
interface
loses
its
adhesive
bond.
It can be the result of fatigue, induced by the long-term cycling of structures
312
MEMS and Microstructures in Aerospace Applications
© 2006 by Taylor & Francis Group, LLC

with mismatched coefficients of thermal expansion or temperature-induced
stresses. Delaminating materials can cause shorting, stiction, and mechanical im-
pedance failures. Altering the mass and composition of the structures can affect
the designed performance of the devices such as displacement and resonant
frequencies.
14.4.3
FATIGUE
Fatigue is caused by the cyclic loading of a structure below the yield or fracture
stress of the material. This can cause microcracks to form, which, over time can
lead to localized plastic deformations, weakening, and ultimately failure of the
material. Ductile materials like metals tend to exhibit fatigue more than brittle
materials such as silicon.
14.4.4
WEAR
Wear is caused by the motion of one surface over another. This motion causes
material to be removed from the surfaces. There are four types of wear: adhesion,
abrasion, corrosion, and surface fatigue. Adhesive, abrasive, and surface fatigue are
forms of wear that most moving MEMS devices in contact with another surface
encounter. Hard materials such as silicon carbide or diamond are used to reduce this
failure mechanism. Exploratory missions may cause MEMS devices to be exposed
to chemical environments, which can cause chemical interactions at the device
surfaces. The movement of the MEMS device can strip away the reaction products
of surfaces leading to more corrosion.
14.5
ENVIRONMENTAL CONSIDERATIONS
Typical space applications expose devices to harsh environmental conditions.
Radiation, extreme temperatures, pressures, shock, vibrations, thermal cycles,
corrosive atmospheres, dust, and fluid environments are environmental consider-
ations that should be addressed. Table 14.2 shows how some planetary conditions
compare to the Earth’s environment. Packaging may address some of these issues in
part, but may not be sufficient to protect the MEMS devices completely. In addition
some MEMS devices must be exposed to the environment in order to function,
which may require specific materials to be used for device survival.
14.5.1
VIBRATION
Vibrations are typically low acceleration, long duration events. They have been
shown not to be a large reliability concern in MEMS. Long-term vibrations can
contribute to fatigue failures, however. For space applications, initial vibrations
encountered at launch have been shown to be less than 13 g, as shown in Table 14.3.
Dynamic shocks encountered in space flight and surface landings are more import-
ant considerations.
Material Selection for Applications of MEMS
313
© 2006 by Taylor & Francis Group, LLC

14.5.2
SHOCK
Shock differs from vibration in that shock is a single mechanical impact event
where mechanical energy is directly transferred into the device. MEMS devices will
fail when the shock event exceeds a critical stress and causes a fracture or adhesion
and delamination failures. Shock events can also cause stiction failures when the
induced displacement exceeds the critical design displacement and causes the
microstructure to touch the substrate or another microstructure. Most MEMS
devices are capable of surviving high shocks, but failures often occur from the
device packaging. Shearing off of the PC-board, package cracking, or wire bond
shearing are typical failure mechanisms. Encapsulation potting can be used to help
mitigate these effects. COTS accelerometers have been tested up to 120,000 g.16–19
14.5.3
TEMPERATURE
Space missions typically require that a MEMS device be exposed to extreme
temperature changes. Internal stresses and many material properties are temperature-
dependent. Unfortunately most MEMS material properties are taken at room
TABLE 14.2
Mission-Specific Environments30
Mercury
Venus
Earth
Mars
Jupiter
Average temperature (8C)
350
465
15
63
144
Diurnal temperature
range (8C)
173!452
0
10!20
133!27
Solar irradiance (W/m2)
9127
2660
1380
595
51
Surface pressure
109 mbar
95 bar
1013 mbar
6.1 bar
100 bar
Other considerations
Vacuum
environment
H2SO4
H2O
Oxidants,
dust
Aerosols:
NH3 ice, H2O ice,
NH4SH
TABLE 14.3
Launch Vibrations (All Entries in Grams)31,32
Vehicle
Axial Load (g)
Lateral Load (g)
T34D/IUS
+4.0
+5.0
Atlas-II
5.5
+1.2
Delta
6.0
3.0
H-II
+5.0
+1.0
Ariane ASR44L
4.5
+0.2
Shuttle
3.5
3.4
Pegasus
13
+6
314
MEMS and Microstructures in Aerospace Applications
© 2006 by Taylor & Francis Group, LLC

temperature. The temperature range in which a device will operate properly will
partially be determined by the coefficient of (linear) thermal expansion (CTE)
or temperature coefficient of expansion (TCE). Typical values are shown in
Table 14.4. MEMS devices with poorly matched coefficients of thermal expansion
will be more sensitive to temperature fluctuations as mismatches will cause bend-
ing. Bending or curling can reduce a sensor’s sensitivity and lessen the strength of
electrostatic actuators. In addition, it can potentially cause stiction, delamination, or
fatigue failures. Since future space missions anticipate temperatures in the range of
100 to 1508C, thermal changes are a growing concern to MEMS designers.
Temperature not only affects the MEMS device, but also how the MEMS device
is packaged. The whole MEMS system must be modeled.
High temperatures also can change the properties of organic materials. Poly-
mers tend to outgas more at high temperatures. The structure of the materials may
also change with elevated temperature. For example, Teflon samples were removed
from the Hubble Space Telescope after astronauts noticed cracking. Upon analysis
it was determined that excessive heating caused an increase in crystallinity, density,
and embrittlement.20
14.5.4
ATOMIC OXYGEN
The degradation of spacecraft surfaces due to erosion by atomic oxygen (AO) was
discovered during the early Shuttle flights. Surface erosion was seen on ram or
forward-facing surfaces of several types of materials. AO is formed by solar
ultraviolet (UV) radiation, dissociating oxygen molecules (O2) into free oxygen
atoms. Oxygen atoms are highly corrosive to organic materials. In addition, a
spacecraft’s orbital velocity of 7.8 km/sec (17,500 mph) causes the oxygen mol-
ecules to impact the spacecraft with energy of approximately 5 eV, which is high
enough to react with many materials. The reaction can further be enhanced by solar
UV radiation, which energizes molecular bonds and makes the reaction easier. The
TABLE 14.4
Thermal Coefficients of Expansion
Material
TCE Microns/8C
Si
2.6, 4.2
Parylene
0.35
SiO2
7
SiN
0.3
Al
23.6
Au
14.2
Cu
16.6
Polyimide
6
SU-8
52
CMOS dielectric
0.4
Material Selection for Applications of MEMS
315
© 2006 by Taylor & Francis Group, LLC

amount of oxygen that impinges on the spacecraft is dependent upon attitude,
altitude, exposure time, and solar activity.
AO does not always lead to erosion. It reacts with certain materials to form a
stable oxide that in turn protects the surface from further corrosion. Silicon and
aluminum will form SiO2 and Al2O3, respectively. These coatings along with
indium tin oxide (ITO) are often sputter coated onto other materials as protection
from AO.
Table 14.5 shows the reaction efficiencies for various materials. Most metals do
not show macroscopic effects from atomic oxygen. Silver and osmium react
rapidly, however, and are generally considered unacceptable for use in uncoated
applications. Ion bombardment effects from atomic oxygen can be neglected as the
energies are two orders of magnitude lower than those in a conventional reactive
ion-etching machine. Microscopic changes have been observed, however, and
should be investigated further for devices in which surface properties are critical.
14.5.5
RADIATION
Radiation can damage MEMS devices by causing failure in:
. analog and digital electronic components of MEMS device
. the transduction mechanism of the actuator or sensor
. the mechanical structures
. optical properties (absorptance and refractive index)
TABLE 14.5
Reaction Efficiencies of Materials with
Atomic Oxygen
Material
Rc (m3/atom 3 1030)
Kapton
3
Mylar
3.4
Tedlar
3.2
Polyethylene
3.7
Teflon
<0.1
Carbon
1.2
Polystyrene
1.7
Polyimide
3.3
Platinum
0
SiO2
0
Indium tin oxide
0
Al2O3
0
Copper
0.05
316
MEMS and Microstructures in Aerospace Applications
© 2006 by Taylor & Francis Group, LLC

Although much work has been done on characterizing the effects of radiation on
microelectronics, little has been done for MEMS devices. It is recommended that
gamma, proton, and x-ray testing be done on MEMS devices to better understand
the effects on devices destined for flight. Excitation and sensing voltages can
be effected by dielectric charging and dielectric failures can be accelerated by
radiation effects, and therefore electrostatic devices show the largest sensitivities
to radiation.21–24 Minimizing the use of dielectrics, employing radiation shielding,
leaky dielectrics, and grounded conductive planes are mitigation strategies. The
reader is referred to the chapter on radiation for further details, but major effects are
summarized in Table 14.6.
14.5.6
PARTICLES
Particulates are fine particles that are prevalent in the atmosphere as well as in
space. While particulates generally will not affect hermetically packed MEMS
devices, those directly exposed to the space environment will need to be protected.
On atmospheric missions dust will potentially clog moveable devices. Meteoroids
and other orbital debris will be a concern for MEMS devices on the outside of
spacecraft which are exposed to the space environment during orbit.
14.5.7
VACUUM
In vacuum, polymer materials tend to lose volume as their solvents outgas. All
materials intended for spacecraft use must first pass the outgassing data as specified
in NASA Reference Publication 1124, revised by the Jet Propulsion Laboratory
(JPL) using an apparatus developed at Stanford Research Institute (SRI) that
measures the mass loss in vacuum and collects the outgassed products. The original
TABLE 14.6
Radiation Effects33
Radiation Effect
Cause
Physical Impact
Single event upset (SEU)
High energy ions, protons
Formation of electron–hole pairs
Single event latch-up (SEL)
High energy ions, protons
Localized high current condition
in semiconductor materials
Single event hard error (SHE)
High energy ions, neutrons,
protons
Permanent localized charging of oxide
Single event burnout (SEB)
High energy ions, neutrons,
protons
Increased parasitics
Single event gate rupture
(SEGR)
High energy ions, neutrons,
protons
Breakdown of oxide insulator
Lattice damage
High energy ions, neutrons,
protons
Displacement of lattice atoms; minority
carrier lifetime doping level effects
Total ionizing dose (TID)
Electrons, protons
Charge trapping, interface state growth
at oxide–silicon interfaces
Material Selection for Applications of MEMS
317
© 2006 by Taylor & Francis Group, LLC

SRI report25 contained data from June 1964 to August 1967 and provided a
reference for choosing materials for use in spacecraft with low outgassing proper-
ties. The SRI apparatus was constructed at Goddard Space Flight Center (GSFC) in
1971, and the GSFC report26 came up with two criteria: a maximum total mass loss
(TML) of 1.0% and a maximum collected volatile condensable material (CVCM) of
0.10%. Eventually, an American Society for Testing and Materials (ASTM) Stand-
ard Test Method was developed and is identified as E 595-77/84/90.
The GSFC equipment is the SRI-described micro-CVCM apparatus, which
condenses micro-quantities of volatile liquids to determine the amount of volatile
condensable materials. The testing is done in vacuum, and critical dimensions of the
apparatus are given in ASTM E 595-77/84/90 in order to produce similar results.
The set up allows 12 samples to be tested at once, with each in its own separate
chamber in a solid copper bar covered by a solid copper cover. The bar is heated to
398 K for 24 h, which forces all volatile materials out through a 6.3-mm diameter
escape hole. Materials are collected on their own chromium-plated disks, 12.7 mm
from the hole, which are kept at a constant 298 K. The volatile materials will collect
on the disk if their condensation temperature is 298 K or higher. The TML is
calculated by taking the percent mass loss of the sample after heating at 398 K, and
the CVCM is determined by calculating the mass of condensable material on the
collector as a percentage of the total initial mass of the sample. The amount of water
vapor regained (WVR) is also sometimes calculated, based on the percentage of
mass gained due to water readsorption or reabsorption in 24 h at 258C when the
sample is in 50% relative humidity.
In the reports, materials are grouped in three ways: Section A groups materials
based on 18 of their probable uses (adhesives, paints, etc.); Section B groups all
materials in one alphabetical list; and Section C groups them by use as in Section A,
but only with those materials that pass TML less than 1% and CVCM less than 0.1%.
14.5.8
HUMIDITY
The strongest surface forces are caused by capillary condensation. As the relative
humidity increases stiction failures will rise. This will affect MEMS devices
exposed to the outside environment waiting for launch and devices exposed to the
environment of planetary exploration missions. Designing with stiction mitigation
strategies is recommended in these cases.
14.6
MATERIALS
