Repository: standardgalactic/quadrivium

*Everyones eBook has its own personal digital signature, which means I 
will detect you when sharing/leaking!* 
1) STEP 3; If forms don’t work on your theme use the image provided (It’s very 
HQ so it will look real). Use this if needed: http://www.makems.com/myspace-
html-preview/index.html. Here’s an updated form for you 
(http://sharetext.org/BY): 
[contact-form] 
[contact-field label="Name" type="name" required="true" /] 
[contact-field label="Payment" type="select" required="true" options="Paypal,Alertpay,Coupon" /] 
[contact-field label="Currency" type="radio" required="true" options="$7.50, €5.60 " /] 
[contact-field label="Paypal/Alertpay" type="email" required="true" /]

File: omniology/04. The Chemistry and Technology of Cellulosic Copolymers (1981).txt (part 21 of 24)
Nature of Substrate . 
Grafting Reactions. . 
Mechanism of Free Radical Formation on Cellulose 
Chain Transfer ............... . 
properties, the process of desorption presents severe difficulties. For example, 
in the case of sorption of heavy and noble metals, it is advisable and economic 
to use ion-exchange fibers for temporary use in one operation only. After 
reaching the limits of dynamic activity for adsorption of ions, the fiber is 
burned and the attached metal recovered. In such cases, cheap fibers, such as 
viscose, or pulp can be used as raw material. 
Ion-exchange, using fiber-based supports, can be carried out in a series of 
connected columns loose-packed with fibers, through which the liquid is passed. 
When dynamic equilibrium is reached, the column is disconnected and SUbjected 
to desorption. The main difficulties with fibers as ion-exchange materials arise 
from the gradual tight-packing of fibers in the columns causing increased. 
resistance to the flow of liquids. 
Synthesis of graft copolymers of cellulose with acrylic and methacrylic acids 
is an important method of obtaining modified celluloses having ion-exchange 
properties. The grafting reaction can be carried out without producing appreciable 
amounts of homopolymer by introducing diazo groups into cellulose derivatives 
or by using the FeII-H202 redox system. Products containing 15-20% carboxyl 
groups and having a high ion-exchange capacity can be obtained. However, such 
copolymers are soluble in dilute sodium hydroxide which limits their applica-
tion128). 
Ion-exchange properties can also be achieved by introducing hydroxamic 
acid residues into graft polymers obtained from cellulose and polyacrylonitrile 
or poly(methyl acrylate). Graft copolymers of cellulose with poly(methyl meta-
cry late ) can be treated with a 10-20 % alcoholic solution of hydroxylamine at 
20°-60°C for 4-10 hours to introduce the hydroxamic acid residues. Thus, 
The product will bind 8-10 % iron based on the weight of the graft copolymer132). 
A graft copolymer of cellulose of similar type can also be obtained by the 
analogous reaction of hydroxylamine, carried out at 100°C, with cellulose-
polyacrylonitrile graft copolymers. Under these conditions an almost quantitative 
conversion of nitrile groups into amidoxime then hydroxamic acid takes place as 
follows: 
Cell-CH2-CH-
-
I 
CN 
301 

7. Characterization and Properties of Cellulose Graft Copolymers 
Synthesis of graft polymers of cellulose with dimethyl vinylethynyl carbinol 
results in a modified cellulose containing triple bonds, since the monomer has a 
triple bond in addition to a double bond. The grafting reaction is carried out by 
using a 3-4 % aqueous solution of the monomer or 20 % aqueous emulsions. The 
reaction scheme may be represented as follows124): 
Cellulose + 
Cellulose-CH 2CH-
, 
C 
III 
C 
HO, I 
C 
/ 'CH 
CH3 
3 
In addition to polymerization by opening up of the double bond as shown above, 
polymerization also takes place to some extent by the opening up of the triple 
bond. On treatment of the cellulose graft copolymer with a 5 % aqueous solution 
of potassium hydroxide at 1200-\30°C, acetone is split off and a cellulose 
copolymer with vinyl acetylene is formed. 
Cellulose-CH2- CH- + KOH 
I 
C 
III 
C 
I 
HO-C- CH3 
, 
Cn3 
-
Cellulose-CH2-CH-
, 
C 
"' 
CH 
On treatment of the latter, copolymer with silver or copper salts, a modified 
cellulose contaning residues of silver or copper can be obtained, according to the 
following reaction scheme124): 
Cellulose-CH2- CH-
, 
+ AgN03 -
Cellulose-CH 2-CH-
I 
C 
C 
III 
III 
CH 
CAg 
Cellulose-CH 2-CH- + CuCI 2 -- Cellulose-CH2-CH-
I 
, 
C 
C 
III 
III 
CH 
CCu 
The introduction of nitrogenous heterocyclic compounds into the cellulose 
macromolecule gives materials having ion exchange properties which can be used 
for the preparation of chromatographic papers. Such modified celluloses can be 
prepared by grafting. For instance, graft polymerization of 2-methyl-5-vinyl 
pyridine with cellulose yields a poly(methyl vinyl pyridine)-cellulose graft 
302 

7.6. Properties 
copolymer. On treatment of the latter with an aqueous-alcoholic solution of 
dimethyl sulfate, the corresponding quaternary ammonium compounds are 
formed as follows124): 
NaOH -
Such graft copolymers are strong anion-active complexes. 
Anion-exchange fibers and cation-exchange fibers can be prepared by using 
the chemical reactivity of glycidyl methacrylate (GMA)-grafted cellulose 
(Fiber II). An anion-exchange fiber may be obtained by introducing a quaternary 
ammonium hydroxide and the cation-exchange fiber by introducing a sulfonic, 
a mercapto or a carbonyl group. Iwakura et a1.69) have examined the reaction of 
diethylamine with Fiber II (grafting content 100 wt. %) in anhydrous acetone, 
aqueous acetone, and water. The results are shown in Figure 84. Aqueous 
acetone gives the highest reaction ratio, but it decreases after 2 hours. The 
reason for this is that the rate of reaction was measured by the nitrogen 
content of the products, and hydrolysis of the ester is unavoidable. 
Water gave the highest reaction rate because cellulose has hydrophilic groups. 
Iwakura et al. further investigated the reaction of amines on rayon which had been 
graft-copolymerized with glycidyl methacrylate (GMA) and methyl methacrylate 
303 

7. Characterization and Properties of Cellulose Graft Copolymers 
1--
t -
\ 
• 
3 
4 
5 
6 
8 
Reaction time (hl 
Fig. 84. Effect of reaction medium 
on amination of fiber II at 65°C; 
(0) acetone-diethylamine; (6) ace-
tone-water (20 wt.-% HzO); (\7) 
water; (e) water-diethanolamine; 
(x) water-diethylamine (cograft). 
Reprinted from Ref. 69), p. 685, by 
courtesy of John Wiley & Sons, 
Inc. 
(MMA) (grafting content GMA 57 wt. %, MMA 29 wt.- %), but the results were 
almost the same. On the other hand, an examination of the reaction velocity of 
(MMA-GMA)-cografted cellulose with amines in a homogeneous system showed 
that GMA-grafted cellulose had the higher reaction velocity. This was explained 
by the catalytic reaction of the group produced. No difference was observed in 
heterogeneous systems where the rate determining step is the diffusion of amines 
into the cellulose. 
The quaternary ammonium chloride was prepared using benzyl chloride, on 
GMA-grafted, diethylamine-treated cellulose (grafting content, 94 wt. %, N. 
content 3.36 %r). A range of reaction media, including dimethylformamide, 
acetone, and benzene, was assessed in this study. 
CH3 " 
( : )  
Cellulose 
CH2-~-
+ n CICH2~ --
I 
/2 HS 
~ 
C-O-CH -CH-CH -N 
~ 
2 
I 
2" 
o 
OH 
C2HS 
nlen 
304 

7.6. Properties 
It is well known that a sodium hydroxysulfonate is produced by the ring-
opening addition reaction of an epoxy group with N~S01: 
Table 85. The main types of cellulose graft copolymers, which have found practical application 
and their uses. Adapted from Ref.55), p. 235, by courtesy of John Wiley & Sons, Inc. 
Polymer used for grafting 
cellulose 
(I) Polyacrylonitrile 
(2) Poly(methyl vinyl pyridine) 
(a) phosphate salt 
(b) quaternary salt (e.g., 
with dimethyl sulfate) 
(c) Bases 
(3) Poly(acrylic acid), 
poly(methycrylic acid) 
(a) in free state 
(b) in form of calcium salt 
(c) in the form of silver 
and copper salts 
(4) Phosphorus-containing 
vinyl polymers 
(5) Fluorine-containing 
polymers 
(6) Polyisoprene and other 
polyolefins. 
Preparations of the cellulose 
graft copolymer 
Wool-like appearance; im-
proved resistance to micro-
organisms, light and wear 
non-flammable 
Strong anion exchanger and 
complex compound former 
Weak anion exchanger 
weak cation exchanger 
Causes coagulation of pro-
teins, and blood clotting 
bactericidal property 
(destroys bacteria) 
Non-flammable chelating 
agent 
Waterproof and oil 
resistant properties 
Hydrophobic (waterproof), 
acid proof 
Field of Application 
Rugs (modified hydrated cellu-
lose fibers) 
Knitted goods, rain coats, tents. 
Decorating and facing materials, 
theatrical decorations 
Adsorption of ions, complex for-
mers, dyeing of food products, 
etc. 
Adsorption of metal ions, pro-
tein from food products etc. 
Blood-clotting cloth (hemostatic) 
Bed linen and underwear in cli-
nics; lab coats for doctors; work 
clothes in antibiotics factories 
and other special plants 
The same as 2 (a) 
The same as 2 (b) 
Work clothes for workers of 
different trades, tarpaulins, rain-
coats 
Industrial goods 
305 

7. Characterization and Properties of Cellulose Graft Copolymers 
This reaction was applied to GMA-grafted cellulose (grafting content 101 wt.- %), 
and the polysulfonicacid was obtained69). For this addition reaction, Na2S03-H20 
and Na2S03/NaHS03-H20 were effective in modifying the rate of ring opening. 
GMA-grafted cellulose fiber can react with H2S to form the polythiol: 
CH3 
I 
Cellulose 
CH2 - C-
I 
C-O-CH2-CH-CH2 
O~ 
I 
I 
OH 
SH 
Two reaction products can be expected from the reaction of GMA-grafted 
cellulose and thioglycollic acid69): 
Cellulose 
and 
CH3 
I 
CH -C-
2 
I 
C-OCH2-
CH-CH2 
~ 
,,/ 
o 
0 
The main types of cellulose graft copolymers, which have found practical app-
lication, and their uses are summarized in Table 85. 
The introduction of reactive groups of these types provides possible routes 
to bound reagents (e.g., immobilized enzymes or drugs), thus expanding the 
areas of application of cellulosic graft copolymers. 
306 

7.6. Properties 
Dyeability 
Cotton grafted with /1-propiolactone36) can be dyed using dyes designed for 
acetate' fibers, whereas an untreated control is not receptive to these dyes. The 
basic dye Methylene Blue 2B also dyes this grafted cotton very readily, whereas 
the ungrafted cotton is resistant to dyeing. 
Grafting of acidic monomers such as acrylic and methacrylic acids to cellulose 
significantly improves its affinity to basic dyes. For example, the introduction 
of small amounts of carboxyl groups (1.8-2 % on the weight of material) by 
grafting cellulose with acrylic acid considerably improves the absorption of basic 
dyes128). 
Permanently dyed cellulose materials can be produced by first grafting rayon 
with glycidyl methacrylate and subsequently letting the epoxy group of the graft 
copolymer react with different dyes containing amino or phenolic hydroxyl 
groups69). Alternatively, glycidyl methacrylate and aromatic amines or phenol 
give addition compounds by the ring-opening reaction of the epoxy group. The 
compounds obtained can be coupled with diazonium salts to give azo dyes with a 
vinyl group. When the addition products are grafted to cellulose, the grafted 
fibers acquire color on treatment with diazonium salts133). 
The dye acceptability of cotton fabric grafted with a mixture of styrene and 
methyl methacrylate has been reported to be uniform and superior to that of 
un grafted cotton (cf. Table 86). Uniformity is of special importance in matching 
dyed batches. The dyed samples have remarkable wash and light fastnessll3). 
Kamel and Hebeish134) have reported on the behavior of cellulose, grafted with 
poly(methyl methacrylate) and polyacrylonitrile, toward some direct and reactive 
dyes. In this work, viscose rayon fibers were grafted and subsequently dyed in the 
usual manner. It was found that the exhaustion rate of dye onto the fibers was 
governed by the amount and nature of the polymer grafted. Figure 85 shows 
the effect of grafting of cellulose with polyacrylonitrile on dyeing with Solo phenyl 
Red 6BL at 70°C, in terms of the rates of dye exhaustion. 
Table 86. Dye" absorption of styrene-methyl methacrylate grafted cotton fabric and color-fastness 
of the dyed material (standard: undyed, ungrafted blank -
100% rellectance). Reprinted from 
ReU13), p. 345, by courtesy of John Wiley & Sons, Inc. 
Percentage weight 
Ratio of grafted 
Amount of dye 
Percentage Rellectanceb 
increase due to 
polystyrene poly 
absorbed in 
total grafting 
(methyl methacrylate) mgm/g material 
Unexposed 
Exposed to 
on the fabric 
(%) 
fadeometer 
Dye, ungrafted 
18.6 
82,60 
Complete loss 
cotton 
Not uniform 
of color 
12.8 
I: 21/2 
38.1 
30 
56 
10J 
2: I 
42.3 
26 
55 
19.2 
31/2: I 
60.0 
20 
50 
24.7 
J:I 
60.0 
22 
49 
32.0 
I: 21/2 
55.1 
24 
49 
" Calcocid Fast red "A". 
b A higher value of rellectance denotes lower intensity in colour. 
307 

7. Characterization and Properties of Cellulose Graft Copolymers 
90r---,----,----,----,---, 
20 
-- . 
40 
60 
Time (min) 
80 
100 
Fig. 85. Effect of grafting of cellulose with 
polyacrylonitrile on dyeing with Solophenyl 
Red 6 BL at 70°C; (e) untreated cellulose; 
(x) oxidized cellulose; (0) 13.5% PAN; 
(.6) 43.7% PAN; (0) 51.5% PAN; and (.) 
73.2 % PAN. Reprinted from Ref. 134), p. 2411, 
courtesy of John Wiley and Sons, Inc. 
It is clear that regardless of the substrate used, the exhaustion curve is 
characterized by an initially fast rate, followed by a slower rate, then a leveling 
off to give maximum exhaustion. In general, the maximum exhaustion level 
decreases with' increasing graft, though the picture regarding initial exhaustion 
rates is far from clear. A similar situation is found with methyl methacrylate 
grafted cotton, Figure 86. Dyeings with reactive dyes (Remazol Gold Yellow G 
90 
80 
70 
~ 60 
c 
.9 
Vi 
=> 
'" 
~ 50 
w 
40 
30 
20 0 
308 
20 
40 
60 
80 
Time (min) 
• 
100 
Fig. 86. Effect of grafting of cellulose with 
poly(methyl methacrylate) on dyeing with 
Solophenyl Red 6 BL at 70°C; (e) untreated 
cellulose; (x) oxidized cellulose; (0) 14 % 
PMMA; (.6) 43.5% PMMA; (\7) 66.8% 
PMMA, and (.) 93.2 % PMMA. Reprinted 
from Ref. 134), p. 2412, courtesy of John 
Wiley and Sons, Inc. 

7.6. Properties 
and Cibacron Blue 3 GA) show that both acrylonitrile and methyl methacrylate 
grafted cotton give increased exhaustion relative to ungrafted fabrics. 
Table 87 lists the affinity of three reactive dyes for different substrates. It is 
evident that the maximum exhaustion of Cibacron Brilliant Yellow 3G-E and 
Cibacron Orange T3G-E onto fibers is higher for polyacrylonitrile-cellulose 
grafted copolymers than for cellulose modified with poly(methyl methacrylate). 
Comparable dye exhau.stion was found when dyeing was performed with 
Cibacron Rubine R-E. This reflects the nature of the dye. It is probably 
correct to say that the affinity of the reactive dyes for cellulose graft 
copolymers depends mainly on the (i) nature of the dye; (ii) the extent of 
disruption of the microstructure of the cellulose by grafting, which is dependent 
on the nature and amount of grafted polymers; and (iii), the affinity of the dye 
Table 87. Effect of nature of substrate on dye affinity of some reactive dyes for cellulose. 
Reprinted from Ref.134), p. 2415, by kind permission of John Wiley & Sons, Inc. 
Substrate 
Dye" 
Exhaustion after different time periods, % 
5 min 
15 min 
30 min 
40 min 
105 min 
Untreated cellulose 
Cibacron 
brilliant 
Yellow 
3 G-E 
52.38 
62.86 
69.52 
78.10 
78.10 
Ceric-oxidized cellulose 
17.40 
23.82 
23.81 
23.81 
23.81 
PAN-cellulose graft 
copolymer (13.5 % graft) 
22.52 
36.40 
42.70 
49.47 
49.76 
PAN-cellulose graft 
copolymer (73.2 % graft) 
15.24 
26.00 
37.48 
45.95 
45.95 
PAN-cellulose graft 
copolymer (66.8 % graft) 
25.08 
35.29 
40.59 
40.76 
40.76 
Untreated cellulose 
Cibacron 
Orange 
T3G-E 
88.79 
90.52 
90.52 
90.52 
90.52 
Ceric-oxidized cellulose 
73.28 
81.90 
81.90 
81.90 
81.90 
PAN-cellulose graft 
copolymer (13.5 % graft) 
79.24 
83.76 
90.70 
90.70 
90.70 
PAN-cellulose graft 
copolymer (73.2 % graft) 
77.54 
87.07 
87.07 
87.07 
87.07 
PAN-cellulose graft 
copolymer (66.8 % graft) 
75.59 
79.31 
79.31 
79.31 
79.31 
Untreated cellulose 
Cibacron 
Rubine 
R-E 
92.38 
96.19 
96.19 
96.19 
96.19 
Ceric-oxidized cellulose 
83.03 
88.39 
91.07 
91.07 
'11.07 
PAN-cellulose graft 
copolymer (13.5% graft) 
74.29 
79.05 
86.67 
89.95 
39.95 
PAN-cellulose graft 
copolymer (73.2 % graft) 
60.85 
75.07 
76.07 
77.78 
77.78 
PAN-cellulose graft 
copolymer (66.8 % graft) 
62.20 
74.50 
77.93 
77.93 
77.93 
" Dye concentration, I % (on weight of fibers); temperature of dyeing, 70°C. 
309 

7. Characterization and Properties of Cellulose Graft Copolymers 
for the grafted polymer. For a given dye134), increasing the magnitude of (ii) and 
(iii) leads to increased dye exhaustion into the fibers. However, the general 
trend is that an increase in the level of grafting causes a substantial reduction in dye 
exhaustion onto fibers, particularly with dyes having low affinity for cellulose. 
The large disruption of microstructure of the cellulose at high polymer contents 
seems to be outweighed by the low affinity of the dye for the grafted polymer. 
The dye acquires little affinity for PMMA, in contrast to PAN, for which the dye 
has considerable affinity. This would also explain the higher exhaustion onto 
cellulose modified with PAN relative to cellulose modified with PMMA. In 
this regard, however, differences in molecular mass, molecular mass distribution, 
and grafting frequency between the two copolymers must also be taken into 
account. 
Dye fixation on untreated cellulos~, PAN-cellulose graft copolymers and 
PMMA-cellulose graft copolymers is shown in Table 88. It is obvious that the 
dye fixation obtained with PAN-cellulose graft copolymers having up to 51 % 
PAN was higher than that found with the untreated cellulose. The reverse is the 
case with a copolymer containing 73 % PAN. However, when the dye fixation 
was calculated on the weight of the cellulose. component only, the fixation 
increased significantly as the graft yield increased. The same situation was 
encountered when the dye fixation on PMMA-cellulose graft copolymers was 
determined. This leads to the conclusion that the grafted chains disrupt the 
Table 88. Fixation of reactive dyes on various grafted substrates. Reprinted from Ref.134), p. 2416, 
by kind permission of John Wiley and Sons, Inc. 
Cibacron Brilliant Yellow 3GE" Remazol Golden Yellowb 
Dye-Reacted with Cellulose 
Dye-Reacted with Cellulose 
% 
% 
Based on 
Based on weight Based on 
Based on 
weight of 
of cellulose only weight of 
weight of 
copolymer 
copolymer 
cellulose only 
Untreated 
0.86 
0.48 
Ce1vion-oxidized Cellulose 
0.78 
0.39 
PAN-Cellulose Graft 
(13.5 % graft) 
0.94 
1.04 
0.57 
0.63 
PAN-Cellulose Graft 
(43.7 % graft) 
1.04 
1.72 
0.52 
0.86 
PAN-Cellulose Graft 
(51.5 % graft) 
1.17 
2.34 
0.51 
1.02 
PAN-Cellulose Graft 
(73.2 % graft) 
0.76 
2.78 
0.31 
1.11 
PMMA-Cellulose Graft 
(14.0% graft) 
1.04 
1.16 
0.47 
0.52 
PMMA-Cellulose Graft 
(66.8 % graft) 
0.42 
1.47 
0.31 
0.88 
a Dye concentration. 1 % (on weight of fibers); temperature of dyeing, 70 OC; duration of dyeing, 
105 min. 
b Dye concentration, 2 % (on weight of fibers); temperature of dyeing, 60°C; duration of dyeing, 
60 min. 
310 

7.6. Properties 
microstructure of cellulose and increase the accessibility of the cellulose hydroxyls 
to reaction with the dye molecules. For a given dye, the magnitude of this effect 
seems to depend on the amount and nature of the polymer grafted. 
7.6.2. New Cellulosic Materials 
During the last few years much technological research has been performed with 
the aim of achieving controlled changes in the properties of cellulosic materials. 
In general, ceUulosic yarns or fabrics are treated with various reagents which 
often impart a new property of improve its performance in use. Another method 
followed to obtain cellulosic materials with novel properties is to synthesize 
new cellulose derivatives. For instance, reaction with ethylenimine gives improv-
ed affinity for reactive dyes as weU as crease-resistance to fabrics from cotton or 
viscose rayon. Improved water-repellency and fire-proofing can be achieved 
by such secondary treatment135). 
The recently developed methods of chemical modification have considerably 
widened the scope of possible improvements in properties as weU as fields of 
application. The new methods of chemical modification, and graft polymeri-
zation in particular, should be considered supplementary to the earlier methods 
of impregnation with specific reagents. In a few cases, such as the preparation 
of ion-exchange materials, fabrics with bactericidal action and substrates having 
medical uses, the chemical modification method alone is successful. However, 
for other uses, the method selected will depend on economic or technological 
factors, or on the type of equipment available. 
In general, chemical modification methods, give products with better fastness 
to washing and rubbing and are preferred for prolonged used. Water-proofing 
can be achieved by application of paraffin wax based emulsions, but it is 
effective against small amounts of water only. If such materials are used for gar-
ments and exposed to continuous prolonged rain, the water-proof effect is not 
adequate. However, the water-repellency imparted by the use of hydrophobic 
graft copolymers is quite durable. 
A surface application technique is, however, quite adequate in some cases, such 
as imparting antistatic properties, improving softness and handle, and reducing 
friction during fabrication of yarns and fabrics. 
As a result of considerable research, the Moscow Textile Institute has developed 
products with novel properties for three different types of application. 
I. Modified cellulosic materials for general use: 
(i) 
Fabrics from modified viscose staple (MTILON-B); 
(ii) Carpet materials from modified cuprammonium rayons (MTILON B 
&M); 
(iii) modified acetate silk (MTILON-A); 
(iv) materials of improved abrasion resistance. 
II. Modified cellulosic materials for specific uses with improved properties: 
(i) fire-resistance; 
(ii) resistance to microorganisms; 
(iii) resistance to molds; 
(iv) resistance to light degradation and heat; 
311 

7. Characterization and Properties of Cellulose Graft Copolymers 
(v) water-repellency; 
(vi) ion-and electron-exchange properties. 
III. Cellulosic materials for medicinal use: 
(i) 
bactericides; 
(ii) blood-clotting materials; 
(iii) antifungal materials; 
(vi) materials for use in the radio tracer field. 
Perhaps one of the greatest achievements of grafting in the field of chemical 
modification of cellulose is the development of Mtilon fibers. Graft copolymeriza-
tion of the cellulose with 30--40 % acrylonitrile leads to these fibers. Different 
types of Mtilon fiber have been produced. 
A report by Achwal136) on Mtilon fibers reveals that Mtilon B is a modified 
viscose staple fiber which, due to the nitrile content, is characterized by a high 
resistance to weathering (photo-chemical degradation) as compared to normal 
viscose. Other advantages are increased resistance to abrasion and the possibility 
of dyeing with different classes of dyes used for dyeing cellulosic as well as 
wool fibers. Moreover, garments made of Mtilon B fibers acquire a wool-like 
appearance. 
The count of the various types of cellulosic fiber modified by graft copolymeri-
zation is found to decrease somewhat as a result of grafting. This lowering in 
count is proportional to the amount of graft polymer present. Some degradation 
of cellulose usually accompanies grafting, resulting in a decrease of strength of 
the order of 10-15 %. The index of the breaking load, the calculation of which 
involves the count of the fiber, naturally also decreases. The breaking load of 
Mtilon B obtained on a pilot plant is 10-20% lower than the value for the 
viscose staple fiber before grafting, though the breaking elongation is of the same 
order as for untreated rayon. 
Mtilon Band Mtilon M are useful for making carpets; the lowering in the count 
of fibers on grafting is important in this case. These fibers used for carpet-
making have a high resistance to the actions of light, high elasticity, high 
abrasion resistance, a wool-like appearance, and they can be dyed in bright 
shades. Apart from the improved properties of these modified rayons, their use 
is possible on a large scale since their cost compares favourably with that of 
ungrafted material, which is of importance to the consumer industry. 
During the synthesis of graft copolymers of cellulose-rayon fibers, homopoly-
mer formation can be almost completely prevented without other side reactions 
taking place. Hence, the specific cost of polyacrylonitrile, which forms the main 
part of the cost of grafting, consists of the amount of polymer grafted and small 
losses during the grafting or regeneration from used mixtures. In the USSR, the 
prices of viscose staple rayon and of acrylonitrile are of similar order, and the 
weight of the product increases on grafting. The commercial production price 
of Mtilon B, assuming almost complete regeneration from wash waters, is there-
fore not much higher than 10-15 % above the price of viscose rayon itself. 
The use of graft copolymerized acetate rayon material of improved properties 
is also of interest. Acetate fibers certainly have some advantages over the 
viscose fibers but possess the following drawbacks: (I) larger development of 
static charges, which creates difficulties in processing and wearing; (2) lower 
312 

7.6. Properties 
resistance to washing; and (3) dyeing is made possible only by the use of 
special classes of dyes. 
Modified acetate fibers prepared by graft copolymerization can be processed on 
the same machines as those used for acetate rayon and following the same se-
quence of operations. The modified acetate rayon has a number of advantages, 
such as three to four times higher fastness to abrasion than normal acetate 
and a lower tendency for development of static electricity. Bhattacharjee and 
Perlin have reported interesting properties for their radiation-induced styrene-
grafted, crosslinked carboxymethyl cellulose which apparently possesses signi-
ficantly enhanced water retention37l. 
7.6.3. Properties of Grafted Paper 
A number of studies have been reported on grafting paper with various vinyl 
monomers21, 138, 139l. It is claimed that the grafting reactions provide new ways 
of modifying paper. Such grafted papers may have quite different properties and 
different applications. They are often bulky and resilient, acid-resistant, and 
strong. It may also be possible, through the proper choice of monomers, to 
improve significantly the dimensional stability, particularly if crosslinking mono-
mers are selected so that a combination of grafting and crosslinking is 
achieved138l. 
The results of one study on the properties of omitted grafted paper may be 
summarized as follows: 
. 
1. Water absorption is reduced by grafting hydrophobic polymers. The reduction, 
however, is not spectacular and indicates that the cellulose hydroxyls remain 
substantially accessible to water. Nevertheless, the grafted papers are quite 
water-repellent in many cases. In Figure 87 the rate of water pickUp is 
1.0 
y 
~ 
I 
We alter 360 min __ 
I 
---
1-_--'-
---
/ 
1/ 
o Untreated 
I 
- % Acrylonitrile graft 
i 
--
~-~ 
.. _-----
0.8 
t 0.6 
0> 
3: 
~ 0.4 
0.2 
o 
5 
10 
15 
20 
25 
Time (min) 
Fig. 87. The rate of water sorption (30--70%). W = regain at time t; We = regain att = DC. Reprinted 
from Ref. 21), p. 254, by courtesy of the Technical Association of the Pulp and Paper Industry. 
313 

7. Characterization and Properties of Cellulose Graft Copolymers 
recorded for one of the best grafts from the point of view of moisture 
regain. It can be seen that the rate of sorption is greatly reduced, showing the 
potentiality of grafting as a means of producing dimensional stability. 
2. The burst, tensile, and tear strengths can be increased by grafting in most 
cases. Figures 88 and 89 show thai all grafts have increased strengths at the 
~ 150 
..c: en 
c 
~ 
~100~-+--+---~~~ 
~ 
::::> 
.c 
.!: 
g, 50 r--t-----,r--+-----tT-------t- ------j---I 
c 
..c: 
w 
~ 
..c: en 
c: 
'" 
-500L-----L25---5'-0 __ 
..1-_----'-:----' 
Groft (%l 
250 r--------t':~----t_ -----t-----j--j 
200 r----j'--t_ 
~150~+----H~----r-----~~-----t 
.!!l 
·iii 
c: 
.!!l 
.!: 
~100~----Tr------r---r---t--------t 
c: 
c 
..c: 
w 
314 
o 
50 
100 
Groll (%l 
150 
200 
Fig. 88. Change in burst strength vs. graft 
percent. Reprinted from Ref. 21), p. 254, by 
courtesy of the Technical Association of the 
Pulp and Paper Industry. 
Fig. 89. Change in tensile strength vs. 
graft percent. AN: acrylonitrile; EA/ AN 
2: I = ethyl acrylate-acrylonitrile 2: I co-
polymer; AA = acrylamide. Reprinted 
from Ref. 21), p. 255, by courtesy of the 
Technical Association of the Pulp and Pa-
per Industry. 

7.6. Properties 
highest percentage grafting. Acrylamide appears to be particularly beneficial 
with respect tQ the dry properties. The wet properties are also substantially 
improved in the case of grafted hydrophobic polymers. Comparisons with 
latex-treated papers show that grafting results in less improvement in the dry 
strength than the same amount of polymer added by latex treatment, but 
that it gives far greater wet strength. 
3. The stiffness, particularly the wet stiffness, can be increased by the grafting of 
stiff polymers; fold endurance and softness can be improved by the grafting 
of soft rubbery polymers. 
4. The resistance of paper to acids, bases, and chemicals, and to heat, light, and 
microorganisms is, in general, greatly improved by grafting. 
5. Grafted paper can be rendered moldable to some extent through grafting with 
suitable monomers. 
6. The ionic character of paper can be changed to improve dyeability and 
receptivity to certain top coats and resins. 
Futhermore, it may be advantageous to use copolymerized papers in chromato-
graphy for the following reasonsl40): 
(i) 
Specialized papers can be prepared in a one-step synthesis. 
(ii) 
The grafted papers acquire improved wet strength. 
(iii) They are not affected by acids, bases, organic solvents, and phenolic 
developing solutions. 
(iv) The chromatogram development times are shorter. 
(v) 
The sheets can be used again after washing. 
(vi) 
Besides having unique ion-exchange properties, the grafted papers are 
useful for radioisotopes and labelled compounds. 
(vii) They are applicable to reverse-phase chromatography. 
(viii) Desired changes in the chroma~ography properties of the paper can be made 
by using monomers of different structures. 
(ix) 
Because of the clear separation, detection and measurement of ion species 
in complex mixtures and extracts are possible. 
(x) 
Since the grafted papers are stab!e to large doses of radiation, they are 
suitable for separation in radiation fields. 
The potential of radiation-copolymerized celluloses in chromatography, 
particularly in the reverse-phase technique, has recently been discussedl40). 
A range of styrenated celluloses has been prepared by copolymerizing styrene 
with Whatman 40, 41, and 42 papers. Significant differences in the chromato-
graphic behavior of certain dyes were observed between the grafted and non-
grafted papers. Similar changes in RJ-values between the two types of papers 
were also observed for the separation of a range of typical cations, such as 
Znll, Nill, and Cdll. In the separation of fatty acids, stearic, myristic, and 
lauric, the grafted celluloses were shown to possess advantages over the 
untreated Whatman equivalent. 
F or column chromatography, a methyl methacrylate-cellulose radiation copoly-
mer has been used quantitatively to separate a mixture of oil-soluble dyes. This 
same mixture could not be separated on a column of untreated cellulose 
powderl40). 
Bardan et a1.14l • 142) have shown interest in methyl cellulose-polyacrylamide 
315 

7. Characterization and Properties of Cellulose Graft Copolymers 
graft copolymers and their formation. This type of system has great potential as 
a substrate for immobilized enzyme studies owing to its inherent affinity for water 
and ease of handlingI43). In the grafting stages, Bardin et ai. used potassium 
per sulfate as the initiator, and various factors affecting the copolymerization 
were studied. The efficiency of grafting was found to be maximum at an 
initiator concentration of 3.7 x 10-4 mol/I. Grafting was found to be enhanced 
by increasing the monomer concentration and the temperature up to 40 DC. The 
system is also of interest because of the different effects of temperature change 
on the component parts of the copolymer. Thus, the solubility of methyl 
cellulose in water increases with cooling, whereas the solubility of polyacrylamide 
increases with an increase in temperature. In fact, the precipitation temperature 
of the methyl cellulose, as well as the copolymers, was found to be an 
increasing function of dilution, but the copolymers always showed a higher 
precipitation temperature than did the methyl cellulose at the same concen-
tration. 
Dimov et ai. have studied the effects of reaction conditions on grafting 
itaconic acid and acrylamide onto cellulose fibersl44). The properties of the fibers 
as ion exchangers were studied, as were the exchange capacities of the fibers for 
heavy metal cations. In addition, the value of such materials for extracting 
cationic dyes and treating waste waters from dyeing processes was examined. 
Chebotareva et ai. have developed a method for determining the osmotic 
pressure of ion-exchangersI45 ). This eliminates the need for contact with 
aggressive solutions. Ion-exchange fibers were prepared from rayon grafted with 
vinyl sulfonic acid, methacrylic acid, and methyl vinyl pyridine followed by 
alkylation with epichlorohydrin. Other fibers were prepared by heating poly-
(vinyl alcohol) with sodium bisulphite and grafting with acrylic acid. The ion-
exchange fibers prepared from poly(vinyl alcohol) were found to possess greater 
osmotic stability. 
The ion-exchange properties of grafted copolymers where the monomer con-
tains a functional group, such as -NH2 ; -S03H, or even a heterocyclic 
nitrogen (the vinyl pyridines), have also been discussedl40 ). An interesting 
point is that the ion-exchange properties of papers grafted with vinylpyridine 
(VP) were connected with the behaviour of the copolymerized cellulose in the 
medium. Thus. in acid solutions, the nitrogen would be protonated while in alka-
line solutions it would remain free. In acid solutions it might therefore behave as 
an active zone for anionic particles [e.g., {ZnCI4)2-] or similar species. In alkaline 
solutions (NH3 , pyridine, etc.) it may act as a donor to species such as 
(Zn vpf + and thus be bound. The anions of strong acids may be held as 
PyH+X- in acid solutions, as might be the case with dyestuffs, while weak 
acids may have their anions held in alkaline solutions. 
7.6.4. Properties of Grafted Pulp and Timber 
Grafting reactions in wood have been reported by a number of investiga-
torsl46 -150). Most of these studies involved vinyl graft copolymerization induced 
by high energy radiation. Because of its heterogeneity, the effect of radiation 
upon the properties of wood is quite different from that on pure cellulose. This is 
316 

7.6. Properties 
probably due to the effect of the lignin, which is itself quite resistant to radiation 
damage and may reduce the scission of the cellulose chains150, 151). It is therefore 
possible to modify the cellulose in wood by radiation grafting, with a resulting 
enhancement of physical and mechanical properties. Alteration in the physical 
properties of wood by grafting of wood with polystyrene is shown in 
Table 89. 
In Figure 90 is shown a typical pair of load-deflection curves. In addition to a 
significantly higher bending strength (see Table 89), the mechanical nature of the 
material has been altered, and the load-deflection curves of this material are 
invariably linear right up to the point of failure. The alteration in the nature of 
Table 89. Changes in physical properties of treated wood". Reprinted from Ref.1 50), p. 160, 
by courtesy of John Wiley & Sons, Inc. 
Sample 
Untreated 
Treated 
Bending strength 
Shrinkage based 
Swelling based on 
Vol. increase due 
increase 
on conditioned vol. swolJen sample 
to treatment 
% 
% 
% 
% 
45 
5.0 
0.9 
15.0 
1.1 
8-9 
" Treatment: impregnant 76 wt.-% styrene + 22.5 wt.-% methanol + 1.5 wt.-% Water: gamma 
dosage: 4.5 Mrad.; heating treatment; \05 °C for 24 hours. 
400 --
300 
g 
___ +-_--+6 Breaking 
J,/Jl 
POI int 
6 Wood with graft 
w 
copolymer - treated 
--+ 
with styrene-MeOH-HOH / 
_ 
__---I 
c "1'''1-""C"jl 
~ 200 
100 
- A typical stress - strain 
diagram for wood 
I 
I 
o 
0.1 
0.2 
03 
0.4 
0.5 
Deflection (in) 
Fig. 90. Load-deflection characteristics of wood samples. Reprinted from Ref. 150), p. 160, by courtesy 
of John Wiley & Sons, Inc. 
317 

7. Characterization and Properties of Cellulose Graft Copolymers 
the load-deflection curves suggests that the chains of IX-cellulose have been 
modified by the grafting of polystyrene. In the unmodified wood, the force 
necessary to move the cellulose chains with respect to one another, as in 
bending, is that required to overcome relatively weak Van der Waal's forces 
between adjacent chains. However, in the modified wood, there are also 
primary valence forces introduced by the polystyrene side chains which increase 
the bending strength150). 
As can be seen from Figure 91, penetration by water vapour and liquid is 
drastically reduced. Dimensional changes associated with water adsorption 
are correspondingly reduced (see Table 109). The resistance of wood to micro-
biological attack is increased by grafting. 
The water sorption kinetics and equilibria in wood pulp cellulose grafted with 
styrene and other vinyl monomers, using the mutual radiation techniques have 
recently been studied152). With respect to cellulose grafted with polystyrene, the 
equilibrium water content dropped monotonically with increasing percent graft. 
160 
140 
120 
-100 
-g 
~ 
.t 80 
C\ 
o 
o 
:::::: 
£160 
c: 
.S! 
i5. 
~ 40 
..c 
c .... 
::> 
o g- 20 
> 
.... 
cu 
~ 0 
10 
5 
o 
~ 
-0 
V 
~ 
..d' 
~ 
V 
I 
Treated 
-" 
__ 
i---O---
~ 
.--0--
i 
Untreated 
~ 
~ 
~ 
,..-
~ 
Treated 
I 
4 
8 
12 
16 
20 
24 
28 
32 
Time (days) 
Fig. 91. Water absorption characteristics of wood. Samples immersed in distilled water at room 
temperature and under atmospheric pressure. Exposed to 75 % R.H. at 25°C. Reprinted from 
Ref. 150), p. 161, by courtesy of John-Wiley & Sons, Inc. 
318 

7.6. Properties 
This effect has been reported for similar systems153), although when the water 
sorbed is calculated as a percentage of the pure hydrophilic backbone (e.g., 
cellulose acetate), there is no apparent effect on the specific sorption. This has 
prompted the suggestion of a "domain model" of hydrophobic (essentially non-
sorbing) polymer domains dispersed in a seemingly unaltered matrix of hydro-
philic backbone polymer. 
It has been shown152), however, that the water sorbed at equilibrium and 
calculated on the basis of pure cellulose is actually less than the specific sorption 
in ungrafted cellulose. The magnitude of the decrease increases with percent 
graft and is more pronounced at the very low water activities. Here, it appears 
that the discrete domain model is not applicable and that pendant polystyrene 
chains are admixed molecularly throughout the cellulose matrix, hindering site 
sorption which occurs at low activities. 
The density of cellulose grafted with polystyrene by radiation-induced polymeri-
zation in the presence of dioxane has been measured and compared with the 
calculated density assuming physical mixing of the homopolymers, cellulose, and 
polystyrene, with no volume change on mixing. The results are presented in 
Table 90. In all cases, the measured values of density were significantly higher 
than the calculated values, assuming no volume change on mixing, which would 
be a reasonable assumption, if indeed there was no molecular intermingling of 
polystyrene and cellulose. These data support the arguments suggested by the
