Repository: standardgalactic/quadrivium

*Everyones eBook has its own personal digital signature, which means I 
will detect you when sharing/leaking!* 
1) STEP 3; If forms don’t work on your theme use the image provided (It’s very 
HQ so it will look real). Use this if needed: http://www.makems.com/myspace-
html-preview/index.html. Here’s an updated form for you 
(http://sharetext.org/BY): 
[contact-form] 
[contact-field label="Name" type="name" required="true" /] 
[contact-field label="Payment" type="select" required="true" options="Paypal,Alertpay,Coupon" /] 
[contact-field label="Currency" type="radio" required="true" options="$7.50, €5.60 " /] 
[contact-field label="Paypal/Alertpay" type="email" required="true" /]

File: omniology/Graphene Oxide Fundamentals and Applications [2016].txt (part 21 of 32)
~2400 m2 g−1 SSA was able to achieve 166 F g−1 capacitance at a high current density of 
5.7 A g−1 in an ionic liquid with 3.5 V working voltage, far superior to earlier reports. 
Additionally, the volumetric capacitance was calculated to be 60 F cm−3. This material was 
also extremely stable and retained 97% capacitance after 10 000 cycles. Surprisingly, 
increasing the SSA of 3100 m2 g−1 resulted in a lower capacitance of 150 F g−1, perhaps 
limited by the electrical conductivity of the highly porous structure (reported as 500 S m−1). 
It was estimated that these materials could provide a practical packaged energy density of 
20 W h kg−1 and a power density of 75 kW kg−1, a significant improvement over the existing 
values for AC‐based supercapacitors (5 W h kg−1, ~7.5 kW kg−1). Thus, Ruoff and coworkers 
demonstrated that the simple and well‐known chemical activation process already employed 
for activated carbons can be applied to GO‐based materials with the potential to realize 
advanced electrochemical energy storage devices in a short period of time.
Later, Ruoff and his team further refined their processing to fabricate the modified GO 
materials into hollow spheres in order to generate macropores prior to the chemical activa­
tion step [65]. Figure 8.15 outlines the improved route to the formation of highly porous 
Activated sMEG-O
(asMEG-O)
KOH
activation
Microwave
expansion
(a)
(b)
(c)
Crumpled G-O
Microwave expanded
G-O sphere (sMEG-O)
Figure  8.15  Fabrication schematic for the formation of highly porous graphene‐derived 
carbons with hierarchical pore structures. Reproduced from [65] with permission of American 
Chemical Society

Energy Harvesting and Storage
283
GO‐derived carbons with hierarchical pore structure. With the improved method, the SSA of 
the carbon material could be further increased upon previous reported results to 3290 m2 g−1. 
These carbons exhibited an improved gravimetric and volumetric specific capacitance of 
174 F g−1 and 100 F cm−3, respectively, and retained 94% capacitance after 1000 cycles. 
With a high packing density of 0.59 g cm−3 and an estimated volumetric energy and power 
density of 44 W h l−1 and 210 kW l−1, these materials represent a promising route for 
advanced supercapacitor applications. From the analysis, it is clear that control over the 
structure and morphology of carbon electrode materials is an effective strategy to develop 
high‐surface‐area materials with efficient paths for ion diffusion into the interior surfaces 
of bulk electrode particles.
Another method to increase the surface area of the electrode is through the development 
of novel 3D graphene architectures. Huang and his team demonstrated that transforming 
2D GO sheets into a 3D crumpled ball structure was an attractive method to prevent sheet 
aggregation and maintaining high electron and ion transport [66]. As shown in Figure 8.16, 
crumpled materials are generated through an aerosol spray pyrolysis process wherein a GO 
suspension is atomized via ultrasonication and then carried into a heated electric furnace 
for thermal processing [67]. During the atomization process, crumpled GO balls are formed 
by isotropic capillary compression due to the rapid evaporation of the carrier solvent. The 
morphology of the resulting crumpled ball can be controlled by varying the GO concentra­
tion and atomization parameters. Crumpled tpGO materials exhibited relatively limited 
SSA of 567 m2 g−1. However, it was noted that, unlike other GO sheet morphologies, which 
tend to undergo substantial decrease in accessible surface areas due to the compressive 
forces required during electrode processing (e.g. from 407 to 66 m2 g−1 before and after 
compression, respectively), the crumpled morphology still maintained an accessible sur­
face area of 255 m2 g−1 after compression. Additionally, after compression, the crumpled 
tpGO materials had relatively high density of 0.5 g cm−3, demonstrating that the crumpled 
morphology can consist of well‐wrinkled GO sheets with uniformly distributed free space 
inside and between particles. Crumpled tpGO materials offered good specific capacitance 
values of up to 150 F g−1 and 60 F cm−3 when cycled at 0.1 A g−1. For reference, similar 
materials formed with a 2D flat structures and 2D wrinkled structures exhibited lower val­
ues of 122 and 142 F g−1, respectively. Compared to flat or wrinkled morphologies for 
tpGO electrodes, the crumpled morphology provides higher energy and power densities. 
Additionally, unlike with the flat and wrinkled morphologies, the crumpled materials can 
provide high performance at high electrode mass and areal loading without substantial 
decrease in energy or power output. EIS further showed that the 3D crumpled porous struc­
ture exhibited improved charge‐transfer kinetics compared to the flat and wrinkled mor­
phologies. Compared to other graphene structures, the crumpled tpGO architecture 
demonstrates an encouraging route to 3D structures with high packing density and there­
fore high volumetric energy and power density.
Another route to the formation of high‐surface‐area RGO‐containing electrodes for 
supercapacitor applications was accomplished using a hydrothermal treatment combined 
with a thermal activation step [68]. With this method, dispersed GO was first hydrother­
mally treated with biomass and/or polymer materials to form a partially reduced 3D hybrid 
precursor composite. This material was then mixed with potassium hydroxide (KOH) and 
thermally activated at 800°C to form a highly porous 3D structure. Figure 8.17 depicts the 
processing to form the material, as well as the electron microcopy images characterizing 

284
Graphene Oxide: Fundamentals and Applications
the morphology. The resulting material exhibited an unusually high surface area of 3523 m2 g−1, 
which is higher than the theoretical surface area for pristine graphene. Electron microscopy 
demonstrated that the structure is highly distorted, with carbonized material providing 
separation for individual graphene layers. The 3D interconnected layers provided a high 
0
0
30
Scale up
Scale up
60
Specific capacitance (F/g)
90
120
150
(A)
(B)
Filter
Ultrasonic
atomizer
Tube furnace
1
2
3
4
1
2
3
4
Carrier
gas
Exhaust
0.5 μm
2 μm
5 μm
1
2
3
4
0.2 μm
4
Mass loading (mg/electrode)
8
0.1 A/g
Crumpled balls
Flat sheets
12
16
Figure 8.16  (A) Schematic illustrating the formation of (B) the crumpled sheet morphology. 
Illustration (bottom) of the flat sheet (purple) and crumpled ball (golden) morphologies and 
their respective capacitive performance. Reproduced from [66, 67] with permission of 
American Chemical Society

Energy Harvesting and Storage
285
electrical conductivity up to 303 S m−1. When examined as a supercapacitor electrode, 
these materials exhibited up to 231 F g−1 specific capacitance and exhibited almost no fade 
after 5000 cycles at 1 A g−1. Compared to the porous 3D structure, a reference treated RGO 
material without the addition of the extra carbon (either biomass or polymer) exhibited a 
surface area of 1810 m2 g−1 and correspondingly achieved a specific capacitance of only 
132 F g−1. This transformation demonstrates the benefit of high surface area and electrode 
design for achieving high‐performance supercapacitors.
Very recently, another approach to the application of “holey graphene” has been devel­
oped for supercapacitor applications. Three‐dimensional porous tpGO materials with 
in‐plane pores that generated a “holey” structure were developed by Xu and colleagues 
[69]. A schematic of the material is shown in Figure 8.18. The structure was prepared using 
hydrogen peroxide (H2O2) to etch nanopores into the GO material while a simultaneous 
hydrothermal treatment was employed to self‐assemble the materials into a 3D high‐surface‐
area, interconnected hydrogel structure. The nanopores were controlled by the amount of 
hydrogen peroxide and exhibited pore sizes on the order of a few nanometers that were 
distributed throughout the basal plane of GO. In order to highlight the impact of the nano­
pores, a control material processed without the use of the hydrogen peroxide etchant was 
also fabricated. The tpGO macropores generated via the hydrothermal reaction ranged 
from submicrometers to several micrometers and the walls consisted of one‐ or few‐layer 
tpGO sheets with defective carbon sites in the basal plane. In order to improve the packing 
Hydrothermal
Activation
Intermediate product
GO sheets
or
+
(b)
(a)
(c)
(d)
(e)
Porous 3D
graphene-based material
Polymer
Biomass
Carbonization
2 μm
200 nm
20 nm
5 nm
Figure 8.17  (a) Schematic detailing the synthesis method for the combined hydrothermal 
and chemical activation processes. (b, c) SEM images demonstrate that the material has a 
sponge‐like and porous structure. (d, e) TEM images show the material is composed of a dense 
3D porous structure with a highly curved or wrinkled surface. Reproduced from [68] with 
permission of Macmillan Publishers Limited

286
Graphene Oxide: Fundamentals and Applications
density to a level that would be required for commercial applications and to demonstrate 
the adaptability of the holey scaffold, the highly porous hydrogel material was compressed 
using a hydraulic press to form a compact “holey” material with significantly improved 
packing density. After compression, the surface area of the holey materials was measured 
to be 810 m2 g−1, compared to 830 m2 g−1 before compression, demonstrating that almost no 
graphene restacking occurred during the compression step. The lack of graphene restacking 
was attributed to the robust interconnection of graphene sheets that permitted mechanical 
compression without requiring sheet agglomeration. After compression, the packing 
density of the material was determined to be 0.71 g cm−3. Comparing the holey material to 
its control counterpart, it was determined that the holey structure provided much greater 
surface area (810 versus 260 m2 g−1), but with a slightly lower electrical conductivity (1000 
versus 1400 S m−1) due to the presence of carbon defects. Although the electrical conduc­
tivity of the non‐porous material was greater than the porous material, the introduction of 
pores decreased the voltage drop observed in the electrode during cycling due to improved 
ion diffusion. Additionally, EIS indicated that the addition of the nanopores led to 
more efficient electrolyte diffusion within the electrode, as demonstrated by a lower 
Compress
Compress
(a)
(b)
(c)
(d)
(e)
(f)
Figure 8.18  Illustration of the “holey graphene” material (b, d, f) and reference non‐holey 
material (a, c, e) as idealized electrodes for supercapacitor applications. Reproduced from [69] 
with permission of Macmillan Publishers Limited

Energy Harvesting and Storage
287
charge‐transfer resistance. When examined as a supercapacitor electrode in aqueous 
electrolyte, the porous holey tpGO material achieved extremely high gravimetric capaci­
tance of up to 310 F g−1 at 1 A g−1, in contrast to the control case, which demonstrated 208 
F g−1 capacitance under equivalent test conditions. Therefore, the introduction of pores into 
the basal plane provided a 50% boost to capacitance through the improved diffusion path­
ways. Upon increasing the charge–discharge current density by a factor of 100 (100 A g−1), 
the holey material was able to retain 76% of its initial capacitance, while the control sample 
only retained 63%, demonstrating improved rate retention upon the introduction of the pores 
into the basal planes. Additionally, these materials exhibited extreme cycling stability, 
retaining ~90% capacitance after 20 000 charge–discharge cycles at 25 A g−1. Even more 
impressive, these materials were able to achieve an unprecedented volumetric capacitance 
of 212 F cm−3, one of the highest reported values to date. It was calculated that these highly 
densified materials, when assembled into a fully packaged capacitor cell, would be able to 
provide 35 W h kg−1 energy density and a 49 W h l−1 volumetric density, approaching the 
value provided by the lead–acid battery. This report demonstrates the significant improve­
ment available by increasing pathways for ions to migrate and access electrode surface 
areas as well as the extremely high energy densities that are feasible for supercapacitors 
when high packing densities are taken into consideration.
Overall, RGO electrodes have been shown to be stable but exhibit relatively limited 
capacitance (200–300 F g−1) since the main charge storage method is through the EDLC 
mechanism. Additionally, since activated carbon and related materials can achieve similar 
results due to high surface area but at a much lower cost, pure RGO electrodes have not yet 
replaced activated carbon as the material of choice for commercial applications. In order to 
increase the capacitance of RGO‐containing supercapacitor electrodes, hybrid materials 
containing pseudo‐capacitive materials are often investigated as alternatives.
8.3.4  Pseudo‐Capacitive GO–Composite Electrodes
As mentioned in section 8.3.2, pseudo‐capacitive materials offer significantly higher specific 
capacitance values due to the addition of Faradaic reactions for charge storage. However, 
these materials also suffer from significantly worse cycling stability. Combining RGO with 
these promising materials offers a route to combine the advantages of both types to form 
hybrid structures with combined high capacitance and good cycling stability. Performance 
improvements that arise from this synergy include significantly increased capacitance 
values, faster charge–discharge rates, improved stabilization at high‐voltage operation and 
extended cycle life. Most commonly this can be achieved using conductive polymers such 
as polyaniline (PANI) [70, 71] and polypyrrole (PPy) [72, 73], as well as metal oxide 
materials such as Co3O4 [74, 75], MnO2 [75, 76], Ni(OH)2 [77], RuO2 [78] and others. 
With these hybrid composite materials, many of the design schemes discussed in section 8.3.3 
can be applied to these systems, except for the addition of the pseudo‐capacitive compo­
nent material. Therefore, this section will highlight specific examples of how different 
types of pseudo‐capacitive materials can be integrated into carbon architectures in order to 
develop high‐performance composite supercapacitors.
PANI is an electrically conductive polymer that is commonly employed for supercapacitors 
due to its pseudo‐capacitive behavior. PANI is considered the most promising conductive 
polymer for supercapacitors due to its combination of good environmental stability, ease of 

288
Graphene Oxide: Fundamentals and Applications
synthesis, doping chemistry and unique method of electron conduction. PANI, like other 
pseudo‐capacitive materials, also suffers from poor stability during the charge–discharge 
process. To overcome this problem, PANI is generally combined with carbon‐based materials 
such as activated carbons and CNTs to prepare composite electrode materials. GO provides 
a good scaffold for PANI synthesis due to the presence of a large amount of oxygen func­
tional groups that can help act as nucleation sites for in situ polymerization and doping 
mechanisms [71]. Although reports exist for the use of GO in its insulating state with PANI 
[79], the oxidative state of GO is not an appropriate choice to improve the electrochemical 
performance of PANI. Rather, the reduced, electrically conductive RGO material offers 
much more favorable interactions with PANI composites.
Recently, Meng and colleagues reported the use of calcium carbonate (CaCO3) as a sacri­
ficial template to synthesize a 3D PANI–RGO composite material, as shown in Figure 8.19 
[80]. With their method, CaCO3 particles were first formed in situ in the GO dispersion and 
then dried in order to template GO into a 3D porous structure. After chemical reduction via 
hydrazine vapor treatment, the calcium carbonate template was removed, providing a porous 
RGO skeleton structure. The resulting freestanding film had high flexibility and intercon­
nected pores that facilitated electrolyte ion transport within the structure and provided high 
rate performance. After forming the porous RGO structure, PANI nanowires were then 
grown on the surface of the structure, creating a hierarchical PANI–RGO composite material. 
When tested as a supercapacitor material, the presence of the pseudo‐capacitive PANI 
material afforded a high specific capacitance of up to 385 F g−1 and excellent rate perfor­
mance. Additionally, due to the stability provided by the RGO structure, the composite was 
able to retain 90% of its initial capacitance after 5000 cycles, demonstrating cycling stability 
similar to the bare RGO porous skeleton. The performance of the structure is attributed to 
the interconnected porous structure of the film, highlighting the importance of 3D structure 
when designing a supercapacitor electrode material.
In addition to PANI, numerous other polymer–RGO composites have recently been 
explored for supercapacitor applications. PPy is another attractive conductive polymer that 
has been used as a pseudo‐capacitive material due to its similar properties of high charge 
capacitance, good electrical conductivity and inexpensive synthesis. Due to the many 
Graphene
Polymerization
ii) Filtration
i) Reduction
ii) Remove
    the template
PANI nanowire arrays
GO/CaCO3 composite ﬁlm
3D-RGO
3D-RGO/PANI
i) Form CaCO3
   template
GO
Ca2+
(a)
(b)
(c)
(d)
Figure 8.19  Synthetic formation of hierarchical PANI–RGO composites with 3D interconnected 
pores. Reproduced from [80] with permission of Wiley‐VCH Verlag GmbH

Energy Harvesting and Storage
289
similarities between PANI and PPy, it is expected that many of the synthetic schemes 
developed for the former polymer can be applied to the latter system. Indeed, multi‐layer 
graphene–PPy composites have already been reported, with promising results [72].
Transition metal oxide materials are another promising class of pseudo‐capacitive 
materials for supercapacitor applications. The mechanism of energy storage in metal oxides 
is mainly attributed to a combination of fast and reversible electron transfer combined with 
an electroadsorption of protons on the surface of electroactive materials. Among the metal 
oxide particles, nickel hydroxide has received a significant amount of attention for use in 
supercapacitors due to its high theoretical capacitance value (~3750 F g−1), ease of synthe­
sis and low cost [81]. Unfortunately, nickel hydroxide suffers from a few challenges that 
limit its performance, including low rate capability and therefore low capacity due to the 
inability to provide adequate electron transport. Due to these shortcomings, combining this 
material with a highly conductive support such as GO is extremely attractive. Indeed, 
numerous studies have been performed focusing on the integration of nickel hydroxide 
with graphene‐based electrodes [82–86]. In many of these reports, the synthesis method 
is varied in order to achieve the best dispersion and size control of particles within the 
structure. However, in some of these structures, the graphenic material suffers from sheet 
aggregation, leading to poor particle dispersion and low accessible surface area. This in 
turn can hinder ion and electron diffusion through the structure and thereby limit the 
improvement observed under electrochemical testing.
To date, the highest specific capacitance reported was accomplished using a nickel 
hydroxide‐coated 3D porous tpGO, hollow‐sphere composite material [87]. In order to create 
this material, as shown in Figure 8.20, Zhang and colleagues layered GO sheets around a 
sacrificial silica (SiO2) spherical template that had been modified with 3‐aminopropyl­
trimethoxysilane (APS) to improve GO adhesion, followed by thermal reduction and 
template removal. Afterwards, nickel hydroxide nanoparticles were electrochemically 
deposited onto the porous tpGO scaffold using a nickel nitrate (Ni(NO3)2) precursor solution. 
The resulting thermally processed GO formed a porous 3D scaffold that provided rapid 
electron and ion transport to the pseudo‐capacitive material. The engineered nickel hydrox­
ide–tpGO composite achieved a very high specific capacitance of 2815 F g−1 at a scan rate 
of 5 mV s−1, and high stability for 1000 cycles with less than 8% deterioration. Although 
the surface area of the composite material, which was 1159 m2 g−1, was not as high as 
reported for other 3D RGO structures, the excellent performance was attributed to the high 
dispersion of small, 4 nm Ni(OH)2 nanoparticles that were anchored to the graphene struc­
ture. Additionally, to demonstrate that the high specific capacitance is due to the metal 
oxide material, control 3D porous tpGO scaffolds prior to nickel hydroxide coating were 
examined as a supercapacitor material. With this control, the maximum achievable specific 
capacitance was limited to ~210 F g−1, more than an order of magnitude lower than the 
capacitance reached with the addition of the nickel hydroxide material.
In addition to Ni(OH)2, MnO2 is another outstanding metal oxide candidate due to its 
significant environmental abundance, low cost and safety. However, without proper nano­
structuring, MnO2 suffers from low specific capacitance due to poor electrical conductivity 
and low surface area. Even with nanostructured MnO2 composites, the microstructure can 
be easily damaged during cycling, leading to rapid capacity fade. In a hybrid system with 
RGO, the graphene scaffold can impart high electrical conductivity and a robust 3D network 
to protect the microstructure and prevent capacity fade. Therefore, properly designed 

290
Graphene Oxide: Fundamentals and Applications
Ni(OH)2-coated 3D porous graphene
hollow sphere framework
Modified with APS
COOH
OH
-OH
OH
Ni(OH)2
Electrodeposited
550°C
Etched with HF
SiO2
-OH
HO-
HO-
HO-
HO-
HO-
HO-
-NH2
NH2
-NH2
-NH2
-NH2
-NH2
H2N-
H2N-
H2N-
COOH
GO
O
A
(a)
(b)
(c)
(d)
(e)
(g)
(f)
B
C
D
E
Assembly
APS-modified SiO2
APS = (CH3O)3Si(CH2)3NH2
3D porous graphene hollow
sphere framework
Graphene-encapsulated
SiO2
O-KA
O-KA
Ni-KA
Figure  8.20  Synthetic scheme (top) for the template procedure to form Ni(OH)2–tpGO 
composite framework; and (bottom) TEM images at different magnifications (a–c) and STEM 
mapping of the elemental components (d–g). Reproduced from [87] with permission from the 
PCCP Owner Societies, Copyright 2014

Energy Harvesting and Storage
291
MnO2–RGO composites are considered a promising route for improved pseudo‐capacitance 
and cycling stability. Indeed, many reports on MnO2–RGO hybrid composites exist and 
have demonstrated methods to successfully overcome the low accessible capacitance 
and cycling stability of MnO2 materials. One of the strengths of the MnO2 material is 
the extensive list of known chemical routes to generate nanomaterials with a wide variety 
of morphologies, including nanowires, nanosheets, needle‐like and hollow‐sphere 
morphologies. In one example, MnO2–RGO composites with different morphologies were 
obtained by a self‐assembly method [88]. From electrochemical testing, it was determined 
that a flower‐like nanosphere shape exhibited better capacitive performance (405 F g−1) 
than that of the nanowire shape (318 F g−1) when examined at a current density of 1.0 A g−1. 
At a lower current density of 0.2 A g−1, the specific capacitance of the flower‐like MnO2 
composite further improved to ~510 F g−1. Additionally, it was determined that the flower‐
like shape provided improved rate performance and cycling stability compared to the 
nanowire counterpart. After 1000 cycles at 1 A g−1, the flower‐like composite retained ~350 
F g−1, corresponding to a retention of ~86%. Therefore, in addition to the importance of 3D 
structuring of the RGO scaffold, this example demonstrates the importance of morphologi­
cal control and manipulation of the pseudo‐capacitive material in order to extend the cycle 
life and capacitance of the hybrid composite material.
In summary, these examples highlight the need for microscopic control of electrode design 
in order to ensure high surface area, uniform particle dispersion and porous 3D structuring 
that can lead to much greater supercapacitor performance. Pseudo‐capacitive materials 
such as conductive polymers and metal oxides offer attractive routes to high‐performance 
advanced supercapacitor materials. Conductive polymers offer advantages such as flexibility, 
high conductivity and high specific capacitance, but still suffer from limited cycle life com­
pared to their EDLC counterparts. Metal oxide materials suffer from poor rate performance 
and limited cycle life as well. Although the presence of graphene significantly improves 
the cycling stability of pseudo‐capacitive materials, the performance is not satisfactory for 
commercial integration. As future work, further improvements in electrochemical stability 
of pseudo‐capacitive composite materials are required for enabling high‐energy and high‐
power supercapacitors.
8.4  Outlook and Future Development Opportunities
Graphene oxide possesses a wide variety of useful properties derived from its unique 
atomically thin structure, which separates itself from other multi‐layer graphene platelet 
and graphite systems. For electrochemical systems such as lithium‐ion batteries and 
supercapacitors, the myriad of properties includes high surface area, mechanical strength, 
electrical conductivity, variable sheet size, flexible nature and tailorable morphology. 
Particularly, the oxygen group present on GO and its reduced versions provides a unique 
surface for a rich variety of chemical reactions for further functionalization or to synthesize 
unparalleled hybrid materials. The combination of these properties paired with advanced 
materials offers a promising route to accelerate the development of next‐generation energy 
storage technologies. Since its emergence in the literature less than a decade ago, a number 
of dramatic innovations have already been demonstrated and limitless exciting discoveries 
are still on the horizon.

292
Graphene Oxide: Fundamentals and Applications
References
[1]	 Bonaccorso, F.; Sun, Z.; Hasan, T.; Ferrari, A.C., Graphene photonics and optoelectronics. 
Nature Photon. 2010, 4 (9), 611–622.
[2]	 Roy‐Mayhew, J.D.; Aksay, I.A., Graphene materials and their use in dye‐sensitized solar cells. 
Chem. Rev. 2014, 114 (12), 6323–6348.
[3]	 De, S.; Coleman, J.N., Are there fundamental limitations on the sheet resistance and transmittance 
of thin graphene films? ACS Nano 2010, 4 (5), 2713–2720.
[4]	 Wassei, J.K.; Kaner, R.B., Graphene, a promising transparent conductor. Mater. Today 2010, 13 
(3), 52–59.
[5]	 Brownson, D.A.C.; Kampouris, D.K.; Banks, C.E., An overview of graphene in energy produc­
tion and storage applications. J. Power Sources 2011, 196 (11), 4873–4885.
[6]	 Vilatela, J.J.; Eder, D., Nanocarbon composites and hybrids in sustainability: a review. 
ChemSusChem 2012, 5 (3), 456–478.
[7]	 Pillot, P., The rechargable battery market and main trends, 2012–2025. Presentation at Batteries 
2012. Avicenne Energy, 2012.
[8]	 Winter, M.; Brodd, R.J., What are batteries, fuel cells, and supercapacitors? Chem. Rev. 2004, 
104 (10), 4245–4269.
[9]	 Xu, K., Nonaqueous liquid electrolytes for lithium‐based rechargeable batteries. Chem. Rev. 
2004, 104 (10), 4303–4417.
[10]	 Nie, M.Y.; Chalasani, D.; Abraham, D.P.; et al., Lithium ion battery graphite solid electro­
lyte interphase revealed by microscopy and spectroscopy. J. Phys. Chem. C 2013, 117 (3), 
1257–1267.
[11]	 Kasavajjula, U.; Wang, C.S.; Appleby, A.J., Nano‐ and bulk‐silicon‐based insertion anodes for 
lithium‐ion secondary cells. J. Power Sources 2007, 163 (2), 1003–1039.
[12]	 Yoo, E.; Kim, J.; Hosono, E.; et al., Large reversible Li storage of graphene nanosheet families 
for use in rechargeable lithium ion batteries. Nano Lett. 2008, 8 (8), 2277–2282.
[13]	 Zhu, J.X.; Yang, D.; Yin, Z.Y.; et al., Graphene and graphene‐based materials for energy storage 
applications. Small 2014, 10 (17), 3480–3498.
[14]	 Mahmood, N.; Zhang, C.Z.; Yin, H.; Hou, Y.L., Graphene‐based nanocomposites for energy 
storage and conversion in lithium batteries, supercapacitors and fuel cells. J. Mater. Chem. A 
2014, 2 (1), 15–32.
[15]	 Pan, D.Y.; Wang, S.; Zhao, B.; et al., Li storage properties of disordered graphene nanosheets. 
Chem. Mater. 2009, 21 (14), 3136–3142.
[16]	 Lee, W.; Suzuki, S.; Miyayama, M., Lithium storage properties of graphene sheets derived from 
graphite oxides with different oxidation degree. Ceram. Int. 2013, 39 (Suppl. 1), S753–S756.
[17]	 Abouimrane, A.; Compton, O.C.; Amine, K.; Nguyen, S.T., Non‐annealed graphene paper as a 
binder‐free anode for lithium‐ion batteries. J. Phys. Chem. C 2010, 114 (29), 12800–12804.
[18]	 Hu, Y.H.; Li, X.F.; Geng, D.S.; et al., Influence of paper thickness on the electrochemical 
performances of graphene papers as an anode for lithium ion batteries. Electrochim. Acta 
2013, 91, 227–233.
[19]	 Zhao, X.; Hayner, C.M.; Kung, M.C.; Kung, H.H., Flexible holey graphene paper electrodes 
with enhanced rate capability for energy storage applications. ACS Nano 2011, 5 (11), 
8739–8749.
[20]	 Wu, Z.S.; Ren, W.C.; Xu, L.; et al., Doped graphene sheets as anode materials with superhigh 
rate and large capacity for lithium ion batteries. ACS Nano 2011, 5 (7), 5463–5471.
[21]	 Sandu, I.; Moreau, P.; Guyomard, D.; et al., Synthesis of nanosized Si particles via a mechano­
chemical solid–liquid reaction and application in Li‐ion batteries. Solid State Ionics 2007, 178 
(21–22), 1297–1303.
[22]	 Maranchi, J.P.; Hepp, A.F.; Evans, A.G.; et al., Interfacial properties of the a‐Si/Cu:active–inactive 
thin‐film anode system for lithium‐ion batteries. J. Electrochem. Soc. 2006, 153 (6), 
A1246–A1253.
[23]	 Zhang, T.; Zhang, H.P.; Yang, L. C.; et al., The structural evolution and lithiation behavior of 
vacuum‐deposited Si film with high reversible capacity. Electrochim. Acta 2008, 53 (18), 
5660–5664.

Energy Harvesting and Storage
293
[24]	 Chan, C.K.; Peng, H.L.; Liu, G.; et al., High‐performance lithium battery anodes using silicon 
nanowires. Nature Nanotechnol. 2008, 3 (1), 31–35.
[25]	 Ahn, H.J.; Kim, Y.S.; Kim, W.B.; et al., Formation and characterization of Cu–Si nanocompos­
ite electrodes for rechargeable Li batteries. J. Power Sources 2006, 163 (1), 211–214.
[26]	 Liu, W.R.; Wu, N.L.; Shieh, D.T.; et al., Synthesis and characterization of nanoporous NiSi–Si 
composite anode for lithium‐ion batteries. J. Electrochem. Soc. 2007, 154 (2), A97–A102.
[27]	 Kim, H.; Han, B.; Choo, J.; Cho, J., Three‐dimensional porous silicon particles for use in high‐
performance lithium secondary batteries. Angew. Chem. Int. Ed. 2008, 47 (52), 10151–10154.
[28]	 Magasinski, A.; Dixon, P.; Hertzberg, B.; et al., High‐performance lithium‐ion anodes using a 
hierarchical bottom‐up approach. Nature Mater. 2010, 9 (4), 353–358.
[29]	 Beattie, S.D.; Larcher, D.; Morcrette, M.; et al., Si electrodes for Li‐ion batteries – a new way 
to look at an old problem. J. Electrochem. Soc. 2008, 155 (2), A158–A163.
[30]	 Xu, W.L.; Flake, J.C., Composite silicon nanowire anodes for secondary lithium‐ion cells. 
J. Electrochem. Soc. 2010, 157 (1), A41–A45.
[31]	 Lee, J.K.; Smith, K.B.; Hayner, C.M.; Kung, H.H., Silicon nanoparticles–graphene paper 
composites for Li ion battery anodes. Chem. Commun. 2010, 46 (12), 2025–2027.
[32]	 Zhao, X.; Hayner, C.M.; Kung, M.C.; Kung, H.H., In‐plane vacancy‐enabled high‐power 
Si–graphene composite electrode for lithium‐ion batteries. Adv. Energy Mater. 2011, 1 (6), 
1079–1084.
[33]	 Yang, S.B.; Feng, X.L.; Ivanovici, S.; Mullen, K., Fabrication of graphene‐encapsulated oxide 
nanoparticles: towards high‐performance anode materials for lithium storage. Angew. Chem. 
Int. Ed. 2010, 49 (45), 8408–8411.
[34]	 Ding, Y.; Jiang, Y.; Xu, F.; et al., Preparation of nano‐structured LiFePO4/graphene composites 
by co‐precipitation method. Electrochem. Commun. 2010, 12 (1), 10–13.
[35]	 Zhou, X.F.; Wang, F.; Zhu, Y.M.; Liu, Z.P., Graphene modified LiFePO4 cathode materials for 
high power lithium ion batteries. J. Mater. Chem. 2011, 21 (10), 3353–3358.
[36]	 Wang, H.L.; Yang, Y.; Liang, Y.Y.; et al., Graphene‐wrapped sulfur particles as a rechargeable 
lithium–sulfur battery cathode material with high capacity and cycling stability. Nano Lett. 
2011, 11 (7), 2644–2647.
[37]	 Song, M.K.; Zhang, Y.G.; Cairns, E.J., A long‐life, high‐rate lithium/sulfur cell: a multifaceted 
approach to enhancing cell performance. Nano Lett. 2013, 13 (12), 5891–5899.
[38]	 Wang, C.; Wang, X.; Yang, Y.; et al., Slurryless Li2S/reduced graphene oxide cathode paper for 
high‐performance lithium sulfur battery. Nano Lett. 2015, 15 (3), 1796–1802.
[39]	 Kim, H.; Park, K.Y.; Hong, J.; Kang, K., All‐graphene‐battery: bridging the gap between super­
capacitors and lithium ion batteries. Sci. Rep. 2014, 4, 5728.
[40]	 Shen, J.M.; Han, K.; Martin, E.J.; et al., Upper‐critical solution temperature (UCST) polymer 
functionalized graphene oxide as thermally responsive ion permeable membrane for energy 
storage devices. J. Mater. Chem. A 2014, 2 (43), 18204–18207.
[41]	 China Market Research Reports, Global supercapacitor market to see 21% CAGR: China Focus 
2014–2020 research report. PR Newswire. See http://www.prnewswire.com/news‐releases/
global‐supercapacitor‐market‐to‐see‐21‐cagr‐china‐focus‐2014‐2020‐research‐report‐ 
290009141.html (accessed 9 May 2016).
[42]	 Raymundo‐Pinero, E.; Leroux, F.; Beguin, F., A high‐performance carbon for supercapacitors 
obtained by carbonization of a seaweed biopolymer. Adv. Mater. 2006, 18 (14), 1877–1882.
[43]	 Qu, D.Y., Studies of the activated carbons used in double‐layer supercapacitors. J. Power 
Sources 2002, 109 (2), 403–411.
[44]	 Fischer, U.; Saliger, R.; Bock, V.; et al., Carbon aerogels as electrode material in supercapacitors. 
J. Porous Mater. 1997, 4 (4), 281–285.
[45]	 Probstle, H.; Wiener, M.; Fricke, J., Carbon aerogels for electrochemical double layer capacitors. 
J. Porous Mater. 2003, 10 (4), 213–222.
[46]	 Liu, D.; Shen, J.; Liu, N.P.; et al., Preparation of activated carbon aerogels with hierarchi­
cally porous structures for electrical double layer capacitors. Electrochim. Acta 2013, 89, 
571–576.
[47]	 Xu, G.H.; Zheng, C.; Zhang, Q.; et al., Binder‐free activated carbon/carbon nanotube paper 
electrodes for use in supercapacitors. Nano Res. 2011, 4 (9), 870–881.

294
Graphene Oxide: Fundamentals and Applications
[48]	 Frackowiak, E.; Beguin, F., Electrochemical storage of energy in carbon nanotubes and nano­
structured carbons. Carbon 2002, 40 (10), 1775–1787.
[49]	 Frackowiak, E.; Jurewicz, K.; Delpeux, S.; Beguin, F., Nanotubular materials for supercapacitors. 
J. Power Sources 2001, 97 (8), 822–825.
[50]	 Yan, J.; Wei, T.; Fan, Z.J.; et al., Preparation of graphene nanosheet/carbon nanotube/polyani­
line composite as electrode material for supercapacitors. J. Power Sources 2010, 195 (9), 
3041–3045.
[51]	 Yan, J.; Wei, T.; Shao, B.; et al., Preparation of a graphene nanosheet/polyaniline composite 
with high specific capacitance. Carbon 2010, 48 (2), 487–493.
[52]	 Zhao, J.C.; Lai, C.Y.; Dai, Y.; Xie, J.Y., Pore structure control of mesoporous carbon as super­
capacitor material. Mater. Lett. 2007, 61 (23–24), 4639–4642.
[53]	 Lei, Z.B.; Christov, N.; Zhang, L.L.; Zhao, X.S., Mesoporous carbon nanospheres with an 
excellent electrocapacitive performance. J. Mater. Chem. 2011, 21 (7), 2274–2281.
[54]	 Wang, Q.; Yan, J.; Wei, T.; et al., Two‐dimensional mesoporous carbon sheet‐like framework 
material for high‐rate supercapacitors. Carbon 2013, 60, 481–487.
[55]	 Du, X.A.; Guo, P.; Song, H.H.; Chen, X.H., Graphene nanosheets as electrode material for 
electric double‐layer capacitors. Electrochim. Acta 2010, 55 (16), 4812–4819.
[56]	 Du, Q.L.; Zheng, M.B.; Zhang, L.F.; et al., Preparation of functionalized graphene sheets by a 
low‐temperature thermal exfoliation approach and their electrochemical supercapacitive behaviors. 
Electrochim. Acta 2010, 55 (12), 3897–3903.
[57]	 Chen, S.; Zhu, J.W.; Wang, X., One‐step synthesis of graphene–cobalt hydroxide nanocompos­
ites and their electrochemical properties. J. Phys. Chem. C 2010, 114 (27), 11829–11834.
[58]	 Zhu, Y.W.; Murali, S.; Cai, W.W.; et al., Graphene and graphene oxide: synthesis, properties, 
and applications. Adv. Mater. 2010, 22 (35), 3906–3924.
[59]	 Sun, Y.Q.; Wu, Q.O.; Shi, G.Q., Graphene based new energy materials. Energy Environ. Sci. 
2011, 4 (4), 1113–1132.
[60]	 Stoller, M.D.; Park, S.J.; Zhu, Y.W.; et al., Graphene‐based ultracapacitors. Nano Lett. 2008, 8 
(10), 3498–3502.
[61]	 Zhu, Y.W.; Murali, S.; Stoller, M.D.; et al., Carbon‐based supercapacitors produced by activa­
tion of graphene. Science 2011, 332 (6037), 1537–1541.
[62]	 Kierzek, K.; Frackowiak, E.; Lota, G.; et al., Electrochemical capacitors based on highly porous 
carbons prepared by KOH activation. Electrochim. Acta 2004, 49 (4), 515–523.
[63]	 Yue, Z.R.; Mangun, C.L.; Economy, J., Preparation of fibrous porous materials by chemical 
activation 1. ZnCl2 activation of polymer‐coated fibers. Carbon 2002, 40 (8), 1181–1191.
[64]	 Toles, C.; Rimmer, S.; Hower, J.C., Production of activated carbons from a Washington lignite 
using phosphoric acid activation. Carbon 1996, 34 (11), 1419–1426.
[65]	 Kim, T.; Jung, G.; Yoo, S.; et al., Activated graphene‐based carbons as supercapacitor electrodes 
with macro‐ and mesopores. ACS Nano 2013, 7 (8), 6899–6905.
[66]	 Luo, J.Y.; Jang, H.D.; Huang, J.X., Effect of sheet morphology on the scalability of graphene‐
based ultracapacitors. ACS Nano 2013, 7 (2), 1464–1471.
[67]	 Luo, J.Y.; Jang, H.D.; Sun, T.; et al., Compression and aggregation‐resistant particles of 
crumpled soft sheets. ACS Nano 2011, 5 (11), 8943–8949.
[68]	 Zhang, L.; Zhang, F.; Yang, X.; et al., Porous 3D graphene‐based bulk materials with excep­
tional high surface area and excellent conductivity for supercapacitors. Sci. Rep. 2013, 3, 1408.
[69]	 Xu, Y.X.; Lin, Z.Y.; Zhong, X.; et al., Holey graphene frameworks for highly efficient capaci­
tive energy storage. Nature Commun. 2014, 5, 4554.
[70]	 Wang, Y.G.; Li, H.Q.; Xia, Y.Y., Ordered whiskerlike polyaniline grown on the surface of 
mesoporous carbon and its electrochemical capacitance performance. Adv. Mater. 2006, 18 
(19), 2619–2623.
[71]	 Zhang, K.; Zhang, L.L.; Zhao, X.S.; Wu, J.S., Graphene/polyaniline nanofiber composites as 
supercapacitor electrodes. Chem. Mater. 2010, 22 (4), 1392–1401.
[72]	 Biswas, S.; Drzal, L.T., Multilayered nanoarchitecture of graphene nanosheets and polypyr­
role nanowires for high performance supercapacitor electrodes. Chem. Mater. 2010, 22 (20), 
5667–5671.

Energy Harvesting and Storage
295
[73]	 Fan, L.Z.; Maier, J., High‐performance polypyrrole electrode materials for redox supercapacitors. 
Electrochem. Commun. 2006, 8 (6), 937–940.
[74]	 Yan, J.; Wei, T.; Qiao, W.M.; et al., Rapid microwave‐assisted synthesis of graphene nanosheet/
Co3O4 composite for supercapacitors. Electrochim. Acta 2010, 55 (23), 6973–6978.
[75]	 Liu, J.P.; Jiang, J.; Cheng, C.W.; et al., Co3O4 nanowire@MnO2 ultrathin nanosheet core/shell 
arrays: a new class of high‐performance pseudocapacitive materials. Adv. Mater. 2011, 23 (18), 
2076–2081.
[76]	 Yan, J.; Fan, Z.J.; Wei, T.; et al., Fast and reversible surface redox reaction of graphene–MnO2 
composites as supercapacitor electrodes. Carbon 2010, 48 (13), 3825–3833.
[77]	 Zhang, X.J.; Shi, W.H.; Zhu, J.X.; et al., Synthesis of porous NiO nanocrystals with controllable 
surface area and their application as supercapacitor electrodes. Nano Res. 2010, 3 (9), 643–652.
