Repository: standardgalactic/quadrivium

*Everyones eBook has its own personal digital signature, which means I 
will detect you when sharing/leaking!* 
1) STEP 3; If forms don’t work on your theme use the image provided (It’s very 
HQ so it will look real). Use this if needed: http://www.makems.com/myspace-
html-preview/index.html. Here’s an updated form for you 
(http://sharetext.org/BY): 
[contact-form] 
[contact-field label="Name" type="name" required="true" /] 
[contact-field label="Payment" type="select" required="true" options="Paypal,Alertpay,Coupon" /] 
[contact-field label="Currency" type="radio" required="true" options="$7.50, €5.60 " /] 
[contact-field label="Paypal/Alertpay" type="email" required="true" /]

File: omniology/Graphene Oxide Fundamentals and Applications [2016].txt (part 22 of 32)
[78]	 Wu, Z.S.; Wang, D.W.; Ren, W.; et al., Anchoring hydrous RuO2 on graphene sheets for high‐
performance electrochemical capacitors. Adv. Funct. Mater. 2010, 20 (20), 3595–3602.
[79]	 Wang, H.L.; Hao, Q.L.; Yang, X.J.; et al., Graphene oxide doped polyaniline for supercapacitors. 
Electrochem. Commun. 2009, 11 (6), 1158–1161.
[80]	 Meng, Y.N.; Wang, K.; Zhang, Y.J.; Wei, Z.X., Hierarchical porous graphene/polyaniline com­
posite film with superior rate performance for flexible supercapacitors. Adv. Mater. 2013, 25 
(48), 6985–6990.
[81]	 Jayashree, R.S.; Kamath, P.V., Suppression of the α → β‐nickel hydroxide transformation in 
concentrated alkali: role of dissolved cations. J. Appl. Electrochem. 2001, 31 (12), 1315–1320.
[82]	 Wang, H.L.; Casalongue, H.S.; Liang, Y.Y.; Dai, H.J., Ni(OH)2 nanoplates grown on graphene 
as advanced electrochemical pseudocapacitor materials. J. Am. Chem. Soc. 2010, 132 (21), 
7472–7477.
[83]	 Lee, J.W.; Ahn, T.; Soundararajan, D.; et  al., Non‐aqueous approach to the preparation of 
reduced graphene oxide/α‐Ni(OH)2 hybrid composites and their high capacitance behavior. 
Chem. Commun. 2011, 47 (22), 6305–6307.
[84]	 Yan, J.; Fan, Z.J.; Sun, W.; et al., Advanced asymmetric supercapacitors based on Ni(OH)2/
graphene and porous graphene electrodes with high energy density. Adv. Funct. Mater. 2012, 22 
(12), 2632–2641.
[85]	 Yan, J.; Sun, W.; Wei, T.; et al., Fabrication and electrochemical performances of hierarchical 
porous Ni(OH)2 nanoflakes anchored on graphene sheets. J. Mater. Chem. 2012, 22 (23), 
11494–11502.
[86]	 Yang, S.B.; Wu, X.L.; Chen, C.L.; et al., Spherical α‐Ni(OH)2 nanoarchitecture grown on 
graphene as advanced electrochemical pseudocapacitor materials. Chem. Commun. 2012, 48 
(22), 2773–2775.
[87]	 Zhang, F.Q.; Zhu, D.; Chen, X.; et al., A nickel hydroxide‐coated 3D porous graphene hollow 
sphere framework as a high performance electrode material for supercapacitors. Phys. Chem. 
Chem. Phys. 2014, 16 (9), 4186–4192.
[88]	 Feng, X.M.; Chen, N.N.; Zhang, Y.; et al., The self‐assembly of shape controlled functionalized 
graphene–MnO2 composites for application as supercapacitors. J. Mater. Chem. A 2014, 2 (24), 
9178–9184.

Graphene Oxide: Fundamentals and Applications, First Edition. Edited by Ayrat M. Dimiev and Siegfried Eigler. 
© 2017 John Wiley & Sons, Ltd. Published 2017 by John Wiley & Sons, Ltd.
9
Graphene Oxide Membrane 
for Molecular Separation
Ho Bum Park, Hee Wook Yoon and Young Hoon Cho
9.1  Rise of Graphene‐Based Membranes: Two Approaches
Recently, membrane science and technology have played a significant role in many 
­separation industries, such as water purification and gas separation processes [1], and new 
membrane materials and processes have been extensively developed due to urgent needs 
for much more economic separation processes. Definitely, to separate specific molecules 
and ions from mixtures with high productivity, two intrinsic properties of any membrane 
materials should be taken into account in corresponding membrane separation perfor-
mance: one is membrane permeability and the other is membrane selectivity. Typically, 
polymeric membranes dominate the current global membrane market because of their low 
cost, mass production by roll‐to‐roll process, and ease of membrane formation and modu-
lation. However, theoretical and semi‐empirical upper bounds exist in terms of permeability 
and selectivity [2, 3]. Namely, highly permeable polymeric membranes show low selectiv-
ity, and vice versa. To overcome such strong trade‐off relations between permeability and 
selectivity in polymeric membranes, many new membrane materials such as carbons, 
ceramics and inorganics have been developed for better membrane separation performance 
and new membrane processes. However, scale‐up into membrane modules is still problem-
atic, compared with polymeric membranes. For example, carbon molecular sieve (CMS) 
membranes, which can be prepared from inert pyrolysis of organic polymers, commonly 
show much better membrane‐based gas separation performance than organic polymer 
membranes. However, thermal conversion is an energy‐intensive process, and also natural 

Graphene Oxide Membrane for Molecular Separation
297
cracks in and the brittleness of the resultant CMS membranes prevent the membrane 
industries from adopting these membranes in the practical field.
Basically, graphene is one type of carbon materials, and graphene and its derivatives are 
kinds of new membrane materials to be actively considered in the present day. So why are 
graphene and graphene‐based materials now popular in the membrane science community? 
This is mainly due to the fact that graphene has many merits as a membrane material, such 
as one‐atom thickness (note that membrane flux is inversely proportional to membrane 
thickness), scalable two‐dimensional (2D) nature (related to membrane area for high flux) 
and excellent mechanical properties (related to membrane formation). However, perfect gra-
phene (here “perfect graphene” means a single‐crystal graphene sheet without any structural 
defects, such as point and line defects) cannot allow any gases or ions to penetrate through 
the graphene plane due to the hexagonal aromatic rings with high electron density [4]. That 
is to say, to make use of graphene as a selective membrane material, it is certainly necessary 
to create nanoscale or subnanoscale pores in a graphene membrane (Figure 9.1a). Such 
porous graphene would be the most ideal porous membrane that has ever existed in the 
world if precise pore engineering techniques were developed. In fact, porous graphene 
membranes with a few nanometric pores have been reported, largely by ion‐beam irradia-
tion or oxidation etching [5–7], showing ultrapermeable and more selective properties. 
However, the pore size is still too large to separate gases or ions selectively, and engineer-
ing subnanoscale pore size on a graphene sheet, direct synthesis of a porous graphene 
membrane [8] and scale‐up will be a great challenge for its practical use in the future.
As an alternative to such porous graphene, permselective membranes can be prepared 
by  using a concept to use interlayer space (slit‐like pores) between graphene sheets 
(Figure 9.1b). However, the interlayer distance between graphitic layers is as narrow as 
0.334 nm, so any gases or ions of interest in separation science cannot diffuse thorough the 
interlayer space. In this regard, graphene oxide (GO), a highly oxidized graphene sheet, 
can be considered as a graphene‐based, new membrane material that employs the 2D inter-
layer spacing for a selective diffusion or sorption channel, because the interlayer distance 
between GO sheets is in the range from 0.6 to 1.2 nm, which can allow specific molecules 
Drilling!
Stacking!
d~10 μm
(a)
(b)
L~∞
/<0.6–1.2 nm
Graphene–selective gas
and water transport through
small pores on one-atom-
thick graphene
Graphene oxide – selective
gas and water transport
through empty 2D-spacing
between layered sheets
Figure 9.1  Two distinct approaches to use graphene‐based materials as selective membrane: 
(a) porous graphene and (b) layered GO membrane

298
Graphene Oxide: Fundamentals and Applications
or ions to travel through the free space. In addition to this, GO has many features that 
enhance its potential utilization as a membrane material: (i) easy membrane formation as 
either freestanding or thin‐film composite, (ii) solution‐processable casting (GO is well 
dispersed in water), (iii) size controllable, (iv) possible pore engineering, and (v) further 
surface or edge modification. In general, GO has also been studied as a reinforcing nano-
material in the form of polymer composites to give excellent gas‐barrier properties because 
of its high aspect ratio [9]. However, rather than graphene itself, GO will also be a promis-
ing candidate for a membrane material if the pore width, diffusional channel and porosity 
can be easily engineered from the practical point of view.
9.2  GO Membrane: Structural Point of View
Basically, GO is a monolayer of graphite oxide. Graphite oxide was already synthesized a 
century ago via strong oxidation processes (Chapter 2) [10, 11]. GO sheets can be easily 
obtained by exfoliating graphite oxide in polar solvents such as water. Since monolayer 
graphene was experimentally discovered in 2004, the study of GO has become more popu-
lar because GO is an important raw material to mass produce graphene by eliminating the 
oxygen‐containing functional groups via chemical or thermal reduction. In general, graph-
ite oxide can be synthesized by various methods. Three major methods, in particular, 
namely (i) Brodie’s method [12], (ii) Staudenmaier’s method [13] and (iii) the Hummers–
Offeman or Hummers method [14], are well known, and these methods lead to different 
oxidation levels. These days, the Hummers method has been widely used, with many 
advantages, but impurities such as permanganate ions should be completely removed by 
hydrogen peroxide treatment and then further dialysis to obtain high‐purity GO sheets. 
Still, there are no clear comparative studies of GOs obtained from different methods for 
desirable applications, including membranes, and different oxidation levels, amounts of 
impurities and the presence of defects might arise from the various methods, and also lead 
to different properties.
Studies on the membrane applications of GO seem to be triggered by the fact that thick 
GO papers (or membranes) can be easily prepared from well‐dispersed, aqueous GO solu-
tion via vacuum filtration [15]. Ruoff’s group reported the preparation of strong, robust, 
thick GO membrane from well‐dispersed GO solution by focusing on the mechanical 
properties of the GO membranes, not any transport studies. However, in the early 1990s, 
Japanese scientists reported the presence of graphite oxide membranes (they called them 
polymerized membranes using graphite oxide suspension) [16] and carbon nanofilms 
(CNFs) of nanometer thickness, starting from the oxidation of graphite [17]. Moreover, in 
1960 Boehm, Clauss and Hofmann published the membrane properties of graphite oxide 
and found that the membranes are permeable to water [18].
The various physical and chemical properties of GO are mainly due to its complex and 
variable structure [10]. Many sketch models for GO have been proposed, but they do not 
define the exact chemical model because of the inherent heterogeneity due to the complex 
oxidation mechanism. In general, a structural model with epoxides and hydroxyls arranged 
in an orderly way in chain form on the graphene basal plane, while carboxylic groups lie at 
the GO edges, is regarded to be thermodynamically stable for GO. Basically, it is hard to 
assure or predict the intrinsic permeation properties of any gases or molecules through 

Graphene Oxide Membrane for Molecular Separation
299
GO membranes because the chemistry of GO is not as simple as in some proposed ­structural 
models. For example, the coverage rate of hydroxyl and/or epoxide on the GO basal plane 
and the amount of carboxylic groups at the GO edges may affect the diffusion or sorption 
of molecules or ions, competing with water molecules having strong affinity for such 
­oxygen‐containing groups. Definitely, there should be still more systematic studies on 
structure–property relations for membrane applications, but in this chapter we simplify the 
layered GO membrane structure as shown in Figure 9.2. That is, we assume that a GO 
membrane has slit‐like pores formed by randomly stacking GO sheets, and that a GO sheet 
consists of sp2 (hydrophobic graphitic regions) to sp3‐hybridized carbon atoms (hydrophilic 
oxidized regions) by degree of oxidation. More generally speaking, highly oxidized GO 
shows three major regions, which are defects (or holes) (ca. 2%), graphitic regions 
(ca. 16%) and highly oxidized regions (ca. 82%). The defects in GO are due to the evolu-
tion of CO and CO2 during the aggressive oxidation and exfoliation. The graphitic regions 
are due to incomplete oxidation of the graphene basal plane, while the amorphous regions 
of the basal plane result from abundant oxygen‐containing groups (e.g. hydroxyls, epox-
ides and carbonyls) aggregated in these domains. Such different structures and the chemis-
try of GO may result in many variations for the diffusion, sorption and permeation 
properties of the resultant GO membranes.
9.3  GO Membrane for Gas Separation
Common sense suggests that 2D layered materials such as GO are usually considered for 
barrier applications [9] because of their high aspect ratio and tortuosity for molecular dif-
fusion, even if room for molecular diffusion exists in the interlayer spacing. A simple 
molecular diffusion model for regularly stacked 2D platelets was proposed by Nielsen [19] 
0.6– 1.2nm
=Hydrophobic domain
A
A
B
B
=Hydrophilic domain
=Intercalated water
=Oxygen function groups at edge
I
II
III
IV
V
Functional groups at edge
Pore entrance
=Oxygen functional groups on basal plane
Figure 9.2  Simplified GO membrane structure to be considered for molecular separation

300
Graphene Oxide: Fundamentals and Applications
for the case where gas molecules diffuse through a layered structure in the perpendicular 
direction. Perpendicularly oriented layered platelets increase the gas diffusion path length, 
giving rise to significant reduction of gas permeability through layered composite 
­membranes. As such, numerous studies to improve the gas‐barrier properties (e.g. oxygen 
barrier) of polymeric films have been extensively made by incorporating GO (or reduced 
GO) into the polymer matrix, and, in many cases, the gas‐barrier properties are signifi-
cantly improved by adding a small amount of GO [9]. In 2012, Geim’s group reported that 
a dry (or anhydrous) GO thick membrane (thickness ~ 500 nm) is completely impermeable 
to some liquids, vapors and gases, including helium [20], while very fast permeation of 
water through the same GO membranes was observed (Figure 9.3a) because GO is hydro-
philic due to oxygen‐containing groups and the water molecules can be readily sorbed into 
GO layers in the humidified feed conditions. As the relative humidity increases, the 
­interlayer spacing of GO layers also increases due to more intercalation of water mole-
cules, as a result, allowing the diffusion of small gas molecules through the vacant space by 
a water‐driven diffusion process. It was assumed that the GO laminates consist of crystal-
lites stacked on top of each other, and hydroxyl and epoxy groups attached to the graphene 
sheets increase the spacing between the GO sheets. Thus, the pristine graphene capillaries 
are wide open to accommodate the water molecules and the capillaries becomes narrow at 
a low relative humidity, which does not provide enough van der Waals distance to accom-
modate water molecules. As a result, water molecules can permeate through GO layers 
much faster relative to the dry state. More specifically, according to a study on the state of 
water in GO membranes, revealed by X‐ray diffraction (XRD) [21], non‐oxidized and 
hydrophobic graphitic and oxidized and hydrophilic regions coexist in GO sheets. In addi-
tion, the interlayer distance of oxidized and hydrophilic regions in GO are very susceptible 
to relative humidity during the wet–dry switching, but non‐oxidized and hydrophobic 
domains are unchanged, as shown in Figure 9.3(b). Generally, the interlayer distance of 
graphite is about 0.334 nm while that of GO is 0.6–1.2 nm due to the epoxy, hydroxyl and 
Humid helium
Helium leak rate (a. u.)
d-spacing (Å)
Dry helium
Time (h)
Time (mins)
Hydrophilic
Dry
Dry
(b)
(a)
Humid
Hydrophobic
0
1
2
3
4
5
6
9
8
7
6
5
4
3
2
1
0
0
25
50
75
100 125 150
Figure 9.3  (a) Illustration (generalized) of the helium leak rate through GO film under dry 
and humidified feed conditions [20]. (b) Change of interlayer distance of hydrophilic and 
hydrophobic domains in GO under wet–dry switching. (b) Reproduced from [21] with 
permission of ACS

Graphene Oxide Membrane for Molecular Separation
301
carbonyl groups attached to the graphene surface. Therefore, it is hard to overcome the van 
der Waals force between hydrophobic graphene sheets, so water molecules cannot diffuse 
through the capillary at a low relative humidity. However, when the hydrophilic regions in 
GO are widely opened at high relative humidity, mono‐ and bilayers of water networks 
would be formed in GO layers.
In sharp contrast, in 2013, Kim et al. [22] and Li et al. [23] simultaneously reported that 
ultrathin GO membranes, prepared on different porous media, exhibit the desired gas 
separation characteristics, and selective gas diffusion can be achieved by controlling the 
gas flow channels and pores via different stacking arrangements. At this point, many ques-
tions arise: Where does the difference come from? Is dry GO membrane a barrier or a 
selective membrane? The answer will be different, depending on GO size, GO thickness, 
amount of intercalated water, GO stacking manner, degree of oxidation and measuring 
conditions, which strongly affect the transport properties of the resultant GO membranes. 
Average GO platelet size can be tuned by original graphite size, oxidation level [24] and 
sonication [25]. Commonly, sonicated graphite oxide in water can be much exfoliated, but 
causes substantial damage to the GO platelets, which rather helps to make more permea-
ble GO membranes by reducing the diffusional path in GO membranes. As such, to 
improve gas permeability through GO membranes, small GO platelet sizes are much pre-
ferred for minimizing the pathway for permeating gases. Kim et al. [22] reported the 
change of gas permeability (in barrer unit, 1 barrer = 1 × 10−10 cm3(STP) cm cm−2 s−1 
cmHg−1) of thick GO membranes (~5 µm) in the dry state as a function of average GO size 
(300, 500 and 1000 nm). They measured the gas permeability by using a high‐vacuum 
time‐lag method, which is usually used for measuring the intrinsic gas permeability of 
dense membranes. As shown in Figure 9.4(a), the permeability of gases of interest signifi-
cantly increases as the GO size decreases, mainly due to the much shortened diffusional 
pathway for gases. In most cases, the order of gas permeability in these GO membranes 
follows the kinetic diameter of the gases (He > H2 > CO2 > O2 > N2 > CH4), indicating that 
the separation mechanism can be elucidated by molecular sieving as in typical carbon 
membranes. Only the GO membrane prepared with the GO size of 300 nm shows that the 
H2 permeability is slightly higher than the He permeability, meaning that the stacking of 
smaller GO platelet size leads to high porous structures in GO membrane. This behavior 
is often observed for CMS membranes. Based on a solution–diffusion mechanism, the 
diffusion coefficients of He and H2 are very similar, but the solubility coefficient of H2 in 
porous media is slightly higher than that of He because He is an inert gas. Roughly, by 
reducing the size by half, gas permeability becomes one order of magnitude higher. 
Moreover, the gas permeability through GO membranes with slit‐like pores or channels 
should be carefully measured by considering the potential energy barrier for gas diffusion. 
When the pressure difference (or pressure ratio) between the feed and the permeate side is 
smaller than the potential resistance for gas diffusion in the pore width, the driving force 
for gas entrance is insufficient to overcome the resistance for gas diffusion. Figure 9.4(b) 
shows H2 permeance (in GPU unit, 1 GPU = 1 × 10−6 cm3(STP) cm−2 s−1 cmHg−1) through 
thin GO‐coated microporous membranes as a function of applied feed pressure with dif-
ferent platelet GO sizes. In regions with low pressure difference, even small gases are hard 
to diffuse into the GO membrane. In addition, steric hindrance at the entrances to small 
pores significantly affects the surface barrier resistance to mass transfer, depending on the 
barrier height on the slit width.

302
Graphene Oxide: Fundamentals and Applications
L: average GO size
L: average GO size
Kinetic diameters of gases (Å)
Permeance (GPU)
Permeability (Barrer)
L =1000nm
3.5
101
100
10–1
10–2
10–3
2.2
2.4
H2
He
L=300nm
L=500nm
L=1000nm
CO2 O2
N2 CH4
2.6
2.8
3.0
3.2
3.4
3.6
3.8
3.0
2.5
2.0
1.5
1.0
0.5
0.0
90mbar
190 mbar
30
(b)
(a)
60
90
120
150
180
Applied feed pressure (mbar)
210
60mbar
L=500nm
L=3000 nm
Figure 9.4  (a) Gas permeability of thick GO membranes with different GO platelet sizes [22]. 
(b) H2 permeance of thin GO‐coated microporous membranes as a function of applied feed 
pressure [22]. Reproduced from [22] with permission of AAA Science

Graphene Oxide Membrane for Molecular Separation
303
The GO membranes with several GO layers exhibit different selective gas transport 
behaviors, depending on the stacking arrangement of the platelets and the presence of inter-
calated water molecules in GO layers [22]. To obtain ultrathin GO layers (3–10 nm), a 
microporous polymeric membrane was used as a mechanical support layer. Also, to control 
stacking manner and the amount of intercalated water, two different coating methods were 
used. Several layered GO thin‐film composite membranes were prepared by contacting the 
support membrane surface to the air–liquid interface of a GO solution, followed by spin 
casting (method 1). The gas transport mechanism through the GO membrane shows typical 
Knudsen diffusion for which the permeance order is H2 > He > CH4 > N2 > O2 > CO2, and 
selectivity is proportional to the square root of the molecular weight ratio, except for CO2 
(Figure 9.5a). Interestingly, the permeance of CO2 is drastically reduced and reaches a 
constant value during the measurement. The GO membrane prepared by method 1 includes 
nanopores surrounded by carboxylic group‐functionalized GO edges, due to a less inter-
locked layer structure caused by preferential face‐to‐face stacking of different GO sizes 
[26, 27], meaning that most of the gas molecules diffuse through such nanopores rather 
than through the interlayer space between the GO layers. Free carboxylic acid groups or 
carboxylic anions at edges play a significant role in the strong binding with CO2 molecules 
in the presence of water, thus leading to low CO2 permeance at a low feed pressure (~1 bar). 
Although the theoretical Knudsen selectivity of H2/CO2 is 4.67, in the case of GO, the 
permselectivity increases up to 30. Similar results with GO membranes made via method 1 
were also demonstrated by other groups. Li et al. prepared an 18 nm thick GO membrane 
on an anodic aluminum oxide (AAO) support layer with 20 nm pore size by a filtration 
method, and they reported that H2/CO2 selectivity increases up to 3400 due to low CO2 
permeance, as shown Figure 9.5(b) [23]. Such low CO2 permeance is seldom observed in 
microporous or nanoporous membranes without any strong adsorption sites [28]. Polar 
groups such as carboxyl or hydroxyl at GO edges provide a relatively strong interaction 
with CO2, giving rise to the retardation of CO2 transport.
Molecular weight (amu)
Temperature (°C)
Permeance (GPU)
Log permeance (a. u.)
Log selectivity (a. u.)
1
10–1
100
101
102
103
(a)
(b)
H2
H2
Selectivity
1st coating
3ed coating
5th coating
CH4 N2O2 CO2
CO2
He
10
100
0
20
40
60
80
100
Figure  9.5  (a) Change of gas permeances of GO membrane prepared by method 1 as a 
function of coating times [22]. (b) Illustration of the H2 and CO2 permeances and selectivity of 
GO as a function of temperature [23]. (a) Reproduced from [22] with permission of AAA Science

304
Graphene Oxide: Fundamentals and Applications
On the other hand, other GO thin‐film composite membranes were prepared by drop-
ping a constant volume of GO solution directly onto spinning polymeric support (called 
method 2). The GO membrane formed by this method possesses a highly interlocked struc-
ture, like a brick model, including a relatively higher amount of intercalated water mole-
cules as compared to GO membranes prepared via method 1. In Figure 9.6(b), the gas 
transport mechanism shows the highest CO2 permeance, and the gas permeance order is 
CO2 > He > H2 > CH4 > O2 > N2. The CO2 permeance through the highly interlocked layered 
GO membrane is the most permeable as compared to other gases due to the water‐enhanced 
separation process and CO2/N2 selectivity reaches about 20. Interestingly, by increasing 
the relative humidity (RH) in the feed gas (0 to 85% RH), water molecules can interact 
preferentially with polar groups via hydrogen bonds, and then nanopores and interlayers 
between GO sheets can be filled with water molecules. As a result, the CO2 permeance 
drastically increases in the hydrated state because CO2 is more soluble in water than any 
other gases, based on solution–diffusion mechanism (Figure 9.6a). In addition, CO2/N2 
selectivity increases up to 60 with increasing CO2 permeance at 85% RH, as shown in 
Figure 9.6(b). That behavior is not often observed in conventional gas separation mem-
brane materials. Since many industrial gas streams (e.g. post‐combustion, natural gas puri-
fication and syngas adjustment) contain water vapor, the effect of water vapor on membrane 
separation performance still remains a significant issue to be considered in the evaluation 
of the mass transport properties of polymeric membranes. In general, water vapor strongly 
deteriorates conventional membrane performance [29]; with reduction of both permeabil-
ity and selectivity by water condensation on membrane surfaces or in membrane pores, an 
energy costly water vapor removal unit before the membrane unit is necessary. In this 
regard, water‐enhanced CO2 separation in GO membranes will be a great advantage in 
post‐combustion CO2 capture design because dehydration by condensation in the permeate 
side is easier than dehydration in the high‐pressure feed side [30, 31].
Molecular weight (amu)
Kinetic diameters of gases (A)
Gas permeance (GPU)
Selectivity (relative to He)
Gas permeance (GPU)
10–1
10–1
100
100
101
101
10–2
102
103
104
(a)
(b)
100
101
102
103
104
1
2.6 2.8 3.0
3.2 3.4
3.6 3.8
10
H2
H2
CH4
CH4
N2 O2 CO2
CO2 O2 N2
He
Uncoated PES
Uncoated PES
Dry state
Dry state
Hydrated state (85%)
Hydrated state (85%)
He
Figure 9.6  Gas permeance of GO membranes prepared by (a) method 1 and (b) method 
2 under dry and humidified feed conditions (based on single gas permeation measurement) 
[22]. Reproduced from [22] with permission of AAA Science

Graphene Oxide Membrane for Molecular Separation
305
9.4  GO Membrane for Water Purification and Desalination
Owing to the hydrophilic nature of GO, GO membranes have also been extensively inves-
tigated for water purification and desalination applications. Joshi et al. reported the per-
meation of different ionic charges through micrometer‐thick, freestanding GO membranes 
[32]. Using a simple two‐chamber diffusion cell, they initially measured permeation rates 
with different liquids such as water, glycerol, toluene, ethanol, benzene and dimethyl sul-
foxide. No permeation was measured over a long time by monitoring liquid levels and 
using chemical analysis. However, water molecules can permeate rapidly through the GO 
membrane by osmotic pressure when the permeate side is filled with water and the feed 
side is filled with a 1 M sucrose solution. In addition, the permeability of various ions and 
organic molecules was measured by using a conductivity meter and total organic carbon 
analyzer. Several salt solutions with different ion sizes were employed to examine the salt 
permeability through GO membranes as a function of ionic size. As shown in Figure 9.7, 
relatively small sized ions such as potassium or magnesium ions can permeate fast through 
GO membranes and their permeabilities are almost the same, whereas ions with larger sizes 
and organic molecules showed no detectable permeation rate through the same GO mem-
branes. They proposed that ions or molecules dissolved in water can permeate rapidly 
through the graphene nanocapillaries until the physical size of the ions or molecules 
exceeds the critical one, which is approximately 4.5 Å. To explain this observation, they 
used the same model previously suggested to elucidate the unimpeded evaporation of water 
through GO membranes [20]; in a GO crystallite, highly oxidized domains act as spacers 
that keep adjacent crystallites apart and also prevent them from being dissolved. These 
spacers let water molecules insert easily in the interlayer of GO, but hydrophobic graphitic 
domains provide a network of capillaries that allow nearly frictionless flow of correlated 
water. Similar results can be found in the water transport through carbon nanotubes [33]. 
Magnesium ions
Time (h)
Chloride
0
5
10
15
20
3
(a)
(b)
4
5
6
Ions permeated (a. u.)
Permeation rate (a. u.)
Hydrated radius (Å)
Glycerol
[Ru(biby)3]2+
[Fe(CN)6]3–
Propanol
AsO4
3–
K+
Mg2+
Figure 9.7  (a) Illustration of the permeation through a 5 mm thick GO membrane from the 
feed compartment with a 0.2 M solution of MgCl2. (b) Illustration of the permeation rate 
through the GO membrane as a function of hydrated ion radius [32]

306
Graphene Oxide: Fundamentals and Applications
Generally, the model seems to be in a good agreement with their experimental data. 
However, this model is still too simplified to reflect the complicated chemistry and structure 
of the real GO membrane structure related to water and ion permeability.
Hu et al. prepared a GO thin‐film composite (TFC) membrane for nanofiltration (NF) 
applications. Thin GO was coated on a microporous polysulfone support membrane that was 
treated with polydopamine to become hydrophilic and then cross‐linked by trimesoyl chlo-
ride (TMC) [34]. Because the polysulfone membrane is hydrophobic, hydrophilic surface 
modification is necessary to coat the hydrophilic GO layer on the polysulfone membrane. 
Polydopamine is a bio‐inspired material that is widely used for hydrophilic surface modifi-
cation, resulting in much improved adhesion properties with the hydrophilic GO layer.
In addition, for strong integrity of the GO thin layer and increasing interlayer space, 
TMC was used as a cross‐linking agent. The water flux though the cross‐linked GO TFC 
membrane was in the range from 8 to 27.6 l m−2 h−1 bar−1, as shown in Figure  9.8(a). 
0
1400
(a)
1200
1000
Water flux (l\m2 -h-MPa)
200
0
5
7
15
25
100
(c)
(b)
(b)
80
60
40
Rejection (%)
20
0
0
5 7
15
Number of GO layers
25
Na2SO4
NaCl
40
Number of GO layers
50
0.1
100
80
60
40
Rejection (%)
20
0
(c) 15 GO layers
NaCl
Na2SO4
Concentration (mM)
R-WT
MB
1
10
Figure 9.8  (a) Water flux through a GO thin membrane as a function of number of GO layers. 
(b) Rejection of monovalent and divalent ions in a GO thin membrane as a function of salt 
concentration. (c) Rejection of dye (MB, methylene blue; R‐WT, rhodamine‐WT) and salts in a 
GO thin membrane as a function of number of GO layers. Reproduced from [34] with 
permission of ACS

Graphene Oxide Membrane for Molecular Separation
307
Those values are roughly 4–10 times higher than that of most conventional NF membranes. 
However, as depicted in Figure 9.8(b) and (c), the rejection of monovalent and divalent 
salts is relatively low (6–46%), while exhibiting moderate rejection of methylene blue, and 
a high rejection of rhodamine‐WT.
Thin base‐refluxing reduced GO (bRGO) membranes were prepared by filtering bRGO 
flakes on porous support substrates [35]. Differing from RGO synthesized using a strong 
reduction agent such as hydrazine, the bRGO was partially reduced by adding base solution 
such as NaOH or KOH. Based on XRD data, as shown in Figure 9.9(a), there are two dis-
tinguishable peaks of GO and RGO, meaning that hydrophilic and hydrophobic domains 
coexist in bRGO. Although hydrophobic domains are increased by partial reduction, thin 
bRGO membranes still exhibit high water flux (21.8 l m−2 h−1 bar−1, as shown in Figure 9.9b), 
with high dye rejection. Supposedly, the high water flux through partially reduced GO 
membranes might be due to slip flow between hydrophobic graphene sheets, as happens 
inside carbon nanotubes. To determine the effect of charge, the fluxes of solvents such as 
isopropanol, ethanol, hexane, cyclohexane and toluene were measured. Among them, hex-
ane, the most hydrophobic liquid, shows the lowest flux, mainly due to the slip flow theory 
that a more hydrophobic liquid would lead to lower flux under the same pressure owing to 
greater interaction between the hydrophobic liquid and the hydrophobic graphene planes. 
However, the molecular size of the liquid, as compared with that of water, should be con-
sidered along with the interlayer spacing (or pore width), and also hydrophilic–hydrophobic 
repulsion should be considered for that phenomenon. In addition, oxygen moieties in 
hydrophilic domains would impede the transport of water due to the strong interaction 
between them. On the other hand, the graphene domains without any oxygen functional 
groups would be responsible for the rapid water transport.
The nanostrand‐channeled GO (NSC‐GO) membranes for ultrafiltration (UF) prepared 
by Huang et al. [36] were formed by filtering a mixed dispersion with electronegative GO 
and positively charged copper hydroxide nanostrands (CHNs). The 3–5 nm of nanostrand 
brGO loading/mg m–2
Intensity
1: brGO
2: Thermally treated brGO
3: Hydrazine-reduced GO
Flux/L m–2 h–1 bar–1
10
20
30
40
50
60
2 θ
15
25
(a)
(b)
20
15
10
5
3
2
1
0
20
25
30
35
Figure  9.9  (a) XRD patterns of base‐refluxing reduced GO, hydrazine‐reduced GO and 
thermally treated bRGO at 220 °C in vacuum. (b) Variation of pure water flux as a function of 
bRGO loading coated on the membranes. Reproduced from [35] with permission of John 
Wiley & Sons

308
Graphene Oxide: Fundamentals and Applications
channels are created in GO layers by removing the CHNs. The membrane performance 
showed extremely high water flux (695 l m−2 h−1 bar−1) with high rejection properties 
(Figure 9.10a). Interestingly, water flux and rejection in GO membranes exhibited pressure‐
dependent character. Water flux does not increase linearly with increasing feed pressure, 
and also the dye rejection of Evans blue (EB) gradually decreases with increasing feed 
pressure, and the rejection increases again at a certain pressure. Since water molecules are 
trapped between GO layers, water pockets are formed by increasing pressure. The shape of 
the water pockets changes from round into a flattened rectangle as the pressure is increased 
as high as 7.5 bar. The flattened rectangle is continuously compressed into round ripples as 
the pressure further increases to as high as 15 bar, as shown in Figure 9.10(b) and (c). When 
0.0
0.2 0.4
0.6
0.8
1.0 1.2
1.4
1.6
100
2,500
Zone I
Zone II
Zone III
2,250
2,000
1,750
1,500
1,250
1,000
750
500
90
80
70
60
50
40
Pressure (MPa)
Water ﬂux (I m–2 h–1 bar–1)
Rejection rate (%)
(a)
Loading
Unloading
40
35
30
0.5
I
II
III
1.0
Pressure (MPa)
(b)
Cross-sectional area (nm2)
1.5
Water
(c)
Pressure
Figure 9.10  (a) Pressure‐dependent flux and rejection of EB molecules of NSC‐GO membrane 
under different pressure. The curves marked by black solid squares and red solid circles 
represent the flux variation during the first and third pressure‐loading processes, respectively. 
The curve marked by blue solid triangles denotes the rejection rate of EB during the first 
pressure‐loading process. (b) Simulated changes in the cross‐sectional area of a nanochannel 
by varying the applied pressure. (c) The response of a half cylindrical GO nanochannel 
modelled in molecular dynamics simulation. Reproduced from [36] with permission of Nature 
Publishing Group

Graphene Oxide Membrane for Molecular Separation
309
the channel is flattened, the cross‐sectional area increases, and thus the permeation of EB 
molecules is significantly enhanced. During further compression, consecutive shrinkage of 
the nanochannels will reduce the cross‐sectional area and increase the rejection rate again. 
Also, the compressed small nanochannels will almost recover to the original state after the 
pressure is released, which is reasonable because the strain energy stored in the water‐
containing curved GO sheets is high enough to overcome the van der Waals forces at the 
contact region of the newly formed smaller nanochannels.
GO composite polyamide (PA) TFC membranes were prepared by Bano et al. [37] for 
NF applications. In membrane preparation, GO was dispersed in aqueous amine monomer 
(e.g. 1,3‐phenylene diamine (MPD)) solution. After soaking a porous support layer in 
MPD/GO solution, the excessive solution on the support layer was removed. Then, the 
interfacial polymerization was performed by contacting the membrane surface with TMC 
solution. As a result, GO composite PA TFC membranes with various GO compositions 
were obtained. The water flux of GO composite PA TFC membrane increases with increas-
ing GO composition, while the salt rejection was maintained at a high level due to the 
hydrophilicity of GO. In addition, hydrophilic GO composite PA TFC membranes showed 
improved anti‐fouling properties compared to pristine PA TFC membranes.
A few simulation studies on mass transport through GO membranes as well as porous 
graphene membranes have been reported. However, it is hard to perform simulations on 
GO membranes since the structure and chemistry of GO are much more complicated than 
those of graphene or porous graphene. As shown in Figure 9.11(a), a simulation on water 
and ion transport through graphene oxide framework (GOF) membranes were performed 
by Nicolaï et al. [38]. GOF is a recently synthesized nanoporous material prepared with 
GO layers cross‐linked by linear linker molecules (boronic acid). In Figure 9.11(b), the 
effect of linear linker concentration and membrane thickness on the transport properties of 
GOF membranes were investigated by using molecular dynamics simulations. The simu-
lated ultrathin GOF membranes show better water desalination properties with excellent 
water flux and salt rejection properties compared to conventional desalination membranes. 
However, the preparation of such thin GOF membranes might be a great challenge; current 
polymeric desalination membranes are still keeping their top position in existing desalination 
technologies.
9.5  Other Membrane Applications
9.5.1  Fuel Cell Membrane
In general, every fuel cell consists of an anode, cathode and electrolyte. Currently, polymer 
electrolyte fuel cells (so‐called PEMFC) are one of the most commercially available fuel 
cell technologies owing to their simplicity, rapid start‐up and low operation temperature. 
A polymer electrolyte membrane (PEM) is a key component in a PEMFC, and most PEMs 
are sulfonated ionomers, such as Nafion, because they have high proton conductivity and 
act as a separator between anode and cathode. Recently, GO has been considered as a 
­proton‐exchange membrane for fuel cells by using pure GO membranes or by incorporat-
ing GO into conventional ionomers. Interestingly, Tateishi et al. [39] reported the fuel 
cell performance by employing a GO thick membrane, showing proton conductivities of 

310
Graphene Oxide: Fundamentals and Applications
10−2 to 10−1 S cm−1 at 60–100% RH at room temperature, which is comparable to that of 
current Nafion membranes. Of course, proton conduction mechanisms through dry or 
hydrated GO membranes are not clear yet and also partial reduction during electrochemical 
reaction or at elevated temperature could be problematic. In addition, chemical, mechani-
cal and long‐term stability in severe fuel cell operation conditions should be further checked
