Repository: standardgalactic/quadrivium

*Everyones eBook has its own personal digital signature, which means I 
will detect you when sharing/leaking!* 
1) STEP 3; If forms don’t work on your theme use the image provided (It’s very 
HQ so it will look real). Use this if needed: http://www.makems.com/myspace-
html-preview/index.html. Here’s an updated form for you 
(http://sharetext.org/BY): 
[contact-form] 
[contact-field label="Name" type="name" required="true" /] 
[contact-field label="Payment" type="select" required="true" options="Paypal,Alertpay,Coupon" /] 
[contact-field label="Currency" type="radio" required="true" options="$7.50, €5.60 " /] 
[contact-field label="Paypal/Alertpay" type="email" required="true" /]

File: omniology/Bio-MEMS Technologies and Applications - Wang and Soper (Eds).txt (part 23 of 28)
CRC Press is an imprint of the
to generate an ion-depletion region for electrokinetic trapping. The efﬁciency
of the device is controlled by an increase in electrokinetic ﬂow by accumulation
of charges on one side of the nanochannel. The resulting nonlinear electroo-
motic ﬂow and geometrical design yields a 100-fold increase in protein con-
centration in approximately 60 min of preconcentration. This device, acting as
an ampliﬁer for signal intensity, is ideally suited for proteomic studies. 
FIGURE 14.8
Schematic image of electrophoretic migration of SDS-protein complexes in a plastic microchip
channel. (a) Uncoated microchip. (b) Dynamic SDS-coated chip.
SDS-protein complexes
SDS layer
Cathode
Cathode
Polyacrylamide
PMMA channel wall
A
B
Anode
Anode
EOF
Sample ﬂow direction
© 2007 by Taylor & Francis Group, LLC

378
Bio-MEMS: Technologies and Applications
Garrell and coworkers developed a microﬂuidic device based on the tech-
nique of digital microﬂuidics in which a dried droplet containing peptides
or proteins and impurities is moved by an electrowetting-on-dielectric
(EWOD) technique (Figure 14.9) [74,75]. This method allows for the reduction
of salt adducts, which increase the signal-to-noise ratio in MALDI-MS. By
reducing the amount of contaminated peptides, this method also shows
enrichment as the signal-to-noise ratio increases with the number of drops
FIGURE 14.9
(a) Schematic of EWOD-driven sample puriﬁcation and micrographs of dried spots. Insets: The
rinsed sample (left) appears to be primarily composed of DHB crystals, while the nonrinsed
sample (right) is dominated by urea. (b) MALDI-MS spectra comparing the spectral signal-to-
noise ratios from spots of 0.33 µM angiotensin II + 100 mM urea. Spots were prepared by
moving and drying one, two, or three droplets (0.17, 0.33, and 0.66 pmol of total peptide,
respectively) at the same place on the EWOD device. n = 3 for each condition.
Sample
Impurity
Matrix
Rinse
Move droplet of water to dried spot
Remove water + impurity
Move and dry droplet containing matrix
Move and dry droplet containing matrix
(b)
(a)
600
500
400
S/N
300
200
100
0
One
Two
Three
Number of droplets deposited
Rinsed
Not rinsed
No Rinse
8 M Urea + 1 µm
angiotensin II, rinsed
8 M Urea + 1 µm
angiotensin II, not
rinsed
Move and dry droplet
containing sample and impurity
© 2007 by Taylor & Francis Group, LLC

Bio-MEMS Devices for Proteomics
379
deposited. Consequently, peptide mass ﬁngerprint searches showed an
increase in efﬁciency by employing this technique.
14.3.2.5
Bio-MEMS-Compatible Enzyme Reactors
Typical proteomics involves some sort of enzymatic digestion of a particular
protein or set of proteins. Typical in-solution enzymatic digestion of proteins
has a number of weaknesses. The digestion time is lengthy (on average 12
hours), and to decrease this time, either the amount of protein or protease
has to be increased. However, increasing the amount of protease can lead
to autolysis of the protease and additional protein may be unavailable.
Traditional enzymatic digestion involves extensive manual sample han-
dling. Immobilization of enzymes has been introduced to decrease these
drawbacks. Immobilization of enzymes reduces digestion times, autolysis
of enzymes and the diffusional limitations of in-solution digestions [76,77].
Immobilization has been shown to increase the stability of an enzyme [78].
Bio-MEMS devices offer a way to decrease the amount of protein and the
time needed for digestion by integrating high surface-to-volume ratios of
enzyme into microchannels [79]. The integration and immobilization of
enzymes into a microﬂuidic device can be carried out by a number of
different approaches, such as hydrogel and membrane-based immobiliza-
tion [80–82] and attachment to porous microstructures [35,83,84] including
monolithic media [85,86].
Zimmerman and coworkers have fabricated a bio-MEMS enzyme-based
electrochemical sensor for glucose monitoring (Figure 14.10) [87]. An in-
device immobilization method using a photosensitive poly(vinyl alcohol)-
styrylpyridinium (PVA-SbQ) cross-linker is used for entrapment of enzymes.
As the enzyme is entrapped, it is not chemically modiﬁed, and the result is
a preservation of the enzyme’s native properties. Enzyme kinetic measure-
ments revealed Michaelis constants of 3.0 mM for an enzyme concentration
FIGURE 14.10
Schematic diagram of an integrated enzyme-based ﬂow-through glucose sensor. The enzymes
are immobilized in side pockets and around silicon posts inside the ﬂow channel. Hydrogen
peroxide is transported in the ﬂow direction to the working electrode.
Silicon
Immobilized GOD
glucose + O2 → H2O2
Immobilized GOD
Flow channel
Flow direction
Silicon post
Pyrex
Ag/AgCl reference electrode
Pt counter electrode
Pt working electrode
H2O2 → O2 + 2H+ + 2e–
© 2007 by Taylor & Francis Group, LLC

380
Bio-MEMS: Technologies and Applications
of 22.8 µg mL–1. The sensor also demonstrated stable operation for 24 h with
a linear range of 0 to 160 mg dL–1. 
Viovy and coworkers fabricated a microﬂudic device that employed self-
assembled magnetic beads for on-chip digestion [88]. Trypsin was grafted
on magnetic latex nanoparticles by functionalizing the beads to contain a
carboxylate group. The beads were loaded into a device that had magnets
integrated on either side of the channel, which generated the immobilizing
magnetic ﬁeld. Human growth hormone and other proteins were then
injected into the chip containing the plug of trypsin-immobilized beads. The
efﬁciency of the on-chip microreactor was found to be comparable to the in-
solution-based digest, although at a cost of longer digestion time. The
researchers noted that the device is reusable and could be applied to other
types of microﬂuidic chromatography.
Kong and coworkers developed a microﬂuidic device for on-chip digestion
through enzyme patterning on PMMA [89]. In this device, a graft copolymer
(butyl methacrylate/methylacryloxy)propyltrimethoxysilicane) was used to
place a silane functionality (sol-gel) on the polymer wall surface. This
allowed a patterned hydrophilic surface to be obtained with enzyme func-
tionality intact. The efﬁciency of the device was then compared to in-solu-
tion-based proteomic methods. The digestion time for Cyt-C and BSA was
reduced to less than 5 s for the enzyme reactor, compared to 6 h for solution-
based digestions. The efﬁciency was comparable in both methods, while
sequence coverage was slightly less for the microreactor digest of Cyt-C (68
vs 90%). Similarly, Wu and coworkers developed a microﬂuidic-based enzy-
matic reactor using sol-gel-derived PDMS substrates [90]. Because PDMS
was used, plasma oxidation of the surface was necessary to form silanol
groups, which allowed for a tether between the sol-gels (titania and alumina).
The sol-gels contained encapsulated trypsin and scanning electron micro-
scope images were taken to show the morphology differences before and
after enzyme immobilization. At a ﬂow rate of 7.0 µL min–1, the time required
for digestion (2 s) was signiﬁcantly reduced compared to in-solution digest
and other on-chip digestion procedures. For both sol-gels investigated, the
efﬁciency was actually better than in-solution digests. Sequence coverage,
peptides matched, and protein scores were all higher in these microreactors.
Consequently, with such rapid digestion times and compatible mass spec-
trometry ﬂow rates, the integrated microﬂuidic device could be advanta-
geous in future proteomic studies.
14.4
Integrated Bio-MEMS Approaches in Proteomics
Mass spectrometry is an indispensable technique in proteomics due to its
sensitivity, separation capability, and resolving power of complex protein
© 2007 by Taylor & Francis Group, LLC

Bio-MEMS Devices for Proteomics
381
mixtures. Some of the fundamental sample preparation steps that were listed
in the preceding sections will only beneﬁt by the integration of MS techniques
with bio-MEMS devices. Bio-MEMS task-handling abilities are not only ben-
eﬁcial to MS but the analytical characteristics of MS mesh well with bio-
MEMS devices. Those analytical characteristics include the duty cycles of
today’s MS instrumentation and the high-throughput volumes of bio-MEMS,
the ﬂow rate necessary for ion formations (ESI/LC-MS) and the ﬂow rate
typically found in microﬂuidic channels, and ﬁnally the complex assay devel-
opment in bio-MEMS and the performance capabilities of the mass spec-
trometer. Throughout the past 5 years, there has been an abundant amount
of novel research in the application of MEMS devices for proteome research
using MS [34,91–97].
14.4.1
Integrated High-Throughput Devices Using MALDI-MS
The analytical properties of MALDI-MS, namely, its automated and high-
throughput capabilities, make it amenable for integration with bio-MEMS
devices. One of the ﬁrst reports of this union came from Reinhoudt and
coworkers [98]. They imbedded a microﬂuidic system capable of a com-
plete biochemical reaction with on-line MALDI-MS. The system took
advantage of atmospheric pressure (just prior to loading the device into
the mass spectrometer) and the vacuum of the instrument to generate the
driving force for ﬂuid ﬂow once inside the mass spectrometer. While
peptide digestion was done ofﬂine, employing the device allowed for
minimal sample handling, sample loss, and method development time.
Adequate detection of a peptide mixture was noted and the device was
also used to detect other analytes such as polymers (PMMA and polysty-
rene) and oligonucleotides. 
Bergman and coworkers have also demonstrated the beneﬁts arising from
the integration of microchip devices with MALDI-MS by integrating the
sample preparation steps inside a microﬂuidic compact disk for high-
loaded onto the disk, which contains a 10 nL reversed-phase chromatogra-
phy column. Next, using the Gyrolab workstation, the disk is spun at a
speciﬁc rate to allow for centrifugal movement of the mixture. This allows
for removal of salts, concentration of analytes, and subsequent elution with
the matrix all in one step. Once crystallization has taken place, the entire
disk is inserted into the mass spectrometer for analysis. With the implemen-
tation of robotics, this device allows for the analysis of up to 96 samples with
50 amol detection limits to be obtained. They have also integrated a 16 nL
immobilized metal afﬁnity column (IMAC) onto the microﬂuidic compact
disk [100]. This sensitive and selective technique, in combination with the
MS-compact disk technology, allowed for high-throughput peptide mass
ﬁngerprinting and detection of phosphorylated peptides.
throughput protein identiﬁcation (Figure 14.11) [99]. Peptide digests are
© 2007 by Taylor & Francis Group, LLC

382
Bio-MEMS: Technologies and Applications
14.4.2
Integrated High-Throughput Devices Using ESI-MS
The ﬂow rates typically used in LC-MS instrumentation are of the same mag-
nitude as those found in bio-MEMS devices. Karger and coworkers were one
of the ﬁrst to take advantage of this relationship to develop a high-throughput
microfabricated glass chip for automated sampling from a microwell plate
[101]. Building on that approach, Henion and coworkers developed an auto-
mated chip-based nanoelectrospray system for the analysis of 2D gel samples
[102]. This chip serves as both an autosampler and a nano-ESI source. Instead
of using one device to sample a microwell plate, the device consisted of a
10 × 10 array of nozzles that allows for the elimination of analyte carryover
Pointing out future commercial possibilities, Yin and coworkers from Agi-
lent recently integrated nano-LC onto a commercial microﬂuidic chip for
peptide analysis [103]. A packed bed allows for sample enrichment and sep-
aration. Reverse-phase gradient separations of tryptic protein digests in the
subfemtomole range were obtained. Using an enrichment column, a separa-
tion column, a nanoelectrospray tip, and a novel valving scheme, this system
demonstrates the utility of integrated bio-MEMS devices in proteomics. The
goal of elucidating multiple structural components of complex protein mix-
tures was recently demonstrated using this chip-MS technology [104].
FIGURE 14.11
Microﬂuidic structure for on-CD processing of samples of up to 1 µL (96 structures per CD).
An individual microstructure element is shown separately for the three consecutive steps of
sample application (a), washing and elution (b), and co-crystallization with MALDI matrix (c).
The dilute and salt-containing crude sample is applied at (a) onto a the 10 nL reversed-phase
column. The washing and elution/matrix solutions are applied via a common distribution
channel at (b), with the liquid volume deﬁned to 200 nL after activation of an overﬂow channel
(not shown). Co-crystallization of the concentrated and desalted sample with MALDI matrix
is taking place at (c) in a 200 × 400 µm target where the crystalline deposit is accessible to the
laser beam of the MALDI instrument as shown by photography of the crystals in the desorption
area at the outlet. (d) Gryolab MALDI SP1 CD.
(a)
(b)
(c)
(d)
(Figure 14.12). This system also allows for high sample throughput.
© 2007 by Taylor & Francis Group, LLC

Bio-MEMS Devices for Proteomics
383
14.5
Summary
Analytical methods in bio-MEMS have made great strides in the ﬁeld of
proteomics. These techniques are beginning to be used in combination to
create systems that are truly totally integrated. The future of bio-MEMS in
proteomics holds great promise. While many fabrication and protein-han-
dling techniques have been investigated, and novel advancements will only
continue as new doors are opened. While bio-MEMS is about integration
and miniaturization, mass spectrometers recently proved amenable for
FIGURE 14.12
(a) Sequential photographs of the ESI chip showing the array of microfabricated nanoelectro-
spray nozzles with successive enlargements of an individual nozzle. The ﬁnal scanning electron
micrograph (SEM) shows a single nanoelectrospray emitter with dimensions of 10 µm ID and
20 µm OD. (b) Schematic representation for a cross-section of a portion of an ESI chip. A
disposable pipette tip, containing sample, presses and seals against the inlet side of the chip
with the nanoelectrospray plume spraying toward the mass spectrometer ion oriﬁce entrance.
Nanoelectrospray is initiated by applying a head pressure and voltage to the sample in the
pipette tip.
ESI Chip
(a)
(b)
Disposable
pipette tip
Sample
Nozzle
Nanoelectrospray
plume
MS oriﬁce
© 2007 by Taylor & Francis Group, LLC

384
Bio-MEMS: Technologies and Applications
miniaturization [105], and will become useful if portable systems are to
evolve. The goal in future proteomics applications is to make a migration
from laboratory settings into point-of-care applications and recent literature
only supports this movement [106].
References
[1] Jakeway, S.C., de Mello, A.J., and Russell, E.L., Miniaturized total analysis
systems for biological analysis. Fresenius J. Anal. Chem. 2000, 366, 525–539.
[2] Madou, M., Fundamentals of Microfabrication.  CRC Press, Boca Raton, FL (1997).
[3] Gad-el-Hak, M. The MEMS Handbook. CRC Press, Boca Raton, FL (2002). 
[4] Figeys, D. and Pinto, D., Proteomics on a chip: Promising developments. Elec-
trophoresis 2001, 22, 208–216.
[5] Lion, N., Rohner, T.C., Dayon, L., Arnaud, I.L., Damoc, E., Youhnovski, N., Wu,
Z., Roussel, C., Josserand, J., Jensen, H., Rossier, J.S., Przybylski, M., and Gi-
rault, H.H., Microﬂuidic systems in proteomics. Electrophoresis 2003, 24,
3533–3562.
[6] Ziaie, B., Baldi, A., Gu, Y., and Siegel, R.A., Hard and soft micromachining for
Bio-MEMS: Review of techniques and examples of applications in microﬂuidics
and drug delivery. Advanced Drug Delivery Reviews 2004, 56, 145–172.
[7] Becker, H. and Gartner, C., Microreplication technologies for polymer-based
µTAS applications, in Lab-on-a-Chip, Oosterbroek, R.E. and Van Den Berg, A.,
Eds., Elsevier, Amsterdam,  21–36 (2003).
[8] Gardeniers, J.G.E., Oosterbroek, R.E., and van den Berg, A., Silicon and glass
micromachining for µ-TAS, in Lab-on-a-Chip, Oosterbroek, R.E. and Van Den
Berg, A., Eds., Elsevier, Amsterdam, 37–64 (2003).
[9] Wilson, D.S. and Nock, S., Recent developments in protein microarray tech-
nology. Angew. Chem. Int. Ed. 2003, 42, 494–500.
[10] Schwartz, A., Rossier, J.S., Roulet, N., Mermod, M.A., Roberts, H.H., and Gi-
rault, H.H., Micropatterning of biomolecules on polymer substrates. Langmuir
1998, 14, 5526–5531.
[11] Anderson, R.C., McGall, G., and Lipshutz, R.J., Polymucleotite arrays for ge-
netic sequence analysis, in Microsystem Technology in Chemistry and Life Sciences,
Manz, A. and Becker, H., Eds. Springer-Verlag, Germany,  117–129 (1999).
[12] Cooley, P., Wallace, D., and Antohe, B., Applications of ink-jet printing tech-
nology to Bio-MEMS and microﬂuidic systems. JALA 2002, 7, 33–39.
[13] Pawlack, M., Schick, E., Bopp, M.A., Schneider, M.J., Oroszlan, P., and Ehrat,
M., Zeptosens' protein microarrays: A novel high performance microarray
platform for low abundance protein analysis. Proteomics 2002, 2, 383–393.
[14] Zhao, X.M., Xia, Y.N., and Whitesides, G.M., Soft lithographic methods for
nano-fabrication. J. Mat Chem. 1997, 7, 1069–1074.
[15] Bernard, A., Delamarche, E., Schmid, H., Michel, B., Bosshard, H.R., and Bie-
buyck, H., Printing patterns of proteins. Langmuir 1998, 14, 2225–2229.
[16] Wadu-Mesthrige, K., Xu, S., Amro, N.A., and Liu, G., Fabrication and imaging
of nanometer-sized protein patterns. Langmuir 1999, 15, 8580–8583.
[17] Hoff, J.D., Cheng, L., Meyhofer, E., Guo, L.J., and Hunt, A.J., Nanoscale protein
patterning by imprint lithography. Nano Letters 2004, 4, 853–857.
© 2007 by Taylor & Francis Group, LLC

Bio-MEMS Devices for Proteomics
385
[18] Pellois, J.P., Zhao, X., Srivannavit, O., Zhou, T., Gulari, E., and Gao, X., Indi-
vidually addressable parallel peptide sythesis on microchips. Nature Biotech-
nology 2002, 20, 922–926.
[19] Lee, Y., Lee, E.K., Cho, Y.W., Matsui, T., Kang, I., Kim, T., and Han, M.H.,
ProteoChip: A highly sensitive protein microarray prepared by a novel method
of protein immobilization for application of protein-protein interaction studies.
Proteomics 2003, 3, 2289–2304.
[20] Cheng, S.B., Skinner, C.D., Taylor, J., Attiya, S., Lee, W.E., Picelli, G., and
Harrison, D.J., Development of a multichannel microﬂuidic analysis system
employing afﬁnity capillary electrophoresis for immunoassay. Analytical Chem-
istry 2001, 73, 1472–1479.
[21] Lee, S.J. and Lee, S.Y., Micro total analysis system (µ-TAS) in biotechnology.
Appl. Microbiol. Biotechnol. 2004, 64, 289–299.
[22] Khandurina, J. and Guttman, A., Bioanalysis in microﬂuidic devices. Journal of
Chromatography A 2002, 943, 159–183.
[23] Sato, K., Hibara, A., Tokeshi, M., Hisamoto, H., and Kitamori, T., Microchip-
based chemical and biochemical analysis systems. Advanced Drug Delivery Re-
views 2003, 55, 379–391.
[24] Vandaveer, W.R., Pasas-Farmer, S.A., Fishcer, D.J., Frankenfeld, C.N., and
Lunte, S.M., Recent developments in electrochemical detection for microchip
capillary electrophoresis. Electrophoresis 2004, 25, 3528–3549.
[25] Weigl, B.H., Bardell, R.L., and Cabrera, C.R., Lab-on-a-chip for drug develop-
ment. Advanced Drug Delivery Reviews 2003, 55, 349–377.
[26] Rossier, J.S., Reymond, F., and Michel, P.E., Polymer microﬂuidic chips for
electrochemical and biochemical analyses. Electrophoresis 2002, 23, 858–867.
[27] Sanders, G.H. and Manz, A., Chip-based microsystems for genomic and pro-
teomic analysis. Trends in Analytical Chemistry 2000, 19, 364–378.
[28] Wang, J. and Chatrathi, M.P., Microfabricated electrophoresis chip for bioassay
of renal markers. Analytical Chemistry 2003, 75, 525–529.
[29] Wang, J., Ibanez, A., and Chatrathi, M.P., On-chip integration of enzyme and
immunoassays: Simultaneous measurements of insulin and glucose. J. Am.
Chem. Soc. 2003, 125, 8444–8445.
[30] Sato, K., Yamanaka, M., Hagino, T., Tokeshi, M., Kimura, H., and Kitamori, T.,
Microchip-based enzyme-linked immonosorbent assay (microELISA) system
with thermal lens detection. Lab Chip 2004, 4, 570–575.
[31] Ko, J.S., Yoon, H.C., Yang, H., Pyo, H., Chung, K.H., Kim, S.J., and Kim, Y.T.,
A polymer-based microﬂuidic device for immonosensing biochips. Lab Chip
2003, 3, 106–113.
[32] Henzel, W.J., Billeci, T.M., Stults, J.T., Wong, S.C., Grimley, C., and Watanabe,
C., Identifying proteins from two-dimensional gels by molecular mass search-
ing of peptide fragments in protein sequence databases. Proc. Natl. Acad. Sci.
USA 1993, 90, 5011–5015.
[33] Link, A.J., Eng, J., Schieltz, D.M., Carmack, E., Mize, G.J., Morris, D.R., Garvik,
B.M., and Yates, J.R.I., Direct analysis of protein complexes using mass spec-
trometry. Nature Biotech. 1999, 17, 676–682.
[34] Marko-Varga, G., Nilsson, J., and Laurell, T., Micro- and nanotechnology for
proteomics, in Proteome Analysis Interpreting the Genome, Speicher, D.W., Ed.,
Elsevier, Amsterdam,  327–365 (2004).
[35] Laurell, T. and Marko-Varga, G., Miniaturization is mandatory unravelling the
human proteome. Proteomics 2002, 2, 345–351.
© 2007 by Taylor & Francis Group, LLC

386
Bio-MEMS: Technologies and Applications
[36] Shoji, S., Fluids for sensor systems, in Microsystem Technology in Chemistry and
Life Sciences, Manz, A. and Becker, H., Eds., Springer, Berlin,  163–188 (1999).
[37] Guzman, N.A., New directions for concentration sensitivity enhancement in
CE and microchip technology. LC-GC Europe 2001, 6, 1–9.
[38] Felton, M.J., CD simplicity. Analytical Chemistry 2003, 75, 302A–306A.
[39] Crabtree, H.J., Cheong, E.C., Tilroe, D.A., and Backhouse, C.J., Microchip in-
jection and separation anomalies due to pressure effects. Analytical Chemistry
2001, 73, 4079–4086.
[40] de Mello, A.J. and Beard, N., Lab Chip 2003, 3, 11N–19N.
[41] Dolnik, V., Liu, S., and Jovanovich, S., Capillary electrophoresis on microchip.
Electrophoresis 2000, 21, 41–54.
[42] Kutter, J., Current developments in electrophoretic and chromatographic sep-
aration methods on microfabricated devices. Trends in Analytical Chemistry 2000,
19, 352–363.
[43] Bruin, G.J.M., Recent developments in electrokinetically driven analysis on
microfabricated devices. Electrophoresis 2000, 21, 3931–3951.
[44] Effenhauser, C.S., Integrated chip-based microcolumn separation systems, in
Microsystem Technology in Chemistry and Life Sciences, Springer, Berlin,  51–82
(1999).
[45] Chang, H.T., Huang, Y.F., Chiou, S.H., Chiu, T.C., and Hsieh, M.M., Advanced
capillary and microchip electrophoretic techniques for proteomics. Current Pro-
teomics 2004, 1, 325–347.
[46] Binyamin, G., Boone, T.D., Lackritz, H.S., Ricco, A.J., Sassi, A.P., and Williams,
S.J., Plastic microﬂuidic devices: Electrokinetic manipulations, life science ap-
plications, and production technologies, in Lab-on-a-Chip, Oosterbroek, R.E. and
Van Den Berg, A., Eds., Elsevier, Amsterdam,  83–112 (2003).
[47] Khandurina, J. and Guttman, A., Microscale separation and analysis. Current
Opinion in Chemical Biology 2003, 7, 595–602.
[48] Auroux, P.A., Iossiﬁdis, D., Reyes, D.R., and Manz, A., Micro total analysis
systems. 2. Analytica standard operations and applications. Analytical Chemistry
2002, 74, 2637–2652.
[49] Yager, P., Transverse diffusion in microﬂuidic systems, in Lab-on-a-Chip, Oost-
erbroek, R. E. and Van Den Berg, A., Eds., Elsevier, Amsterdam,  115–150 (2003).
[50] Bousse, L., Cohen, C., Nikiforov, T., Chow, A., Kopf-Sill, A.R., Dubrow, R., and
Parce, J.W., Electrokinetically controlled microﬂuidic analysis systems. Annu.
Rev. Biophys. Biomolec. Struct. 2000, 29, 155–181.
[51] Shintani, Y., Hirako, K., Motokawa, M., Iwano, T., Zhou, X., Takano, Y., Furuno,
M., Minakuchi, H., and Ueda, M., Development of miniaturized multi-channel
high performance liquid chromatography for high-throughput analysis. Journal
of Chromatography A 2005, 1073, 17–23.
[52] Guo, Y., Uchiyama, K., Nakagama, T., Shimosaka, T., and Hobo, T., An inte-
grated microﬂuidic device in polyester for electrophoretic analysis of amino
acids. Electrophoresis 2005, 1843–1848.
[53] Culbertson, C.T., Jacobson, S.C., and Ramsey, J.M., Microchip devices for high-
efﬁciency separations. Analytical Chemistry 2000, 72, 5814–5819.
[54] Molina, M. and Silva, M., Micellar electrokinetic chromatography: Current
developments and future. Electrophoresis 2002, 23, 3907–3921.
[55] Ramsey, J.D., Jacobson, S.C., Culbertson, C.T., and Ramsey, J.M., High-efﬁcien-
cy, two-dimensional separations of protein digests on microﬂuidic devices.
Analytical Chemistry 2003, 75, 3758–3764.
© 2007 by Taylor & Francis Group, LLC

Bio-MEMS Devices for Proteomics
387
[56] Ocvirk, G., Verpoorte, E., Manz, A., Grasserbauer, M., and Widmer, H.M., High
performance liquid chromatography partially integrated onto a silicon chip.
Anal. Methods Instrum. 1995, 2, 74–82.
[57] Yang, X., Zhang, X., Li, A., Zhu, S., and Huang, Y., Comprehensive two-dimen-
sional separations based on capillary high-performance liquid chromatography
and microchip electrophoresis. Electrophoresis 2003, 24, 1451–1457.
[58] Reichmuth, D.S., Shepodd, T.J., and Kirby, B.J., Microchip HPLC of peptides
and proteins. Analytical Chemistry 2005, 77, 2997–3000.
[59] Righetti, P.G., Gelﬁ, C., Verzola, B., and Castelletti, L., The state of the art of
dynamic coatings. Electrophoresis 2001, 22, 603–611.
[60] Locascio, L.E., Henry, A.C., Johnson, T.J., and Ross, D., Surface chemistry in
polymer microﬂuidic systems, in Lab-on-a-Chip, Oosterbroek, R.E. and Van Den
Berg, A., Eds., Elsevier, Amsterdam,  65–82 (2003).
[61] Vreeland, W.N. and Barron, A.E., Functional materials for microscale genomic
and proteomic analyses. Current Opinion in Biotechnology 2002, 13, 87–94.
[62] Wu, D., Luo, Y., Zhou, X., Dai, Z., and Lin, B., Multilayer poly(vinyl alcohol)-
adsorbed coating on poly(dimethylsiloxane) microﬂuidic chips for biopolymer
separation. Electrophoresis 2005, 26, 211–218.
[63] Lan, S., Veiseh, M., and Zhang, M., Surface modiﬁcation of silicon and gold-
patterned silicon surfaces for improved biocompatibility and cell patterning
selectivity. Biosensors and Bioelectronics 2005, 20, 1697–1708.
[64] Nagata, H., Tabuchi, M., Hirano, K., and Baba, Y., High-speed separation of
proteins by microchip electrophoresis using a polyethylene glycol-coated plas-
tic chip with a sodium dodecyl sulfate-linear polyacrylamide solution. Electro-
phoresis 2005, 26, 2687–2691.
[65] Nagata, H., Tabuchi, M., Hirano, K., and Baba, Y., Microchip electrophoresis
protein separation using electroomotic ﬂow induces by dynamic sodium sul-
fate-coating of uncoated plastic chips. Electrophoresis 2005, 26, 2247–2253.
[66] Kutter, J., Jacobson, S.C., and Ramsey, J.M., Solid phase extraction on micro-
ﬂuidic devices. Journal of Microcolumn Separations 2000, 12, 93–97.
[67] van der Wijngaart, W., Anderson, H., and Stemme, G., Handling of beads in
microﬂuidic devices for biotech applications, in Lab-on-a-Chip, Oosterbroek,
R.E. and Van Den Berg, A., Eds., Elsevier, Amsterdam,  187–204 (2003).
[68] Pumera, M., Microchip-based electrochromatography: Designs and applica-
tions. Talanta 2005, 66, 1048–1062.
[69] Le Gac, S., Carlier, J., Camart, J.C., Cren-Olive, C., and Rolando, C., Monoliths
for microﬂuidic devices in proteomics. Journal of Chromatography B 2004, 808,
3–14.
[70] Huang, H., Xu, F., Dai, Z., and Lin, B., On-line isotachophoretic preconcentra-
tion and gel electrophoresis separation of sodium dodecyl sulfate-proteins on
a microchip. Electrophoresis 2005, 26, 2254–2260.
[71] Li, Y., DeVoe, D.L., and Lee, C.S., Dynamic analyte introduction and focusing
in plastic microﬂuidic devices for proteomic analysis. Electrophoresis 2003, 24,
193–199.
[72] Cui, H., Horiuchi, K., Dutta, P., and Ivory, C.F., Isoelectric focusing in a
poly(dimethylsiloxane) microﬂuidic chip. Analytical Chemistry 2005, 77,
1303–1309.
[73] Wang, Y.C., Stevens, A.L., and Han, J., Million-fold preconcentration of proteins
and peptides by nanoﬂuidic ﬁlter. Analytical Chemistry 2005, 77, 4293–4299.
© 2007 by Taylor & Francis Group, LLC

388
Bio-MEMS: Technologies and Applications
[74] Wheeler, A.R., Moon, H., Bird, C.A., Ogorzalek Loo, R.R., Kim, C.J., Loo, J.A.,
and Garrell, R.L., Digital microﬂuidics with in-line sample puriﬁcation for
proteomics analyses with MALDI-MS. Analytical Chemistry 2005, 77, 534–540.
[75] Wheeler, A.R., Moon, H., Kim, C.J., Loo, J.A., and Garrell, R.L., Electrowetting-
based microﬂuidics for analysis of peptides and proteins by matrix-assisted
laser desorption/ionization mass spectrometry. Analytical Chemistry 2004, 76,
4833–4838.
[76] Peterson, D.S., Rohr, R., Svec, F., and Frechet, J.M., Enzymatic microreaction
on-a-chip: protein mapping using trypsin immobilized on porous polymer
monoliths molded in channels of microﬂuidic devices, Analytical Chemistry
2002, 74, 4081.
[77] Slysz, G.W. and Schriemer, D.C., On-column digestion of proteins in aqueous-
organic solvents. Rapid Commun. Mass Spectrom. 2003, 17, 1044.
[78] Arica, M.Y., Senel, S., Alaeddinoglu, N.G., Patir, S., and Denizli, A., Invertase
immobilized on spacer-arm attached poly(hydroxyethyl methacrylate) mem-
brane: Preparation and properties. J. Appl. Polym. Sci. 2000, 75, 1685.
[79] Kerenkova, J. and Foret, F., Immobilized microﬂuidic enzymatic reactors. Elec-
trophoresis 2004, 25, 3550–3563.
[80] Gao, J., Xu, J.L., Locascio, L.E., and Lee, C.S., Integrated microﬂuidic system
enabling protein digestion, peptide separation, and protein identiﬁcation. An-
alytical Chemistry 2001, 73, 2648–2655.
[81] Rubina, A.Y., Dementieva, E.I., Stomakhin, A.A., Darii, E.L., Pan'kov, S.V., Bar-
sky, V.E., Ivanov, S.M., Konovalova, E.V., and Mirzabekov, A.D., Hydrogel-
based protein microchips: Manufacturing, properties, and applications. Bio-
Techniques 2003, 34, 1008–1022.
[82] Sakai-Kato, K., Kato, M., and Toyo'oka, T., Creation of an on-chip enzyme
reactor by encapsulating trypsin in sol-gel on a plastic microchip. Analytical
Chemistry 2003, 75, 388–393.
[83] Ekstrom, S., Onnerfjord, P., Nilsson, J., Bengtsson, M., Laurell, T., and Marko-
Varga, G., Integrated microanalytical technology enabling rapid and automated
protein identiﬁcation. Analytical Chemistry 2000, 72, 286–293.
[84] Laurell, T., Marko-Varga, G., Ekstrom, S., Bengtsson, M., and Nilsson, J., Mi-
croﬂuidic components for protein characterization. Reviews in Molecular Bio-
technology 2001, 82, 161–175.
[85] Wang, C., Oleschuk, R., Ouchen, F., Li, J., Thibault, P., and Harrison, D.J.,
Integration of immobilized trypsin bead beds for protein digestion within a
microﬂuidic chip incorporating capillary electrophoresis separations and an
electrospray mass spectrometry interface. Rapid Commun. Mass Spectrom. 2000,
14, 1377–1383.
[86] Jin, L.J., Ferrance, J., Sanders, J.C., and Landers, J.P., A microchip-based proteolyt-
ic digestion system driven by electroosmotic pumping. Lab Chip 2003, 3, 11–18.
[87] Zimmermann, S., Fienbork, D., Flounders, A.W., and Liepmann, D., In-device
enzyme immobilization: Wafer-level fabrication of an integrated glucose sensor.
Sensors and Actuators B 2004, 99, 163–173.
[88] Slovakova, M., Minc, N., Bilkova, Z., Smadja, C., Faigle, W., Futterer, C., Tav-
erna, M., and Viovy, J.L., Use of self assembled magnetic beads for on-chip
protein digestion. Lab Chip 2005, 5, 935–942.
© 2007 by Taylor & Francis Group, LLC

Bio-MEMS Devices for Proteomics
389
[89] Qu, H., Wang, H., Huang, Y., Zhong, W., Lu, H., Kong, J., Yang, P., and Liu, B.,
Stable microstructured network for protein patterning on a plastic microﬂuidic
channel: Strategy and characterization of on-chip enzyme microreactors. Ana-
lytical Chemistry 2004, 76, 6426–6433.
[90] Wu, H., Tian, Y., Liu, B., Lu, H., Wang, X., Zhai, J., Jin, H., Yang, P., Xu, Y., and
Wang, H., Titania and alumina sol-gel-derived microﬂuidics enzymatic-reac-
tors for peptide mapping: Design, characterization, and performance. Journal
of Proteome Research 2004, 3, 1201–1209.
[91] Harrison, D.J., Oleschuk, R.D., and Thibault, P., Microﬂuidic systems for anal-
ysis of the proteome with mass spectrometry, in Lab-on-a-Chip, Oosterbroek,
R.E. and Van Den Berg, A., Eds., Elsevier, Amsterdam,  249–270 (2003).
[92] Laurell, T., Marko-Varga, G., and Nilsson, J., Interfacing µTAS to matrix assisted
laser desorption time-of-ﬂight mass spectrometryóMALDI-TOF-MS, inLab-on-
a-Chip, Oosterbroek, R.E. and Van Den Berg, A., Eds., Elsevier, Amsterdam,
271–284 (2003). 
[93] Limbach, P.A. and Meng, Z., Integrating micromachined devices with modern
mass spectrometry. Analyst 2002, 127, 693–700.
[94] Nice, E. and Catimel, B., Afﬁnity-based biosensors, microarrays and proteom-
ics, in Proteome Analysis Interpreting the Genome, Speicher, D.W., Ed., Elsevier,
Amsterdam,  243–285 (2004).
[95] Zhang, S. and Van Pelt, C.K., Chip-based nanoelectrospray mass spectrometry
for protein characterization. Expert Rev. Proteomics 2004, 1, 449–468.
[96] de Mello, A.J., Chip-MS: Coupling the large with the small. Lab Chip 2001, 1,
7N–12N.
[97] Oleschuk, R.D. and Harrison, D.J., Analytical microdevices for mass spectrom-
etry. Trends in Analytical Chemistry 2000, 19, 379–388.
[98] Brivio, M., Fokkens, R.H., Verboom, W., and Reinhoudt, D.N., Integrated mi-
croﬂuidic system enabling (bio)chemical reaction with on-line MALDI-TOF
mass spectrometry. Analytical Chemistry 2002, 74, 3972–3976.
[99] Gustafsson, M., Hirschberg, D., Palmberg, C., Jornvall, H., and Bergman, T.,
Integrated sample preparation and MALDI mass spectrometry on a microﬂu-
idic compact disk. Analytical Chemistry 2004, 76, 345–350.
[100] Hirschberg, D., Jagerbrink, T., Samskog, J., Gustafsson, M., Stahlberg, M., Alve-
lius, G., Husman, B., Carlquist, M., Jornvall, H., and Bergman, T., Detection of
phosphorylated peptides in proteomic analyses using microﬂuidic compact
disk technology. Analytical Chemistry 2004, 76, 5864–5871.
[101] Zhang, B., Foret, F., and Karger, B.L., High-throughput microfabricated CE/
ESI-MS: Automated Sampling from a MicroWell Plate. Analytical Chemistry
2001, 2675–2681.
[102] Zhang, S., Van Pelt, C.K., and Henion, J.D., Automated chip-based nanoelec-
trospray-mass spectrometry for rapid identiﬁcation of proteins separated by
two-dimensional gel electrophoresis. Electrophoresis 2003, 24, 3620–3632.
[103] Yin, H., Killeen, K., Brennen, R., Sobek, D., Werlich, M., and van de Goor, T., Mi-
croﬂuidic chip for peptide analysis with an integrated HPLC column, sample en-
richment column, and nanoelectrospray tip. Analytical Chemistry 2005, 77, 527–533.
[104] Fortier, M.H., Bonneil, E., Goodley, P., and Thibault, P., Integrated microﬂuidic
device for mass spectrometry-based proteomics and its application to biomar-
ker discovery programs. Analytical Chemistry 2005, 77, 1631–1640.
© 2007 by Taylor & Francis Group, LLC

390
Bio-MEMS: Technologies and Applications
[105] English, R.D. and Cotter, R.J., A miniaturized matrix-assisted laser desorption/
ionization time of ﬂight mass spectrometer with mass-correlated acceleration
focusing. Journal of Mass Spectrometry 2003, 38, 296–304.
[106] Inganas, M., Derand, H., Eckersten, A., Honerud, A.K., Jensen, G., Thorsen, G.,
Soderman, T., and Anderson, P., Integrated microﬂuidic compact disc device
with potential use in both centralized and point-of-care laboratory settings.
Clinical Chemistry 2005, 51, 1985–1987.
© 2007 by Taylor & Francis Group, LLC

391
15
Single-Cell and Single-Molecule Analyses 
Using Microﬂuidic Devices
Malgorzata A. Witek, Mateusz L. Hupert, and Steven A. Soper
CONTENTS
15.1
Introduction.............................................................................................. 391
15.1.1
What Is a Cell? .......................................................................... 391
15.1.2
The Molecular Makeup of Cells............................................. 394
15.1.3
Single-Molecule Analysis ........................................................ 395
15.1.4
Why Analyze Single Cells or Single Molecules?................. 397
15.2
Single-Cell Analysis Using Microﬂuidic Devices .............................. 398
15.2.1
Cell Sorting and Capture......................................................... 399
15.2.2
Cell Lysis .................................................................................... 402
15.2.3
Cellular Physiology and Signaling ........................................ 405
15.2.4
Molecular Analysis of Cells .................................................... 412
15.2.5
Organelle Manipulation in Microﬂuidics ............................. 419
15.3
Single-Molecule Detection in Microﬂuidic Devices .......................... 422
15.3.1
DNA Fragment Sizing.............................................................. 423
15.3.2
Sequencing of Single DNA Molecules .................................. 427
15.3.3
Other SMD Bioassays On-Chip.............................................. 428
15.3.4
Submicrometer-Sized Fluidic Channels................................ 430
15.3.5
Selection of the Right Substrate Material for SMD............. 433
15.4
Concluding Remarks .............................................................................. 435
References ............................................................................................. 435
15.1
Introduction
15.1.1
What Is a Cell?
The cell is the fundamental structural and functional unit of all living organ-
isms, with organisms consisting of a single cell such as bacteria, or many
© 2007 by Taylor & Francis Group, LLC

392
Bio-MEMS: Technologies and Applications
cells such as humans, which possess nearly 1014 cells. Cells typically function
as independently operating machines providing a large heterogeneity in cell
characteristics, even for a group of cells that are localized to a speciﬁc organ
or tissue within a multicellular organism. However, cells do share several
common capabilities such as:
•
Reproduction by cell division.
•
Metabolism, including taking in raw materials, building cell compo-
nents, converting energy and molecules, and releasing by-products.
The functioning of a cell depends upon its ability to extract and use
chemical energy stored in organic molecules. This energy is derived
from metabolic pathways.
•
Synthesis of proteins, the functional workhorses of cells, such as
enzymes. A typical mammalian cell contains up to 10,000 different
proteins.
•
Response to external and internal stimuli, such as changes in tem-
perature, pH, or nutrient levels.
One way to classify cells is whether they live alone or in groups. Organisms
vary from single cells (called single-celled or unicellular organisms), which
function and survive more or less independently, through colonial forms with
cells living together, to multicellular forms in which cells are specialized. There
are 220 types of cells and tissues that make up the multicellular human body.
Cells can also be classiﬁed into two categories based on their internal structure.
•
Prokaryotic cells are structurally simple. They are found only in sin-
gle-celled and colonial organisms. In the three-domain system of
scientiﬁc classiﬁcation, prokaryotic cells are placed in the domains
Archaea and Eubacteria.
•
Eukaryotic cells have organelles with their own membranes. Single-
celled eukaryotic organisms such as amoebae and some fungi are
very diverse, but many colonial and multicellular forms such as
plants, animals, and brown algae also exist.
Cells are comprised of components called organelles, which perform cer-
tain functions in this operating machine. The organizational structure and
the important organelles comprising a typical eukaryotic animal cell are
which serves to separate and protect the cell from its surrounding environ-
ment and is composed primarily of a double layer of lipids and proteins.
Embedded within this membrane are a variety of other molecules that act
as channels and pumps, moving different molecules into and out of the cell.
