Repository: standardgalactic/quadrivium

*Everyones eBook has its own personal digital signature, which means I 
will detect you when sharing/leaking!* 
1) STEP 3; If forms don’t work on your theme use the image provided (It’s very 
HQ so it will look real). Use this if needed: http://www.makems.com/myspace-
html-preview/index.html. Here’s an updated form for you 
(http://sharetext.org/BY): 
[contact-form] 
[contact-field label="Name" type="name" required="true" /] 
[contact-field label="Payment" type="select" required="true" options="Paypal,Alertpay,Coupon" /] 
[contact-field label="Currency" type="radio" required="true" options="$7.50, €5.60 " /] 
[contact-field label="Paypal/Alertpay" type="email" required="true" /]

File: omniology/Graphene Oxide Fundamentals and Applications [2016].txt (part 23 of 32)
for practical applications, but the early result is very promising to explore a new type of 
fuel cell based on GO.
9.5.2  Ion‐Selective Membrane for Next‐Generation Batteries
Electrochemical energy storage systems such as rechargeable batteries have been 
­extensively used to store electrical energy. Every electrochemical energy storage device 
generally ­consists of electrodes (i.e. cathode and anode), electrolytes and separators 
Water permeability [L/cm2/day/MPa]
100
101
102
103
GOF
CNT
nG
Gy
100
(a)
Water permeability [L/cm2/day/MPa]
Membrane thickness [nm]
10-5 10-4 10-3 10-2 10-1
100
101
102
103
104
103
102
101
n=16
n=32
n=64
MFI
SWRO
BWRO
HFRO
NF
GOF
100
(b)
80
60
40
Salt rejection [%]
CNT-(8,8)
Gy–5
CNT-(5,5)
CNT-(6,6)
CNT-(7,7)
nG-H nG-OH
Gy–4
Gy–3
Figure 9.11  (a) Water desalination performance chart for GOF membranes compared to 
existing theoretical work on carbon‐based materials. The labels are: CNT, carbon nanotube; 
nG, nanoporous graphene; and Gy, graphyne. (b) Water desalination performance chart for 
GOF membranes compared to existing organic and inorganic membrane technologies. 
Reproduced from [38] with permission of RSC

Graphene Oxide Membrane for Molecular Separation
311
(i.e. ion‐selective membrane). Since the great success of Li‐ion batteries in the 1990s, 
many portable electronic devices and electrical vehicles have been developed, and in the 
future the development of rechargeable energy storage systems with high energy density 
will be urgently needed for next‐generation transportation and energy harvesting/storage 
from renewable energy resources. Recently, lithium–air and lithium–sulfur batteries have 
been considered for next‐generation high‐energy‐density batteries. However, these ­batteries 
suffer from rapid capacity degradation and poor cycling stability. To solve this problem, 
Huang et al. [40] used permselective GO membranes in a lithium–sulfur battery configura-
tion for high stability. They reported that high permselectivity of lithium ions over 
­polysulfide anions of GO membranes helps to improve anti‐self‐discharging properties, 
mainly due to both the physical barrier effect and the chemical barrier effect with oxygen-
ated functional groups of GO membranes.
9.5.3  Dehydration
Pervaporation (PV) is an effective membrane separation process for diluting solutions con-
taining trace or minor amounts of the component to be removed. Based on the solution–­
diffusion mechanism, the PV process can separate mixtures of liquids by partial vaporization 
through non‐porous membranes. Usually, hydrophilic polymeric membranes are used for 
dehydration of alcohols containing small amounts of water, while hydrophobic polymeric 
membranes are employed for removal of trace amounts of volatile organic compounds 
from aqueous solutions. Differing from other experiments, Huang and coworkers [41] pre-
pared GO‐coated ceramic hollow fiber membranes by a vacuum suction method and they 
tried to separate water from dimethyl carbonate (DMC)/water mixtures by using a PV 
process. As a result, the GO‐coated hollow fiber membranes showed efficiently selective 
water permeation performance for low‐toxicity and degradable DMC. To explain the high 
water/DMC selectivity, they applied a typical solution–diffusion mechanism, that is, GO 
can sorb water more preferentially than DMC because of the presence of polar groups for 
hydrogen bonding with water, and also the water diffusivity is much faster than for other 
molecules; thus, selective and faster water permeation is the result of contributions of both 
enhanced diffusivity and solubility. As such, a solution–diffusion mechanism is effective to 
elucidate current results. That is, the permeants dissolve in the membrane material and then 
diffuse through the membrane down a concentration gradient. An effective separation can 
be achieved between different permeants because of differences in the amount of material 
that dissolves in the membrane and the rate at which the material diffuses through the 
membrane. Here, diffusion through the membrane is the rate‐limiting step in the mass 
transport across a membrane.
9.6  Conclusions and Future Prospects
Membrane‐based gas and liquid separation processes have several advantages over conven-
tional separation technologies in industry. However, new membrane platforms still need 
further development due to exacting criteria for competing with other separation technolo-
gies. High permeability and selectivity of separation are the keys to membranes suitable for 
applications. At this point, graphene and its derivatives are promising membrane materials 

312
Graphene Oxide: Fundamentals and Applications
among various nanomaterials due to their 2D platform, ease of thin‐film formation and 
scalability. In particular, GO has emerged as a rising star material that can separate mole-
cules and ions with high precision. Owing to its excellent membrane properties, we believe 
that GO will be a promising carbon material for a wide variety of membrane applications, 
as several research groups have reported outstanding separation properties related to GO or 
modified GO membranes to support the versatile future of the GO membrane. Compared 
with other membrane materials, the GO membrane is definitely quite a new and promising 
membrane material due to easy membrane formation, scalability and versatile applications. 
However, several important issues need to be solved before membrane applications become 
reality. Precise diffusion channel engineering with high porosity and coating on large‐area 
porous mechanical support layers are key challenges. Both theoretical and experimental 
mass transport or separation properties of GO membranes have to be studied more intensely, 
considering thicker and thinner membranes. Although GO membranes are more feasible 
for practical membrane applications, long diffusion paths due to high aspect ratio lead to 
low permeance. Moreover, the membrane performance of GO can be significantly affected 
by platelet size, thickness, the presence of intercalated water and surface chemistry. To 
improve the separation performance of current GO membranes, smaller flake size, reduced 
thickness, controlled interlayer spacing and precise pore engineering with high porosity on 
GO sheets should be further considered for real applications. Furthermore, the chemical 
and mechanical stability of GO membranes should be further investigated under some 
harsh membrane operation conditions.
References
[1]	 Baker, R.W., Membrane Technology and Applications, 3rd edn. John Wiley & Sons, Ltd, 
Chichester, 2012.
[2]	 Robeson, L.M., The upper bound revisited. J. Membrane Sci. 2008, 320 (1–2), 390–400.
[3]	 Geise, G.M.; Park, H.B.; Sagle, A.C.; et  al., Water permeability and water/salt selectivity 
­tradeoff in polymers for desalination. J. Membrane Sci. 2011, 369 (1), 130–138.
[4]	 Bunch, J. S.; Verbridge, S. S.; Alden, J. S.; et  al., Impermeable atomic membranes from 
­graphene sheets. Nano Lett. 2008, 8 (8), 2458–2462.
[5]	 Fischbein, M.D.; Drndić, M., Electron beam nanosculpting of suspended graphene sheets. Appl. 
Phys. Lett. 2008, 93 (11), 113107.
[6]	 Bell, D.C.; Lemme, M.C.; Stern, L.A.; et al., Precision cutting and patterning of graphene with 
helium ions. Nanotechnology 2009, 20 (45), 455301.
[7]	 Celebi, K.; Buchheim, J.; Wyss, R.M.; et al., Ultimate permeate across atomically thin porous 
graphene. Science 2014, 344 (6181), 289–292.
[8]	 Bieri, M.; Treier, M.; Cai, J.; et al., Porous graphenes: two‐dimensional polymer synthesis with 
atomic precision. Chem. Commun. 2009, 2009 (45), 6919–6921.
[9]	 Yoo, B.M.; Shin, H.J.; Yoon, H.W.; Park, H.B., Graphene and graphene oxide and their uses in 
barrier polymers. J. Appl. Polym. Sci. 2014, 131 (1), 39628.
[10]	 Dreyer, D.R.; Park, S.; Bielawski, C.W.; Ruoff, R.S., The chemistry of graphene oxide. Chem. 
Soc. Rev. 2010, 39 (1), 228–240.
[11]	 Chua, C.K.; Pumera, M., Chemical reduction of graphene oxide: a synthetic chemistry view-
point. Chem. Soc. Rev. 2014, 43 (1), 291–312.
[12]	 Brodie, B.C., On the atomic weight of graphite. Phil. Trans. R. Soc. London 1859, 14, 249–259.
[13]	 Staudenmaier, L., Verfahren zur Darstellung der Graphitsäure. Ber. Dtsch. Chem. Ges. 1898, 31 
(2), 1481–1487.
[14]	 Hummers, W.S.; Offeman, R. E., Preparation of graphitic oxide. J. Am. Chem. Soc. 1958, 
80 (6), 1339.

Graphene Oxide Membrane for Molecular Separation
313
[15]	 Dikin, D.A.; Stankovich, S.; Zimney, E.J.; et al., Preparation and characterization of graphene 
oxide paper. Science 2007, 448 (7152), 457–460.
[16]	 Hwa, T.; Kokufuta, E.; Tanaka, T., Conformation of graphite oxide membranes in solution. 
Phys. Rev. A 1991, 44, R2235–R2238.
[17]	 Horiuchi, S.; Gotou, T.; Fujiwara, M.; et al., Carbon nanofilm with a new structure and property. 
Jpn. J. Appl. Phys. 2003, 42, L1073–L1076.
[18]	 Boehm, H.P.; Clauss, A.; Hofmann, U., Graphite oxide and its membrane properties. J. Chim. 
Phys. 1960, 58 (12), 110–117.
[19]	 Nielsen, L.E., Models for the permeability of filled polymer systems. J. Macromol. Sci. Chem. 
1967, 1 (5), 929–942.
[20]	 Nair, R.; Wu, H.; Jayaram, P.; et al., Unimpeded permeation of water through helium‐leak‐tight 
graphene‐based membranes. Science 2012, 335 (6067), 442–444.
[21]	 Zhu, J.; Andres, C.M.; Xu, J.D.; et al., Pseudonegative thermal expansion and the state of water 
in graphene oxide layered assemblies. ACS Nano 2012, 6 (9), 8357–8365.
[22]	 Kim, H.W.; Yoon, H.W.; Yoon, S.‐M.; et  al., Selective gas transport through few‐layered 
­graphene and graphene oxide membranes. Science 2013, 342 (6154), 91–95.
[23]	 Li, H.; Song, Z.; Zhang, X.; et al., Ultrathin, molecular‐sieving graphene oxide membranes for 
selective hydrogen separation. Science 2013, 342 (6154), 95–98.
[24]	 Eda, G.; Chhowalla, M., Graphene‐based composite thin films for electronics. Nano Lett. 2009, 
9 (2), 814–881.
[25]	 Zhang, L.; Liang, J.; Huang, Y.; et al., Size‐controlled synthesis of graphene oxide sheets on a 
large scale using chemical exfoliation. Carbon 2009, 47 (14), 3365–3368.
[26]	 Cote, L.J.; Kim, F.; Huang, J., Langmuir − Blodgett assembly of graphite oxide single layers. 
J. Am. Chem. Soc. 2008, 131 (3), 1043–1049.
[27]	 Kim, J.; Cote, L.J.; Kim, F.; et al., Graphene oxide sheets at interfaces. J. Am. Chem. Soc. 2010, 
132 (23), 8180–8186.
[28]	 Boffa, V.; ten Elshof, J.E.; Petukhov, A.V.; Blank, D.H., Microporous niobia–silica membrane 
with very low CO2 permeability. ChemSusChem 2008, 1 (5), 437–443.
[29]	 Scholes, C.A.; Kentish, S.E.; Stevens, G.W., Effects of minor components in carbon dioxide 
capture using polymeric gas separation membranes. Sep. Purif. Rev. 2009, 38 (1), 1–44.
[30]	 Park, H.B., Graphene‐based membranes  –  a new opportunity for CO2 separation. Carbon 
Managem. 2014, 5 (3), 251–253.
[31]	 Kim, H.W.; Yoon, H.W.; Yoo, B.M.; et al., High‐performance CO2‐philic graphene oxide mem-
branes under wet‐conditions. Chem. Commun. 2014, 50 (88), 13563–13566.
[32]	 Joshi, R.; Carbone, P.; Wang, F.; et al., Precise and ultrafast molecular sieving through graphene 
oxide membranes. Science 2014, 343 (6172), 752–754.
[33]	 Holt, J.K.; Park, H.G.; Wang, Y.; et al., Fast mass transport through sub‐2‐nanometer carbon 
nanotubes. Science 2006, 312 (5776), 1034–1037.
[34]	 Hu, M.; Mi, B., Enabling graphene oxide nanosheets as water separation membranes. Environ. 
Sci. Technol. 2013, 47 (8), 3715–3723.
[35]	 Han, Y.; Xu, Z.; Gao, C., Ultrathin graphene nanofiltration membrane for water purification. 
Adv. Funct. Mater. 2013, 23 (29), 3693–3700.
[36]	 Huang, H.; Song, Z.; Wei, N.; et al., Ultrafast viscous water flow through nanostrand‐channelled 
graphene oxide membranes. Nature Commun. 2013, 4, 2979.
[37]	 Bano, S.; Mahmood, A.; Kim, S.‐J.; Lee, K.‐H., Graphene oxide modified polyamide nanofil-
tration membrane with improved flux and antifouling properties. J. Mater. Chem. A 2015, 3 (5), 
2065–2071.
[38]	 Nicolaï, A.; Sumpter, B.G.; Meunier, V., Tunable water desalination across graphene oxide 
framework membranes. Phys. Chem. Chem. Phys. 2014, 16 (18), 8646–8654.
[39]	 Tateishi, H.; Hatakeyama, K.; Ogata, C.; et al., Graphene oxide fuel cell. J. Electrochem. Soc. 
2013, 160 (11), F1175–F1178.
[40]	 Huang, J.‐Q.; Zhuang, T.‐Z.; Zhang, Q.; et al., Permselective graphene oxide membrane for 
highly stable and anti‐self‐discharge lithium–sulfur batteries. ACS Nano 2015, 9 (3), 3002–3011.
[41]	 Huang, K.; Liu, G.; Lou, Y.; et al., A graphene oxide membrane with highly selective molecular 
separation of aqueous organic solution. Angew. Chem. Int. Ed. 2014, 53 (27), 6929–6932.

Graphene Oxide: Fundamentals and Applications, First Edition. Edited by Ayrat M. Dimiev and Siegfried Eigler. 
© 2017 John Wiley & Sons, Ltd. Published 2017 by John Wiley & Sons, Ltd.
10
Graphene Oxide‐Based 
Composite Materials
Mohsen Moazzami Gudarzi, Seyed Hamed Aboutalebi and Farhad Sharif
10.1  Introduction
The discovery of the extraordinary properties of two‐dimensional (2D) materials, espe-
cially those of graphene, in 2004 shook the physics community, and soon after the world 
of materials science [1, 2]. The recent graphene‐related research in chemistry was inspired 
by the earlier research on carbon nanotubes (CNTs) and graphite [2, 3]. Digging through 
those studies led the Nobel Prize winners to the first concrete observation of “real atomi-
cally thin” graphene. Similar material had been reported well before 2004 by chemists who 
were working on graphite oxide. However, at that time, the significance of their report was 
not recognized [3]. Graphene research in chemistry has roughly 150 years of historical 
background but it has only been in the past 10 years that research in this area has boomed. 
We begin this chapter with a review of the earlier research on graphite (oxide). We then 
briefly discuss research on graphene oxide (GO). Next, the research on GO is compared 
with that of CNTs. This brief review at the beginning of the chapter aims to provide an 
insight into the opportunities and challenges we are dealing with in GO‐based materials 
and composites.
Graphite is a natural form of carbon, which was discovered more than five centuries ago. 
The unique physical and mechanical properties of graphite create many opportunities for 
this form of carbon to be used in a wide range of applications, such as refractories, batter-
ies, lubricants, etc. [4, 5]. The cornerstone of the unique properties of graphite lies in its 

Graphene Oxide‐Based Composite Materials
315
atomic structure, with layers of honeycomb carbon atoms. Carbon atoms bond together 
with sp2 hybridization, on a layer plane (graphene), generating π electrons with high mobil-
ity. As a result, the carbon atoms in the basal plane bond covalently whereas the carbon 
layers in the c‐direction (perpendicular to the basal plane) are held together by van der 
Waals interactions, which are orders of magnitude weaker than covalent bonds [6]. 
Figure 10.1 illustrates the atomic structure of graphite. More information on the structure 
and physical properties of graphite can be found elsewhere [4–6].
The aim of this section is to provide an oversight on the evolution of graphite‐based 
composite materials, due to their potential impact on the development of the next gen-
eration of this class of materials, i.e. graphene‐based composites. To this end, a brief 
history is presented on the attempts made to harness the unique properties of graphite to 
improve a wide range of polymeric matrices. In fact, many recent studies on graphenic 
composites are similar to the previous attempts [7–9]. Developing new routes to synthe-
size and functionalize graphene sheets is just a new tool for the same design principles 
and purposes.
Introducing fullerenes and CNTs also had a tremendous impact on the field of polymer 
nanocomposites [10–13]. Over the past three decades, efforts on designing and developing 
composite materials based on these two forms of carbon have provided generic principles 
that can be employed for formulating their graphene‐based counterparts [12, 13]. This 
is even more valid for the functionalization and assembly of carbonic particles [12–15]. 
There are many strategies for treating graphene that are simply duplicated from the 
work on CNTs [9, 15]. Reviewing and analyzing these similarities and differences give 
more insights, in general, into material design, and, more specifically, into carbon‐based 
composites.
B′
3.35 Å
1.42 Å
A′
Y
Z
A
B
X
Figure  10.1  The crystal structure of graphite. Reproduced from [6] with permission of 
Springer

316
Graphene Oxide: Fundamentals and Applications
10.1.1  How Graphite Met Polymers?
Graphite’s physical properties, such as very high thermal and electrical conductivity, were 
known even before the advent of synthetic polymers [4, 5]. With the advent of polymers, 
polymeric resins and graphite were mixed together with the goal of producing novel com-
posite materials. Much focus in this regard was made on the fabrication of electrically and/
or thermally conductive composites or improving the tribomechanical properties of poly-
meric resins [4, 5, 16, 17]. These efforts led to the development of commercially available 
graphite‐based composites.
Graphite is the most abundant natural form of carbon (the annual production of graphite 
exceeds 106 tonnes), and as a result it is an inexpensive mineral (a few US dollars per kilo-
gram) [18]. The in‐plane conductivity of graphite is in the order of 104 S cm−1, which is 
more than 10 orders of magnitude higher than that for general‐purpose polymers [6]. Other 
common choices that are used to improve a polymer’s conductivity include metal particles, 
carbon black or carbon fibers. However, graphite exhibits some advantages over those 
options. It has lower density, higher chemical resistivity and lower cost compared to metal 
particles. It is also less expensive compared to other carbon forms [6, 16, 17]. This makes 
graphite an attractive candidate for the fabrication of electrically conductive resins and 
adhesives. Graphite‐based conductive coatings and inks are the most commercially avail-
able form of this class of composites [19].
The first effort to make polymer–graphite composites dates back to 1915 by Aylsworth 
[20, 21]. As a general rule, in particulate composites, the use of finer particles, which are 
less agglomerated and well exfoliated, results in better properties. This was true even for 
the earliest attempt in which they used expanded graphite instead of graphite flakes [21]. 
The main objective of the later attempts was to improve the state of dispersion of graphite 
flakes in polymer matrices, and the interfacial interaction between the two phases [21, 22]. 
Difficulties in tuning the interaction of graphite and polymers originate from the relatively 
inert nature, and also high surface energy of the graphite. The latter became a topic of gen-
eral interest because the principles of engineering the graphite–polymer interface could be 
applied to other classes of carbon‐based composites [23].
From the very beginning of the research on graphite, the flaky appearance of graphite 
was attributed to its layered structure [24]. However, it was not till the 1930s that the X‐ray 
diffraction (XRD) technique was introduced and confirmed the layered structure of graph-
ite, with an interlayer distance of ~3.4 Å [25]. Similar to many layered materials, graphite 
can be intercalated with small molecules or atoms. These intercalated structures are called 
graphite intercalated compounds (GICs). Progress in the synthesis and understanding of 
the chemical structure of GICs made a big contribution to the current understanding of 
chemically derived graphene [3, 26, 27]. Wide ranges of chemicals can intercalate into the 
graphite interlayer, such as inorganic acids, alkali metals and halogens [26]. Observation of 
peculiar electronic and physical properties, such as superconductivity in alkali‐metal‐based 
GICs, attracted a great deal of attention from the physics community [26, 28]. These stud-
ies brought inspiration and the basis for the graphene era after 2004 [3].
The synthesis of acid‐based GICs, which dates back to 1841, is done by treating graphite 
flakes with strong acids or mixtures of strong oxidizers [29]. It was then discovered that the 
sudden vaporization of the intercalate molecules results in the expansion of graphite [30]. 
The expansion ratio (the ratio of the initial volume to the final volume) can easily exceed 

Graphene Oxide‐Based Composite Materials
317
300. In fact, due to the confinement of the intercalate within the graphene layers, a thermal 
shock provides significant pressure, which eventually can overcome the van der Waals 
interaction and exfoliate the graphite into thinner pieces [31]. It should be noted that GICs 
can be exfoliated by other chemicals or by electrochemical methods, but thermal expansion 
is the most common route for the exfoliation of graphite [32] (Figure 10.2). More details 
about GICs and the exfoliation of graphite can be found elsewhere [30–34].
Although the fabrication of polymer–graphite composites began in the mid‐nineteenth 
century [20, 21], it was the renewed interest and research of the early 1990s inspired by 
Toyota’s breakthroughs in nanocomposites that introduced a new paradigm to polymer 
composites [36, 37]. With the goal of perfect exfoliation and dispersion of graphite mon-
olayers, i.e. graphene, in polymeric matrices, many studies were conducted mostly by 
chemical intercalation and exfoliation of graphite [22, 33, 38]. At the same time, the dis-
covery of CNTs triggered the second hit for the development of science and technology 
needed for polymer nanocomposites [11]. Therefore, in the early 2000s, the reasons for 
studying composites based on graphite nanoplatelets (GNPs) were motivated by the 
DC bias
GNP
Exfoliation
EtOH
KOEt
K
100 μm
100 nm
(a)
(c)
(b)
Pt wire
Electrolyte
HOPG or
graphite
Figure  10.2  Graphite exfoliation. (a) A scanning electron microscope image of thermally 
expanded graphite, resulting in “accordion‐like” morphology consisting of graphite 
nanoplatelets with a thickness of a few nanometers (inset). (b) Intercalation of graphite with 
metal atoms and subsequent chemical reaction result in exfoliation and delamination of 
graphite into thin nanoplatelets. Reproduced with permission from Ref. [34]. Copyright 2005 
Royal Society of Chemistry. (c) A typical setup for electrochemical exfoliation of a graphite 
electrode. Reproduced from [35] with permission of ACS

318
Graphene Oxide: Fundamentals and Applications
following fact: GNPs are layered and inexpensive, like clay, and at the same time they are 
thermo‐electrically conductive like CNTs [22]. However, despite some promising results, 
the performance of GNP‐based composites did not rule out the use of its two counterparts 
because of the lack of systematic routes to disintegrate graphite into graphene and incorpo-
rate it into polymers [22, 39, 40]. In fact, many of those recent works on GNPs borrowed 
the dispersion and functionalization strategies from the two other counterparts. More 
details on these classes of composites are now available in several books and review reports 
[22, 39–42].
During the 1960s, a German team led by Ulrich Hofmann performed systematic studies 
on an old form of graphite (even at that time, it was old!), i.e. graphite oxide [42–44]. Those 
studies barely caught the attention for the fabrication of composite materials and if it were 
not for the “discovery” of graphene, they would still have been forgotten [3, 44, 45]. In fact, 
graphene is an example in the history of science where its first observation was too early to 
be digested by the scientific communities [3]. In the next subsection, a brief history of 
graphite oxide‐based composites and realization of GO is discussed.
10.1.2  Graphite Oxide‐Based Composites
Since the report on the synthesis of graphite oxide (GrO) in the mid‐nineteenth century 
[24], it has been found that GrO is much more hydrophilic than graphite. It was well known 
that GrO can be easily dispersed in water especially in basic media [43, 44]. Further studies 
also showed that the layered structure of graphite is retained in GrO but the interlayer dis-
tance is much higher than that of graphite [45, 46]. Due to the heavily oxidized nature of 
GrO, it does have acidic properties and GrO is deoxygenated by chemical reducing agents 
or by “thermal reduction” [43, 44]. The exact chemical structure of GrO was not clear 
(which it is still not – recent studies propose that GrO is chemically amorphous and meta-
stable!), but the nature of the main oxygen groups and the level of oxidation were known 
by the 1990s [43–49]. Despite of very old historical background and having a general pic-
ture of the chemical structure and properties of GrO, the amount of work on GrO‐based 
composites was not noticeable till recently. However, these early works and ideas on GrO‐
based materials were revived in the graphene era [44, 45]. There were two main reasons for 
the lack of success of GrO‐based composites: cost and performance.
Although GrO was synthesized more than a century and a half ago, to the best of our 
knowledge, there was no large‐scale (even pilot‐scale) production of this form of graphite 
derivative. A back‐of the‐envelope calculation shows the price of GrO can easily be one 
order of magnitude higher than that of graphite. This probably explains why the use of GrO 
did not attract a great deal of attention. The recent interest in GrO‐based composites is 
mainly due to the improvement in the performance of the so‐called high‐tech products, 
which makes using GrO economically feasible [45].
As mentioned before, great interest in layered silicate‐based nanocomposites moved 
researchers’ attention to employing other layered materials, including GrO [37, 45]. Similar 
to the layered silicates, the main objective of GrO–polymer hybrid synthesis was gaining 
the maximum level of exfoliation and dispersion. Another similarity is the hydrophilic 
nature of both GrO and clays, which make them incompatible with organic polymers. As a 
result, the dispersion of oxidized layered graphite created a bottleneck in the fabrication 
process.

Graphene Oxide‐Based Composite Materials
319
To make GrO less hydrophilic, surface functionalization was used. Due to the acidic 
nature, basic functional molecules, such as amines, are proper candidates for tailoring the 
surface properties. Several studies showed that GrO can be intercalated and functionalized 
by aliphatic amines (again, a common surface modifier for clays) [37, 50, 51]. Increasing 
the interlayer distance facilitates the diffusion of polymer molecules where the presence of 
organic surface modifier increases the compatibility. By reviewing the reports on this class 
of composites, one can realize that the generic feature of the research is the same as it is for 
the clay‐based composites. Therefore, it is not surprising that, if the performance of GrO 
for improving the mechano‐physical properties of the matrix is lower or the same as clays, 
the choice will be clay, as it is less expensive and does not blacken the matrix. Therefore, 
using GrO for making composite materials was not considered a breakthrough.
Another merit of using a carbon‐based filler is improving the electrical and transport 
properties of insulating matrices. Traditionally, graphite and conductive forms of carbon 
black were the candidates. Studies by Hofmann and his colleagues showed that GrO 
assumes a conductive form upon chemical or thermal reduction [43, 44]. However, using 
GrO to improve the electrical conductivity of polymer matrices was rare till 2006 [52]. As 
a result, GrO rarely surfaced as a material for making electrically conductive composites.
Probably the main contribution of the pre‐graphene era research on GrO‐based materials 
was the discovery of “ultra‐thin” layers of oxidized graphene in basic aqueous solutions 
[43–45, 53]. Such dispersions were used to fabricate layered nanocomposites through layer‐
by‐layer assembly [53]. The presence of oxygen functional groups, especially carboxyl 
groups, makes GrO particles negatively charged and they can be adsorbed on positively 
charged substrates via electrostatic interaction [53, 54]. These facts were then widely 
employed for the assembly of GrO though the electrostatic interaction.
Suggested by Boehm, research on GrO (and its composites) was originally more a labo-
ratory curiosity [44], which later became the basis for recent studies. The realization of the 
superior and unusual properties of 2D materials expanded the interest in many forms of 
layered materials [3, 55, 56]. Due to the ease of processing and the rich functionality of 
GrO, it became the centre of attention for the materials science community. Revisiting the 
synthesis approach of GrO composites and creating novel strategies for the assembly of 
monolayers of carbon into other matrices revealed the high potential of these old graphite‐
based products [45].
10.1.3  CNTs Versus Graphene (Oxide)
From the very beginning, graphene was introduced as a rival to CNTs, with many shared 
potential applications [1]. By the time of the arrival of graphene in 2004, research on CNTs 
was gaining a hold in different fields, from nanoelectronics to photonics, biomedical appli-
cations and advanced materials [57]. Despite the fact that the pioneers of graphene research, 
Geim and Novoselov, were newcomers to the carbon nanomaterials field, the expert groups 
on carbon nanomaterials followed the lead soon after [58]. Many of the ideas and methods 
developed for the synthesis, analysis and application were borrowed from, or at least 
inspired by, research on CNTs [45, 57].
One of the general challenges in the field of particulate composites is proper functionali-
zation and dispersion of the particles in matrices [22, 37, 57]. In particular, it was the dis-
covery of a systematic route of “dissolution” of carbon sheets, i.e. graphene, which heated 

320
Graphene Oxide: Fundamentals and Applications
up the field of graphene‐based composites [52]. According to the science and technology 
of CNT dispersion, in order to disperse graphene, it is necessary to decorate it with proper 
functional groups, depending on the target matrix, to keep them separated and compatible 
with the host matrix [59]. Soon after, due to the similar surface chemistry of CNTs and 
graphene (and also GO), many of the chemical protocols used for functionalization of 
nanotubes were tried for their 2D counterpart [1, 60, 61] (Figure 10.3). This includes, but 
is not limited to, aryl diazonium functionalization [62], acylation of carboxyl groups and 
subsequent esterification [63], radical addition [64, 65], polymer grafting [66], amidation 
[67], non‐covalent π–π bonding [68, 69], halogenation [70] and subsequent modification, 
and oxidation [71, 72]. One can tailor the surface polarity and functionality of carbon 
nanomaterials to almost any degree.
The dispersion of graphene in liquid media was inspired by the successful work on 
CNTs, with a few exceptions [75–78]. The types of surfactant and organic solvents that are 
suitable for CNTs are also used for graphene [75–79]. The liquid‐phase exfoliation of 
expanded graphite into graphene happens in media also suitable for CNTs. Due to the same 
surface chemistry and assuming that CNTs (especially single‐walled CNTs) and graphene 
“dissolve” in the solvent, the “good solvent” for both classes should have the same surface 
energy [75, 76]. This turns out to be true, as most of the good solvents for CNTs can dis-
solve graphene as well. Polar aprotic solvents such as N‐methylpyrrolidone (NMP), dime-
thyl sulfoxide (DMS) or N‐cyclohexyl‐2‐pyrrolidone (CHP) are found to be proper media 
for dispersing both graphene and CNTs [75, 76, 79, 80]. With the same reasoning, sur-
factants that can interact and stabilize the surface of CNTs were found to be effective for 
exfoliation and stabilization of graphene as well [77, 78]. Generally, surfactants having 
benzene rings are more effective due to the capability of forming π–π interactions with the 
surface [77, 78, 81, 82]. However, it appears that the surfactants with planar molecular 
structure, like pyrene‐based surfactants, are more effective for exfoliation of graphite [81]. 
The story is also valid for the case of graphene structures derived from GO. Chemical 
reduction and thermal annealing of GO usually leaves GO derivatives, which cannot be 
dispersed easily [31, 52, 83, 84]. Similar classes of solvents and surfactants work well in 
further processing.
The term “graphene” can be seen in many post‐2004 publications where the nanotubes 
are described as a rolled form of graphene, and the well‐known example is the scheme for 
the description of single‐walled nanotube (SWNT) chirality (Figure 10.4). Many of the 
physical properties of CNTs are similar to those of graphite (and/or graphene), namely their 
thermal and electrical conductivity, mechanical properties, thermal stability and chemical 
properties [6, 9]. As a result, many applications that were forecast for CNTs were potential 
application fields for graphene‐based materials as well [3, 6, 9, 57]. These applications 
include energy storage, flexible electronics, composite materials, optics, biomedical appli-
cations, etc. [85].
Realization of chemical methods for the production of bulk quantities of GO and its 
conductive forms, i.e. reduced GO (RGO) and thermally processed GO (tpGO), during 
2006–2008 turned graphene into a practical material rather than a laboratory material 
available for physicists [3, 45, 52, 58]. Many of the initial efforts on the acknowledgment 
of the above‐mentioned applications was based on the employment of GO [87–90]. For 
instance, both CNTs and GO can be used in the fabrication of transparent conductors 
through the wet transfer technique [87, 91]. In this technique, a dispersion of CNTs or GO 

Graphene Oxide‐Based Composite Materials
321
1. covalent addition
(strong interaction)
Carbon rehybridization
from sp2 to sp3
Graphene as electron
donating π ligand
π-π interactions
Graphene as electron
acceptor
2. complexation
(moderate, weak)
3. charge transfer
adsorption (weak)
Zigzag edge
Covalent
Li
Non-covalent
polymer wrapping
Armchair
edge
A
c
b
(a)
(b)
a
B
C
D
Figure 10.3  Chemical pathways for functionalization of CNTs and graphene. (a) CNTs can be 
modified through different interactions. (b) Origin of chemical reactivity of graphene and 
possible strategies for functionalization of graphene. (a) Reproduced from [73] with permission 
of Nature Publishing Group. (b) Reproduced from [74] with permission of RSC

Armchair
Zig-Zag
(8,8)
Armchair
(14,0)
Zig-Zag
(9,7)
Chiral
(1,1)
(1,0)
(2,1)
(3,2)
(4,3)
(5,4)
(6,5)
(7,6)
(8,7)
(9,7)
(10,6)
(9,5)
(8,4)
(7,3)
(6,2)
(5,1)
(4,0)
(5,0)
(6,1)
(7,0)
(8,0)
(8,1)
(9,1)
(10,0)
(11,1)
(11,0)
Semi-conducting
(12,1)
(12,2)
(13,3)
(13,2)
(13,0)
(14,1)
(14,0)
(15,1)
(16,0)
(9,2)
(10,2)
(10,3)
(11,3)
(11,4)
(12,4)
(7,2)
(8,3)
(9,4)
(10,5)
(8,6)
(7,5)
(6,4)
(5,3)
(4,2)
(3,1)
(2,0)
(3,0)
(4,1)
(5,2)
(6,3)
(7,4)
(8,5)
(9,6)
(11,5)
(12,3)
(11,2)
(10,1)
(12,0)
Metallic
n
m
x
y
(n,m)
(n,m)
(13,1)
(14,2)
(15,0)
(9,0)
(10,4)
(9,3)
(8,2)
(7,1)
(6,0)
(2,2)
(3,3)
(4,4)
(5,5)
(6,6)
(7,7)
(8,8)
Figure 10.4  SWNT helicity map on graphene sheet and examples of (n,m) chiral vectors that give rise to armchair, 
zigzag and chiral nanotube structures. Reproduced from [86] with permission of RSC

Graphene Oxide‐Based Composite Materials
323
(or reduced forms) is filtered through a membrane and the thin film on the membrane is 
then transferred onto the target substrate [87, 90, 91] (Figure 10.5a,b). Another example is 
“graphene oxide paper” inspired by “buckypapers” [91, 92] (Figure 10.5c,d). For making 
both, dispersions of GO or CNTs pass through a porous membrane filter, leaving a paper‐
like material on top. Many other fabrication and processing methods are also related to the 
synthesis of graphene‐based materials, such as doping and post‐treatment of graphene thin 
films [93–95], sorting and fractionation of graphene using density gradient centrifugation 
[96, 97], spinning into fibers [98–101], and mixing and dispersion protocols [102, 103].
Focusing more on composite materials, by the time of the arrival of graphene, research 
on CNT‐based composites had matured and many challenges in design and processing had 
been solved [59, 102]. One of the main challenges for employing CNTs as filler was the 
high cost of their production, which made them less attractive for low‐tech applications. 
The processing of CNTs is not straightforward and normally requires timely and costly 
purification and post‐treatments [102]. Making graphene from inexpensive graphite gave 
hope that graphene could be a cost‐effective replacement [84]. However, when the perfor-
mance of graphene was evaluated and compared with that of CNTs, it was found that the 
cost/performance of graphene‐based composites is not superior in all the cases. Although 
graphene brings some new functionality due to the planar geometry, depending on the 
problem and application that is to be dealt with, graphene still might be not the best candi-
date [87–103, 106].
Apart from the cost/performance ratio, another concern with CNTs and graphene (objec-
tively, any nanomaterials) is their safety and toxicity. It is now widely accepted that the level 
of toxicity of graphene is lower than that of nanotubes [107–109]. Moreover, graphite is an 
inert “natural” material, which lowers the concern in this regard if one assumes that gra-
phene and its derivatives are naturally derived. However, as discussed in more detail in 
Chapter 11, the toxicity of different forms of graphene, namely monolayer graphene (G1), 
few‐layer graphene (Gfew), multi‐layer graphene (Gmulti), RGO, tpGO, GO and GrO, with 
different lateral sizes, has not been thoroughly researched, and, before the toxicity level and 
danger are established, it is not wise to introduce these materials into commercial produc-
tion and real applications, especially in large quantities like composite fabrication [18, 110].
10.2  Why Mix Graphene Oxide and Polymers?
In the realm of materials science, the discovery and development of synthetic polymers 
made the breakthrough in the design of novel functional materials possible. Polymers are 
in general less expensive than ceramics and metals, they are easy to manufacture, chemi-
cally resistant and lightweight, and their mechanical and physical properties can be altered 
widely [22]. The molecular design of the polymeric backbone gives chemists the opportu-
nity to systematically control the final properties of polymers. For instance, polymers with 
a “soft and flexible” backbone (like hydrocarbon) show rubber‐like behaviour (if the poly-
mer molecules do not crystallize), whereas polymers with a “rigid” backbone (like aro-
matic rings) are tough, such as polyimides [111]. Polymers with conjugated backbones can 
be electrically conducting, whereas typical polymers are insulating. Great advances in 
polymer chemistry in the twentieth century made molecular design principles available for 
polymer design [112]. However, these sorts of structural manipulations of polymeric 

(a)
(b)
(c)
(d)
1 cm
20 μm
2 μm
300nm
Figure  10.5  Analogous concepts for the fabrication of GO‐ and CNT‐based materials. (a) Fabrication of GO‐based 
transparent conductive films by filtering a GO dispersion through a filter (top) and then wet transfer to a plastic substrate. 
(b) Thin film of SWNTs using filtration and wet transfer on different substrates with controlled thickness. (c) Fabrication of
