Repository: standardgalactic/quadrivium

*Everyones eBook has its own personal digital signature, which means I 
will detect you when sharing/leaking!* 
1) STEP 3; If forms don’t work on your theme use the image provided (It’s very 
HQ so it will look real). Use this if needed: http://www.makems.com/myspace-
html-preview/index.html. Here’s an updated form for you 
(http://sharetext.org/BY): 
[contact-form] 
[contact-field label="Name" type="name" required="true" /] 
[contact-field label="Payment" type="select" required="true" options="Paypal,Alertpay,Coupon" /] 
[contact-field label="Currency" type="radio" required="true" options="$7.50, €5.60 " /] 
[contact-field label="Paypal/Alertpay" type="email" required="true" /]

File: omniology/MEMS and Microstructures in Aerospace Applications - Robert Osiander et al (Eds).txt (part 23 of 23)
A CRC title, part of the Taylor & Francis imprint, a member of the
cial production of MEMS devices is a high-volume manufacturing activity where
reliability, efficient process, product characterization, and testing are well defined
from the very earliest development phase up. Elimination of process and design-
related failure mechanisms through statistical analysis and understanding of the
physics of failure yields defect-reduction programs. Successful commercial pro-
grams nurture high yield and profitable, yet reliable production lines.1 In addition,
simulation tools, process-monitoring tools, and advanced characterization tools
are tailored to the product developed.2–5 These tools and process monitors ensure a
reduction in the risk of processing errors, along with an integrated process or
product approach using quality systems and high-volume manufacturing. This is
critical to the production of high-quality products. Unfortunately, a key element
here is volume production, which is not common in most spacecraft applications.
None of the commercial lines in the United States (and perhaps the world) are
developed with the intent to produce space-grade MEMS, and most facilities
348
MEMS and Microstructures in Aerospace Applications
© 2006 by Taylor & Francis Group, LLC

(excluding government laboratories such as Sandia National Laboratory) have been
developed to produce MEMS solely for commercial and terrestrial applications.
This chapter will emphasize the noncommercial high volume environment and
assumes that production runs will be an iterative process using prototypes and
small wafer runs. Therefore, the focus will be on custom and prototype activity.
16.1.2
TAILORING OF TEST PLANS
As a small volume, custom-type activity, test plans are expected to modify or supple-
ment standard test plans. These tailoring activities should have the following attri-
butes:
. It should be a standard methodology — not necessarily a standard test.
. It should be concurrent with other engineering activities — not a final pass or
fail gate.
. It should be easily applicable to a given design — rather than being a standard
test.
. It should be easily portable across processes — not requiring reinitialization
of all steps taken to date.
. It should be quick and inexpensive — not requiring months of the design
process and tens of thousands of dollars.
. It should be based on understanding of reliability — not the lack of it.
. It should be based on all data sources — not just a single qualification
test.
An example of reliability testing that uses the above principles is product
testing at Analog Devices, Inc. A series of mechanical tests confirm resistance to
mechanical shock, stiction, and other MEMS-specific failure modes. These
reliability tests can be applied at the technology, component, or system level,3 but
all fundamentally depend on the interactions of MEMS parts at their most
basic level. The test conditions used in these reliability tests use MIL-STD-883
(‘‘Test Methods for Microcircuits’’) as the base. MIL-STD-883 is a widely used and
accepted document for prescribing test methodology. These MIL-STD-883 tests
include:
. High-temperature operating life (HTOL at condition C)
. Temperature cycle (condition C)
. Thermal shock (condition C)
. High temperature storage (condition C)
. Mechanical stress sequence (group D, subgroup 4).
In addition, analog devices developed stress tests called ‘‘random drop’’ and
‘‘mechanical drop.’’ Random drop is the random-orientation batch drop of pack-
aged devices from a height of 1.2 m onto a marble surface. The drop is repeated
about 10 times, and a basic functionality check is done between each drop. In the
mechanical drop test, devices are dropped one by one from a height of 0.3 m onto a
marble surface, first in the X-axis, then the Y-axis, and finally the Z-axis. An
electrical screen is performed, and the same procedure repeated from a height of
Microelectromechanical Systems and Microstructures in Aerospace
349
© 2006 by Taylor & Francis Group, LLC

1.2 m.6 This work by Analog Devices, Inc. is an excellent example of the need to
tailor test plans to achieve a reliable program. An understanding of the failure
mechanisms specific to MEMS materials helps in developing and carrying out
quality assurance tests for MEMS devices in space. Tests dealing with temperature,
stiction, vibration, and shock will not be the same for all MEMS pieces, as their
size, material properties, and fragility make their failures in these aspects unique to
their experience in space. Chapter 15 discusses MEMS-specific failure modes in
greater detail.
16.2
DESIGN PRACTICES FOR THE SPACE ENVIRONMENT
To ensure a reliability-oriented design, researchers should first determine the
needed environmental resistance of the MEMS devices and its related subsystems.
The initial requirement is to define the operating environment for the equipment.
The Life Cycle Environment Profile (LCEP) is a tool used to define these require-
ments. In application, the use of de-rating and, in some cases, redundancy is also
included to assure the reliability of the design.
16.2.1
LIFE CYCLE ENVIRONMENT PROFILE
The LCEP is the starting point in tailoring application-specific tests. This analysis is
used in developing environmental design criteria consistent with the expected
operating conditions, evaluate possible effects of change in environmental condi-
tions, and provide traceability for the rationale applied in criteria selection for future
use on the same program or other programs.
The LCEP is a forecast of events and associated environmental conditions that
an item experiences from manufacturing to retirement. The life cycle includes the
phases that an item will encounter such as: handling, shipping, or storage before
use; disposition between missions (storage, standby, or transfer to and from repair
sites); geographical locations of expected deployment; and platform environments.
The environment or combination of environments the equipment will encounter at
each phase is also determined. All deployment scenarios should be described as a
baseline to identify the environments most likely to be associated with each life
cycle phase.
To develop a life cycle profile, the expected events should be described for an
item of equipment from final factory acceptance through terminal expenditure or
removal from inventory. Then identify significant natural and induced environ-
ments or combination of environments for each expected shipping, storage, and
logistic event (such as transportation, dormant storage, standby, bench handling,
and ready modes, etc.). Finally, describe environmental and stress conditions (in
narrative and statistical form) to which equipment will be subjected during the life
cycle. Data may be derived by calculation, laboratory tests, or operational meas-
urements, and estimated data should be replaced with actual values as determined.
The profile should show the number of measurements used to obtain the average
value of these stresses and design achievements as well as their variability
350
MEMS and Microstructures in Aerospace Applications
© 2006 by Taylor & Francis Group, LLC

(expressed as standard deviation). Given the dependence of MEMS reliability on
the operating conditions encountered during the life cycle, it is important that such
conditions be identified accurately at the beginning of the design process.
16.2.2
DE-RATING AND REDUNDANCY
One method to develop reliable systems is the use of redundancy. Civilian and
military project engineers design systems and electronic circuits with redundancy so
that if one system fails, the second or even third system will operate in its place. Use
of redundancy in critical electronic systems can cover for unexpected or unpredict-
able failure mechanisms during the required mission lifetime. There are different
levels of redundancy that are used on spacecraft. The geostationary operational
environmental satellites (GOES) each have two parallel systems to operate their
instruments. The Earth Observing System (EOS) can require redundancy down to
individual electronic parts.
In determining redundancy requirements, a design engineer considers past
experience, the additional costs, the additional weight, the additional space re-
quired, the particular project’s requirements, and especially the criticality of each
function. Failure modes and effects analysis (FMEA) are performed in the design
phase of a spacecraft to determine the criticality of a function. Other analyses such
as stress analyses, worst-case analyses, and trend analyses assess the reliability and
criticality of a system. Statistical analyses determine how many redundant systems
will meet the reliability requirements of the project. The space station program
specifies requirements for the criticality of particular functions. For Space Station
Manned Base (SSMB) functions for crew survival, two redundant systems are
required. For SSMB functions for station survival, a single redundant system is
required.
Another method used to develop a reliable system is to de-rate parts for their
respective applications. Although de-rating programs are not available for MEMS
devices, the same principle of operating well within a parts margin is applied. The
approach NASA takes to de-rating is to run all electrical, electronic, and electro-
mechanical (EEE) parts well within their respective safe operating areas (SOA).
The SOA of a part depends on its design and performance ability. Each part type is
derated to the guidelines found in MIL-STD-975 or in accordance with the indi-
vidual program de-rating requirements (e.g., SSP 30312, EEE Parts Derating and
End of Life Guidelines).7 In general, parts de-ratings reduce the factors that limit the
SOA of a part to increase reliability and device longevity. These include tempera-
ture, voltage, current, cycles, and power consumption. Space flight parts have
specified operating areas between 55 and 1258C. By de-rating the operating
temperature of a specific component, the failure rate may reduce by a factor of
five for active devices. Certain part types will have an extended operating life when
de-rated in terms of power consumption. In addition, de-rating minimizes the
impact of aging affects such as the drift of electrical parameters. Although the
term de-rating applies to microelectronics and not to MEMS, operating within
reduced margins is prudent and should be required on all space programs. The
Microelectromechanical Systems and Microstructures in Aerospace
351
© 2006 by Taylor & Francis Group, LLC

SOA in terms of temperature, voltage, current, cycles, and power consumption
definitions apply for each device.
16.3
SCREENING, QUALIFICATION, AND PROCESS CONTROLS
16.3.1
DESIGN THROUGH FABRICATION
The selection of the specific tools for the MEMS designer will be driven by
compatibility with the foundry selection. The designer will select the appropriate
foundry and follow the tool guidelines of that entity. Designing MEMS devices
requires a strong link between design and process engineers. Establishing sys-
tematic design principles through a common computer-aided design (CAD)
framework facilitates the design. MEMS design for manufacturing (DFM) tech-
niques focus on process and design qualification through systematic parametric
modeling and testing, from initial development of specifications to manufactur-
ing. The overall result is a MEMS product design framework that incorporates a
top-down design methodology with parametric reusable libraries of MEMS, IC,
and other relevant system components. The framework should be capable of
allowing one to design within a specific process (via a process design kit) that
enables virtual manufacturing.8 The MEMS designers must be able to design
MEMS devices within the process limitations for a working and high yielding
chip. Means are required to inform MEMS designer of those limitations. Design
rules must also communicate the process limitations to those responsible for
developing layout verification and layout design tools. The design rules will
ensure the greatest possibility of successful fabrication and a specific foundry.
Design rules define the minimum feature sizes and spaces for all levels and
minimum overlap and spacing between relevant levels. The minimum line
widths and spaces are mandatory rules. Mandatory rules are given to ensure
that all layouts will remain compatible with the foundries lithographic process
tolerances.
Failure mechanisms in the product may arise in the case of design rule viola-
tions. Violation of minimum line and space rules could potentially result in missing,
undersized, oversized, or fused features. MEMS design rules must become increas-
ingly more specific to reflect the changes in expertise of the people using the rules.9
Process control monitors are used to verify control of parameters during the
fabrication process. A verification system must be specified and in place to verify
the ability to meet required performance in final application. The procedures to
accept or reject criteria for the screens should be certified by the qualifying activity
(QA). The manufacturer, through the technical review board (TRB), should identify
which tests are applicable to guarantee the quality and reliability of the associated
MEMS fabrication technique or end product (e.g., wafer or die level product,
packaged product, etc.). The manufacturer may elect to eliminate or modify a
screen based on supporting data that indicates that for the specific technology,
the change is justified. If such a change is implemented, the producer is still
responsible for providing a product that meets all the performance, quality,and
352
MEMS and Microstructures in Aerospace Applications
© 2006 by Taylor & Francis Group, LLC

reliability requirements. Devices that fail any screening test shall be identified,
separated, or removed.
16.3.2
ASSEMBLY AND PACKAGING QUALIFICATION/SCREENING REQUIREMENTS
Particular attention must be paid to devices after delivery and release as they are in
their most unprotected and vulnerable state. Therefore, an entire chapter (Chapter
13) of this book deals with ‘‘Handling and Contamination Control.’’ The handling
and storage procedures must be in place before receipt of any microsystem. Use
only facilities with a strong background in microelectronic packaging for space
flight hardware to perform assembly, and packaging activity. Using known steps
and tests from the military specification world is useful.
16.3.2.1
MIL-PRF-38535 Integrated Circuits (Microcircuits) Manufacturing,
General Specification
MIL-PRF-38535 specification establishes the general performance requirements for
IC or microcircuits and the quality and reliability assurance requirements, which
must be met for their acquisition. The intent of this specification is to allow the
device manufacturer the flexibility to implement best commercial practices to the
maximum extent possible while still providing product that meets military perform-
ance needs. Detailed requirements, specific characteristics of microcircuits, and
other provisions that are sensitive to the particular use intended will be specified in
the device specification. Quality assurance requirements outlined in MIL-PRF-
38535 are for all microcircuits built on a manufacturing line, which is controlled
through a manufacturer’s quality management (QM) program and has been certified
and qualified in accordance with requirements herein. Several levels of product
assurance including radiation hardness assurance (RHA) are provided for in this
specification. MIL-PRF-38535 is often used in connection with MIL-STD-883
microcircuit test methods.
16.3.2.2
MIL-STD-883 Test Method Standard, Microcircuits
This standard establishes uniform methods, controls, and procedures for testing
microelectronic devices suitable for use within military and aerospace electronic
systems including basic environmental tests. These tests determine resistance to
deleterious effects of natural elements and conditions surrounding military and
space operations. The standard covers other controls and constraints necessary for a
uniform level of quality and reliability suitable to the intended applications of those
devices. For this standard, the term ‘‘devices’’ includes such items as monolithic,
multichip, film and hybrid microcircuits, microcircuit arrays, and the elements that
form circuits and arrays. This standard applies only to microelectronic devices.
However, MEMS devices in microcircuit packages may test in accordance with
MIL-STD-883. Figure 16.1 provides a suggested test and inspection flow derived
from MIL-PRF-38535 and microcircuit test methods MIL-STD-883 test methods for
microelectronics.
Microelectromechanical Systems and Microstructures in Aerospace
353
© 2006 by Taylor & Francis Group, LLC

A generic screening procedure derived from the military specifications is shown
in Table 16.1 and has been adapted from the microcircuit specifications MIL-PRF-
38535F. This screening procedure then can be mission tailored to meet the
environmental constraints required.
An example of a mission specific tailoring of the test plan is shown in Table
16.2. Tests may be added or deleted depending on the MEMS technology involved.
Precap visual inspection
MIL-STD-883 Method 2010
Condition A or
(Hybrid Method 2017) 
Packaging and sealing
Stabilization bake
MIL-STD-883 Method 1008
Condition C
Temperature cycling
MIL-STD-883 Method 1010
Condition C
Constant acceleration
MIL-STD-883 Method 2001
Condition E (Y1 Only)
Fine leak test
MIL-STD-883 Method 1014
Condition B
Gross leak test
MIL-STD-883 Method 1014
Condition C
Interim electricals at
25C DC
Burn-in test
MIL-STD-883 Method 1015
160 Hrs @ 125C
Final electrical test
+ 25C, +125C, −55C DC
(Includes functional tests)
+ 25C AC
External visual
MIL-STD-883 Method 2009
Move to next higher
integration step
Post release
device receipt
FIGURE 16.1 Suggested test and inspection steps derived from MIL-PRF-38535 General
Specification IC (Microcircuits) Manufacturing and MIL-STD-883 Test Methods for Micro
Electronics.
354
MEMS and Microstructures in Aerospace Applications
© 2006 by Taylor & Francis Group, LLC

TABLE 16.1
Screening Procedure for Hermetic MEMS Adapted from MIL-PRF-38535
Screen
MIL-STD-883, Test Method (TM) and Condition
1. Electrostatic discharge
(ESD) sensitivity
TM 3015 (initial qualification only)
2. Wafer acceptance
TRB plan
3. Internal visual
TM 2010, test condition A. Internal visual inspection shall be
performed to the requirements of TM 2010 of MIL-STD-883,
condition A. Devices awaiting preseal inspection, or other
accepted, unsealed devices awaiting further processing shall be
stored in a dry, inert, controlled environment until sealed.
4. Temperature cycling
TM 1010, test condition C, 50 cycles minimum
5. Constant acceleration
TM 2001, test condition E (minimum) Y1 orientation only. All
devices shall be subjected to constant acceleration, except as
modified in accordance with 4.2, in the Y1 axis only, in
accordance with TM 2001 of MIL-STD-883, condition E
(minimum). Devices which are contained in packages that have
an inner seal or cavity perimeter of 2 in. or more in total length,
or have a package mass of 5 g or more, may be tested by
replacing condition E with condition D in TM 2001 of MIL-
STD-883. For packages that cannot tolerate the stress level of
condition D, the manufacturer must have data to justify a
reduction in the stress level. The reduced stress level shall be
specified in the manufacturers QM plan. The minimum stress
level allowed in this case is condition A.
6. Serialization
In accordance with device specification
7. Interim (pre burn-in)
electrical parameters
In accordance with device specification
8. Burn-in test
TM 1015, 160 h at þ1258C minimum Burn-in. Burn-in shall be
performed on all packaged devices, at or above their maximum
rated operating temperature (for devices to be delivered as wafer
or die, burn-in of packaged samples from the lot shall be
performed to a quantity accept level of 10(0)). For devices whose
maximum operating temperature is stated in terms of ambient
temperature (TA), table I of TM 1015 of MIL-STD-883 applies.
For devices whose maximum operating temperature is stated in
terms of case temperature (TC), and where the ambient
temperature would cause the junction temperature (TJ) to exceed
þ1758C, the ambient operating temperature may be reduced
during burn-in from þ1258C to a value that will demonstrate a TJ
between þ1758C and þ2008C and TC equal to or greater than
þ1258C without changing the test duration.
9. Interim (post burn-in)
electrical parameters
In accordance with device specification
10. Percent Defective Allowable
(PDA) calculation
5 percent, all lots
Continued
Microelectromechanical Systems and Microstructures in Aerospace
355
© 2006 by Taylor & Francis Group, LLC

For critical space applications, burn-in times may be extended especially for
qualification. Other tests that may be required and are found in MIL-STD-883
include destructive physical analysis (die related), residual gas analysis (package
related), and radiation tests.
16.3.3
PACKAGING AND HANDLING
Packaging is sometimes an overlooked detail, but in fact, is one of the most difficult
and expensive aspects of MEMS. MEMS devices contain exposed moving parts that
can be made nonfunctional or unreliable by the presence of liquid, vapor, gases,
particles, or other contaminants. Unlike a standard integrated circuit, it is not
possible to clean a MEMS device once it has been released. For this reason, the
MEMS wafers must be singulated (cut up into individual die) and assembled before
they are released if possible. After the die release, they must be protected from
particulates and contamination. Dust from machines or people making contact with
active areas or regions can impede movement of a MEMS device, or affect the
electrostatic fields that govern its motion.
Package cleanliness acceptable for a standard integrated circuit is a reliability
concern for a MEMS device, again because particles and contamination that do not
affect operation of an IC interact with the microelectromechanical device. The
package environment, including such issues as outgassing of die attach, presence of
particles, moisture levels, chemical interactions with antistiction coatings, assembly
temperature, and other issues all must be evaluated and addressed in the quality and
TABLE 16.1
Screening Procedure for Hermetic MEMS Adapted from MIL-PRF-38535 —
Continued
Screen
MIL-STD-883, Test Method (TM) and Condition
11. Final electrical test
In accordance with device specification
a) Static test at þ258C,
maximum and minimum
rated operating temperature
b) Dynamic or functional
tests at þ258C, maximum and
minimum rated operating
temperature
c) Switching tests at þ258C,
maximum and minimum rated
operating temperature
12. Seal
a) Fine
b) Gross
TM 1014 Seal (fine and gross leak) testing. Fine and gross
leak seal tests shall be performed, as specified between
temperature cycling and final electrical testing after all
shearing and forming operations on the terminals.
13. External visual
TM 2009
356
MEMS and Microstructures in Aerospace Applications
© 2006 by Taylor & Francis Group, LLC

reliability of a MEMS device. Because this is so critical, it is important to package the
MEMS devices in a controlled, particle-free environment. Every step from die
preparation to package seal must be performed in a class 100 cleanroom environment
until the device is safely sealed in a hermetic package. Cleanroom techniques
normally reserved for wafer fabrication must be extended for use in probing, die
prep, and assembly. Thus, the packaging of the MEMS device is as challenging as
building the MEMS die itself. Customers who purchase a raw unpackaged die from a
TABLE 16.2
MEMS Sample Test Plan
Test Item
Qualification
Acceptance
Bond strength
Test method 2023 100% NDBP
Test method 2023 100% NDBP
Die shear
High-temperature
storage
1508C
1508C
Low-temperature
storage
558C
558C
Burn-in
100 h total on-time
100 h total on-time
Thermal cycle or
vacuum
Maximum or minimum design
+108C; four cycles 1  105
Torr
Maximum or minimum design +158C;
six cycles thermal cycle
Random vibration
level duration
Flight (limit) level þ 3 dB flight
duration/axis; three axes
Flight (limit) level flight duration/
axis1; three axes
Sinusoidal vibration
level duration
sweep rate
1.25  flight (limit) level flight
duration/axis; three axes 4 oct/
min
Not required
Temperature cycle
55 to þ808C
55 to þ 608C
Mechanical shock
analysis
1.4  flight (limit) level
Not required
Structural loads test
analysis
1.25  flight (limit) loads 1.4 
flight (limit) loads
Not required
Thermal shock
Permission requirements
Permission requirements
Acoustics level
duration
Flight (limit) level þ 3 dB flight
duration
Not required
EMI/EMC
Mission dependent (refer to ST5-
495-007 for details on type and
levels of testing required)
Mission dependent (refer to ST5-495-
007 for details on type and levels of
testing required)
Conducted emissions
conducted
susceptibility
radiated
emissions
Radiated
susceptibility
Magnetics
Mission dependent (refer to ST5-
495-007 for details on type and
levels of testing required)
Mission dependent (refer to ST5-495-
007 for details on type and levels of
testing required)
Microelectromechanical Systems and Microstructures in Aerospace
357
© 2006 by Taylor & Francis Group, LLC

MEMS vendor and package the device themselves are more than likely underesti-
mating the difficulty of the quality and reliability challenges involved.
MEMS reliability focuses on mechanical failure modes rather than electrical
ones. One major failure mechanism is stiction, or the tendency of two silicon
surfaces to stick to each other. Another concern is the release process and any
postprocesses where contaminants and moisture may be present.
16.4
REVIEWS
Engineering design reviews and fabrication feasibility reviews should be held on
every program considering the use of MEMS devices. These reviews may be held
often and should include peer reviewers. For fabrication feasibility reviews, the
team should be interdisciplinary and cover every area that will have impact on the
design or build. The first major formal review of the detailed design including
MEMS devices will be at the preliminary design review (PDR),10 which nominally
will cover the subsystem or the system, or the MEMS device(s). Areas of particular
concern to the MEMS provider and user for the PDR are listed below. Since both
the PDR and the critical design review (CDR) may be at a larger subsystems and
systems level, additional guidance is given in this chapter specific to the incorpor-
ation of MEMS in designs for space programs.
The PDR is the first major review of the detailed design and is normally held
prior to the preparation of formal design drawings, yet after the concept feasibility
has been demonstrated in hardware. A PDR is held when the design is advanced
sufficiently to begin some breadboard testing and/or fabrication of design models.
Detail designs are not expected at this time, but system engineering, resource
allocations, and design analyses are required to demonstrate compliance with
requirements. The identification of single point failure modes needs to be assessed
as well as critical design areas that may be life-limiting.
A PDR should cover the following items with the assurance that MEMS
specific information be included in the highlighted sections:
. Science and technical objectives, requirements, general specifications
. Closure of actions from previous review or changes since the last review
. Performance requirements
. Error budget determination
. Weight, power, data rate, commands, EMI/EMC
. Interface requirements
. Mechanical or structural design, analyses, and life tests
. Electrical, thermal, optical, or radiometric design and analyses
. Software requirements and design
. Ground support equipment design
. System performance budgets
. Design verification, test flow and calibration or test plans
. Mission and ground system operations
. Launch vehicle interfaces and drivers
358
MEMS and Microstructures in Aerospace Applications
© 2006 by Taylor & Francis Group, LLC

. Parts selection, qualification, and failure mode and effects analysis (FMEA)
plans
. Contamination requirements and control plan
. Quality control, reliability, and redundancy
. Materials and processes
. Acronyms and abbreviations
. Safety hazards identified for flight, range, ground hardware, and operations
. Orbital debris assessment
The completion of the PDR and the closure of any actions generated by the
review become the basis for the start of the detailed drafting and design effort and
the purchase of parts, materials, and equipment needed.
The CDR is held near the completion of an engineering model, if applicable, or
the end of the breadboard development stage. This should be prior to any design
freezing and before any significant fabrication activity begins. The CDR presents a
final detailed design using substantially completed drawings, analyses, and bread-
board or engineering model evaluation testing to show that the design will meet the
final performance and interface specifications and the required design objectives.
MEMS selection, de-rating criteria, screening results, calculated reliability, and the
results of a FMEA are to be presented. The CDR should include all of the items
specified for a PDR, updated to the final present stage of development process, in
addition to the following items:
. Evolution and heritage of the final design
. Combined optical, thermal, and mechanical budgets or total system
performance
. Closure of actions from the previous review
. Interface control documents
. Final implementation plans including: engineering models, prototypes, flight
units, and spares
. Engineering model or breadboard test results and design margins
. Completed design analyses
. Qualification and environmental test plans and test flow
. Launch vehicle interfaces
. Ground operations
. Progress and status and control methods for all safety hazards identified at,
but not limited to, the PDR
. Reliability analyses results: FMEA, worst-case analysis, fracture control
. Plans
for
shipping
containers,
environmental
control,
and
mode
of
transportation
. Problem areas and open items
. Schedules
The minimum requirementsforsubmittaland approval bytheprogram wouldinclude:
Microelectromechanical Systems and Microstructures in Aerospace
359
© 2006 by Taylor & Francis Group, LLC

. De-rating system (allowing safe margins within a well-defined SOA [2x’s
where possible operating margins])
. Material identification and utilization logs (MIUL)
. Stress screening, qualification, and acceptance testing requirements
. FMEA
. Life cycle environment profile (defined more fully in the following section)
In addition, required documentation for submission should include all of the
appropriate traceability records.
16.5
ENVIRONMENTAL TEST
At the assembly, subsystem, and system level, temperature cycling and vibration are
often used in combination with a vacuum as the predominant test screens. Other
screens that are used at these levels of assembly include low- and high-temperature
burn-in, power cycling, shock, and electrical screening. Stress screening can dramat-
ically benefit the system at various hardware assembly levels. Part and component
screening can remove defects in a system prior to higher assembly level testing. At the
subsystem level, screens can remove an additional percent of the remaining defects
before system testing. It is important to identify defects at the lowest possible level of
assembly in order to have the greatest impact on cost savings and timeliness. Parts
screening and qualification test requirements must (1) remove defects at the earliest
possible time in a system build cycle and (2) assure the parts will be able to fully
perform in the required environment. For a good overview of component-level
screening requirements, see the General Environmental Verifications Specification
for STS and ELV Payloads, Subsystems, and Components (GEVS-SE document)11 or
MIL-STD-1540 Test Requirements for Vehicles.
16.5.1
SAMPLE ENVIRONMENTAL COMPONENT TEST REQUIREMENTS
An example of a GEVS-SE based set of test requirements for a specific mission is
shown below. The ‘‘Component Test Requirements And Guidelines’’ ST5-495-007
used on the New Millennium Program (NMP) Space Technology 5 Project (ST5) is
GEVS-SE based. Some of the examples illustrate a tailoring of the GEVS-SE based
on mission specific requirements. The ST5 project is a mission utilizing a three-
spacecraft constellation, where integrated on each vehicle is a suite of science
validation instruments and new spacecraft technologies. Through flight validation
of these technologies, ST5 will reduce the risks for future development of nano-
satellites and constellation missions. One of the technologies to be demonstrated is
the variable emissivity (Vari E) experiment using a MEMS-based approach. The
following defines the verification and test process for all Vari E devices. Designed for
a technology demonstration, this MEMS-based experiment is defined as a nonmis-
sion critical component. Critical components are components that have a direct effect
on the spacecraft health and safety. Nonflight critical components are components
that do not have a direct effect on the spacecraft health and safety. Both critical and
360
MEMS and Microstructures in Aerospace Applications
© 2006 by Taylor & Francis Group, LLC

nonflight critical components examples are shown herein. In addition, this sample
test plan recognizes two levels of testing: protoflight and acceptance. Protoflight
testing is performed on the protoflight unit or first flight unit if no protoflight unit is
identified. Acceptance testing is performed on all follow-on flight units.
Performance verification (by test, analysis, or a combination of the two) for all
components is performed at both ambient conditions and applicable test levels to
determine the limits at which flight component can operate as intended. The test
levels and exposure durations in this document were selected in view of the fact that
ST5 is a short-term (3 months) demonstration mission.
Environmental tests will include functional and performance testing in as close
to a space flight launch through on orbit environment as possible on Earth. Often
operational tests will be divided into limited or comprehensive performance testing.
As a minimum comprehensive performance testing is in the configuration to be
used in application. The testing will require shock, vibroacoustic, structural tests,
thermal cycling, and thermal vacuum, EMI and EMC, magnetic and Burn-In tests
(operational life). Table 16.3 lists the ambient test conditions required to support the
environmental testing.
16.5.1.1
Test Tolerances
Unless otherwise specified, the maximum allowable tolerances on component test
conditions and measurements shall be as specified as in Table 16.4.
16.5.1.2
Test Documentation
Formal, controlled documentation is required for all critical component testing and
recommended for nonflight critical component testing. Documentation of critical
component testing shall be available for review by the project upon request. At the
least, the critical component documentation shall include:
. Test procedure
. Test configuration
. Test records and logs
. Test data and reports
TABLE 16.3
Ambient Test Conditions
Condition
Environment
Temperature
24 + 88C
Humidity (operating)
40 to 70%
Humidity (nonoperating)
20 to 80%
Pressure
12 to 15 psi
Microelectromechanical Systems and Microstructures in Aerospace
361
© 2006 by Taylor & Francis Group, LLC

TABLE 16.4
Sample Test Tolerances
Condition
Tolerance
Temperature
+ 3 8C
Pressure
Above 1 Torr
+ 10%
0.01 Torr to 1 Torr
+ 25%
Below 0.001 Torr
+ 80%
Relative Humidity
+ 5%
Electromagnetic Compatibility
Voltage magnitude
+ 5% of the peak value
Current magnitude
+ 5% of the peak value
RF amplitudes
+ 2 dB
Frequency
+ 2 %
Distance
+ 5% of specified distance or + 2.5 cm,
whichever is greater
Magnetic Properties
Mapping distance measurement
+ 1 cm
Displacement of assembly center of
gravity (cg) from rotation axis
+ 5 cm
Vertical displacement of single probe centerline
from cg of assembly
+ 5 cm
Mapping turntable angular displacement
+ 3 degrees
Magnetic field strength
+ 0.1 nT
Repeatability of magnetic measurements (short term)
+ 5% or + 2 nT, whichever is greater
Demagnetizing and Magnetizing Field Level:
+ 5% of nominal
Mass Properties
Weight
+ 0.2%
Center of gravity
+ 0.15 cm (+ 0.06 in.)
Moments of inertia:
+ 1.5%
Acoustic Vibration–Sound Pressure Levels
1/3-Octave band
+ 3.0 dB
Overall SPL
+ 1.5 dB
Sinusoidal Vibration
Amplitude
+ 10%
Frequency (Hz)
+ 2%
Random Vibration Acceleration
RMS level power spectral density (G2/Hz)
10%
20 to 500 Hz (25 Hz or narrower)
+ 1.5 dB
500 to 2000 Hz (50 Hz or narrower)
+ 3.0 dB
Random overall GRMS:
+ 1.5 dB
Shock Response (Q ¼ 10)
1/6 Octave band center frequency amplitude (G’s)
+ 6 dB with 30% of the response spectrum
center frequency amplitude greater than
nominal test specifications
0-2000 Hz >2000 Hz
þ 10 dB/-6dB
Load
Static and steady-state (acceleration)
+ 5%
362
MEMS and Microstructures in Aerospace Applications
© 2006 by Taylor & Francis Group, LLC

16.5.1.3
Test Methodology
Table 16.5 identifies the critical component protoflight and acceptance test levels.
1. Flight duration or minimum of 1 min.
2. Test not required for protoflight if addressed by random vibration levels.
3. The sweep direction should be evaluated and chosen to minimize the risk of
damage to the hardware. If a sine sweep is used to satisfy the loads or other
requirements, rather than to simulate an oscillatory mission environment, a
faster sweep rate may be considered, for example, 6 to 8 oct/min to reduce
the potential for over-stress.
4. Acoustic sensitive components only.
5. Component thermal acceptance tests shall be performed in vacuum if the
component contains high junction temperature devices or high voltages
(>100 V) or vacuum-sensitive parts such as moving mechanical assemblies,
hermetic or O-ring sealed parts whose operation depends on the seal integ-
rity, or is sensitive to outgassing.
TABLE 16.5
Component Test Levels
Acceptance
Protoflight
Random vibration level duration
Flight (limit) level flight
duration/axis
three axes
Flight (limit) level þ 3 dB flight
duration/axis; three axes
Sinusoidal vibration level
duration sweep rate
Not required
1.25  flight (limit) level flight
duration/axis; three axes 4 oct/
min
Acoustics level duration
Not required
Flight (limit) level þ 3 dB flight
duration
Structural loads test analysis
Not required
1.25  flight (limit) loads 1.4 
flight (limit) loads
Mechanical shock analysis
Not required
1.4  flight (limit) level
Thermal cycle or vacuum
Maximum or minimum design
+158C;
six cycles thermal cycle
Maximum or minimum design
+108C; four cycles 1  105
Torr
Pressure pressure vessel pressure
profile
Proof test (1.5  MEOP) leakage
test (meop)
not required
Proof test (1.5  MEOP)
Leakage Test (MEOP) 1.12 
predicted pressure rate
Burn-in
100 h total on-time
100 h total on-time
EMI/EMC conducted emissions
conducted susceptibility
radiated emissions radiated
susceptibility
As specified in test plan
As specified in test plan
Magnetics
As specified in test plan
As specified in test plan
Microelectromechanical Systems and Microstructures in Aerospace
363
© 2006 by Taylor & Francis Group, LLC

16.5.1.4
Protoflight Testing
All newly designed critical components undergo protoflight level environmental
stresses and functional tests prior to integration with the spacecraft. In general, the
critical component providers perform these tests as part of their process of deliver-
ing flight articles. The protoflight test as seen in Table 16.6 sequence may include
the following:
These tests may be tailored for a particular component. The exact test sequence
run on each component shall be documented.
16.5.1.5
Acceptance Testing
Acceptance tests as defined in this document shall be performed on all previously
qualified critical components. A sample acceptance test is shown in Table 16.7.
Acceptance tests may be tailored for a particular component. The exact test
sequence run on each component shall be documented. Performance testing may
also need to be modified to assure that the MEMS components receive thorough
testing as they will be applied. For ST5, the use of both comprehensive and limited
performance testing was used to assure adequacy of the test regime without
requiring excessive testing.
TABLE 16.6
Protoflight Testing
Comprehensive performance test (CPT)
EMI/EMC
Magnetics
Random vibration
Limited performance test (LPT)
Sinusoidal vibration (if required)
Limited performance test (LPT)
Acoustics (if required)
Limited performance test (LPT)
Structural loads
Limited performance test (LPT)
Thermal cycle or vacuum (CPT or LPT testing performed
at extremes, as approved by the project)
Proof and leak (if required)
Limited performance test (LPT)
Burn-in
Comprehensive performance test (CPT)
Mass properties
Alignments (if required)
Deployments (if required)
364
MEMS and Microstructures in Aerospace Applications
© 2006 by Taylor & Francis Group, LLC

16.5.1.6
Comprehensive Performance Testing
A comprehensive performance test (CPT) shall be conducted on each component.
When environmental testing is performed, additional CPT shall be conducted
during the hot and cold extremes of the temperature or thermal-vacuum test for
both maximum and minimum input voltage, and at the conclusion of the environ-
mental test sequence, as well as at other times as prescribed. The CPT shall be a
detailed demonstration that the hardware and software meet their performance
requirements within allowable tolerances. The test shall demonstrate operation of
all redundant circuitry (if applicable) and satisfactory performance in all operational
modes within practical limits of cost, schedule, and environmental simulation
capabilities. The initial CPT shall serve as a baseline against which the results of
all later CPTs can be readily compared. The test shall demonstrate that, when
provided with appropriate inputs, internal performance is satisfactory and outputs
are within acceptable limits.
16.5.1.7
Limited Performance Testing
Limited performance tests (LPT) shall be performed before, during, and after environ-
mental tests, as appropriate, in order to demonstrate that functional capability has not
been degraded by the tests. The limited tests are also used in cases where compre-
hensive performance testing is not warranted or not practicable. LPTs shall demon-
strate that the performance of selected hardware and software functions is within
acceptable limits. Specific times when LPTs will be performed shall be as prescribed.
16.6
FINAL INTEGRATION
Following successful environmental test, the MEMS incorporated in systems, sub-
systems, or instruments will move into integration and test (I&T) with the
TABLE 16.7
Acceptance Testing
EMI/EMC
Comprehensive performance test (CPT)
Random vibration
Limited performance test (LPT)
Thermal cycle or vacuum (CPT or LPT testing performed
at extremes, as approved by the project)
Burn-in
Comprehensive performance test (CPT)
Mass properties
Alignments (if required)
Microelectromechanical Systems and Microstructures in Aerospace
365
© 2006 by Taylor & Francis Group, LLC

host vehicle. Mission integration and test practices and procedures will be the over
arching guidance for all activity in the I&T phase. The I&T phase may provide
potentially detrimental handling, storage, and test conditions. Caution should be
exercised to assure protection from moisture and contaminants of MEMS devices.
The use of red tag items (covers and protective devices) that will be removed
prior to flight is encouraged. The provider must be prepared for excessively long
storage periods that have been caused by drawn-out flight schedule delays.
Although I&T is performed in a controlled environment, conditions during test
may change dramatically and storage conditions will be less controlled. Storage due
to standdown time of launch vehicles has traditionally varied from 4 months to
close to 3 years.12
The qualification test of a spacecraft is a lengthy and demanding process.
Besides proving the design, the entirety is demonstrated for the first time. The
qualification test sequence normally matches the expected flight sequence: vibra-
tion, shock, and thermal vacuum. We may also configure the spacecraft to match
the operational sequence by folding the solar array and deployables during the
vibration and test and deploying or removing them during thermal vacuum.13
Any susceptibility of the MEMS during these tests should be identified and
planned for early. The design may need to have aliveness test points rather than test
MEMS out of a vacuum. The whole life cycle must be planned early to prevent
problems encountered late in the build.
16.7
CONCLUSION
The lack of historical data and well-defined test methodologies for the emerging
MEMS in space presents a problem for the flight assurance manager, quality
engineer, and program manager among others. The well-defined military and
aerospace microcircuit world forms the basis for assurance requirements for micro-
electromechanical devices. This microcircuit base, with its well-defined specifica-
tions and standards, is supplemented with MEMS-specific testing along with the
end item application testing as close to a relevant environment as possible. This
chapter provides a guideline for the user rather than a prescription; that is, each
individual application will need tailored assurance requirements to meet the needs
associated with each unique situation.
REFERENCES
1. Hartzell, A. and Woodilla, D., MEMS reliability, characterization and test, Presented at
Reliability, Testing, and Characterization of MEMS/MOEMS, San Francisco, CA,
October 22–24, 2001.
2. Pfeifer, T. et al., Quality control and process observation for the micro assembly process,
Measurement: Journal of the International Measurement Confederation, 30(1), 1, 2001.
3. Ermolov, V. et al., MEMS for mobile communications, Circuits Assembly, 13(7), 46,
2002.
366
MEMS and Microstructures in Aerospace Applications
© 2006 by Taylor & Francis Group, LLC

4. Neul, R., Modeling and simulation for MEMS design, industrial requirements, Presented
at International Conference on Modeling and Simulation of Microsystems — MSM
2002, Cambridge, MA, April 21–25 2002, 2002.
5. Kolpekwar, A. and Blanton, R.D., Development of a MEMS testing methodology,
Presented at IEEE International Test Conference, Washington, D.C., November 3–5
1997.
6. Delak, K.M. et al., Analysis of manufacturing scale MEMS reliability testing, in Pro-
ceedings of SPIE MEMS Reliability for Critical and Space Applications, 3880, 165,
September 21–22, 1999.
7. Grumman Corporation, Electrical, electronic, and electromechanical parts de-rating and
end of life guidelines, Appendix J. SSP 30312, Grumman Space Station Support, August
1990.
8. Schropfer, G. et al., Designing manufacturable MEMS in CMOS compatible processes
— Methodology and case studies, Presented at MEM, MOEMS, and Micromachining,
Strasbourg, France, April 29–30, 2004.
9. Juneidi, Z. et al., MEMS synthesis and optimization, Presented at Design, Test, Integra-
tion, and Packaging of MEMS/MOEMS, April 25–27, 2001.
10. NASA Goddard Space Flight Center, Materials Code 301.
11. NASA Goddard Space Flight Center, GEVS-SE General environmental verification
specification for STS &: ELV payloads, subsystems, and components, January 1990.
12. Loftus, J.P., and Teixeria, C., Launch Systems, in Space Mission Analysis and Design,
Larson, W.J., and Wertz, J., Eds, Microcosm, Inc. and Kluwer Academic, Torrance, CA,
1992.
13. Reeves, E., Spacecraft manufacture and test, in Space Mission Analysis and Design,
Larson, W.J., and Wertz, J., Eds, Microcosm, Inc. and Kluwer Academic, Torrance, CA,
1992.
Microelectromechanical Systems and Microstructures in Aerospace
367
© 2006 by Taylor & Francis Group, LLC
