Repository: standardgalactic/quadrivium

*Everyones eBook has its own personal digital signature, which means I 
will detect you when sharing/leaking!* 
1) STEP 3; If forms don’t work on your theme use the image provided (It’s very 
HQ so it will look real). Use this if needed: http://www.makems.com/myspace-
html-preview/index.html. Here’s an updated form for you 
(http://sharetext.org/BY): 
[contact-form] 
[contact-field label="Name" type="name" required="true" /] 
[contact-field label="Payment" type="select" required="true" options="Paypal,Alertpay,Coupon" /] 
[contact-field label="Currency" type="radio" required="true" options="$7.50, €5.60 " /] 
[contact-field label="Paypal/Alertpay" type="email" required="true" /]

File: omniology/04. The Chemistry and Technology of Cellulosic Copolymers (1981).txt (part 24 of 24)
Nature of Substrate . 
Grafting Reactions. . 
Mechanism of Free Radical Formation on Cellulose 
Chain Transfer ............... . 
, poly(vinyl acetate) 254 
cx-Bromoacrylic acid, CelV grafting of 167 
Bromoethyl groups, in chain transfer grafting 49 
Bromonaphthalene in light scattering studies 
257 
m-Bromostyrene, grafting of 124 
p-Bromostyrene, grafting of 124 
Bulk grafting, chain transfer mechanisms 
123 
Butadiene, characterization of grafts of 263 
Butyl acrylate, ozone-oxygen grafting 
171 
, uncatalyzed grafting 51 
, water repellency by 294 
, wrinkle recovery by 292 
Butyl methacrylate, ozone-oxygen grafting 
171 
, water repellency by 294 
, wrinkle recovery by 292 
Butyl styrene, grafting of 124 
Cad oxen, solvent for cellulose 68,251 
Caesium-I 37, initiator system 65 
Carbamoylethylated cellulose, preparation 227 
, CelV grafting 227, 228 
Carbohydrates, intramolecular energy transfer 
72 
Carbon tetrachloride, as grafting promoter 51 
, as grafting regulator 256 
Carboxymethyl cellulose, grafting to 212-223 
, CelV initiation 214-216 
, -co-acrylic acid 214 
, -co-acrylonitrile 213 
, -co-methyl methacrylate 213 
, photochemical initiation 221 
, preparation 212 
, step-growth grafting 
189 
Carboxymethyl/cyanoethyl cellulose, grafting 
228 
, preparation 228' 
Cationic grafting 179 
Ceiling temperatures in copolymerization 28 
Cellulose octa-acetate 
3 
, methylation 4 
Cellohexaose 4 
344 
Cellopentaose 4 
Cellophane, grafting to 36, 10 I, 132 
, persulfate initiation 148 
, solvent exchange with 49 
Cellulose acetate 202-206 
, cleavage, during grafting 205 
, -co-acrylonitrile 202 
, -co-methyl methacrylate 202 
, grafting by CelV initiation 202 
, grafting by Mnlv initiation 
171 
, grafting onto 202-206 
, hydrolysis 3 
, photo initiated grafting 132 
, preparation 202 
Cellulose, advantages 32 
, accessibility 90 
. activation 45 
, chain cleavage 43 
, chemical modification 32 
, crystalline/amorphous character 8 
, definition 2 
, derivatives and grafting 7,41 
, heterogeneity 9 
, hydrolysis 3, 8 
, improvements to 32 
, oxidation of 8 
, problems with 32 
, radical formation in 42 
, reactivity 7, 9 
, structural features 3,9, 42 
,swelling 32 
Cellulose carbanilates, copolymer characteriza-
tion 257 
, effect on grafting 75 
, hot-stage microscopy 270 
, in copolymer characterization 257 
, kinetics of grafting 60 
, protection of cellulose 72-75,85 
, thermal analysis of 82, 267 
Cellulose copolymers, characterization and pro-
perties 245-321 
, preparation by radical procedures 64-145 
, preparation by chemical procedures 
146 
to 186 
, preparation by step-growth methods 
187 
to 195 
Cellulose grafting, chemical activation 
146-186 
, kinetics of, radiation induced, 56 
, mechanism of, radiation induced, 91 
, mechanochemical initiation 50 
, protection of cellulose during, 72 
, radiation induced degradation during, 
78 
, radiation induced, 96-127 
, radical location during, 
91 
Cellulose p-nitrocarbanilate, thermal properties 
267 
Cellulose-eo-styrene, thermal analysis 82 
, composition 82 

Cellulose xanthogenates, grafting to 
198-202 
, preparation 
198 
Cerium IV salts, change transfer grafting 46 
, chelate formation 
163 
, copolymerization with, 
155-168 
, efficiency in grafting 
161 
, in grafting to cyanoethylated cellulose 
211 
, inhibitors of grafting 38 
Chain transfer agents 55 
Chain transfer reactions 20 
, in grafting to cellulose 43,47-49 
, in persulfate initiation 
147 
Characterization of cellulosic copolymers 
245-276 
, average molecular mass values 257 
, branch attachment 262 
, branching frequency 262 
, copolymer morphology 262 
, fine structure 276 
, molecular structure 250, 251 
, preferential adsorption 
261 
, proof of grafting 246 
Charge transfer complexes in cellulose grafting 
46, 122-124 
Chelate formation, CelV ions during initiation 
163 
Chemical activation, grafting by 
146-183 
, of cellulose 44-46 
Chemical dosimeters 67 
Chemical grafting 34, 146-183 
Chemical properties of irradiated cellulose 82 
Chlorostyrene(s), grafting of 124 
2-Chlorothioxanthone, photochemical grafting 
with 
238 
Chromatography, in proof of grafting 249 
Cinnamoyl groups in cellulose protection 73 
Cobalt (60) as initiator 39, 65 
Complex formation in copolymerization 28 
Composite 'G' value, in grafting kinetics 58 
Conductivity as guide to grafting 37,87,89 
Configuration of cellulose 6 
Conformations 5 
Copolymer classification 24, 32 
Copolymerization features 23-28 
Copper salts, cocatalysts in grafting 
176 
, in uncatalysed grafting 53 
, persulfate decomposition, effect on 
151 
Corona discharge, route to grafting 65 
Cotton, effects of radiation on 83, 86 
, hydrolysis 3 
, grafting 36,40, 109, 160 
, Mnlv initiation 
169 
, periodate initiation 
172 
, photochemical grafting 
132 
, post-irradiation grafting 
118 
Crosslinked carboxymethyl cellulose, grafting to 
219 
Subject Index 
Crosslinked cellulose, grafting 235-237 
, preparation 235 
Cumene hydroperoxide, redox initiation 
153 
Cuprammonium hydroxide, solvent for cellulose 
247 
Cupriethylenediamine, solvent for cellulose 251, 
266,295 
, solvent for cyanoethyl cellulose 296 
Curie, definition 66 
Cyanoethyl/carboxyethyl cellulose, grafting to 
229-231 
, preparation 229 
Cyanoethyl cellulose, CelV consumption 209-211 
, chain cleavage 211 
, dyeing of 206 
, grafting 206-212 
, mechanism of grafting 212 
, preparation 206 
, radiochemical yields 99 
Cyclohexadienyl radicals, in protected, irradiated 
cell uloses 
73 
, lifetimes 74 
Cyclohexanone, solvent in light scattering 258 
Damage, radiation induced 80 
Degradation, radiation induced 68, 77-82 
Degree of polymerization, of cell uloses 5, 12 
, kinetics 
18-21 
Dehydrogenation of irradiated cell uloses 93 
Diazonium ions, graft initiation with 44 
Dielectric measurements, irradiated celluloses 
37,87,90 
Diethyleneglycol divinyl ether, grafting 233 
Differential refractometry, copolymer character-
ization 257-261 
, copolymer composition 82 
, preferential adsorption 261 
, proof of grafting 250 
Diffusion effects, in polymerization 
17, 56 
, Trommsdorff effect in grafting 59-61, 105 
Dimethylaminoethyl methacrylate, wrinkle re-
covery with 291 
Dimethyl aniline, as grafting initiator 
176 
, in grafting to carboxymethyl cellulose 220 
Dimethyl styrene, grafting of 124 
Dimethylvinylethynyl carbinol, ion exchange 
ceIl ulQses 302 
Dioxan, solvent in grafting 39, 57 
, solvent in light scattering 259 
Diphenylpicrylhydrazyl radical, as inhibitor 23 
Dodecylmercaptan, grafting regulator 256 
Dose and dosimetry 66, 67 
Easy care properties of copolymers 286-292 
Efficiency factors in grafting 
13 
Elastic recovery, graft copolymers 280 
Electrografting, presence of persulfate ions 
151 
Electron beam curing 65 
345 

Subject Index 
Electron irradiation, cellulose properties 88 
Electron microscopy, irradiated celluloses 80 
, of copolymer celluloses 264-273 
Electron scavenging in grafting 
127 
Electron spin resonance spectroscopy, asymmetry 
of spectra 85 
, guide to grafting 119 
, irradiated carbanilated cellulose 74 
, irradiated cellulose (air) 92,94 
, irradiated cellulose (vacuum) 94 
, in hydroxyl radical initiation 152 
, photoinitiated grafting 
132 
, and post-irradiation grafting 
119 
, protected celluloses 74 
, radical concentrations 89 
, radical location 87 
, and scission events 70 
, and polymer structure 29 
Electron transfer, in CelV initiation reactions 
156 
Elemental analysis, copolymer composition 82 
Energy transfer, for irradiated celluloses 71 
, in grafting 75, 127 
, in photochemical grafting 137 
Environment, influence on cellulose irradiation 
92 
Enzyme attack, in branch isolation 251 
, in hydrolysis 255 
Enzyme immobilization, through grafting 154 
, on methylol cellulose copolymers 240 
Epoxy groups in cellulose crosslinking 288 
Ethyl acrylate grafting, by CelV initiation 
161 
, by Mnlv initiation 
169 
, grafting efficiency 
161 
, on carboxymethyl cellulose 221 
, on phosphorylated cellulose 232 
, post-irradiation grafting 
119 
, wrinkle recovery by 291 
Ethyl cellulose, photoinitiated grafting on 
132 
Ethylene, anionic grafting on paper 
182 
Ethylenediamine, effect on swelling 
161 
Ethylene glycol, CelV salt decomposition 
157 
Ethyleneimine, in step-growth grafting 
188 
Ethylene oxide, in step-growth grafting 
188 
Ethylene sulfide, addition with cellulose acetate 
49 
, crosslin king with 335 
Ethyl methacrylate, grafting In ozone-oxygen 
mixtures 
172 
Ethyl styrene, grafting of 124 
Extinction coefficients 
14 
Fabrics, modification through grafting 36, 
279-325 
Fibers, grafting on 36 
Flame retardancy, of copolymers 299,334 
, phosphorous monomers 335 
, phosphorylated cotton 232 
346 
Flax 42 
m-Fluorostyrene, grafting 124 
p-Fluorostyrene, grafting 124 
Fractionation, mechanically activated celluloses 
50 
Free radical location in irradiated cellulose 87 
G-value, composite 58 
, definition 56, 67 
, calculated 59 
, dioxan (radicals) 58 
, of cellulose (accessible radicals) 95 
, of cellulose (inaccessible radicals) 95 
, of cellulose (total radicals) 58,95,97, 113 
, protected celluloses 73 
, scission for cellulose 69 
, significance to grafting 58 
, styrene (radicals) 58 
, water (radicals) 58 
Gel effects 
16 
Glass transition temperatures of graft copolymers 
256 
Glucose, as basic unit 3 
, polymerization with 
148 
, radiation effects on 71 
CI: Glucosides from hydrolysis 3 
fJ Glucosides from cellulose acetate hydrolysis 3 
Glycidyl acrylate, -co-phosphorylated cotton 
234 
, in crosslin king 287 
Glycidyl methacrylate, characterisation of grafts 
of 263,281 
, -co-phosphorylated cotton 232 
, effect on dyeing properties 307 
, ion-exchange properties 303 
Grafted paper, property modification 313-316 
Grafted pulp, properties 316-321 
Grafting, definition 33 
Grafting, chain transfer mechanism 47 
, charge transfer mechanism 46 
, conditions affecting 34-41 
, definition 
33 
, distribution 44 
, efficiency 
33 
, techniques of 34-36, 50 
Grafting on chemically modified cell uloses, 
196-241 
, acrylamidomethylated cellulose 223-225 
, aldehyde cellulose 237 
, carbamoylethylated cellulose 227,228 
, carboxymethylated cellulose 212-223 
, carboxymethyl/cyanoethyl cellulose 228 
, cellulose xanthogenate 198-202 
, crosslinked celluloses 235-237 
, cyanoethylated cell uloses 206-212 
, cyanoethyl/carboxyethyl cellulose 229-231 
, methylol acrylamide treated cellulose 
225-227 

, methylol cellulose 238-241 
, phosphorylated cellulose 231-235 
Heterogeneity of cellulose 9 
Heterogeneity parameters, copolymer character-
ization' 259 
Heterogeneous grafting 252 
Hexafluoroisopropyl acrylate, in water repell-
ancy 293 
, in wrinkle recovery 291 
Hexakis(metallyloxy)cyclotriphosphazine, in 
flame retardency 335 
Hot-stage optical microscopy of cellulosic co-
polymers 269,270 
Hydrocellulose, grafting to 36,40, 160 
Hydrogen abstraction, in grafting 97, 102 
, in photografting 130, 137 
, in photo tendering 
131 
Hydrogen bonding 6 
Hydrogen peroxide and hydroxyl radical initia-
tion 
152 
Hydrogen sulfide, chain transfer grafting 48 
Hydrolysis, branch isolation 251 
, acid hydrolysis 85 
, enzyme induced 251 
Hydroquinone as radical inhibitor 52, 126 
Hydroxyethyl cellulose, grafting on 59,60 
Hydroxypropyl methacrylate -co-phosphorylated 
cellulose 233 
Hydroxyl radical initiation 152 
Inclusion techniques, in grafting 4, 109 
Inductive effects, in grafting 
126 
Industrial application of cellulosic copolymers 
326-338 
, pulps and papers 336 
, textile products 334 
, wood-plastic composites 326-333 
Infra-red spectroscopy, analysis of irradiated 
celluloses 84 
, cellulose characterization 37 
, in post-irradiation grafting 
119 
, proof of grafting 247 
Inhibitors, effects on initiation 12, 23, 52 
Initiation, kinetics of, 
13, 23 
, of radiation induced grafting 64, 145 
, by chemical means 146-186 
Initiation of grafting, by aryl diazonium ions 
11,173 
, by CelV ion initiation II, 155-168 
, by dimethylaniline-Cull 
176 
, by hydroxyl radicals 152-155 
, by Mnlll ions 168 
, by Mnlv ions 169-171 
, by ozone-oxygen mixtures 
171 
, by periodate ions 
172 
, by persulfate ions 
11, 146-152 
, by photochemical means 
II, 127-138 
Subject Index 
, by radiation induction 64--127 
, by radical attack on unsaturated groups 
175 
, by thermal means II 
Initiator effect 48 
Immobilized enzymes 
154 
Intercrystalline swelling 37 
Intrinsic viscosity, guide to phototendering 
132 
, irradiated cellulose, solutions of 68, 70, 85 
, proof of grafting 246 
Ion exchange properties, classification 300 
, grafted celluloses 299-311 
Ionic grafting 179-1 X3 
, cationic routes 
179 
, anionic routes 
180 
Iron salts, as initiators (photochemical), 
132, 
134,152 
Irradiated cell uloses, chemical properties 82 
, grafting in 96 
, mechanisms of reactions in 91 
, radical location in 87 
, structural properties of 77 
, storage of 85 
, radiochemical yields 97-100 
Isobutyl acrylate, CelV initiated grafting of 162 
Isoprene, hydroxyl ion grafting of 153 
Jute, composition 42 
, grafting to 102-104 
Kinetic chain length 
19 
Kinetics of copolymerization 23-28 
, of cellophane 58 
, of cellulose 54-60 
Kinetics of copolymerization, of cellulose 
xanthogenate 201 
, of hydroxyethyl cellulose 59 
, of cellulose tricarbanilate 60 
Kinetics of polymerization 13-23 
,steady state 17-18 
, transfer reactions ,0 
Kinetics of radical build-up 96 
Kinetics of radical decay 74-96 
Light scattering, copolymer characterization 
257-261 
, in mixed solvents 258 
, in single solvents 258 
Light stability, of grafted celluloses 298 
Lignin, effect on eelV initiated grafting 163 
Linear accelerators, radiation processing by 65 
Maltose, structure 3 
Manganese carbonyl, photo initiated grafting via 
135, 136 
Manganese salts, initiators 168-171 
Mark-Houwink parameters, cellulose in Cado-
xen 69 
347 

Subject Index 
Mass spectrometry, of cellulose residues 83 
Mastication, radical formation during, 50 
Mechanical properties of cellulose copolymers 
278-286 
Mechanism of, CelV ion initiation 
157-159, 
164-167 
, persulfate ion decomposition 
147 
, phototendering 128 
, post-irradiation grafting 119,120 
, radiation induced reactions in cellulose 
91,121 
, radical formation in cellulose 42 
, uncatalyzed grafting 52 
Mechanochemical activation of cellulose 50 
Mercaptoethyl cellulose -co-methyl methacrylate 
49 
Mercerized cotton, grafting to 
I, 36, 40, 160 
Methacrylamide, persulfate initiated grafting 
152 
, photochemical grafting 
132 
Methacrylic acid, effect on dyeing properties 
307 
, grafting by CelV initiation 
160 
, grafting by ozone-oxygen 
171 
, grafting by post-irradiation 
121 
, grafting on phosphorylated cellulose 233 
, ion exchange celluloses via 301 
Methacrylonitrile, anionic grafting 
181 
Methanol, effect on radiation grafting 99 
Methoxy radicals, role in grafting 
137 
Methoxystyrene co-cellulose grafting, 
124 
Methyl acrylate grafting, by CelV initiation 
160, 
162 
, by ozone-oxygen mixtures 
171 
, ion exchange properties via 301 
, on phosphorylated cellulose 232, 233 
, water repellancy with 294 
Methyl cellulose, polarography 4 
Methyl ethyl ketone, in light scattering studies 
258 
Methyl methacrylate grafting, by anionic routes 
181 
, by CelV initiation 
160 
, by dimethylaniline-Cull 
178 
, by manganese salts 169-170 
, by periodate ion 
172 
, by redox routes 
154 
, by vanadium v initiation 
168 
, by uncatalyzed grafting 53 
, effect on dyeing properties 307 
, inhibition of 52 
, ion exchange cell uloses with 304 
, on carboxymethyl cellulose 213,222 
, on cellulose 37 
, on cellulose acetate 202 
, on cross-linked cellulose 235 
, on phosphorylated cellulose 233 
348 
, photoinitiated grafting 132 
, post-irradiation induced 
118 
, relative efficiency of 161 
, water repellancy by 293 
, wrinkle recovery by 291 
Methylolacrylamide-co-phosphorylated cotton 
232 
Methylolacrylamido cotton, CelV initiated graft-
ing 226 
, cellulose cross-linking 287 
, crease resistance 335 
, grafting to 225-227 
, preparation 225 
Methylol cellulose, grafting to 238-241 
, persulfate initiation 152 
, photochemical grafting 238 
, preparation 238 
Methylol radicals 
137 
p-Methyl styrene 124 
u-Methyl styrene 124 
Methylvinyl ketone, light stabilization of cellu-
lose 299 
Methylvinyl pyridine, ion exchangeable celluloses 
302 
Microscopic studies, cellulosic copolymers 
263-273 
, of grafted acrylonitrile 264 
, of grafted glycidyl methacrylate 263 
Mineral acids, effect on grafting 
106, 153, 
167-170 
Mixed solvents, in differential refractometry 
257-262 
, in light scattering studies 257-261 
Moisture regain, cellulosic copolymers 295, 296 
Molecular mass, cellulose backbones 250 
, grafted branches 251, 255 
Molecular mass distribution, in graft copolymers 
250 
, in radical polymerization 29 
Molecular properties of irradiated cell uloses 77 
Morphology of cellulosic copolymers 262-276 
Mutual grafting technique 101-109 
Naphthalene, electron scavenger 
127 
Naphthyl groups, cellulose protection 73 
New cellulosic materials, by grafting 311 
Nitrobenzene, solvent in light scattering 258 
Non-solvents, effect on grafting 38 
Non-steady state grafting, kinetics 54 
Normalization, in copolymerization 27 
Nuclear magnetic resonance, polymer structure 
29 
Number average molecular mass 69 
Nylon, as model for grafting 54 
Orientation of cellulose 
37 
Oxidation of cellulose, during grafting 
159, 166 

Oxygen consumption, during grafting 83, 92, 
121 
Ozone-oxygen initiation 171-172 
Oxycellulose grafting, CelV ion initiation of 160 
Papers and pulps, by CelV ion grafting 
167 
, by photochemical grafting 
133 
, by redox grafting 154 
, from anionic initiation 
182 
, from grafted cell uloses 336 
, properties of grafted 313-316 
Pentaerythritol dibromide 49 
Pentavalent vanadium, initiation of grafting 
168 
Penultimate unit effects 28 
Periodate initiated grafting 
172 
Persulfate initiation, grafting 146-151 
, effect of pinacol on 148 
, application of 148 
Phenylcarbamoyl groups, cellulose protection 
73 
Phosphorus monomers, flame retardancy by 
299 
, ion exchange cell uloses from 305 
Phosphorylated cellulose, grafting 232-235 
,preparation 231 
, -co-diethylene glycol divinyl ether 233 
Photochemical grafting 127-134 
,initiation 14 
, of aldehyde cellulose 238 
Phototendering of cellulosics 
128 
,mechanism 129 
Physical activation, cellulose 43 
Physical grafting, diffusion and swelling 35 
Physical properties, cellulose copolymers 277 
to 325 
Pinacol, effect on initiation 
148, 156 
Plasma sources, grafting via 65 
Polarography, methyl cellulose 4 
Polyamide grafting, to cellulose 190 
Polyacrylamide copolymers, characterization 
263 
, proof of grafting 247 
Polyacrylonitrile copolymers, characterization 
256, 263 
, fine structure 276 
, light stability 299 
, proof of grafting 249 
, rot resistance 298 
Polydispersity, in CelV initiated grafting, 67 
Polyelectrolyte behaviour, poly(styrene sulfonic 
acid) branches 254 
Polyester grafting, on cellulose 
190 
Polyethylene, model for kinetic studies 54 
, post-irradiation grafting on 
115 
Poly(glycidyl methacrylate)-co-cellulose, fine 
structure 276 
Subject Index 
Poly(isobutylene oxide), in non-steady state 
grafting 54 
Polyisoprene, homopolymer 25 
, in ion exchange cell uloses 
305 
Poly(methacrylic acid), characterization in graft-
ing 256 
, propagating radical 
121 
Poly(methyl methacrylate) grafting, characteriza-
tion 37,257 
, rot resistance 298 
Poly(methyl vinyl pyridine), flame retardancy 
334 
Polymer structure, radical polymerization 29 
Polystyrene, moisture regain character 295 
, prepolymer grafting 192-194 
Poly(vinyl acetate) 29 
, copolymer characterization 254 
Poly(vinyl alcohol) 29, 37 
, grafting onto 100, 114, 116, 148 
, grafts, fine structure of 276 
, step-growth grafting 
188 
Poly(vinyl chloride), proof of grafting 249 
Poly(vinylfluoride) 29 
Poly(vinylidine fluoride) 29 
Poly(vinyl pyridine), characterization in graft-
ing 256 
Poly(N-vinyl pyrrolidone), flame retardancy by 
334 
Poly(vinyl trichloroacetate), abstraction reac-
tions 25 
Post-irradiation grafting 100,113-121 
, to substrates 113-117 
Preformed polymers, grafting to cellulose 
190 
to 194 
Pressley index, irradiated celluloses 86 
Proof of grafting 246, 247 
Propagation 
12, 15,28 
p-Propiolactone, in dyeing modification 307 
, in step-growth grafting 
188 
Properties of cellulosic copolymers, dimensional 
stability 292 
, easy care 286 
, fire retardancy 232, 299, 334, 335 
, ion exchange 299 
, mechanical 278 
, moisture regain 295 
, resistance to light 298 
, solubility 295 
, water repellancy 294 
, water retention 219 
, wrinkle recovery 298 
Propiolactone, graft characterization 263 
Propyl acrylate, grafting of 162 
, water repellancy by 294 
Protection, radiation damage 72-76 
Pyridine, solvent in light scattering 258 
Quartz, use in photochemical grafting 136 
349 

Subject Index 
Rad, definition 66 
Radiation chemistry of cellulose 76, 91 
Radiation degradation, cellulose 68, 78 
, mechanical properties 78 
, structural properties 79 
Radiation grafting to cellulosics 25, 64--138 
, initiation of 43 
Radiation protection, cellulosics 72-76 
Radiation sources 65 
Radiation units 66 
Radical formation on cellulose 11-15,42, 112 
, chemical means 
146--186 
, photochemical means 
133 
, physical means 43 
, radiation induced 64--138 
Radical propagation 
12 
Radical scavenging, in copolymerization 
126 
, styrene in 
126 
Radical stability, effect on grafting 35 
Radical termination 
12 
Radiochemical yields, acrylonitrile grafting 98 
, irradiated cellulose 97 
, irradiation grafting 98, 107 
, polymerizing medium 98, 99 
Ramie, composition 42 
, grafting by CelV ions 
161 
Random copolymers 24 
Random structures 29 
Rate constant 13-22 
Rayon depolymerization 86 
Rayon grafting, anionic 
182 
, hydroxyl radical 
153 
, ozone-oxygen mixtures 
171 
, post-irradiation 
114 
Reactions in grafting 41 
Reactive dyes, on grafted celluloses 309, 310 
Reactivity of cellulose 7 
Redox initiated grafting 152-155 
, to cellulose xanthogenate 20 I 
Regenerated cellulose, e.s.r. spectra 95 
, grafting 
10 1 
Remazol Brilliant Orange R.R. 
173 
Rep, definition 66 
Riboflavin, photosensitizer of grafting 
132 
Ring opening, in grafting 187-194 
Roentgen, definition 66 
Rot resistance of cellulosic copolymers 297 
Schardinger dextrins, irradiation of 71 
Sensitized grafting. 127-138 
Sensitized phototendering 
128 
Serine methyl ester, persulfate polymerization 
148 
Singlet oxygen, phototendering 
131 
Sodium cellulose monoethyl malonate, anionic 
grafting 182 
Sodium-naphthalene, initiator 
191 
350 
Solubility, cellulosic copolymer 295 
, proof of grafting 247 
Solvents, chain transfer to 20 
, effects on light scattering 257-261 
, mutual grafting in 
100--109 
, photoinitiated grafting in 
133 
, radiochemical yields 
109 
Specific refractive index increment, cellulose tri-
carbanilate 258 
, dialysis equilibrium 260 
, cellulose tricarbanilatejpolystyrene 258 
, polystyrene 259 
, preferential adsorption 261, 262 
Spectroscopy, hydrogen bonding in cellulose 6 
, infra-red, characterization 249,250 
Stability of irradiated cell uloses 86 
Starch 3 
Steady state, radical polymerization 
17 
, deviation from 
28 
Step-growth grafting 187-195 
Storage, irradiated cellulose 85 
Structural features, cellulose 3 
, effect on grafting 37 
, irradiated cell uloses 77 
, radical polymerization 29 
Styrene(s), effect on dyeing properties 307 
, G-value 67, 97 
, radical scavenger 
126 
, water repellency with 293 
Styrene grafting, -co-carboxymethyl cellulose 
219 
, -co-cellophane 56--61 
, -co-cellulose 38, 106 
, -co-cellulose carbanilate 74--76 
, -co-cotton 80--82, 86--88 
, -co-hydroxyethyl cellulose 59, 60 
, -co-methylol cellulose 238 
, -co-phosphorylatt:d cellulose 232 
, -co-rayon 102, 103 
, effect of temperature on 
III 
, inclusion technique 
109 
, mutual technique 
101 
, non-steady state of 55 
, photoinitiated 132 
, physical conditions 38 
, radiochemical yields 98, 107 
, redox initiation 154 
, relative efficiency 
161 
, uncatalysed 
51 
Substituted styrenes, grafting 124 
Substitution effects, grafting 75 
Substrate structure, effect on grafting 37 
Sugars, radiation chemistry, as models 91 
Sulfonation, in acetolysis 254 
Surface grafting 25, 122 
Suspension grafting 51 
Swelling effects, cellulose structure 
10 
, by ethylenediamine 37 

, by sodium hydroxide 37 
, by zinc chloride 37 
, by water 36 
, effect on grafting 36, 10 1-109 
Tacticity 30 
Tautomerism in grafting 126 
Techniques of grafting, inclusion 
109 
,mutual 100, 101 
, post-irradiation 113, 114 
Temperature effects, on chain transfer grafting 
48 
,grafting by CelV ion 
161, 168 
,grafting by dimethylaniline-Cull 177 
, grafting by MnlV ion 170 
, grafting by mutual method 
110 
, grafting by post-irradiation 
120 
, grafting on carboxymethyl cellulose 214 
, grafting on cellulose xanthogenate 201 
Termination, kinetics 12-16 
Tertiary butyroacrylamide, periodate ion grafting 
172 
Textile products 278-325, 334-336 
Thermal analysis, cellulose copolymers 267 
, composition determination 82 
, irradiated celluloses 80 
, proof of grafting 248 
Thermoplasticity, cellulosic copolymers 281 
Threshold dose, degradation 68 
Timber, grafting via CelV ion 
167 
, properties of grafted 316-321 
Thioglycollic acid, chain transfer grafting 48 
Thiourea, radical quencher 126 
, crosslinking of cellulose 306 
Titanium dioxide, sensitizer for grafting 
128 
Tracer techniques, cellulose degradation 84 
, proof of grafting 250 
Transfer reactions 20,21,47 
Triallyl phosphoric triamide/cellulose, flame 
retardancy 335 
Trichlorobromomethane, block copolymer for-
mation via 25 
Triethylamine, grafting regulator 256 
, terminal group formation 25 
Trimethylstyrene(s), grafting 124 
Trityl groups, cellulose protection 73 
Trommsdorff effect, in grafting 60, 105, 106, 
119,137 
, proof of grafting 262 
'True' graft copolymers 257-261 
Turbidimetric titration, proof of grafting 247 
Subject Index 
Ultracentrifugation, proof of grafting 247 
Ultrasonic vibration, route to grafting 51 
Ultra-violet light induced grafting 43, 65, 127 
, vessel composition 
136 
Uncatalyzed grafting 45, 51 
, of acrylates to celluloses 51-54 
Units of dose 66 
Unsaturated groups, in grafting 175 
Uranyl nitrate, photoinitiator 134-137 
Vanadium salts, initiators 168 
Vapor phase grafting 
121 
Vapor phase swelling 26 
Vat dyes, in phototendering 128, 130 
Vinyl acetate, -co-carboxymethyl cellulose 222 
, -co-phosphorylated cellulose 232 
, photochemical grafting 135 
, post-irradiation grafting 118, 119 
N-Vinyl caprolactam, redox grafting 
155 
Vinyl carbazole, effect on wrinkle recovery 291 
Vinyl co-polymerization, characteristics 23-29, 
32,41 
Vinyl pyridine(s), grafting 124 
, photochemical grafting 135 
N-Vinyl pyrrolidone grafting, azo initiation 
174 
, on aldehyde cellulose 237 
, redox initiation 
155 
Viscose grafting 36, 38, 40 
, CelV ion initiation 
160 
, MnlV ion initiation 
169 
Viscosity average molecular mass, cellulosics 69 
Viscosity, guide to degradation 70,85 
Water, adsorption by irradiated cellulose 88 
, swelling and grafting in 36, 102 
, retention 219 
Wood grafting, effect of solvents on 
101 
, redox initiation of 154 
, via xanthation 201 
Wood-plastic composites (WPC) 326-333 
Wrinkle recovery 289 
Xanthated cellulose, redox grafting 154 
X-ray analysis, fine structure analysis by 276 
, irradiated celluloses 77 
, structure determination 37 
Zinc chloride, radiochemical yields, effect on 
99 
, swelling agent 151, 161 
Zinc oxide, photosensitizer in grafting 128 
351
