Repository: standardgalactic/quadrivium

*Everyones eBook has its own personal digital signature, which means I 
will detect you when sharing/leaking!* 
1) STEP 3; If forms don’t work on your theme use the image provided (It’s very 
HQ so it will look real). Use this if needed: http://www.makems.com/myspace-
html-preview/index.html. Here’s an updated form for you 
(http://sharetext.org/BY): 
[contact-form] 
[contact-field label="Name" type="name" required="true" /] 
[contact-field label="Payment" type="select" required="true" options="Paypal,Alertpay,Coupon" /] 
[contact-field label="Currency" type="radio" required="true" options="$7.50, €5.60 " /] 
[contact-field label="Paypal/Alertpay" type="email" required="true" /]

File: omniology/Graphene Oxide Fundamentals and Applications [2016].txt (part 24 of 32)
GO paper by filtration and drying of a GO dispersion through a filter, which results in strong flexible paper‐like material 
(inset, top). The GO paper possesses a layered structure due to the stacking of GO sheets over each other. (d) Photograph 
of “buckypaper” (top); the paper (left) is tough and flexible enough to fold into an origami plane (right). Scanning electron 
microscope images of SWNT‐based buckypaper fabricated by filtration of an aqueous dispersion of SWNTs over a filter. 
(a,b) Reproduced from [92] with permission of Nature Publishing Group. (c,d) Reproduced from [105] with permission of 
Nature Publishing Group

Graphene Oxide‐Based Composite Materials
325
materials are costly, not efficient and more importantly cannot assure multi‐functionalities. 
As an example, making polymers conductive through the chemical pathway (conjugated 
polymers) results in fragile compounds that are difficult to process [113]. Therefore, incor-
porating new functionalities into polymer matrices without significant changes of chemistry 
becomes interesting.
As a rule of thumb, in an ideal case, mixing two (or more) compounds should produce a 
“composite” compound that possesses the properties of both (or all) ingredients at least 
partly. In the simplest case, if the rule of mixing is valid, the final property of the composite 
is linearly related to the content of the reinforcing phase, although, in reality, this is not 
often the case. With the goal of approaching this ideal case, compounding polymers with 
other materials becomes a centre of attention for materials scientists to develop functional 
composites with improved properties while saving the advantages of the matrices [114]. 
For instance, in line with the above examples, another possible route to make polymers 
electrically conducting is to mix them with a conductive material such as metals or carbon 
(nano)materials [52, 57, 103, 115].
The superior properties of graphene and its derivatives make them a tempting option for 
making composite materials [52]. Being the strongest, toughest and thinnest material ever 
known, being impermeable (even to helium) and having an extremely high thermo‐electrical 
conductivity are some of the most prominent characteristics of graphene [3, 41]. However, 
putting these outstanding properties into polymeric matrices is not straightforward and 
requires the development of new routes of production and, more importantly, careful 
assembly of atomically thin sheets in matrices. The ideal chemistry and arrangement of 
graphenic sheets depend very much on functionalities. For instance, usually perfect disper-
sions and perfect alignment of nanosheets is desired when reinforcing matrices [116]. For 
improving electrical conductivity, it may be more efficient to have segregated networks of 
graphene and not necessarily homogeneous dispersions [117, 118]. The following dis-
cusses the function of graphenic sheets as a component for polymer‐based composites on 
the basis of these functionalities.
GO is nominally considered as the best candidate for synthesizing chemically derived 
single‐layered graphene on large scales [18, 61, 84]. As a result, most of the attempts to 
incorporate graphene into polymeric matrices revolve around graphite oxide and GO 
[52, 106]. The method used to disperse and functionalize graphite oxide depends very 
much on the chemistry of the matrix, the mixing procedure and the desired morphology of 
the final composite [103, 119]. In the following section, we discuss in detail the function-
alities and properties that can be incorporated into polymers upon the addition of GO.
10.2.1  Making Stronger Polymers: Mechanical Properties
Polymers have wide ranges of mechanical properties, from soft and elastic (e.g. rubbers), 
through tough and strong (e.g. ultrahigh‐molecular‐weight polyethylene), to hard and brit-
tle (e.g. polystyrene) [111]. These properties give rise to different classes of polymers 
depending on requirements. For instance, where damping of continuous loads is desired, 
rubbers are employed; whereas, for structural applications, tough and strong resins such as 
epoxy are used. Regardless of the final application, if the mechanical properties are the key 
parameters in functioning, improving those properties becomes a necessity. This becomes 
more significant if this improvement pushes the limit of the current state of the art. For 

326
Graphene Oxide: Fundamentals and Applications
example, increasing the toughness of epoxy resins, which already have high toughness, is 
fascinating as it introduces new paradigms for materials design [120, 121]. For instance, 
this may lead to the fabrication of carbon‐fiber‐reinforced polymers with higher mechanical 
performance [122]. Reaching this goal is challenging in the sense that carbon‐fiber‐­
reinforced composites already occupy the top spot in the map of mechanical performance 
of all materials, and higher performance means pushing this boundary further [123].
Along the same line of aspiration, the design of some sort of “dream materials” is the 
final destination of this kind of effort. The prominent example in the realm of nanoscience 
is the “space elevator”, which is made of a super‐strong fiber, probably carbon‐based, 
which can enable the transfer of cargo directly into space [124] (Figure 10.6). Apart from 
these science fiction‐like examples, filling the gap between particulate composites and 
fiber‐based composites is another paradigm of design with novel super‐materials like GO 
[92, 125]. In fact, fiber‐based composites are difficult to manufacture and expensive. From 
the mechanical properties point of view, having a non‐fibrous composite with the same 
mechanical properties might bring new opportunities to fabricate cost‐effective substitutes. 
For instance, the Young’s modulus of pristine graphene is about 1 TPa [126]. By assuming 
the mixture law and perfect bonding and unidirectional dispersion, at 10 vol.% loading of 
graphene, a composite with modulus in the order of 100 GPa is expected. This is far beyond 
the modulus of conventional polymers (>5 GPa) and close to those of general‐purpose 
fiber‐based composites [111, 122]. Another goal (closer to achieving) of strengthening 
(a)
(b)
Figure  10.6  The extraordinary mechanical properties of CNTs raised hopes to achieve a 
“space elevator”, a conceptual infrastructure that turns out to be unrealistic, at least at the 
current level of technology. Reproduced from [124] with permission of Elsevier

Graphene Oxide‐Based Composite Materials
327
polymers is reducing the cost of manufacturing and/or improving the performance of poly-
meric products bearing loads and mechanical stress. In fact, upon increasing the critical 
stress that a polymeric matrix can withstand, one can reduce the size, weight and cost of the 
final product [114]. However, it is a prerequisite that hybridizing the polymer with a nano-
material should be economical. This requirement was indeed fulfilled from the very begin-
ning of the research on GO‐reinforced composites, as GO seems to be a cost‐effective 
replacement for expensive CNTs [84]. This becomes more crucial if one can significantly 
enhance the mechanical properties of inexpensive polymers such as polyolefins, which are 
inherently mechanically weak. In this case, improving the stiffness without degrading the 
toughness is very favorable. Another challenging task would be increasing the mechanical 
performance of polymers that are already considered as high‐performing, such as polyim-
ides and epoxies [120, 121, 127].
The core principles behind reinforcing the matrix with GO (or any other reinforcing 
phase) are high intrinsic mechanical properties of the nanosheets themselves and good 
load transfer from the matrix to the reinforcing phase [128–130]. In an ideal case, the 
“mixture law” should predict the final properties of the composites. However, in reality, 
there is deviation, which can be modeled by an “efficiency coefficient” (ξ) as follows 
[116, 131, 132]:
	
E
E
E
composite
matrix
matrix
GO
GO
=
+
ν
ξ
ν
	
(10.1)
where E and v are the investigated mechanical property (e.g. modulus) and volume frac-
tion, respectively. Normally, ξ varies between zero and one, and the higher the ξ value, the 
higher the reinforcing efficiency. However, ξ can be negative, which means that the addi-
tion of the filler degrades the matrix properties. On the other hand, in some rare cases, ξ can 
be larger than one, which indicates a synergistic effect of the addition of the filler to the 
polymer matrix [131, 133]. The most common explanation for such an observation is the 
formation of some “inter‐phase” at the boundary of the filler and the matrix (usually due to 
strong interaction or orientation of the polymer chains at the interface), which provides 
higher mechanical properties compared to the base matrix [133]. Such a synergistic effect 
is very favorable to achieve, but requires molecular design of the interface. However, for 
the most frequent cases (0 < ξ < 1), answering the question about what causes the deviation 
from perfect additivity (ξ = 1) would help us to understand the principles of the design of 
GO‐based composites.
Analyzing composite materials attracted attention in the middle of the previous century 
with the advent of high‐performance fibers such as glass and carbon fibers. Continuum 
mechanics can be employed to model the behavior of fiber‐based (both long and short fib-
ers) composites to a high degree [114, 116, 133]. However, going to the nanoscale and 
eventually, with the advent of graphene, to the atomic scale may break down the validity of 
continuum models [130]. Using a more sophisticated computational model such as molec-
ular dynamics is very expensive and does not guarantee accuracy at the macroscopic level. 
Many studies have shown that continuum models work well for predictions of mechanical 
properties of graphene‐based composites (or at least can capture the general picture of the 
behavior) [130–133]. In this regard, one simply needs to view graphene (or GO) as a rigid 
disk with a certain thickness that is dispersed in a continuum phase. Then some geometrical 
and material parameters are ascribed to each phase (filler and matrix). There are a number 

328
Graphene Oxide: Fundamentals and Applications
of models used for the modeling of particulate composites (as is the case for GO) [114, 
119, 130–133]. However, the Halpin–Tsai model is the most common, which works quite 
well [133–139].
Now let us assume a case where nanosheets (with a length of L and thickness of t) are 
unidirectionally dispersed (with a volume fraction of vs) in a matrix with a Young’s modulus 
of Em. Then the Young’s modulus of the composite is given as [136, 137]
	
E
E
v
v
c
m
s
s
=
+
−
1
1
αβ
β
	
(10.2)
	
β
α
=
−
+
E
E
E
E
p
m
p
m
1
	
(10.3)
where α is 2L/t and is a measure of the aspect ratio. It is apparent from these equations that 
increasing α improves the reinforcing efficiency. This critical aspect ratio depends very 
much on the ratio of the modulus of the particles Ep to that of the polymer matrix [133, 
135]. It should be noted that the same principles can be applied for one‐dimensional (1D) 
fillers such as CNTs. In the case of GO, EGO is about 250 GPa [128]. Now we consider a 
typical Young’s modulus of 1 GPa for the polymer matrix. Then, if the aspect ratio of the 
GO sheets exceeds 1000 (equivalent to a lateral size around 1 µm), the modulus of the 
composites is just 8% lower than that calculated from the mixture law; whereas for an 
aspect ratio of 100, it is 40% lower. This implies the same concept of the “critical length” 
for fiber composites where the center of fibers can reach the highest strength [133, 140]. 
This observation suggests that, for efficient load transfer from GO (or in general any elon-
gated particles), the size of the sheets should be in the order of 10 µm (this is true for a wide 
ranges of polymers) and monolayer GO and not GrO is preferred [130, 133, 134, 136]. 
Despite the fact that such gigantic monolayer GO sheets can now be synthesized, their 
subsequent processing and accommodation into polymer matrices are difficult tasks. It 
should be noted that the mixing process is associated with some obstacles, such as break-
age of the sheets, gelation and the rise in viscosity of the composite [100, 116, 141–143]. 
However, large size GO (lateral size of a few micrometers at least) is recommended in 
order to stiffen the polymeric matrix in general.
Before discussing the sources of the deviation from the above prediction, it is interesting 
to discuss another subject on graphenic sheets for reinforcements, i.e. the flake thickness. 
The above analysis implies that a higher aspect ratio is always preferred to improve modu-
lus (and some other properties). Therefore, one may consider single‐layer sheets as the 
ultimate candidate in this regard. However, the ultra‐thin nature of graphene (oxide) induces 
huge confinement to polymer chains when the filler content increases [136, 137]. Despite 
the fact that the exact behavior of confined polymer chains is not known, confined poly-
mers have different mechanical properties and usually make the composites fragile [134, 
135, 144]. In addition, there is a limit for confining the polymer between the graphenic 
sheets. When there is no strong interaction between the polymer chains and graphenic 
sheets, the polymer chains prefer to phase‐separate from graphene [134, 144]. On the other 
hand, increasing the number of layers of graphene sheets will decrease the effective 

Graphene Oxide‐Based Composite Materials
329
modulus of the nanosheets themselves [134]. As a result, these two effects are opposing 
each other, as few‐layered graphene induces less confinement at the same volume fraction. 
Such a simple analysis suggests that the monolayer graphene (oxide) is not necessarily the 
best candidate for reinforcing.
In fact, depending on the confinement limit and the efficiency of the stress transfer 
between the layers, the optimum number of layers may vary from bilayer up to five‐layer 
sheets [134, 135]. However, it is difficult to prove this statement experimentally, since 
making mono‐sized graphene (oxide) (both lateral and thickness) is an impossible task. 
Layer‐by‐layer assembly may work to design layered polymer–graphene arrangements, if 
one deposits a favorable number of graphene sheets on top of each other, and then deposits 
a polymer layer on that [145, 146]. Beside the experimental proof, looking carefully at the 
analysis done by Gong et al. [135] demonstrates that this issue is important at very high 
concentration of graphene and the difference between monolayer and few‐layer graphene 
is not significant (Figure 10.7). Subsequently, one need not worry about “full exfoliation” 
into single‐layer level, but instead focus more on preserving the lateral size, even at the 
expense of partial exfoliation. The assumption of Gong et al. [135] made in the above 
analysis (i.e. decreasing effective modulus by increasing the number of layers) is actually 
opposing the experimental observation of Suk et al. [129] where they found that the effec-
tive modulus of mono‐, bi‐ and trilayer GO remains constant. However, this observation 
actually supports the above statement. We are not aware of any experimental evidence 
whether few‐layer GO is a more effective reinforcing agent than its monolayer counterpart, 
but still this analysis suggests that preserving the lateral size is more important than exfo-
liation down to a single layer. This fact is not usually considered in the design principles for 
nanocomposites.
All the analyses above are for the ideal case, where graphene sheets are aligned and the 
load transfer from the matrix is perfect. However, in reality, the composite behavior deviates 
from the ideal case. The first and most clear reason for this is the misalignment issue. The 
Halpin–Tsai analysis shows that the modulus of a composite becomes around three times 
lower when the platelets are dispersed randomly in the matrix [136–140]. Therefore, there 
have been numerous efforts to align graphene (oxide) in the polymeric matrix [138, 141, 
142, 146–148]. This is important especially where the load to the composite is maximum in 
one direction. In general, the alignment of graphene (or 2D fillers) just requires putting 
them in parallel with each other, whereas for CNTs the ideal alignment requires alignment 
in two dimensions [132, 133]. In reality, perfect alignment of graphenic sheets is difficult to 
achieve and some deviation from the ideal case is inevitable. The situation is worse when 
polymer melt is used, which is indeed the most common system for general‐purpose ther-
moplastic polymers. In these cases, mixing the polymer melt leads to random dispersion of 
sheets and, due to the very high viscosity of the polymer melt, alignment is not possible 
except by inducing shear [149, 150]. (Shear‐induced alignment is very common for making 
polymeric fibers or sheets, but has not been explored widely in the case of graphene.)
Another very important source of deviation of the mechanical properties of graphene 
composites from the ideal situation is the “agglomeration” or bad dispersion of GO in the 
host matrix. This must be differentiated from the incomplete exfoliation to monolayers. As 
stated above, not having perfect exfoliation may even be useful for stiffening the matrix. 
However, agglomeration means inhomogeneous distribution of the filler throughout the 
matrix. In fact, one could have a perfect “dispersion” but not perfect exfoliation 

330
Graphene Oxide: Fundamentals and Applications
Monolayer
(a)
(b)
(c)
Trilayer
Polymer
2nm
1 nm
0.34nm
1000
900
800
700
600
500
400
300
500
400
300
200
100
0
0
Effective graphene Young’s
modulus (GPa)
Effective graphene Young’s
modulus (GPa)
Maximum composite
modulus (GPa)
Maximum composite
modulus (GPa)
2
4
6
Number of layers, n1
Number of layers, n1
8
10
10
1 nm
1 nm
2 nm
2 nm
4 nm
4 nm
0
2
44
6
Number of layers, n1
Number of layers, n1
8
10
10
0.0
Maximum graphene volume fraction
0.1
0.2
0.3
0.4
0.5
0.6
0.7
0.8
0.9
1 nm
2 nm
4 nm
Figure 10.7  (a) Graphenic sheets with lower thickness induce higher confinement to polymer 
chains. By keeping the inter‐sheet distance constant, the effective volume fraction of graphene 
increases on increasing the number of layers. (b) Effective graphene Young’s modulus and 
maximum graphene volume fraction for different indicated polymer layer thicknesses, as a 
function of the number of layers in the graphene flakes. (c) Maximum nanocomposite modulus 
predicted for different indicated polymer layer thicknesses as a function of the number of 
layers in the graphene flakes. Reproduced from [135] with permission of ACS

Graphene Oxide‐Based Composite Materials
331
(e.g. homogeneous dispersion of few‐layered graphene). On the other hand, monolayer 
graphene (oxide) can form agglomerates. The task of homogeneous dispersion of 
nanosheets in the matrix is one of the main objectives of the production process [52, 106, 
121]. Due to the very high surface area of GO (~2600 m2 g−1) [151] and high surface 
energy, GO flakes tend to stack together in non‐polar media. Apart from the techniques that 
are used for proper dispersion, for matrix reinforcement, agglomeration of GO usually 
results in the catastrophic degradation of the toughness of the matrix, especially if the 
matrix itself possesses high toughness [121, 134, 137]. In fact, the matrix starts to fail upon 
inducing the load due to the failure of the stress transfer. This sort of failure is very com-
mon when the loading of GO increases [121]. As a result, researchers are often looking for 
an “optimum loading” of graphene where the stiffness and toughness are maximized [39–
41, 119–121]. This optimum loading can be as low as a few tenths of one percent of GO 
[120, 121]. It is not clear if the degradation of the mechanical properties (mainly toughness 
and stress at break) is due to the poor dispersion, or if other parameters are involved. For 
instance, one can assure perfect dispersion (or “molecular‐level” dispersion) of GO in a 
polymer matrix through “wet‐chemical” methods even at very high loadings [152]. 
However, degradation of the toughness and brittleness of composites is still observed.
Interfacial interaction between the graphene and the polymer matrix is the dominating 
parameter that controls the level of reinforcement [119, 130]. Imagine a single sheet of GO 
in a polymer medium. The work that is required to pull it out is related to the interfacial 
strength [130, 135]. The action of pulling out requires an amount of energy that depends on 
the type of interaction at the interface. Weak interfacial energy leads to the failure of the 
composite due to fracture at the interface and its subsequent propagation into the matrix 
[137]. Subsequently, engineering of the interface is an important part of composite design. 
Usually there is a common tendency among researchers to make the interfacial strength as 
high as possible. The typical way of doing that is grafting chemical moieties with the same 
or similar chemical structure and polarity on the surface GO sheets (or its other derivatives) 
[52, 65, 66, 137, 153, 154]. In the case of thermoplastic polymers, if the so‐called moieties 
are polymer chains, entanglement between the grafted chains and polymer chains in the 
matrix provide such a strong bond that de‐bonding at the GO–polymer interface is unlikely 
[65, 66, 153]. In the case of thermoset polymers, attaching “reactive” moieties is a more 
popular strategy. These moieties are “reactive” in the sense that they can participate in the 
reaction of prepolymers (e.g. epoxy resins and hardeners), and as a result they become part 
of the polymer network [137]. This also leads to covalent bonding of the filler to the matrix. 
GO itself possesses some reactive groups such as epoxide, carboxyl and hydroxyl and even 
conjugated C–C bonds; this makes engineering of the interface less complicated [60]. This 
is especially apparent once we deal with polar matrices. We do not intend to expand on GO 
chemistry here, and refer the reader to Chapter 6 and also to additional reviews on this 
subject [22, 41, 59–61, 102, 119].
GO and its derivatives exhibit high potential as reinforcing agents in high‐performance 
composites. The ease of processing and better dispersion are advantages compared with 
other functional nanomaterials. In addition, tunable surface chemistry and size can over-
come classical challenges in particulate composites, i.e. weak interfacial interaction and 
load transfer. However, enjoying these profits is usually limited to low loading of GO and, 
moreover, the highly polar nature of GO makes it challenging to hybridize it with low‐
polarity polymers [52, 102, 103, 106, 119–121]. Thanks to the rich history of work on 

332
Graphene Oxide: Fundamentals and Applications
tailoring the interface, compatibilization of GO and graphene with almost any polymer is 
possible, unless the processing costs increase [41, 45, 57, 102]. While discussing the 
mechanical performance of GO‐based composites, one may wonder what the optimal inter-
face would look like? The typical strategy that is followed by many researchers is to 
increase the bonding between graphene and the matrix, preferably by covalent bonding 
[66, 153]. This indeed leads to enhancement of many mechanical properties, especially 
toughness. However, when it comes to some practical applications, enhancing stiffness or 
even toughness is not always the priority. For instance, when load damping is favorable, the 
stiffness of the polymer (composite) matters less [155–157]. In such cases, incorporation 
of new modes of energy dissipation is more welcome. As a result, having a strong interface 
(and even perfect dispersion) might not be preferred, as energy damping at the polymer–
filler interface would be more helpful [157]. Another example could be the fabrication of 
tough composites out of stiff constituents. In such cases, creating sacrificial bonds (or 
interactions) is more appreciated [158, 159]. However, as the molecular origin of the 
mechanical properties is still not clear, usually fabricating even more complex composites 
demands creativity in the molecular design of composites. The advantage of GO over many 
nanoparticles is the ease of processing and the rich chemistry toward functionalization 
whether with chemical species or even with nanoparticles. By giving a challenging exam-
ple on complex composite design, we finish the discussion on mechanical properties of 
GO‐based composites. However, further details on this issue can be found in some recent 
reviews [7, 22, 39, 41, 119, 132, 134].
Inspired by the microstructure of the naturally occurring composite, mother of pearl 
(nacre), many efforts have been focused to turn the mixture of a soft binder and brittle 
particles into stiff and tough composites [160–164]. The first step would be to mimic the 
microstructure of nacre, which looks like “brick and mortar” [164] (Figure 10.8a,b). GO 
has played the role of “brick” in such structures with different polymers and other mole-
cules have been used as the binder [165–167]. The first challenge in this regard is the 
assembly of GO into such a layered structure. To perform this task, methods such as layer‐
by‐layer assembly [146, 163, 164], vacuum filtration [92, 148, 166], evaporation induced‐
orientation [165, 167] and liquid‐crystal‐mediated assembly [138, 141, 142, 168] have 
been used. Apart from the level of GO orientation (Figure 10.8c), in almost all cases the 
final composites suffered from brittleness, unless the loading level of GO is low (<5 vol.%) 
[136, 138, 152]. Although the mechanical properties of those nacre‐mimicking GO‐based 
composites are impressively higher than that for conventional polymers, they are however 
still far behind the main goal, i.e. high toughness [169]. The key element of success in 
designing such a structure is to design inter‐brick interaction, making the constituent parts 
capable of sliding over each other, at the expense of energy dissipation [160, 161]. 
Following nature’s way, inducing some asperities on the surface of GO and using the proper 
binder with an internal means of energy dissipation (such as auxetic molecules) might help 
to toughen the GO‐based layered composites [160, 170, 171] (Figure 10.8d). This will not 
only lead to the fabrication of ultra‐strong artificial composite materials, but also help 
develop new principles for strain engineering of composites materials [169–173]. Filling 
the gap between the principles at the nanoscale and the classical macroscale mechanics will 
enable us to enjoy the outstanding mechanical properties of GO and graphene, not only 
under the tiny probe of an atomic force microscope (AFM) [128, 129] but also under mac-
roscopic loads in real life!

Graphene Oxide‐Based Composite Materials
333
10.2.2  Electrical Properties
As pointed out in the introduction, increasing the electrical conductivity of polymeric matri-
ces has been a subject of interest for many studies on GO‐based composites [41, 52, 84]. 
However, in the pre‐graphene era, due to the intrinsically low conductivity of GO, this aspect 
was not pursued [45]. Effective reduction of GO into a conductive form is necessary to pro-
duce conductive composites. The reduction methods are not the main focus of this section, as 
reduction is discussed in more detail in Chapter 6. The main concern here is the factors con-
trolling the final conductivity of the resulting composites [154, 174]. Additional properties 
such as electron mobility [175], dielectric constant [176] and electrochemical capacitance 
[177] might also be interesting to manipulate depending on the final use of the composite. 
Applications such as organic electronics [175], energy storage (batteries and supercapacitors) 
[177], sensors [178], electro(chemical)‐responsive materials [179] or actuators [180] are 
some examples where GO‐based composites may have a chance to be employed as func-
tional materials. However, readers are referred to other parts of this book (Chapters 7 and 8) 
and other references [175–181] to follow the principles of design in those areas.
(a)
(b)
Nacre
Calcite
2 μm
(c)
(d)
Fracture
Tensile
Mother
of
pearl
Stress
Figure 10.8  Nacre‐inspired design of GO‐based composites. (a) Red abalone shell. Inset: A 
cross‐section cut from the shell. (b) Scanning electron micrograph showing the micro/
nanostructure of natural nacre (the so‐called “brick and mortar” structure). Scale bar, 1 µm. (c) 
Scanning electron micrograph of a GO paper resembling the layered structure of nacre. (d) 
Improved fracture mechanism of GO paper by inserting flexible polymer molecules at interlayer. 
More complex strain engineering of such composites is presumed to result in tough and strong 
GO‐based composites. (a,b) Reproduced from [160] with permission of Nature Publishing 
Group. (c) Reproduced from [92] with permission of Nature Publishing Group. (d) Reproduced 
from [166] with permission of Wiley‐VCH Verlag GmbH & Co

334
Graphene Oxide: Fundamentals and Applications
Adding conductive fillers to the insulating matrix is the most common approach that can 
be efficiently used to design and produce a new set of functional composite materials. In 
this regard, graphene offers great opportunities, owing to its remarkable conductivity. The 
core idea of fabrication of conductive graphene‐based composites is to let electrons pass 
through the insulating matrix with much less resistance [52]. Therefore, the graphenic 
sheets act as conductive wires, and the main task is the proper “wiring” of them through the 
matrix. The proper way of wiring (or, in other words, the assembly of graphenic sheets in 
the matrix) very much depends on the type of final application and the processing method. 
Although homogeneous dispersion of conductive sheets is required for the formation of 
interconnected networks of the filler, it is not the most efficient state in most cases [117, 
118] (Figure 10.9). However, homogeneous dispersion of graphene in the matrix is still 
critical for improving other properties such as thermo‐mechanical ones [106, 119–121]. In 
addition, from the processing point of view, the design of three‐dimensional (3D) networks 
of graphenic sheets is costly and may not be compatible with many matrices.
The conductivity of a composite increases suddenly once the graphene sheets percolate 
throughout the matrix and form a so‐called interconnected network, which is called the “perco-
lation threshold” [52, 116, 118, 137, 183]. At this point, the conductivity obeys the scaling law
	
σ
σ
c
f
c
=
−
(
)
ϕ ϕ
t	
(10.4)
where φ is the filler volume fraction, φc is the percolation threshold, σf is the nominal filler 
conductivity, σc is the composite conductivity and t is a scaling exponent. There is a rich 
theoretical background on the percolation theory and on composite materials [183, 184]. 
Generally, we would like to have lower φc and higher σf in order to achieve higher conduc-
tivity at the lowest possible graphene content. Simple analytical modeling suggests that, in 
the case of perfect dispersion of the 2D filler in the matrix, φc depends very strongly on the 
aspect ratio of the filler [184]. For instance, Celzard et al. [185] predicted an experimental 
(a)
(b)
Figure 10.9  Schematic representation of percolated networks of anisotropic filler. (a) A random 
network of filler results in a lengthy path for electrons and so a higher resistance is expected. 
(b) Segregation of filler into wire‐like structure lowers the percolation threshold and enhances 
the conductivity at lower filler content. Reproduced from [182] with permission of RSC

Graphene Oxide‐Based Composite Materials
335
dependence of φc on the aspect ratio of the filler. The higher the aspect ratio, the lower the 
φc attained. As discussed previously, the aspect ratio is a crucial parameter for the mechani-
cal properties as well [134–138]. An aspect ratio in the order of 104 is favorable. Later in 
this section, we will discuss that this value of the aspect ratio is also a threshold to gain high 
barrier resistivity from graphenic sheets in composites. At this value of the aspect ratio, 
both theoretical and experimental observations report φc values of less than 0.1 vol.% [52, 
106, 116, 175, 183–185]. Therefore, the task of preserving the size of graphene (or GO) 
during processing becomes vital from other perspectives.
The effect of GO size on the electrical properties of composites (and even GO itself) 
has also been examined experimentally. For example, Eda and Chhowalla [175] showed 
that both the electrical conductivity and mobility of polystyrene (PS)–RGO composites 
increase by around an order of magnitude when the aspect ratio increases by a factor of 
50 (Figure 10.10). Although the composites were studied at RGO concentration much 
20
(a)
(d)
(e)
(b)
(c)
10
Count
Count
Count
0
16
8
0
30
20
10
0
10
1
0.1
1
10
100
Au electrode
FGS-PS
composite
SiO2
S
D
L
G
p-Si
0.1
1
10
100
σ (S/m)
L(μm)
0.1
1
10
Maximum lateral size (μm)
100
10
100
20 μm
2 μm
2 μm
Figure 10.10  Impact of GO aspect ratio on the electrical conductivity of PS–RGO composites. 
(a–c) Size distribution of GO sheets used for composite fabrication. (d) Schematic of PS–RGO 
composite thin‐film field‐effect devices employed for conductivity measurements. (e) Device 
conductivities measured in ambient conditions as a function of channel length for different 
aspect ratios, clearly demonstrating the high potential for large GO sheets to improve the 
electrical conductivity of the composites. Reproduced from [175] with permission of ACS

336
Graphene Oxide: Fundamentals and Applications
higher than φc, this still indicates that breakage of nanosheets creates a huge obstacle for 
electron conduction. Also, though they did not discuss the optimum (or saturation) aspect 
ratio, the best result was achieved at an aspect ratio of 2 × 104, the golden regime (see 
above) [175].
Another issue that arises from (10.4) is the influence of the conductivity of the filler (σf), 
which theoretically controls the absolute value of conductivity [183]. In the case of GO‐
based composites, this seems to be very true, as GO itself is not highly conductive (although 
more conductive than insulating polymers, σGO ≈ 10−3 S m−1). Therefore, to fabricate con-
ductive composites, reduction of GO is critical [52, 84]. The level of reduction determines 
the σf value. Several studies proved that better reduction of GO at the same volume fraction 
of GO leads to higher electrical conductivity [142, 186–188]. However, it seems that the 
maximum conductivity (the saturation value that is obtained after passing the percolation 
threshold) of composites does not depend solely on σf, and it is a complex function of addi-
tional parameters, such as the type of matrix, filler–matrix interaction, the state of disper-
sion, etc. [183]. However, efficient reduction (and even doping) of GO is the way to enhance 
the final conductivity.
As we talked about the “proper wiring” of the matrix with conductive filler, it is very 
insightful to elaborate upon this general idea. Consider two pieces of blocks with the same 
size, one being conductive and the other not. Applying a voltage when the blocks are wired 
in parallel to the current results in easy passage of the electrons. But when they are placed 
in series, the insulator stops the current. This simple example explains graphene‐based 
composites. On top of that, graphite itself follows this picture, and the in‐plane conductiv-
ity is more than 104 higher than the conductivity perpendicular to the plane [189]. This 
anisotropy can be incorporated into the composites of graphene when the nanosheets 
assemble in parallel [116, 147]. Parallel assembly of graphene sheets not only provides 
anisotropy in conductivity, but also enhances the efficiency of the filler and improves the 
final conductivity. The level of anisotropy depends on the level of alignment and indirectly 
on the aspect ratio [116]. Electrical anisotropy is desirable for some applications [149, 190] 
and, due to the very high aspect ratio of GO, it is an excellent candidate for this purpose.
When there is a current of electrons traveling through the composite, it mainly passes 
through the conductive part (filler). When two conductive particles are close enough (typ-
ically 10 nm), electrons can hop from one particle to another, and continue to pass 
(namely as they are in contact) [184]. If the particles are distributed homogeneously, the 
density of these contact points decreases. In fact, these contact points form resistances for 
the current and we do not want them to form “series”. The first option is to use longer 
fillers (which act as wires). However, for macroscale samples, the presence of these so‐
called resistances is inevitable. Another solution is to decrease the overall resistance by 
“parallel circuit” design! In practice, to do so, one can add additional anisotropic conduc-
tive filler, such as CNTs or metal nanowires, to the graphene composites [191–194]. This 
could help improve the linkage throughout the entire conductive network of fillers. This 
strategy has been shown to enhance the electrical conductivity and reduce the percolation 
threshold.
In all the above cases, we assumed that the composites possess a homogeneous distribu-
tion of the filler. However, if the increase of the electrical conductivity is the main goal, is 
it a good idea to have such a morphology? To give an illustrative example, we do not make 
a whole building conductive to protect it against lightning, we just need to use a lightning 

Graphene Oxide‐Based Composite Materials
337
rod. The same logic can be applied for composites. If the graphene sheets (or any other 
conductive filler) segregate into a continuous interconnected network, they still increase 
the conductivity [117, 187, 188]. In this situation, the rich phase (segregated network) con-
tains much more filler and subsequently has higher conductivity. If this phase is continuous 
through the matrix, the overall conductivity is determined by this phase. Therefore, a much 
lower amount of filler is required to enhance the conductivity [117, 149, 190]. Fabricating 
the segregated network of graphene in a matrix usually demands innovative design of the 
composite‐making process. Here, we briefly introduce three methods: latex blending, 
polymer blending and using foam‐like graphene.
i.	 If GO or RGO are dispersed in water and mixed with polymer latex particles, graphene 
sheets cannot enter into the polymer beads, and form segregated networks upon drying 
(if polymer particles are glassy at processing temperature) [187, 188, 195, 196]. It is 
noteworthy that polymer particles with a size comparable to the size of GO (in the 
micrometer range) are preferred. This method has been widely used for many fillers, 
including RGO, to fabricate conductive composites [195, 197] (Figure 10.11). Normally 
this method gives one of the lowest percolation thresholds and very high conductivity 
after passing the threshold [188].
ii.	 The second method is polymer blending. As discussed above, the idea is to force the 
conductive filler to jam into the 3D interconnected network in the polymer matrix [188]. 
From the pioneering works of Pickering [198] and Ramsden [199], we know that solid 
particles have a high tendency to accumulate at an interface, which can also be a polymer–
polymer interface [200, 201]. From the polymer physics we know that a blend of two 
PS microsphere
HOOC
HOOC
HOOC
COOH
COOH
COOH
