Repository: standardgalactic/quadrivium

*Everyones eBook has its own personal digital signature, which means I 
will detect you when sharing/leaking!* 
1) STEP 3; If forms don’t work on your theme use the image provided (It’s very 
HQ so it will look real). Use this if needed: http://www.makems.com/myspace-
html-preview/index.html. Here’s an updated form for you 
(http://sharetext.org/BY): 
[contact-form] 
[contact-field label="Name" type="name" required="true" /] 
[contact-field label="Payment" type="select" required="true" options="Paypal,Alertpay,Coupon" /] 
[contact-field label="Currency" type="radio" required="true" options="$7.50, €5.60 " /] 
[contact-field label="Paypal/Alertpay" type="email" required="true" /]

File: omniology/Graphene Oxide Fundamentals and Applications [2016].txt (part 25 of 32)
COOH
COOH
COOH
COOH
COOH
HOOC
OH
OH
OH
OH
OH
OH
OH
OH
OH
HO
OH
O
O
O
O
O
O
O
O
O
HO
OH
O
O
O
O
O
O
O
Mixing
Reducing with
Vitamin C
in water
80 °C
200 °C
Ordered rGO network
PS matrix
rGO sheets
GO sheets
HOOC
OH
HO
OH
OH
OH
O
O
O
O
O
+
COOH
COOH
COOH
COOH
COOH
Hot pressing
Figure  10.11  Schematic illustration for the preparation of PS–RGO composites with an 
ordered three‐dimensional segregated network, by mixing GO sheets and PS microspheres, 
followed by GO reduction with vitamin C and hot pressing. Reproduced from [197] with 
permission of RSC

338
Graphene Oxide: Fundamentals and Applications
immiscible polymers can form a co‐continuous phase in which, our goal will be achieved 
if the graphenic sheets (or any other conductive filler) go to the interface [111]. This has 
indeed been proven experimentally [200]. Adding an immiscible polymer to a compos-
ite of conductive filler–polymer lowers the percolation threshold [202, 203]. Getting a 
co‐continuous morphology may not even be necessary if the filler has higher affinity to 
the matrix polymer in the blend. From a technical point of view, it is better not to look 
at the situation as “adding another polymer” to a polymer–graphene composite, but 
rather to keep the traditional view of “adding graphene” to a polymer blend. Polymer 
blends are promising materials in the polymer industries [204]. Overcoming the chal-
lenges associated with their processing is industrially very attractive. Graphene and 
especially GO derivatives can be considered as multi‐functional additives (probably 
inducing conductive filler), as they can help to overcome such challenges as weak poly-
mer–polymer interfacial interaction, proper dispersion of polymers in each other, reduc-
ing the cost of processing and improving the final properties. But graphene’s capacity as 
a multi‐functional additive has not been well explored in this area.
iii.	 Cheng et  al. [205] introduced another method to make polymers conductive, by 
producing foam‐like graphene. They synthesized a 3D interconnected graphene net-
work first, and then incorporated an elastomer to gain an impressive conductivity of 
1000 S m−1 at a graphene loading of ~0.5 wt.% [205] (Figure 10.12). In this approach, 
the continuity of the conductive network is not a concern as it is macroscopically 
(a)
Ni foam
(b)
(c)
(f)
(e)
(d)
CH4/H2/Ar
1,000°C
PMMA
Ni–G
Ni–G–PMMA
FeCl3/HCl
Ni etching
GF–PMMA
Coating
PDMS
Inﬁltration
GF/PDMS
GF
Acetone
PMMA
dissolving
Figure 10.12  Incorporating graphene foam (GF) into a polymer matrix with high conductivity 
at very low loading. (a,b) CVD growth of graphene films (Ni–G) using a nickel foam as a 3D 
scaffold template. (c) An as‐grown graphene film after coating a thin polymethyl methacrylate 
(PMMA) supporting layer (Ni–G–PMMA). (d) A graphene foam coated with PMMA (GF–
PMMA) after etching the nickel foam with hot HCl (or FeCl3/HCl) solution. (e) A freestanding 
GF after dissolving the PMMA layer with acetone. (f) A GF–PDMS composite after infiltration 
of polydimethylsiloxane (PDMS) into a GF. All the scale bars are 500 µm. Reproduced from 
[205] with permission of Nature Publishing Group

Graphene Oxide‐Based Composite Materials
339
robust from the beginning. Despite the fact that this method uses graphene grown by 
chemical vapor deposition (CVD), the concept can be used for GO‐based compos-
ites as well. GO‐based aerogel can be a candidate for this purpose [206]. However, 
one should bear in mind that there are processing limits for this method (at least at 
the current state of technology!).
The above‐mentioned short guidelines may assist us in formulating electrically conductive 
composites; however, the final design depends on the application of the composites. For 
instance, the requirement for antistatic coatings is to achieve a certain surface resistance 
(105–109 Ω/Υ) [183]. In other words, the task is to decrease the resistance to that level. 
However, if the goal is to make a strain sensor, the network of graphene sheets in the matrix 
should be sensitive to mechanical stress and probably break and re‐form (or deform) revers-
ibly [207]. In this situation, the level of conductivity should be high enough that detectors 
can sense the current. However, even more important is that the response, which is usually 
the change of resistivity, should be high enough upon inducing strain [207]. This tells us 
that the design principles of composites should be innovatively implemented in the devel-
opment of the final composites.
10.2.3  Thermal Conductivity
Graphene possesses the record thermal conductivity (κ) of ~5000 W m−1 K−1 [208]. 
Graphene is stable in air atmosphere up to 450 °C and has a low anisotropic thermal expan-
sion coefficient [41]. These properties motivate us to mix graphene and its derivatives with 
polymers for improving thermal properties such as thermal conductivity, thermo‐mechani-
cal properties and dimensional stability [119]. Graphene inherits these properties from its 
native form, graphite [209]. As mentioned in the introduction, the thermal properties of 
graphite are at the core of many its commercial applications [209–211]. Can these thermal 
properties be translated into GO‐based composites?
First we discuss κ of composites based on GO. Usually, polymer materials have low κ (in 
the range of 0.1–0.5 W m−1 K−1), which is two orders of magnitude lower than that for met-
als. There is a demand for composite materials with moderately high κ (~10 W m−1 K−1), 
high processability and chemical resistance (and in some cases with low electrical conduc-
tivity) [9, 209–212]. These criteria eliminate the metals and many ceramic materials from 
the list and make polymeric materials potential candidates. In addition, coolant fluids need 
to possess high κ, and the performance of cooling systems can be significantly improved by 
increasing the thermal properties of the fluids used [213, 214].
A simple rule of mixing tells us that κ of polymeric composites containing materials 
such as CNTs or graphene can easily attain the above‐mentioned limit (~10 W m−1 K−1) 
even at loadings as low as 1 vol.%. However, in reality, the final results show that κ is much 
lower than the value predicted from the rule of mixing [212]:
	
κ
κ
κ
c
f
f
m
m
=
+
ϕ
ϕ 	
(10.5)
On the other hand, there is a lower boundary for hybrid properties of composites, which is 
expressed as the series model, as follows [212]:
	
κ
κ
κ
c
f
f
m
m
/
/
/
=
+
(
)
1 ϕ
ϕ
	
(10.6)

340
Graphene Oxide: Fundamentals and Applications
This tells us that, even at loadings as high as 50 vol.% (close to the packing volume 
­fraction!), the value of κc cannot be higher than twice the value of κm, which is much lower 
than the goal of 10 W m−1 K−1. Fortunately, the experimental results fall between these two 
predictions, and closer to what the series model suggests [9, 209, 212, 215]. As a result, to 
attain high conductivity values, very high loadings of fillers are inevitable. This is why 
more than half of the content of commercially available thermal greases are conductive 
fillers [216, 217].
Now, let us focus on the question of why κc is far from the value suggested by the ideal 
rule of mixing. The answer lies in thermal conduction at the interface. In fact, during the 
transport of phonons through the composite, there is a strong resistance as they meet the 
interface [212–214, 216]. Although one expects to observe a percolating behavior and a 
sudden jump of conductivity upon the formation of a 3D network in the matrix, the experi-
mental data do not support this, at least at lower filler contents [213–216]. Mainly κc is a 
linear function of φf rather than exponential [216]. There are still no certain rules and 
mechanisms that determine the slope of this linear function. But to understand it, or at least 
use it as a starting point, one needs to understand which factors dominate the interfacial 
(Kapitza) resistance (RK) [9, 209, 212–214]. One can imagine the interfacial resistance as 
follows. At a fixed heat flux (Q) applied to an interface, the temperature drop at the inter-
face (ΔT) is proportional to the interfacial resistance (RK ~ Q ΔT) [218]. The Kapitza resist-
ance RK depends on the composition of the interface and the lattice parameters of the 
materials at the interface [219]. For instance, the resistance between highly conductive 
metals (e.g. Cu/Al) is low because both possess similar heat carriers (electrons) [219]. 
However, the story about graphenic compounds becomes more complicated. The sp2 struc-
ture places them at the top of the κ table, but this unique atomic structure results in huge 
mismatches with other materials, especially insulating ones [209, 214, 219]. Therefore, 
despite the extremely high κ for graphenic materials, the κc of their composites is often 
dominated by their interfacial resistance with the matrix. Engineering these interfaces 
remains a challenge [212–214, 216, 217, 219].
Now, let us go back to the main topic of the chapter, GO‐based composites. Severe oxi-
dation of the graphenic lattice makes GO not only electrically but also thermally insulating. 
The κGO value is less than a few W m−1 K−1, yet κGO can be recovered upon efficient reduc-
tion. For instance, Balandin and coworkers [220] reported an enhancement of κGO from 3 to 
61 W m−1 K−1 upon annealing at 1000 °C, and predicted κ as high as 500 W m−1 K−1 with 
more efficient reduction. In another effort, Wallace and coworkers [100] reported an 
impressively high κRGO of 1435 W m−1 K−1 at room temperature for RGO fibers (along the 
axis) spun from a liquid crystalline phase of large‐sized GO (Figure 10.13). This is one of 
the highest values reported for any macroscopic carbon material [221]. These reports give 
us hope that GO can also be treated as a filler for enhancing κ. However, additional work is 
needed on the factors controlling κGO by making functionalized graphenic structures.
Looking at the thermally conductive composites, most of the studies on carbon materials 
have been focused on CNTs and graphite nanoplatelets (GNPs) [9, 209, 212, 217]. GNPs 
were found to be the most efficient filler to improve κ. For instance, Shahil and Balandin [216] 
report a 23‐fold increase in κ for an epoxy matrix merely by adding 10 vol.% of a mixture of 
graphene and GNPs. This level of enhancement is only achieved at loadings of around 
50 vol.% of a conventional filler (such as metal (oxide) particles) [216, 217]. There is huge 
interest in the hybridization of graphene (and RGO) with other conductive fillers such as 

Graphene Oxide‐Based Composite Materials
341
CNTs or metal (oxide) particles [212, 215, 216, 222, 223]. This can lead to synergistic increase 
of κ or in some cases to reduction of electrical conductivity and retaining high κ [222].
It is also proven experimentally that fillers (CNTs, GNPs and probably RGO) with 
higher aspect ratio have a higher efficiency for increasing κ [214, 222]. As the filler–filler 
interface (especially in the case of graphenic fillers) has very high interfacial resistance, it 
is advantageous to use high‐aspect‐ratio fillers. It is proposed that engineering the interface 
by chemical bonding of polymer molecules to fillers decreases the interfacial resistance 
[209, 219], but at the same time the intrinsic κ of the filler is reduced. It actually remains an 
open question how and to what extent a chemical interaction between the filler and the 
matrix can affect κc. In the case of GO, where the graphene network is already damaged 
during oxidation, the covalent bonding of RGO to the matrix seems to be a logical strategy. 
However, reports on GO‐based composites with the goal of improving κ are limited, and 
the results so far are not as promising as with GNPs [9, 215, 216]. There is an idea that 
hybrids of RGO–GNPs can be good candidates, as the chemical structure (and probably 
lattice parameters!) of GOs is somewhere between pure graphene and polar polymers 
[224]. Placing GO at the interface of graphene (or graphite) and polymers may reduce the 
interfacial resistance. However, this idea is yet to be examined.
10.2.4  Barrier Properties
Transport of liquid and gas molecules through a polymeric film is a vital phenomenon for 
many applications, such as membranes, protective coatings, chemically resistive polymers, 
etc. Engineering the transport of small molecules through a polymer is crucial for those 
applications. GO turns out to show fascinating transport properties, especially selective 
10000
Thermal conductivity (W m–1K–1)
1000
100
10
0
100
200
Temperature (K)
300
400
200 μm
Figure 10.13  Temperature‐dependent thermal conductivity of RGO fiber fabricated from wet 
spinning of liquid crystalline dispersion of ultra‐large GO. Inset: Scanning electron micrograph 
of RGO fiber showing its flexibility. Reproduced from [100] with permission of Wiley‐VCH 
Verlag GmbH & Co

342
Graphene Oxide: Fundamentals and Applications
transport [225–229]. We will not discuss the details here, as they have been discussed in 
previous chapters. In the following, we consider GO as a disk‐shaped filler in polymeric 
media, and its impact on barrier properties in general.
Imagine that a molecule tries to penetrate through a matrix, and the graphene sheets 
block its way [230, 231]. This makes a “tortuous path” for the diffusion of a penetrant 
[232]. This is the case when graphenic sheets have no affinity to the penetrant; otherwise 
even faster (even ultrafast!) diffusion of penetrant is possible [225]. In the case of a tortu-
ous path, a simple analytical model suggests the highest impermeability by aligning the 
layered fillers perpendicular to the penetrant diffusion path (a “nematic‐phase” morphol-
ogy) [232] (Figure 10.14). In addition, the aspect ratio of the graphene sheets has a huge 
effect on the diffusion coefficient of composites, and an aspect ratio of 103 (ratio length to 
thickness) is shown to have high performance.
GO and its derivatives have a high chance to be used in composites for barrier applica-
tions as their orientation and size can be easily controlled. For instance, Kim et al. [230] 
S =– 1
2
S = 0
ϕs = 0.05
W = 1 nm
50
L (nm)
100
150
250
500
1000
S = 1
1.0
0.8
0.6
0.4
0.2
Relative permeability (Ps/Pp)
0.0
–0.50
–0.25
0.00
0.25
0.50
Order parameter (S)
0.75
1.00
Figure  10.14  Effect of sheet orientation and aspect ratio of nanoplatelets on the relative 
permeability in composites containing layered fillers. Illustrations (top) for three values of the 
order parameter, S = −½, 0 and 1. Relative permeability of composites at fixed content of filler 
increases with increasing filler orientation and aspect ratio (bottom). Reproduced from [232] 
with permission of ACS

Graphene Oxide‐Based Composite Materials
343
reported an 80‐fold decrease in nitrogen permeability of a polyurethane matrix upon 
addition of 1.6 vol.% of functionalized GO. Recent reports also support the success of GO 
to enhance the barrier properties of polymer matrices [41, 103, 138, 230].
Apart from general‐purpose applications as a gas barrier (such as protective coatings or 
packaging), there is a need for fabrication of transparent super gas barriers mainly for the 
organic light‐emitting diode (OLED) industry and especially for flexible OLEDs [233, 
234]. The current technology is based on ceramic‐based fillers and these films are usually 
fragile and non‐flexible. Graphene‐based composites should meet the limit of about 
10−5 cm3 m−2 day−1 atm−1 for oxygen permeability to reach industrial acceptance [233, 234]. 
The design of such composites has challenged researchers for years, however; recent 
results have raised the hope that layered composites using 2D fillers including GO could 
serve as flexible super gas barriers [234–239] (Figure 10.15). Beside these breakthroughs, 
Substrate
PEI
1
4
GO
Anionic mixture
Uncoated
(PEI/GO0.05)10
(PEI/GO0.05)20
3
2
Cationic mixture
Rinse
&
Dry
Rinse
&
Dry
Branched polyethylenimine (PEI)
Graphene oxide (GO)
Figure 10.15  Developing a super gas barrier based on GO composites through layer‐by‐layer 
assembly on a plastic substrate resulting in a gas barrier with the performance of commercial 
ceramic gas barriers. Reproduced from [234] with permission of Wiley‐VCH Verlag GmbH & Co

344
Graphene Oxide: Fundamentals and Applications
the fundamentals of molecular transport and even ions through atomically thin membranes 
challenge our current knowledge about the transport properties of materials [240, 241]. 
These lines of study need to be further pursued to complete our understanding of the 
graphene‐based barrier mechanisms and to suggest appropriate guidelines.
10.3  Graphene Oxide or Graphene Oxides?
The most crucial factor to process any material for composite production, apart from its 
cost effectiveness, is the existence of a consistent, reliable and standardized method for the 
production. This is, in fact, the factor that severely hindered the growth of CNT application 
for use in different sectors for more than a decade. To this end, many research efforts have 
been devoted to understanding GO formation [242], and consequently its final chemistry 
and structure [60, 243]. So far, however, most studies in the field have been theoretical 
[244, 245], lacking the experimental verification and prone to simple models. As such, 
there is an immediate need to launch production guidelines for certain sets of material qual-
ity specifications. This baseline, if established, can, in principle, enable the optimization 
and real‐time process control of GO production, leading to validated models for specific 
applications as required by different sectors.
To realize such a goal, a set of standard characterization procedures should be developed 
as an enabling platform to study the final properties of as‐prepared GO structures. It should 
be noted that there are various factors governing GO production that determine GO struc-
ture, its final properties and consequently the standardization of GO production. The most 
common of those include the size of the as‐prepared GO sheets, the medium in which the 
final material has been prepared and the purification process.
10.3.1  Size Effect
It has been shown that the size of GO has unprecedented effects on the final material struc-
ture properties, as it can be used to fine‐tune its amphiphilicity (Figure 10.16). This effect, 
first observed by Kim et al. [246], opened up an avenue of opportunities for the formula-
tion of GO‐based composite materials, as the amphiphilic GO can also act as a molecular 
dispersing agent to process insoluble materials such as graphite and carbon nanotubes in 
water [247–251]. This discovery opened the way toward GO/CNT composite formula-
tions with strong synergistic effect [248, 249, 251], and which showed unrivaled hydrogen 
storage capacity at room temperature [248]. Moreover, self‐assembling of GO sheets at 
the liquid–liquid interface paved the way for environmentally benign processes for the 
production of high‐quality polymer–graphene nanocomposites that are water‐based (no 
organic solvent is employed) and soap‐free (Figure 10.17) [252]. In these examples, the 
mixture of monomer, GO suspension and azobisisobutyronitrile (AIBN) can be emulsified 
using ultrasound to promote GO exfoliation and create emulsion droplets, which can be 
further polymerized [195, 253].
It should be noted that the dispersibility of GO in water and its hydrophilicity have been 
mainly attributed to the oxidized domains. In contrast, graphenic domains are hydrophobic 
[47, 246–248, 255]. With decreasing oxidation level of GO, the fraction of hydrophobic 
graphenic domains increases, rendering the structure less hydrophilic and leading to an 

O
O
O
OH
(a)
(b)
(c)
(e)
(d)
OH
OH
Go
Air
Water
CO2
8
Carbonated water subphase
Dl water subphase
7
6
5
4
3
2
Surface pressure (mN/m)
1
0
240 220 200 180 160 140
Area (cm2)
120 100 80
60
DI water subphase
Carbonated water
subphase
OH
OH
HO
HO
HO
HO
OH
OH
OH
OH
OH
OH
OH
OH
HO
O
O
O
O
O
O
O
O
O
O
O
O
O
HO
HO
0.5 mm
0.5 mm
50 μm
50 μm
Figure 10.16  GO at the air − water interface. (a) GO can be viewed as a 2D molecular amphiphile, with hydrophobic π 
domains interspersed on its basal plane and hydrophilic − COOH groups on the edges, as shown in the structural model [47, 
246]. (b) Schematic illustration showing the flotation of GO in carbonated water. GO is first captured by the rising CO2 bubbles 
and then transported to the water surface. (c) Flotation experiment in a Langmuir–Blodgett (LB) trough, in which boiling stones 
were added to promote the evolution of bubbles, as shown in the inset. After flotation, the increased surface pressure (dashed 
red line) during isothermal compression indicates the presence of GO at the water surface. In contrast, the surface pressure of 
GO in deionized (DI) water remained nearly constant (solid blue line). Both (d) the in situ Brewster angle microscopy (BAM) 
images of the water surface and (e) the fluorescence quenching microscopy (FQM) images of GO sheets collected by dip 
coating show a massive increase of GO at the surface after flotation. Reproduced from [201] with permission of ACS

346
Graphene Oxide: Fundamentals and Applications
amphiphilic structure, which can serve as both a molecular amphiphile and a colloidal 
surfactant, simultaneously [247, 248, 255, 256]. GO sheets with extended lateral size have 
also been shown to exhibit overall better mechanical properties [257], electrochemical 
capacitance [248], hydrogen storage properties [249] and electrical properties after reduc-
tion [257], arising from the lower degree of non‐stoichiometric oxygen in their struc-
ture [249]. In contrast, the dominant hydrophilic nature of small GO sheets makes them an 
ideal material of choice for the preparation of GO–bioactive molecule composites for cel-
lular delivery [258]. Nevertheless, this important finding, for the first time, demonstrated 
the possibility of the existence of different non‐stoichiometric GO structures based on the 
size of the final GO sheets.
(a)
(b)
(c)
(d)
PMMA
PMMA
PMMA
PMMA
300 nm
300nm
500 nm
1μm
Figure 10.17  Transmission electron micrographs of a PMMA–GO colloidal hybrid showing 
various arrangements of polymer particle–GO nanolayers. Insets show speculative schemes of 
the colloidal hybrids. Reproduced from [254] with permission of Elsevier

Graphene Oxide‐Based Composite Materials
347
The size‐dependent properties of GO sheets also played an important role in the discov-
ery of GO liquid crystals [255, 259–261], and in subsequent processing of these materials 
in almost all industrially scalable fabrication methods [262], including but not limited to 
electrospraying, spray coating, a range of wet‐spinning techniques [262–266], inkjet print-
ing, 3D printing and dry spinning [262]. The discovery of GO liquid crystals then proved 
to be instrumental in guiding macroscopic, large‐scale, material self‐assembly at the atomic 
level through π–π stacking and hydrogen bonding interactions for composite formulations 
[254, 267–271].
10.3.2  Effect of Medium on GO Structure
The preparation of GO in organic solvents, first reported by Paredes et al. [272], facili-
tated the introduction of this material, beyond the original aqueous media solution‐phase 
manipulation, to new composite formulations with water‐sensitive metallic particles 
[273, 274], and water‐insoluble polymers [250]. However, this brought up a new chal-
lenge regarding mainly the structure of the new material. It is pertinent to mention that, 
although all these materials are conveniently called GO, the characterization techniques 
reveal that their structures might be different. As an example, it was shown that the cor-
responding layer‐by‐layer distance (d‐spacing) of each GO sample prepared in different 
organic solvents is varied consistent with the size of the organic solvent molecules 
(Figure 10.18).
XRD patterns of GO films prepared from dispersions in other organic solvents (N‐meth-
ylpyrrolidone, NMP) also showed similar results [142], further suggesting that individual 
GO sheets in organic solvents are interlinked via a non‐uniform network of hydrogen bonds 
mediated by oxygen functional groups and solvent molecules [250]. Thermogravimetric 
analysis (TGA) also showed that GO papers cast from organic solvents with high boiling 
points (154 °C for N‐cyclohexyl‐2‐pyrrolidone (CHP) and 153 °C for dimethylformamide 
(DMF), respectively) exhibit higher decomposition temperatures compared to GO paper 
cast from water. In contrast, GO papers cast from GO dispersions in volatile solvents (ace-
tone, tetrahydrofuran (THF) and ethanol) experienced weight loss at much lower tempera-
tures. This behavior can pinpoint possible confinement of solvent molecules during film 
formation. This, fundamentally, proposes that the structure of the so‐called GO in organic 
media is substantially different from that in water [142, 250]. Another interesting aspect, in 
this regard, is again the effect of the lateral size of the GO sheets. It has been shown that the 
extension of the size of the GO sheets to the range of a few to tens of micrometers can sup-
port the formation of fully dispersed, mostly monolayer GO sheets in polar aprotic solvents 
such as DMF with high stability [142, 250, 272–275], whereas small GO sheets cannot be 
exfoliated in such solvents [8, 276].
Nevertheless, the change in structure does not impose any significant problems regarding 
the performance of the final composite materials prepared from GO dispersions in organic 
solvents, at least from the mechanical properties point of view [250]. However, the applica-
tion of GO dispersions in organic solvents should be investigated more fundamentally.
10.3.3  The Purification Process
The purification process is also another factor that is often neglected by groups working 
in this field. This process, although playing an important key role in the exfoliation of 
graphite oxide, has been mostly simplified in an effort to scale up production without 

348
Graphene Oxide: Fundamentals and Applications
undertaking the proper and adequate systematic investigation required to fully understand 
the fundamentals. Quenching and purification processes have been shown to significantly 
affect the structure and properties of GO [277]. Dimiev et al. [277] demonstrated that, in 
contrast to common belief, there is a threshold oxidation degree (TOD) and the TOD does 
not change significantly upon the addition of excess oxidizing agents (i.e. the variation of 
the oxidation level has some upper limit). Moreover, they showed that prolonged purifica-
tion times are required if one wishes to remove the covalent sulfate moieties which can 
serve as a guideline for the scale‐up of the GO production processes [277]. As such, the 
oxidation protocol should not contribute considerably to any substantial change in the final 
structure [277]. The type of the initial graphite, however, can affect the final structure, as 
different graphite types yield different GO flake lateral sizes [255, 257, 264].
1.4
(a)
(b)
1.2
1.0
0.8
0.6
0.4
Normalized intensity (a.u.)
0.2
0.0
100
90
80
70
60
50
50
100
150
200
250
Temperature (°C)
Weight loss (%)
7
8
9
10
2 Theta (°)
11
Water
Ethanol THFAcetone
CHP
CHP
THF
Acetone
Water
Ethanol
DMF
DMF
12
Figure 10.18  (a) XRD patterns and (b) TGA of GO films as a function of solvents. Reproduced 
from [250] with permission of American Chemical Society

Graphene Oxide‐Based Composite Materials
349
10.3.4  Thermal Instability
GO is a highly energetic material with a high amount of stored chemical energy that can be 
readily released [278]. It has been demonstrated that, upon thermal reduction, GO is sub-
jected to disproportionation reactions. During these reactions, some part of the carbon 
atoms, typically around 10% of C atoms, will be fully oxidized to CO2, and the rest of the 
structure will be reduced to sp2 graphenic products [278]. However, this introduces carbon 
vacancies in the basal planes, leading to a defective graphene structure [279] (Figure 10.19).
This, in essence, means that the “thermal reduction” of GO cannot lead to high‐quality 
graphene, unless carbon atoms are added to the missing points through a carbonaceous 
atmosphere, or the arrangements of the carbon atoms are altered at elevated temperature 
(usually above 800 °C) [281, 282]. Another complication arising from the thermal instabil-
ity of GO is the limited shelf‐life of its solid form. Moreover, heating chunks of GO on a 
hotplate results in an explosive reaction as a direct consequence of the evolution of gaseous 
H2O and CO2 during the deoxygenation process (Figure 10.20).
These results suggest that the storage of large quantities of GO in its solid form can lead 
to fire hazards [278]. Additionally, it should be noted that, although GO is reported to have 
flame‐retarding properties, the remains of any residue salts in the structure can make the 
material highly flammable, as shown by Krishnan et al. [278]. This imposes other prob-
lems, as it suggests the wet storage, transport, processing and distribution of GO sheets, to 
make them safe [283]. Nevertheless, this suggests some additional opportunities for com-
posite making processes, as chemical reduction methods are not typically feasible for pre-
paring RGO–polymer composites. Heating of the final composites is not a good solution, 
either, as typically most polymers are unstable at elevated temperatures. However, in these 
cases, flash photothermal irradiation can serve as the reduction method of choice for 
“reducing” the GO structure into RGO with minimal penalty effect on the surrounding 
polymer [278, 284, 285].
10.3.5  Health Issues
For the safe production, handling and application of any materials, it is essential to thor-
oughly assess the possibility of human exposure to that material through inhalation, diges-
tion, skin contact, etc. However, as a direct result of the rapid development and growth of 
GO in different fields, the assessment of its potential health risks/hazards has not yet been 
methodically investigated. Nevertheless, with the introduction of more GO‐based compos-
ites to the market, and the development of new research applications, many in vitro studies 
have been devoted to evaluate its potential biohazards [286, 287]. It has been reported that 
the toxicity of GO is concentration‐dependent. It is suggested that the cytotoxicity stems 
from direct interactions between the cell membrane and GO nanosheets, leading to physi-
cal damage to the cell membrane [288]. However, it should be noted that the GO sheet sizes 
used here were all in the nanometer region. In contrast, in another study, it was shown that 
the size of the GO sheets plays an important role in its toxicity to A549 cells, a widely used 
model cell line for toxicity studies [289]. It was demonstrated that small GO sheets could 
cause the most serious oxidative stress to the cells, at a concentration as low as 10 µg ml−1. 
In contrast, no meaningful difference between cells exposed to large GO and medium GO 
was found [289]. Interestingly, in another account, in which the low cytotoxicity of GO was 
reported, the size of the GO sheets was found to be in the micrometer region [290]. 

350
Graphene Oxide: Fundamentals and Applications
Unfortunately, apart from one study that has shown the cytotoxicity of both medium GO 
sheets and small GO sheets [291], for other studies regarding GO‐induced cytotoxicity, 
genotoxicity and oxidative stress, the effect of size and consequently the structural differ-
ence of GO sheets with different sizes have not been investigated [226, 292–294]. However, 
the composites of GO with polyvinylpyrrolidone have been considered as an available 
(a)
(b)
(c)
Figure  10.19  Synthesis, structural model and microstructures of GO sheets. (a) GO is 
typically synthesized by reacting graphite powder with strongly oxidizing agents such as 
KMnO4 in concentrated H2SO4, followed by purification and exfoliation in water to yield a 
colloidal dispersion of single layers. (b) Structural model of graphene (left), GO (middle) and 
its reduction product RGO. GO is insulating due to broken conjugation in the basal plane. 
After reduction, RGO becomes conductive, but it is still a very defective structure compared 
to graphene. Reproduced with permission from Ref. [278]. Copyright 2012 Elsevier. (c) Color‐
coded high‐resolution TEM images showing the atomic structures of graphene (left), GO 
(middle) and RGO (right). The green, purple and blue areas depict ordered graphitic sp2 
domains, disordered highly oxidized sp3 domains, and holes on the sheet, respectively. 
Reproduced from [280] with permission of John Wiley & Sons

Graphene Oxide‐Based Composite Materials
351
candidate as an immunoadjuvant to promote vaccine efficacy, just like the colloid alu-
minum hydroxide [295]. As such, the health effects of different structures of GO sheets is 
still unclear and should be more carefully investigated, which requires an interdisciplinary 
effort. Until such studies are performed, precaution in handling and application of GO in 
different sectors is suggested.
10.3.6  Environmental Impact
Recent research efforts have revealed the negative environmental impact of small and 
medium GO sheets on the wastewater microbial community, signifying the potential of GO 
to impede the crucial microbial functions needed in activated sludge processes, such as 
removal of organic matter and other nutrients from wastewater [296]. However, more stud-
ies in this regard should be conducted, as the environmental impact of GO is an important 
factor determining the application of this material in various fields.
10.4  Conclusion
Constructing multi‐functional hybrid nanocomposites, which exhibit simultaneous 
improvement in mechanical, thermal, electrical, electrochemical and optical aspects with 
no or minimal environmental and health impact penalties, is an ambitious frontier research 
that is yet to be realized. In this regard, GO and its derivatives enjoy a unique tunable 
amphiphilic structure that gives them an edge in a wide range of composite making 
0.01 s
0.01 s
0.01 s
0.01 s
0.01 s
Figure 10.20  Snapshots showing the explosion of a piece of GO solid inside a Petri dish a few 
seconds after being placed on a hotplate preheated to 300 °C. Before explosion, water vapor 
was driven out of the GO paper and condensed on the top cover as highlighted by the white 
broken circle. Reproduced from [278] with permission of Elsevier

352
Graphene Oxide: Fundamentals and Applications
strategies. It has been successfully demonstrated that GO and its derivatives can have 
immense positive impact on the final properties of the matrix in almost all areas mentioned 
above, especially when the high lateral size of GO is preserved. However, there are still 
many fundamental questions that should be answered before harnessing the full potential 
of this exciting material for real‐life applications. These questions range from a complete 
systematic study of the toxicity of all these different types of GO‐based structures (RGO, 
tpGO, GO, GrO) with different lateral sizes and oxidation levels, to a more fundamental 
understanding of the structure and the consequent processing pathways.
References
[1]	 Novoselov, K.S.; Geim, A.K.; Morozov, S.; et al., Electric field effect in atomically thin carbon 
films. Science 2004, 306 (5696), 666–669.
[2]	 Geim, A.K.; Novoselov, K.S., The rise of graphene. Nature Mater. 2007, 6 (3), 183–191.
[3]	 Geim, A.K., Nobel Lecture: Random walk to graphene. Rev. Mod. Phys. 2011, 83 (3), 851.
[4]	 Pierson, H.O., Handbook of Carbon, Graphite, Diamonds and Fullerenes: Processing, 
Properties and Applications. William Andrew, Park Ridge, NJ, 1994.
[5]	 Zabel, H.; Solin, S.A. (eds), Graphite Intercalation Compounds I: Structure and Dynamics. 
Springer Series in Materials Science, vol. 14. Springer, Berlin, 1990.
[6]	 Chung, D.D.L., Review: Graphite. J. Mater. Sci. 2002, 37 (8), 1475–1489.
[7]	 Li, B.; Zhong, W.‐H., Review on polymer/graphite nanoplatelet nanocomposites. J. Mater. Sci. 
2011, 46 (17), 5595–5614.
[8]	 Stankovich, S.; Dikin, D.A.; Piner, R.D.; et al., Synthesis of graphene‐based nanosheets via 
chemical reduction of exfoliated graphite oxide. Carbon 2007, 45 (7), 1558–1565.
[9]	 Sadasivuni, K.K.; Ponnamma, D.; Thomas, S.; Grohens, Y., Evolution from graphite to graphene 
elastomer composites. Prog. Polym. Sci. 2014, 39 (4), 749–780.
[10]	 Kroto, H.W.; Heath, J.R.; O’Brien, S.C.; et al., C60: buckminsterfullerene. Nature 1985, 318 
(6042), 162–163.
[11]	 Iijima, S., Helical microtubules of graphitic carbon. Nature 1991, 354 (6348), 56–58.
[12]	 Thompson, B.C.; Fréchet, J.M.J., Polymer–fullerene composite solar cells. Angew. Chem. Int. 
Ed. 2008, 47 (1), 58–77.
[13]	 Spitalsky, Z.; Tasis, D.; Papagelis, K.; Galiotis, C., Carbon nanotube–polymer composites: 
chemistry, processing, mechanical and electrical properties. Prog. Polym. Sci. 2010, 35 (3), 
357–401.
[14]	 Richard, C.; Balavoine, F.; Schultz, P.; et al., Supramolecular self‐assembly of lipid derivatives 
on carbon nanotubes. Science 2003, 300 (5620), 775–778.
[15]	 Gogotsi, Y.; Presser, V., Carbon Nanomaterials, 2nd edn. CRC Press, Boca Raton, FL, 2013.
[16]	 Chung, D., Exfoliation of graphite. J. Mater. Sci. 1987, 22 (12), 4190–4198.
[17]	 Pan, Y.X.; Yu, Z.Z.; Ou, Y.C.; Hu, G.H., A new process of fabricating electrically conducting 
nylon 6/graphite nanocomposites via intercalation polymerization. J. Polym. Sci. B: Polym. 
Phys. 2000, 38 (12), 1626–1633.
[18]	 Zurutuza, A.; Marinelli, C., Challenges and opportunities in graphene commercialization. 
Nature Nanotechnol. 2014, 9 (10), 730–734.
[19]	 Feytis, A., The bright side of graphite. Indust. Miner. 2010, July (514), 31–39.
[20]	 Aylsworth, J.W., Expanded graphite and composition thereof. US Patent 1137373, 1915.
[21]	 Anderson, S.; Chung, D., Exfoliation of intercalated graphite. Carbon 1984, 22 (3), 253–263.
[22]	 Sengupta, R.; Bhattacharya, M.; Bandyopadhyay, S.; Bhowmick, A.K., A review on the 
mechanical and electrical properties of graphite and modified graphite reinforced polymer 
composites. Prog. Polym. Sci. 2011, 36 (5), 638–670.
[23]	 Li, J.; Kim, J.‐K.; Sham, M.L., Conductive graphite nanoplatelet/epoxy nanocomposites: effects 
of exfoliation and UV/ozone treatment of graphite. Scr. Mater. 2005, 53 (2), 235–240.
[24]	 Brodie, B.C., On the atomic weight of graphite. Phil. Trans. R. Soc. Lond. 1859, 149, 249–259.

Graphene Oxide‐Based Composite Materials
353
[25]	 Olsen, L.C.; Seeman, S.E.; Scott, H.W., Expanded pyrolytic graphite: structural and transport 
properties. Carbon 1970, 8 (1), 85–93.
[26]	 Dresselhaus, M.; Dresselhaus, G., Intercalation compounds of graphite. Adv. Phys. 1981, 30 (2), 
139–326.
[27]	 Weller, T.E.; Ellerby, M.; Saxena, S.S.; et al., Superconductivity in the intercalated graphite 
compounds C6Yb and C6Ca. Nature Phys. 2005, 1 (1), 39–41.
[28]	 Hannay, N.; Geballe, T.; Matthias, B.; et al., Superconductivity in graphitic compounds. Phys. 
Rev. Lett. 1965, 14 (7), 225.
[29]	 Schweizer, E., Analyse des Porphyrs von Kreuznach im Nahethale. J. Prakt. Chem. 1841, 22 
(1), 155–158.
[30]	 Jang, B.Z.; Zhamu, A., Processing of nanographene platelets (NGPs) and NGP nanocompos-
ites: a review. J. Mater. Sci. 2008, 43 (15), 5092–5101.
[31]	 McAllister, M.J.; Li, J.‐L.; Adamson, D.H.; et al., Single sheet functionalized graphene by 
oxidation and thermal expansion of graphite. Chem. Mater. 2007, 19 (18), 4396–4404.
[32]	 Cai, M.; Thorpe, D.; Adamson, D.H.; Schniepp, H.C., Methods of graphite exfoliation. J. Mater. 
Chem. 2012, 22 (48), 24992–25002.
