Repository: standardgalactic/quadrivium

*Everyones eBook has its own personal digital signature, which means I 
will detect you when sharing/leaking!* 
1) STEP 3; If forms don’t work on your theme use the image provided (It’s very 
HQ so it will look real). Use this if needed: http://www.makems.com/myspace-
html-preview/index.html. Here’s an updated form for you 
(http://sharetext.org/BY): 
[contact-form] 
[contact-field label="Name" type="name" required="true" /] 
[contact-field label="Payment" type="select" required="true" options="Paypal,Alertpay,Coupon" /] 
[contact-field label="Currency" type="radio" required="true" options="$7.50, €5.60 " /] 
[contact-field label="Paypal/Alertpay" type="email" required="true" /]

File: omniology/Bio-MEMS Technologies and Applications - Wang and Soper (Eds).txt (part 27 of 28)
CRC Press is an imprint of the
Hung, P.J., Lee, P.J., Sabounchi, P., Lin, R., and Lee, L.P. (2004). Continuous perfusion
microﬂuidic cell culture array for high-throughput cell-based assays. Biotech-
nology and Bioengineering 89(1): 1–8.
Husebekk, A., Skogen, B., and Husby, G. (1988). High-density lipoprotein has differ-
ent binding capacity for different apoproteins. The amyloidogenic apoproteins
are easier to displace from high-density lipoprotein. Scandinavian Journal of
Immunology 28(6): 653–658.
Ivanov, I.T. (1999). Investigation of surface and shape changes accompanying the
membrane alteration responsible for the heat-induced lysis of human erythro-
cytes. Colloids and Surfaces, B: Biointerfaces 13(6): 311–323.
© 2007 by Taylor & Francis Group, LLC

Single-Cell and Single-Molecule Analyses Using Microﬂuidic Devices
439
Jakeway, S.C., de Mello, A.J., and Russell, E.L. (2000). Miniaturized total analysis
systems for biological analysis. Fresenius' Journal of Analytical Chemistry
366(6–7): 525–539.
Kahn Harriette, J., Presta, A., Yang, L.-Y., Blondal, J., Trudeau, M., Lickley, L., Hollo-
way, C., McCready David, R., Maclean, D., and Marks, A. (2004). Enumeration
of circulating tumor cells in the blood of breast cancer patients after ﬁltration
enrichment: Correlation with disease stage. Breast Cancer Research and Treatment
86(3): 237–247.
Kartalov, E.P. and Quake, S.R. (2004). Microﬂuidic device reads up to four consecutive
base pairs in DNA sequencing-by-synthesis. Nucleic Acids Research 32(9):
2873–2879.
Khine, M., Lau, A., Ionescu-Zanetti, C., Seo, J., and Lee, L.P. (2005). A single cell
electroporation chip. Lab on a Chip 5(1): 38–43.
Kruger, J., Porta, P., Morrison, A., Singh, K., O'Neill, A., and O'Brien, P. (2002). Micro-
optical laser induced ﬂuorescence detection on a miniaturized ﬂow cytometry
device. Micro Total Analysis Systems 2002, Proceedings of the mTAS 2002 Sym-
posium, 6th, Nara, Japan, November 3–7, 290–292.
Lagally, E.T. and Mathies, R.A. (2004). Integrated genetic analysis microsystems.
Journal of Physics D: Applied Physics 37(23): R245–R261.
Lee, J.-B., Hite, R.K., Hamdan, S.M., Sunney Xie, X., Richardson, C.C., and van Oijen,
A.M. (2006). DNA primase acts as a molecular brake in DNA replication. Nature
(London, United Kingdom) 439(7076): 621–624.
Lee, P.J., Hung, P.J., Shaw, R., Jan, L., and Lee, L.P. (2005). Microﬂuidic application-
speciﬁc integrated device for monitoring direct cell-cell communication via gap
junctions between individual cell pairs. Applied Physics Letters 86(22): 223902/
223901–223902/223903.
Lee, S.-W. and Tai, Y.-C. (1999). A micro cell lysis device. Sensors and Actuators, A:
Physical A73(1–2): 74–79.
Levene, M.J., Korlach, J., Turner, S.W., Foquet, M., Craighead, H.G., and Webb, W.W.
(2003). Zero-mode waveguides for single-molecule analysis at high concentra-
tions. Science (Washington, DC, United States) 299(5607): 682–686.
Lipman, E.A., Schuler, B., Bakajin, O., and Eaton, W.A. (2003). Single-molecule mea-
surement of protein folding kinetics. Science (Washington, DC, United States)
301(5637): 1233–1235.
Lu, H., Gaudet, S., Schmidt Martin, A., and Jensen Klavs, F. (2004a). A microfabricated
device for subcellular organelle sorting. Analytical Chemistry 76(19): 5705–5712.
Lu, X., Huang, W.-H., Wang, Z.-L., and Cheng, J.-K. (2004b). Recent developments
in single-cell analysis. Analytica Chimica Acta 510(2): 127–138.
Mathies, R.A., Peck, K., and Stryer, L. (1990). Optimization of high-sensitivity ﬂuo-
rescence detection. Analytical Chemistry 62(17): 1786–1791.
Mathis, H.P., Kalusche, G., Wagner, B., and McCaskill, J.S. (1997). Steps towards
spatially resolved single molecule detection in solution. Bioimaging 5(3):
116–128.
McClain, M.A., Culbertson, C.T., Jacobson, S.C., Allbritton, N.L., Sims, C.E., and
Ramsey, J.M. (2003). Microﬂuidic devices for the high-throughput chemical
analysis of cells. Analytical Chemistry 75(21): 5646–5655.
Ocvirk, G., Salimi-Moosavi, H., Szarka, R.J., Arriaga, E.A., Andersson, P.E., Smith,
R., Dovichi, N.J. and Harrison, D.J. (2004). b-Galactosidase assays of single-cell
lysates on a microchip: A complementary method for enzymatic analysis of
single cells. Proceedings of the IEEE 92(1): 115–125.
© 2007 by Taylor & Francis Group, LLC

440
Bio-MEMS: Technologies and Applications
Olson, K.J., Ahmadzadeh, H., and Arriaga, E.A. (2005). Within the cell: Analytical
techniques for subcellular analysis. Analytical and Bioanalytical Chemistry 382(4):
906–917.
Palkova, Z., Vachova, L., Valer, M., and Preckel, T. (2004). Single-cell analysis of yeast,
mammalian cells, and fungal spores with a microﬂuidic pressure-driven chip-
based system. Cytometry A 59(2): 246–253.
Piruska, A., Nikcevic, I., Lee, S.H., Ahn, C., Heineman, W.R., Limbach, P.A., and
Seliskar, C.J. (2005). The autoﬂuorescence of plastic materials and chips mea-
sured under laser irradiation. Lab on a Chip 5(12): 1348–1354.
Rao, S.R., Yamamura, S., Takamura, Y., and Tamiya, E. (2004). Multiplexed microﬂu-
idic devices for single-cell manipulation and analysis. Special Publica-
tion—Royal Society of Chemistry 296 (Micro Total Analysis Systems 2004, Volume
1): 61–63.
Rhee, S.W., Taylor, A.M., Tu, C.H., Cribbs, D.H., Cotman, C.W., and Jeon, N.L. (2005).
Patterned cell culture inside microﬂuidic devices. Lab on a Chip 5(1): 102–107.
Shackman, J.G., Dahlgren, G.M., Peters, J.L., and Kennedy, R.T. (2005). Perfusion and
chemical monitoring of living cells on a microﬂuidic chip. Lab on a Chip 5(1):
56–63.
Shelby, J.P., White, J., Ganesan, K., Rathod, P.K., and Chiu, D.T. (2003). A microﬂuidic
model for single-cell capillary obstruction by plasmodium falciparum-infected
erythrocytes. Proceedings of the National Academy of Sciences of the United States
of America 100(25): 14618–14622.
Sia, S.K. and Whitesides, G.M. (2003). Microﬂuidic devices fabricated in poly(dime-
thylsiloxane) for biological studies. Electrophoresis 24(21): 3563–3576.
Sims, C.E., Meredith, G.D., Krasieva, T.B., Berns, M.W., Tromberg, B.J., and Allbritton,
N.L. (1998). Laser-micropipet combination for single-cell analysis. Analytical
Chemistry 70(21): 4570–4577.
Sinclair, J., Pihl, J., Olofsson, J., Karlsson, M., Jardemark, K., Chiu, D.T., and Orwar,
O. (2002). A cell-based bar code reader for high-throughput screening of ion
channel–ligand interactions. Analytical Chemistry 74(24): 6133–6138.
Sohn, L.L., Saleh, O.A., Facer, G.R., Beavis, A.J., Allan, R.S., and Notterman, D.A.
(2000). Capacitance cytometry: Measuring biological cells one by one. Proceed-
ings of the National Academy of Sciences of the United States of America 97(20):
10687–10690.
Soper, S.A., Mattingly, Q.L., and Vegunta, P. (1993). Photon burst detection of single
near-infrared ﬂuorescent molecules. Analytical Chemistry 65(6): 740–747.
Stavis, S.M., Edel, J.B., Samiee, K.T., and Craighead, H.G. (2005). Single molecule
studies of quantum dot conjugates in a submicrometer ﬂuidic channel. Lab on
a Chip 5(3): 337–343.
Stromberg, A., Karlsson, A., Ryttsen, F., Davidson, M., Chiu, D.T., and Orwar, O.
(2001). Microﬂuidic device for combinatorial fusion of liposomes and cells.
Analytical Chemistry 73(1): 126–130.
Taylor, M.T., Belgrader, P., Furman, B.J., Pourahmadi, F., Kovacs, G.T.A., and
Northrup, M.A. (2001). Lysing bacterial spores by sonication through a ﬂexible
interface in a microﬂuidic system. Analytical Chemistry 73(3): 492–496.
Tegenfeldt, J.O., Bakajin, O., Chou, C.-F., Chan, S.S., Austin, R., Fann, W., Liou, L.,
Chan, E., Duke, T. and Cox, E.C. (2001). Near-ﬁeld scanner for moving mole-
cules. Physical Review Letters 86(7): 1378–1381.
© 2007 by Taylor & Francis Group, LLC

Single-Cell and Single-Molecule Analyses Using Microﬂuidic Devices
441
Tegenfeldt, J.O., Prinz, C., Cao, H., Chou, S., Reisner, W.W., Riehn, R., Wang, Y.M.,
Cox, E.C., Sturm, J.C., Silberzan, P., and Austin, R.H. (2004a). The dynamics of
genomic-length DNA molecules in 100-nm channels. Proceedings of the National
Academy of Sciences of the United States of America 101(30): 10979–10983.
Tegenfeldt, J.O., Prinz, C., Cao, H., Huang, R.L., Austin, R.H., Chou, S.Y., Cox, E.C.,
and Sturm, J.C. (2004b). Micro- and nanoﬂuidics for DNA analysis. Analytical
and Bioanalytical Chemistry 378(7): 1678–1692.
Tian, H., Emrich, C.A., Scherer, J.R., Mathies, R.A., Andersen, P.S., Larsen, L.A., and
Christiansen, M. (2005). High-throughput single-strand conformation poly-
morphism analysis on a microfabricated capillary array electrophoresis device.
Electrophoresis 26(9): 1834–1842.
Toner, M. and Irimia, D. (2005). Blood-on-a-chip. Annual Review of Biomedical Engi-
neering 7: 77–103. 
Toriello, N.M., Douglas, E.S., and Mathies, R.A. (2005). Microﬂuidic device for electric
ﬁeld-driven single-cell capture and activation. Analytical Chemistry 77(21):
6935–6941.
Tourovskaia, A., Figueroa-Masot, X., and Folch, A. (2005). Differentiation-on-a-chip:
A microﬂuidic platform for long-term cell culture studies. Lab on a Chip 5(1):
14–19.
Tsong, T.Y. (1991). Electroporation of cell membranes. Biophysical Journal 60(2): 297–306.
Valero, A., Merino, F., Wolbers, F., Luttge, R., Vermes, I., Andersson, H., and van den
Berg, A. (2005). Apoptotic cell death dynamics of HL60 cells studied using a
microﬂuidic cell trap device. Lab on a Chip 5(1): 49–55.
van Oijen, A.M., Blainey, P.C., Crampton, D.J., Richardson, C.C., Ellenberger, T., and
Xie, X.S. (2003). Single-molecule kinetics of l exonuclease reveal base depen-
dence and dynamic disorder. Science (Washington, DC, United States)
301(5637): 1235–1239.
Verbridge, S.S., Edel, J.B., Stavis, S.M., Moran-Mirabal, J.M., Allen, S.D., Coates, G.,
and Craighead, H.G. (2005). Suspended glass nanochannels coupled with mi-
crostructures for single molecule detection. Journal of Applied Physics 97(12):
124317/124311–124317/124314.
Wabuyele, M.B., Farquar, H., Stryjewski, W., Hammer, R.P., Soper, S.A., Cheng, Y.-
W., and Barany, F. (2003). Approaching real-time molecular diagnostics: Single-
pair ﬂuorescence resonance energy transfer (spFRET) detection for the analysis
of low abundant point mutations in K-ras oncogenes. Journal of the American
Chemical Society 125(23): 6937–6945.
Wabuyele, M.B., Ford, S.M., Stryjewski, W., Barrow, J., and Soper, S.A. (2001). Single
molecule detection of double-stranded DNA in poly(methylmethacrylate) and
polycarbonate microﬂuidic devices. Electrophoresis 22(18): 3939–3948.
Waters, L.C., Jacobson, S.C., Kroutchinina, N., Khandurina, J., Foote, R.S., and Ram-
sey, J.M. (1998). Microchip device for cell lysis, multiplex PCR ampliﬁcation,
and electrophoretic sizing. Analytical Chemistry 70(1): 158–162.
Wheeler, A.R., Throndset, W.R., Whelan, R.J., Leach, A.M., Zare, R.N., Liao, Y.H.,
Farrell, K., Manger, I.D., and Daridon, A. (2003). Microﬂuidic device for single-
cell analysis. Analytical Chemistry 75(14): 3581–3586.
Wu, H., Wheeler, A., and Zare Richard, N. (2004). Chemical cytometry on a picoliter-
scale integrated microﬂuidic chip. Proceedings of the National Academy of Sciences
of the United States of America 101(35): 12809–12813.
© 2007 by Taylor & Francis Group, LLC

443
16
Pharmaceutical Analysis Using Bio-MEMS
Celeste Frankenfeld and Susan Lunte
CONTENTS
16.1
Advantages of the Microworld for Pharmaceutical
and Biomedical Analysis........................................................................ 443
16.2
Basic Components of Bio-MEMS and Lab-on-a-Chip Devices
for Pharmaceutical Analysis.................................................................. 444
16.3
Challenges of Pharmaceutical Bio-MEMS........................................... 448
16.4
Applications: Clinical Chemistry and Bioanalysis ............................ 449
16.4.1
Clinical Chemistry.................................................................... 449
16.4.2
Therapeutic Drug Monitoring ................................................ 455
16.4.3
High-Throughput Screening................................................... 457
16.5
Conclusion................................................................................................ 459
References ............................................................................................. 460
16.1
Advantages of the Microworld for Pharmaceutical
and Biomedical Analysis
Pharmaceutical analysis deals with the detection of any drug compound or
biological molecule that elicits a pharmacological response. Fast, efﬁcient,
and selective analytical methods are important for drug research and devel-
opment as well as the clinical diagnosis of disease. The emergence of bio-
logical microelectromechanical systems (bio-MEMS) provides a new
opportunity for the creation of high-throughput and portable analysis sys-
tems that can be used for a variety of pharmaceutical applications. These
include in vivo sensing, point-of-care diagnostics, and high-throughput
screening of drug candidates.
Bio-MEMS and lab-on-a-chip devices offer several advantages over con-
ventional analytical methods for pharmaceutical analysis. First, the small
© 2007 by Taylor & Francis Group, LLC

444
Bio-MEMS: Technologies and Applications
sample requirements of these devices (mid-to-low picoliter range) mean
that only a few microliters of blood or micrograms of protein are necessary
for clinical or biological assays. The small footprint of the device also makes
it possible to perform multiple assays on a single chip.1–3 The integration of
several procedures including sample preparation, separation, and detection,
all in one device also means that sample loss and handling errors are
minimized.
Three additional advantages afforded by microchips are due to their small
size. First, the overall shorter channel dimensions make it possible to per-
form separations within seconds as opposed to the minutes required when
using conventional analytical systems. Secondly, the smaller dimensions of
the individual components make them portable. This offers the potential
for point-of-care analysis in the ﬁeld, at home, or in a physician’s ofﬁce.
Lastly, plastics and other inexpensive substrate materials can be used to
generate the microchips, making the production of disposable devices fea-
sible. Disposable devices are particularly attractive for the analysis of blood
and other biological ﬂuids that may contain biohazardous substances (such
as HIV or hepatitis B virus). It also eliminates many of the problems with
cross-contamination that can occur when a single chip is employed for
several analyses.
Perhaps the greatest advantage that microchip devices offer to the phar-
maceutical industry is the capability of high-throughput analysis. Multiple
channels and detectors may be fabricated onto a single chip, allowing any-
where between two and several hundred online analyses to occur simulta-
neously. This saves time and allows pharmaceutical companies to screen
molecular libraries that contain hundreds of thousands of potential drugs.
16.2
Basic Components of Bio-MEMS and Lab-on-a-Chip 
Devices for Pharmaceutical Analysis 
Most bio-MEMS and lab-on-a-chip devices used for pharmaceutical or bio-
medical analysis have several common components that are employed for
schematic outlining the different functions of the components that are com-
monly employed for pharmaceutical and clinical applications.
Sample introduction into an analytical microchip is most often accom-
plished by manually pipetting the sample into a low-volume reservoir that
is built into the chip. Alternatively, a syringe pump may be connected to
chip ﬁttings to reproducibly introduce the sample via a pressure-driven ﬂow.
A portion of the sample is then injected from the reservoir into the analytical
system using either pressure-driven ﬂow or electrokinetic gating. If pressure-
driven ﬂow is employed, the sample is forced from the sample well into the
processing channel hydrodynamically.4,5 In electrokinetic gating, the sample
sample introduction, sample processing, and detection. Figure 16.1 shows a
© 2007 by Taylor & Francis Group, LLC

Pharmaceutical Analysis Using Bio-MEMS
445
is injected into the processing channel by application of voltages that gen-
erate electroosmotic ﬂow (EOF).6,7 The magnitude of the EOF is dependent
on pH, ionic strength, and the type of substrate employed for the device as
well as the ﬁeld strength. In general, EOF forces the bulk ﬂuid toward
cathodic buffer reservoirs; in the process it carries the analyte along with
other sample components into the sample processing region of the chip. 
A recent trend in sample injection into microchips is the introduction of
discrete samples from a ﬂowing stream.8 In 2001, Harrison’s group ﬁrst pub-
lished a paper entitled, “Allowing microﬂuidic chips to drink from the ﬁre
hose of the external environment.”9 In this application, discrete injections were
made from a solution ﬂowing at one mL/min and then analyzed by electro-
phoresis. Later, Chen et al. described an interface that could be employed at
lower ﬂow rates (1 µl/min) and was employed for a ﬂow injection-based
immunoassay.10 More recently, our group has further modiﬁed this approach
to incorporate microdialysis as an online sample preparation method.11
data obtained for the near real-time monitoring of an enzymatic reaction.
Once a sample has been introduced into the chip, additional processing
steps such as sample preparation, mixing, reactions, and separation are
usually necessary prior to analyte detection. Some commonly employed
sample preparation strategies include ﬁltration, solid-phase extraction, and
derivatization. Filtration can be accomplished using pillars fabricated
directly into the device, beads packed into a channel, or microdialysis mem-
branes sandwiched within the chip.12–14 For solid-phase extraction, particles
FIGURE 16.1
Components of bio-MEMS chips for pharmaceutical and biomedical analysis.
Sample Introduction 
Sample Processing 
Filtration 
Extraction 
Derivatization 
Mixing 
On-chip reaction 
Separation 
Immunoassay 
... and Injection 
Pipette 
Electrokinetic 
Pressure-driven 
ﬂow 
Syringe 
Electrochemical
Fluorescence
Mass spectrometry
Detection 
 Figure
16.2 shows a schematic of the online microdialysis-microchip CE system and
© 2007 by Taylor & Francis Group, LLC

446
Bio-MEMS: Technologies and Applications
and monolithic chromatographic materials have been used to isolate the
compound(s) of interest from the other components of the sample.15,16 Several
types of supports have been investigated for this purpose, including reversed
phase17 and immunoafﬁnity chromatography.18
In some cases, derivatization is necessary to make the analyte of interest
detectable. Derivatization can be accomplished precolumn, postcolumn, or
on-column. James Landers has employed on-chip derivatization for the
detection of proteins following sodium dodecyl sulfate-polyacrylamide gel
electrophoresis (SDS-PAGE).19 Ramsey’s group has used postcolumn deriva-
tization for the detection of peptides following electrophoretic separation.20,21 
Control of ﬂuid ﬂow is essential to carry out the diverse functions required
of analytical bio-MEMS, including derivatization, mixing,22 and other on-
chip chemical reactions.23  Valves may be incorporated into the chip to direct
ﬂuid ﬂow and promote mixing of two ﬂuid streams. These valves can be
pressure driven24 or electrokinetic.25  Valves produced by soft lithography
can also be used as pneumatic pumps within the chip or simply act as
isolation points where ﬂuid ﬂows may be separated from one another.24 
Electrophoresis is commonly employed for the separation of analytes on
microchip devices.26 Several forms of electrophoresis have been accomplished
FIGURE 16.2
Online microdialysis microchip electrophoresis continuous monitoring of hydrolysis of ﬂuo-
rescein mono--D-galactopyranoside by galactosidase. (From Huynh, B. et al., Anal. Chem. 76,
6440-6447, 2004. With permission.)
Perfusate syringe
Microdialysis probe
Guide cannula
Sample vial
Microchip device
Fluorescein
FMG
300
200
100
400
0
600
800
1000
400
1200
Time (sec)
Fluorescence intensity (mV)
0
950
1000
1050
1100
1150
1200
1250
100
200
300
400
Lag time~5.5 min
∗
1.0
Time (sec)
© 2007 by Taylor & Francis Group, LLC

Pharmaceutical Analysis Using Bio-MEMS
447
on-chip, including zone electrophoresis,27 polyacrylamide gel electrophore-
sis (PAGE), SDS-PAGE,28 and micellar electrokinetic chromatography
(MEKC) separations.29 In zone electrophoresis, the analytes are separated
based on their charge-to-mass ratio. This approach is most commonly
employed for the separation of amino acids and peptides. SDS-PAGE and
PAGE are size-based separations and are used for separations of proteins
and DNA, respectively. MEKC separates compounds based on their hydro-
phobicity and is most commonly employed for the separation of nonionic
pharmaceuticals. 
Chromatographic supports have also been incorporated into microchips
to effect a separation. This can be accomplished through the incorporation
of porous hydrophobic beads, commonly utilized in conventional HPLC,
into micron-sized channels.17 Alternatively, in situ production of monoliths
has been accomplished by several groups. The separation can be accom-
plished by the application of pressure-driven ﬂow or an electric ﬁeld (elec-
trochromatography).
Antibodies have been used for both sample processing and detection. If
the antibodies are immobilized on a chromatographic support, they can be
used for sample preparation and concentration. Alternatively, antibodies can
be employed for sample detection by immunoassay. Both of these methods
take advantage of the high selectivity of binding of an antigen to an anti-
body.30–32 In the case of immunoafﬁnity, the antibodies are used to trap the
antigen of interest and isolate it from potential interferences. This approach
was discussed above under the sample preparation methods.
Separation-based immunoassays have also been performed on-chip.33 In
the competitive immunoassay format, labeled antigens compete with endog-
enous antigens for antibody binding sites. Then electrophoresis or chroma-
tography is used to separate the bound from the free fraction of labeled
antigen. An alternative approach is to immobilize a speciﬁc known quantity
of antibodies on beads or the channel walls in the chip. A sample containing
both endogenous antigen and labeled antigen is introduced into the channel.
Both compete for the binding sites. When the labeled antigens are measured
(via ﬂuorescence or an enzyme reaction), the concentration of target analyte
may be determined.
There are many forms of detection that may be incorporated into a bio-
MEMS device. An entire chapter of this book is devoted to one of those
methods, electrochemical detection (EC).34–37 Another common form of inte-
grated detection is laser-induced ﬂuorescence (LIF).38 Other optical forms of
detection, less commonly included on microchips, are thermal lens spectros-
copy,39 deep UV spectroscopy,40 and ﬁber-optic methods of capturing emis-
sion intensity.41 Mass spectrometry (MS) is an important detection method
that is highly desirable to the pharmaceutical industry. Although MS has not
been incorporated on-chip, several chips have been developed with micro-
fabricated interfaces that allow analyte to be injected from the microdevice
onto the mass spectrometer.42–45
© 2007 by Taylor & Francis Group, LLC

448
Bio-MEMS: Technologies and Applications
16.3
Challenges of Pharmaceutical Bio-MEMS
The greatest challenge to face pharmaceutical bio-MEMS is that of com-
patibility with biological ﬂuids, tissues, and cells. Devices used for moni-
toring the release of substances from cells or tissue culture or those that
are implanted into a tissue must be constructed of biocompatible materials
that will resist biofouling. A review by Grayson et al.46 addresses many of
these issues.
The analysis of complex biological ﬂuids, including blood, saliva, or urine,
also presents a challenge. In this case, cells, proteins, large molecules, and
other components that may interfere with analysis must be separated or
removed completely. Otherwise, they may adhere to channel walls, foul
detector electrodes (diminishing electrode response), physically clog the
channel, or co-elute or co-migrate with analytes of interest, hindering detec-
tion. Samples are usually ﬁltered either pre-, or on-chip, and channel walls
can be coated to resist adherents.
For cells or tissue studies on-chip, it is important to provide an environ-
ment in which cells can grow and tissue will remain viable. Also, in neural
networks, the brain cells must remain in contact with the electrodes that are
stimulating or recording their activity without fouling them. Commonly
employed materials and substrates in microfabrication of bio-MEMS include
silicon, silicon nitride, silicon dioxide, gold, SU-8, higher noble metals (plat-
inum, titanium), and activated carbon electrodes have all been found to be
biocompatible in the short term, although different forms (porous as opposed
to smooth silicon) elicited different degrees of biocompatibility.46
Another potential problem for lab-on-a-chip devices can be the high salt
concentrations characteristic of physiological samples. This can be a partic-
ular problem for electrophoretic-based analyses. The mismatch between the
ionic strengths of the samples and the run buffer can lead to peak dispersion
and loss of efﬁciency. It is possible to increase the ionic strength of the run
buffer, however this can lead to joule heating. In most cases, physiological
samples are simply diluted to overcome the high salt concentrations, but this
also dilutes the sample. Therefore, the detector must have limits of detection
that are low enough to allow sample dilution.
Blood can be a particularly difﬁcult sample for microchip-based assays.
Over 46% of the components of blood are solids, including red blood cells,
white blood cells, and platelets. In standard clinical assays involving blood,
these solid components are removed through centrifugation. However, this
approach is not easily transferred to the microchip format. Recently, a variety
of ﬁlters and techniques that take advantage of the slower ﬂow of the larger
particles have been incorporated into chips to isolate small molecules from
the larger components.
© 2007 by Taylor & Francis Group, LLC

Pharmaceutical Analysis Using Bio-MEMS
449
16.4
Applications: Clinical Chemistry and Bioanalysis
16.4.1
Clinical Chemistry
Lab-on-a-chip devices have been developed for a number of clinical analyses,
including those to detect exposure to biological warfare agents. Recently,
Moorthy et al.47 described a microassay for botulinum neurotoxin in whole
blood. This toxin is one of the most deadly substances known, and can be
lethal at concentrations as low as 1 ng/kg. Because the only known antidote
for this toxin is an antitoxin that binds the toxin before it can bind to nerves,
fast analysis is critical. 
 In the microchip-based assay, whole blood is ﬁrst mixed with a hypotonic
solution that causes the red blood cells to swell. The swollen cells are retained
behind a porous polymer ﬁlter, allowing the serum to pass into the process-
ing part of the chip where a bead-based sandwich enzyme-linked immun-
osorbent assay (ELISA) is performed. Valves are used to control the ﬂow and
addition of reagents in the immunoassay. For this assay, quantitation was
not necessary, as just an indication of the presence of the toxin was needed
to conﬁrm contamination. Hence, a simple colorimetric response generated
by the enzyme label in the immunoassay was used as an indicator for the
existence of the toxin. 
A more common clinical application of microchip-based assays is the
extensive list of clinical assays reported in the literature. One example of
such an assay is the detection of homocysteine in blood. Homocysteine has
been identiﬁed as an independent risk factor for cardiovascular disease.
Therefore, a point-of-care device for analysis of homocysteine levels would
be a useful tool for cardiologists to monitor their patients’ heart health. In
this microchip-based assay, a cobalt (II) phthalocyanine (coPC)-modiﬁed
carbon paste electrode was used to detect the three major thiols in blood
(glutathione, homocysteine, and cysteine). The modiﬁed electrode showed
high selectivity for thiols compared to other easily oxidized compounds
found in blood.48
Another microchip electrophoresis device currently under investigation in
our laboratory has clinical possibilities for the detection of nitrate and nitrite.
Nitric oxide is an important signaling molecule that plays a role in neural
signal mediation, inﬂammation, and vasodilation. Nitric oxide degrades
quickly into nitrate (NO3
–) and nitrite (NO2
–) under physiological conditions.
The presence of nitrite in urine frequently indicates a bacterial infection. 
Kikura-Hanajiri et al. developed a microchip-based analytical method for
the detection of nitrate and nitrite as an indirect measurement of NO pro-
duction. Two separate measurements were used to determine the total con-
centration of NO because only nitrite could be analyzed directly using
detection of endogenous compounds or biomarkers. Table 16.1 provides an
© 2007 by Taylor & Francis Group, LLC

450
Bio-MEMS: Technologies and Applications
TABLE 16.1
Clinical and Bioanalytical Applications
Analyte
 Signiﬁcance
Device/Technique
Notes
Carnitine/acetylcarnitine standards, 
also imipramine and desipramine in 
fortiﬁed human plasma
Amino acid derivative 
important in fatty acid 
oxidation; deﬁciency leads 
to cardiac, CNS, and 
skeletal problems
Microchip electrophoresis to separate 
analytes, coupled with mass 
spectrometry for detection57
Linear calibration curve obtained, 
demonstrating ability for robust, 
reproducible quantitation
 Sequential injection analysis with 
amperometric biosensor detection58
Carnitine, acylcarnitine, 
butylcarnitine 
Microchip electrophoresis coupled to 
mass spec59
Separated small, polar molecules w/o 
channel treatment on-chip, ion-sprayed 
into MS
Microchip electrophoresis with 
online electrospray to MS42
Carnitine and three acylcarnitines in urine 
separated in 48 s
Potassium in blood
Electrolyte involved in 
signaling
Microarray sensor in a potassium-
selective electrode60
Potassium, sodium, lithium
Electrolytes
Microchip electrophoresis with 
contactless conductivity detection61
Blood gases and electrolytes (CO2, O2, 
Ca2+, Na+, K+)
6-channel ﬂuorescence sensor array62
 Superblue LED acted as light sources
Creatine, creatinine, p-aminohippuric 
acid, uric acid
Renal markers used to 
assess health of renal 
system
Microchip electrophoresis coupled 
with enzymatic reaction using 
amperometric detection56
Glucose, uric acid, ascorbic acid, 
acetaminophen
Enzyme reaction on-chip, separation 
by electrophoresis, and 
electrochemical detection63
Enzyme mixed with glucose on-chip, 
reaction products separated from ascorbic 
acid and internal standard, uric acid
Glucose and lactate
Blood sugar monitored in 
diabetes and related 
metabolic disorders and 
ubiquitous by-product of 
cellular metabolism
Microdialysis interface, microﬂow 
manifold, and biosensor array for 
detection64
In vivo microdialysis of core blood of dogs 
Microdialysis probe coupled to ﬂow 
cell/ enzyme biosensor array65
(continued)
© 2007 by Taylor & Francis Group, LLC

Pharmaceutical Analysis Using Bio-MEMS
451
TABLE 16.1 (continued)
Clinical and Bioanalytical Applications
Analyte
 Signiﬁcance
Device/Technique
Notes
Lactate in serum
On-chip enzyme reaction, mixing, 
ﬂow injection analysis, and 
chemiluminescence detection66
Lactate, glucose, glutamate
Enzymatic microsensor for FIA67
Dialysis tube traps enzyme—substrates 
(lactate, etc.) ﬂow past and react, releasing 
hydrogen peroxide, which is then detected 
electrochemically
Glucose
Microchip electrophoresis with 
electrochemical detection68
Amperometric detection of glucose in 
diluted human plasma
Amino acids in urine
Building blocks of proteins, 
serve various functions in 
the body
Microchip electrophoresis with 
indirect ﬂuorescence detection69
Micellar electrokinetic capillary 
chromatography on-chip with LIF 
detection of amino acids in urine 
and serum70
Cyclic channel design allows column 
switching and variable separation channel 
lengths
Hydrolysis of ﬂuorescein mono-D-
galactopyranoside
Microdialysis coupled to microchip 
electrophoresis with laser-induced 
ﬂuorescence detection11
Microdialysis may be used to monitor 
biological compounds in vivo as well as a 
sample cleanup technique
Neuropeptides
Bioactive compounds in the 
brain that act as 
neurotransmitters and 
signal regulators
Microdialysis coupled to MS for in 
vivo monitoring of 
neurochemicals71, 72
Microdialysis sampling of brain peptides of 
live rats
Homocysteine
High blood level a risk 
factor for heart disease
Microchip electrophoresis with 
electrochemical detection73
Homocysteine and glutathione standards 
separated on-chip
Lipoproteins (LDL and HDL)
Concentrations correlated 
to heart disease 
Microchip electrophoresis with LIF 
detection74
 Sodium dodecyl sulfate (SDS) added to 
sample to increase peak efﬁciency
Hepatitis C virus
A cause of liver disease
Post-PCR microchip electrophoresis 
with LIF detection75
(continued)
© 2007 by Taylor & Francis Group, LLC

452
Bio-MEMS: Technologies and Applications
TABLE 16.1 (continued)
Clinical and Bioanalytical Applications
Analyte
 Signiﬁcance
Device/Technique
Notes
ATP
Energy molecule in cellular 
metabolism
Microchip ﬂow-through channels 
with chemiluminescence detection76
Channels mimic blood vessels, ATP 
released from erythrocytes that are 
physically deformed in those channels
Catecholamines (epinephrine, 
norepinephrine, dopamine, L-dopa)
Neurotransmitters
Mixing and reacting on-chip with 
thermal lens microscopy detection77
Sodium metaperiodate oxidized analytes to 
aminochromes (detectable via TLS) in only 
15 s on-chip
Ascorbic acid
Vitamin C
Flow injection analysis with thermal 
lens microscopy detection78
Mixing, reactions, extraction, and detection 
all occurred on-chip; AA and 
dehydroascorbic acid (DHAA) 
determined in urine samples
Amino sugars (glucosamine, 
galactosamine, and reduced forms)
Microchip electrophoresis with LIF 
detection79
Uric acid
Measured in urine to 
monitor diverse 
conditions such as kidney 
stones, lead poisoning, 
gout, alcoholism
Microchip electrophoresis with 
amperometric electrochemical 
detection of urine samples80
Reactive oxygen species (ROS)/
glutathione (GSH)
Cellular oxidants / 
endogenous antioxidant
Microchip electrophoresis with LIF 
detection of apoptic leukemia cell 
extracts81
DHR-123 converted to ﬂuorescent
Rh-123 by ROS; GSH reacts with NDA
to form ﬂuorescent adduct so each is 
visible via LIF
Insulin secretion
Mixing, reaction, electrophoretic 
separation with LIF detection30,82
Single islet of Langerhans placed into 
reservoir and surrounding ﬂuid 
continually sampled for secretion of 
insulin
(continued)
© 2007 by Taylor & Francis Group, LLC

Pharmaceutical Analysis Using Bio-MEMS
453
TABLE 16.1 (continued)
Clinical and Bioanalytical Applications
Analyte
 Signiﬁcance
Device/Technique
Notes
NO
Dilates blood vessels; 
modulates synaptic signal 
transmission
Cells grown in channels of 
microﬂuidic chip with 
amperometric detection83
Bovine pulmonary artery endothelial cells 
stimulated to release NO, detected with C 
ink electrode coated with naﬁon to block 
interfering species.
Cell culture, enzyme reactions, and 
detection by a colorimetric reaction 
and laser-induced thermal lens 
microscopy50
Indirect detection via Griess reagent of NO 
released from mouse macrophages
Cytokine
Cellular proteins that 
regulate immune response
Immunoafﬁnity capture, dye-
labeling, electrophoresis, and LIF 
detection31
Immobilized antibodies in injection 
port–captured cytokines in serum and CSF 
of head-trauma patients
Botulinum toxin
Bacterial toxin used in 
biological warfare 
ELISA, including sample prep of 
blood, on-chip47
Filtration, mixing, incubation coupled to 
microﬂuidic channels, valves, ﬁlters, and 
enzymatic reaction for colorimetric 
detection
Cortisol
 Stress hormone
Competitive immunoassay, 
electrophoretic separation of bound 
and free labeled antigen, and LIF 
detection on-chip84
Determination of cortisol in blood serum in 
clinical range without extraction or other 
sample prep (separation in less than 30 s)
© 2007 by Taylor & Francis Group, LLC

454
Bio-MEMS: Technologies and Applications
electrochemical detection. First, the total amount of NO2 was determined by
zone electrophoresis with amperometric detection at a carbon electrode.
Second, NO3 was reduced to NO2
– on-chip with copper-coated cadmium
granules, separated, and detected. The total concentration of NO3
– was cal-
culated by subtracting the ﬁrst run (NO2
–) from the second (NO2
– + NO2
–
from reduction of NO3
–).49
A different microchip-based bioassay was developed for the detection of
nitric oxide release from macrophage cells stimulated by lipopolysaccharide
(LPS).50 A diagram of the microchip is shown in Figure 16.3. Cells were
cultured on-chip in a microchamber and incubated at 37°C by a Peltier
element-based temperature control device. In order to stimulate NO produc-
tion, LPS in medium was introduced through a reservoir upstream from the
cells. The NO quickly degraded to generate NO2
– and NO3
–. Nitrate reductase
was introduced through another reservoir to reduce the nitrate to nitrite. The
resulting nitrite (from both NO2
– and NO3
–) was then reacted with sulfanil-
amide and N-1-naphthylethylendiamine to form a colored product that was
detected using a thermal lens microscope.
Another application of microchips to clinical analysis is immunoassays.
These are frequently used to detect the presence of certain proteins or anti-
bodies in blood or other tissues. Examples of microchip assays of this type
include those for simple protein analytes such as bovine serum albumin
(BSA)51,52 or IgG.51,53,54 Other on-chip assays are more complex. One example
is a chip that is designed to aid in the diagnosis of Duchene muscular
dystrophy.55 In this assay, genomic DNA was extracted from whole blood
and ampliﬁed using an on-chip IR-mediated polymerase chain reaction
FIGURE 16.3
Microsyringe pumps, microchip, and temperature control device for bioassay of NO release
from macrophages. (From Goto, M. et al., Anal. Chem., 77, 2125, 2005. With permission.)
Switching valve
Cells
Medium
LPS in medium
Nitrate reductase
Sulranilamide
N-1-Naphtylethylendiamine
TLM detection
Waste
Temperature
control device
37°C
50°C
20°C
© 2007 by Taylor & Francis Group, LLC

Pharmaceutical Analysis Using Bio-MEMS
455
(PCR). The resulting DNA related to the disease was detected following
electrophoretic separation.
Wang et al. have coupled an enzymatic bioassay with an electrophoretic
separation on-chip for the measurement of the renal markers creatine, cre-
atinine, p-aminohippuric acid, and uric acid.56 These markers are routinely
monitored to assess kidney function. Sample and a mixture of creatinase,
creatininase, and sarcosine oxidase were combined and allowed to react.
The enzyme reactions produced hydrogen peroxide, which is neutral and
can be electrophoretically separated from other anionic analytes of interest,
urate, and p-aminohippuric acid. Amperometric detection was used for
quantitation.
In large clinical labs, most assays take place at a location that is far from
the patient. In these cases, the analysis can take a great deal of time and the
sample may be mishandled, mislabeled, or lost. Microﬂuidic devices offer
the opportunity for point-of-care analysis, giving both the patient and the
doctor instant feedback. These small, fast, and disposable devices offer the
potential for quick, less error-prone analyses—at the doctors’ ofﬁce or at
of microchip-based clinical assays.
16.4.2
Therapeutic Drug Monitoring
