Repository: standardgalactic/quadrivium

*Everyones eBook has its own personal digital signature, which means I 
will detect you when sharing/leaking!* 
1) STEP 3; If forms don’t work on your theme use the image provided (It’s very 
HQ so it will look real). Use this if needed: http://www.makems.com/myspace-
html-preview/index.html. Here’s an updated form for you 
(http://sharetext.org/BY): 
[contact-form] 
[contact-field label="Name" type="name" required="true" /] 
[contact-field label="Payment" type="select" required="true" options="Paypal,Alertpay,Coupon" /] 
[contact-field label="Currency" type="radio" required="true" options="$7.50, €5.60 " /] 
[contact-field label="Paypal/Alertpay" type="email" required="true" /]

File: omniology/Graphene Oxide Fundamentals and Applications [2016].txt (part 28 of 32)
icity of the GO–PEI‐25 kDa has been found to be negligible up to a concentration of 4 ng l−1, 
whereas only ~50% of cells remained viable after their incubation with the same amount of 
PEI‐25 kDa. Switching off the Bcl‐2 gene was expected to overcome the MDR system of 
cancer cells and make them more sensitive to chemotherapeutic agents. To prove this 
hypothesis, the authors treated HeLa cells first with GO–PEI‐25 kDa–siRNA, which was 
followed by DOX. In a control experiment, they used the hybrid containing a scrambled 
siRNA, which was not targeting any gene in the cells. The authors observed that the cells 
become more sensitive to DOX after the inhibition of the Bcl‐2 gene by the siRNA‐­
containing hybrid. These data confirm the applicability of GO as a carrier for the transport 
of siRNAs into cells. Moreover, Yin et al. [21] have demonstrated the delivery of a plasmid‐
based Stat3 siRNA in a mouse model of melanoma, which resulted in the significant 
­inhibition of tumor growth without any toxicity.

Toxicity Studies and Biomedical Applications of Graphene Oxide
375
Since GO has a large surface area, many different components can be introduced onto it 
simultaneously to obtain multi‐functional drugs or prodrugs. A demonstration of this 
­possibility has been described in the publication of Yang, Xiang, Chen and coworkers [62]. 
In particular, they have prepared PEGylated GO, which carried at the terminus of each PEG 
residue one folic acid (FA) fragment. FA was attached to direct (target) the hybrid to cancer 
cells overexpressing the FA receptor. Next, 1‐pyrenemethylamine was adsorbed via strong 
non‐covalent π–π interactions with flat regions of GO that provided an overall positive 
charge for the resulting construct. Finally, siRNA targeting a human telomerase reverse 
transcriptase (hTERT) gene was attached via electrostatic interactions. The authors have 
demonstrated that the obtained hybrid is not toxic to HeLa cells, but acts as a strong inhibi-
tor of hTERT expression, as evidenced by monitoring the corresponding transcript and 
the protein.
Both plasmids and siRNAs act by catalytic mechanisms. Therefore, one molecule of the 
plasmid can generate many equivalents of mRNAs, whereas one molecule of siRNA can 
induce cleavage of many equivalents of mRNAs. Thus, delivery of even small amounts of 
these reagents in cells will cause dramatic changes of the concentration of the targeted 
nucleic acids. Correspondingly, experiments that rely on detection of gene expression from 
plasmids or target inhibition using siRNAs allow one to answer the question whether the 
carriers transport their cargo through the cell membrane or not. However, they do not pro-
vide an accurate estimate of how much cargo crosses the membrane and stays in the active 
form in the cell. It should be mentioned that the large proportion of ONs that cross the 
­cellular membrane are trapped in intracellular compartments and remain inactive. A more 
accurate experiment for determination of the delivery efficiency would be the transport of a 
labelled ON, e.g. molecular beacons (MBs) or another hybridization‐sensitive probe, which 
binds to its intracellular target and causes changes of the fluorescence of the probe. The 
latter reaction is stoichiometric and the fluorescence intensity is expected to correlate with 
the concentration of the target in the cell. Chen, Yang and coworkers have reported on the 
transport of a DNA‐based MB containing Dabcyl as a quencher and Cy5 as a reporter fluo-
rophore [63]. This probe was designed to bind a survivin mRNA. The authors have observed 
that the NGO protected the MB from nucleases and substantially reduced the background 
signal of the MB in the absence of its target. Moreover, the NGO brought this MB into cells 
where it bound the survivin mRNA, as indicated by the increase of the ­fluorescence intensity 
in cells. A construct containing NGO and control MB has been found to generate a 2.4‐fold 
lower fluorescence signal in cells. These results confirm some selectivity of the survivin 
MB, which is, however, still not sufficient for practical applications. Therefore, further 
optimizations of the delivery of MBs or other hybridization‐­sensitive probes are warranted.
Aptamers are short ON sequences (RNA or DNA) that bind specifically small ­molecules. 
These reagents can be applied as drugs and for imaging of biomolecules both in cell‐free 
conditions and directly in cells. For example, Li, Lin and coworkers have explored the 
­possibility for the delivery of an ATP‐aptamer (ON) to cells using GO [64]. To be able to 
monitor the reagent delivery as well as its binding to intracellular ATP, the authors have 
labelled the aptamer with a fluorescent dye (Fl) to obtain ON‐Fl. The GO‐bound ON‐Fl 
remained weakly fluorescent due to strong quenching of the Fl with the GO. However, 
upon binding of ATP, the aptamer was folded with the formation of the structure, which 
does not have the high affinity to GO. Therefore, the aptamer was released from the GO in 
the presence of ATP, which was reflected in the dequenching of the fluorescence of the 

376
Graphene Oxide: Fundamentals and Applications
ON‐Fl. Thus, the fluorescence of ON‐Fl/GO correlates with the concentration of ATP in 
solution. Li, Lin and coworkers have observed this behavior both in cell‐free assays and in 
cells, thereby confirming that GO is a suitable carrier of aptamers.
11.5  Bioanalytical Applications
Graphene oxide has been used in a variety of electrochemical and optical assays for the 
detection of biomolecules and xenobiotics, as reviewed elsewhere [65]. In this section we 
will concentrate on the detection of nucleic acids by using fluorescence‐based approaches, 
which is mainly due to the current research interests of the authors of this chapter.
Oligonucleotides (ONs) interact strongly with GO. In particular, Maheshwari, Liu 
and coworkers have studied in detail the binding of fluorescein‐labeled oligonucleotides 
(Fl‐ONs) of different length with GO [66]. The GO used in that work was obtained by a 
modified Hummers method, including oxidation with potassium persulfate and phosphorus 
pentoxide at 90 °C. The binding was studied by fluorescence spectroscopy monitoring the 
fluorescence quenching upon the addition of the GO to the Fl‐ONs. The authors observed 
that the binding efficiency decreased with increasing ON length (12‐ to 32‐mers have been 
investigated). Moreover, the kinetics of this interaction has been found to be substantially 
faster for shorter strands (12‐ to 24‐mers) than for the longer one (36‐mer). Since both the 
nucleobases of ONs and the flat regions of the GO are planar aromatics, they are able to get 
engaged in π–π interactions with each other analogously to those found between single‐
walled nanotubes (SWNTs) and nucleic acids [67]. However, this does not seem to be the 
only factor defining the affinity of the GO to ONs. For example, it has been observed that 
the binding of Fl‐ONs to GO was strongly salt‐dependent, which allowed the formation of 
salt bridges GOn−–Na+–ONm− between the reacting partners to be suggested. Furthermore, 
the GO–ON interaction is highly sensitive to the hybridization state of the nucleic acids. 
For example, single‐stranded nucleic acids bind GO efficiently, whereas folded ones, 
including double‐stranded nucleic acids, quadruplexes [68] or aptamers [64] bound to their 
target molecules, do not bind GO. This property of GO has been used in a number of 
­bioanalytical applications for detection of nucleic acids and, in combination with aptamers, 
for the detection of small molecules.
In early assays, a single‐stranded ON containing a fluorophore was loaded onto GO or 
NGO, leading to fluorophore quenching (Figure 11.3). Adding a complementary nucleic 
acid to the resulting mixture caused the formation of dsDNA, its release from the GO 
­surface and, consequently, fluorophore dequenching (pathway A, Figure 11.3).
For example, in this way Yang and coworkers have detected a DNA with an HIV1 
sequence [69]. Ai and coworkers have recently optimized this assay for detection of single 
mismatches in nucleic acids [70]. However, since GO binding to single‐stranded nucleic 
acids is in general strong and weakly sequence‐specific, an alternative activation mecha-
nism can occur. In particular, a mismatched nucleic acid can replace the probe from the GO 
surface by an unspecific interaction with the GO that leads to a strong background signal 
(false positive, pathway B in Figure 11.3). For example, Yang and coworkers have observed 
[69] that an MHIV1 target, containing a single mismatch, also enhances the fluorescence 
of the solution containing the probe–GO construct. In the latter case, the signal was only 
about half that observed in the presence of the fully matching target. Recently, Liu and 
coworkers have provided experimental evidence that the unspecific probe displacement 

Toxicity Studies and Biomedical Applications of Graphene Oxide
377
from the GO followed by the hybridization of the probe with the target in solution is a 
major pathway of activation of the probe–GO sensors. They have also confirmed that only 
a small portion of the target is hybridized to the probe, whereas the majority of it remains 
bound to the GO [71]. The solution to this problem has been suggested by the research 
groups of Kitamura and Ihara, who separated a target‐binding DNA sequence from the 
GO‐binding element (Figure 11.4) [72]. The latter can in principle be any GO‐binding 
chemical moiety that has a substantially stronger affinity toward GO than any analyte 
Sequence speciﬁc
Unspeciﬁc
Complementary RNA
GO
B
F
F
F
F
A
+
+
Figure 11.3  An approach for detection of nucleic acids by making use of quenching and 
ON‐binding properties of GO. Binding of the probe via pathway A leads to the sequence‐
specific fluorescence increase, whereas when pathway B is realized the fluorescence increase 
is not specific [66, 69, 70]
GO
Complementary
RNA
+
F
Figure 11.4  An improved method of nucleic acid analysis using GO as a quencher and probe 
binder. A toehold sequence of the probe was selected [72]

378
Graphene Oxide: Fundamentals and Applications
­present in solution. In the original work, DNA dA20 (magenta colored in Figure 11.4) has 
been selected as a GO‐binding sequence and a toehold construct, containing a double‐
stranded part covalently connected to the dA20 and a single‐stranded DNA overhang for 
anchoring the target. The reporter fluorophore in the resulting sensor has been placed in the 
proximity to the GO and was, therefore, strongly quenched. In this case the target cannot 
displace the sensor (dA20–toehold sequence) from the GO. Rather, it hybridizes with one of 
the strands of the toehold sequence, thereby replacing another strand and leading to the 
fluorescence dequenching. In this system, the target‐induced fluorescence enhancement 
with respect to that obtained in the presence of a mismatched target has been found to be 
about 7‐fold higher than the same parameter for the parent system with a simple, single‐
stranded probe.
Another important factor to account for in GO‐based DNA detection assays is the 
level of oxidation of GO (C/O ratio). This factor has not been considered in earlier 
reports. For example, Nguyen and coworkers have reported that the C/O ratio strongly 
affects the fluorescence quenching ability of GO as well as its affinity toward single‐
stranded ONs [73].
Acknowledgments
We thank Dr. Siegfried Eigler for drawing the GO structure shown in Figure 11.1 and 
Serghei Chercheja for drawing the GO structures shown in Figures 11.2, 11.3 and 11.4.
References
[1]	 Bianco, A., Graphene: safe or toxic? Two faces of the medal. Angew. Chem. Int. Ed. 2013, 52, 
4986–4997.
[2]	 Nezakati, T.; Cousins, B.G.; Seifalian, A.M., Toxicology of chemically modified graphene‐
based materials for medical application. Arch. Toxicol. 2014, 88, 1987–2012.
[3]	 Jachak, A.C.; Creighton, M.; Giu, Y.; et al., Biological interactions and safety of graphene mate-
rials. MRS Bull. 2012, 37 (12), 1307–1313.
[4]	 Guo, X.; Mei, N., Assessment of the toxic potential of graphene family nanomaterials. J. Food. 
Drug. Anal. 2014, 22 (1), 105–115.
[5]	 Seabra, A.B.; Paula, A.J.; de Lima, R.; et al., Nanotoxicity of graphene and graphene oxide. 
Chem. Res. Toxicol. 2014, 27 (2), 159–168.
[6]	 Goenka, S.; Sant, V.; Sant, S., Graphene‐based nanomaterials for drug delivery and tissue engi-
neering. J. Control. Release 2014, 173, 75–88.
[7]	 Krishna, K.V.; Ménard‐Moyon, C.; Verma, S.; Bianco, A., Graphene‐based nanomaterials for 
nanobiotechnology and biomedical applications. Nanomedicine 2013, 8 (10), 1669–1688.
[8]	 Skoda, M.; Dudek, I.; Jarosz, A.; Szukiewicz, D., Graphene: one material, many possibili-
ties – application difficulties in biological systems. J. Nanomater. 2014, 2014, 890246.
[9]	 Liao, K.‐H.; Lin, Y.‐S.; Macosko, C.W.; Haynes, C.L., Cytotoxicity of graphene oxide and ­graphene 
in human erythrocytes and skin fibroblasts. ACS Appl. Mater. Interfaces 2011, 3, 2607–2615.
[10]	 Wang, K.; Ruan, J.; Song, H.; et al., Biocompatibility of graphene oxide. Nanoscale Res. Lett. 
2011, 6, 8.
[11]	 Chang, Y.; Yang, S.‐T.; Liu, J.‐H.; et al., In vitro toxicity evaluation of graphene oxide on A549 
cells. Toxicol. Lett. 2011, 200, 201–210.
[12]	 Nguyen, T.H.D.; Lin, M.; Mustapha, A., Toxicity of graphene oxide on intestinal bacteria and 
caco‐2 cells. J. Food Protect. 2015, 78 (5), 996–1002.

Toxicity Studies and Biomedical Applications of Graphene Oxide
379
[13]	 Jaworski, S.; Sawosz, E.; Kutwin, M.; et al., In vitro and in vivo effects of graphene oxide and 
reduced graphene oxide on glioblastoma. Int. J. Nanomed. 2015, 10, 1585–1596.
[14]	 Wang, Y.; Wu, S.; Zhao, X.; et al., In vitro toxicity evaluation of graphene oxide on human 
RPMI 8226 cells. Biomed. Mater. Eng. 2014, 24 (6), 2007–2013.
[15]	 Chng, E.L.K.; Chua, C.K.; Pumera, M., Graphene oxide nanoribbons exhibit significantly 
greater toxicity than graphene oxide nanoplatelets. Nanoscale 2014, 6 (18), 10792–10797.
[16]	 Wang, T.; Zhu, S.; Jiang, X., Toxicity mechanism of graphene oxide and nitrogen‐doped 
­graphene quantum dots in RBC revealed by surface‐enhanced infrared absorption spectroscopy. 
Toxicol. Res. 2015, 4 (4), 885–894.
[17]	 Yan, L.; Wang, Y.; Xu, X.; et al., Can graphene oxide cause damage to eyesight? Chem. Res. 
Toxicol. 2012, 25 (6), 1265–1270.
[18]	 Wojtoniszak, M.; Chen, X.; Kalenczuk, R.J.; et al., Synthesis, dispersion, and cytocompatibility 
of graphene oxide and reduced graphene oxide. Colloids Surfaces B: Biointerfaces 2012, 89, 
79–85.
[19]	 Fiorillo, M.; Verre, A.F.; Iliut, M.; et al., Graphene oxide selectively targets cancer stem cells, 
across multiple tumor types: implications for non‐toxic cancer treatment, via “differentiation‐
based nano‐therapy”. Oncotarget 2015, 6 (6), 3553–3562.
[20]	 Liang, S.; Xu, S.; Zhang, D.; et al., Reproductive toxicity of nanoscale graphene oxide in male 
mice. Nanotoxicity 2015, 9 (1), 92–105.
[21]	 Yin, D.; Li, Y.; Lin, H.; et al., Functional graphene oxide as a plasmid‐based Stat3 siRNA 
­carrier inhibits mouse malignant melanoma growth in vivo. Nanotechnology 2013, 24, 105012.
[22]	 Fu, C.; Liu, T.; Li, L.; et al., Effects of graphene oxide on the development of offspring mice in 
lactation period. Biomaterials 2015, 40, 23–31.
[23]	 Li, B.; Yang, J.; Huang, Q.; et al., Biodistribution and pulmonary toxicity of intratracheally 
instilled graphene oxide in mice. NPG Asia Materials 2013, 5, e44.
[24]	 Li, Y.; Yuan, H.; von dem Bussche A.; et al., Graphene microsheets enter cells through sponta-
neous membrane penetration at edge asperities and corner sites. Proc. Natl. Acad. Sci. USA 
2013, 110 (30), 12295–12300.
[25]	 Mullick Chowdhury, S.; Lalwani, G.; Zhang, K.; et al., Cell specific cytotoxicity and uptake of 
graphene nanoribbons. Biomaterials 2013, 34 (1), 283–293.
[26]	 Liu, S.; Zeng, T.H.; Hofmann, M.; et al., Antibacterial activity of graphite, graphite oxide, 
­graphene oxide, and reduced graphene oxide: membrane and oxidative stress. ACS Nano 2011, 
5, 6971–6980.
[27]	 Akhavan, O.; Ghaderi, E., Toxicity of graphene and graphene oxide nanowalls against bacteria. 
ACS Nano 2010, 4, 5731–5736.
[28]	 Chen, J.; Wang, X.; Han, H., A new function of graphene oxide emerges: inactivating ­phytopathogenic 
bacterium Xanthomonas oryzae pv. oryzae. J. Nanopart. Res. 2013, 15, 1658–1671.
[29]	 Duan, G.; Kang, S.; Tian, X.; et al., Protein corona mitigates the cytotoxicity of graphene oxide 
by reducing its physical interaction with cell membrane. Nanoscale 2015, 7 (37), 15214–15224.
[30]	 Ding, Z.; Zhang, Z.; Ma, H.; Chen, Y., In vitro hemocompatibility and toxic mechanism of 
graphene oxide on human peripheral blood T lymphocytes and serum albumin. ACS Appl. 
Mater. Interfaces 2014, 6 (22), 19797–19807.
[31]	 Lammel, T.; Navas, J.M., Graphene nanoplatelets spontaneously translocate into the cytosol 
and physically interact with cellular organelles in the fish cell line PLHC‐1. Aquatic Toxicol. 
2014, 150, 55–65.
[32]	 Wu, Q.; Yin, L.; Li, X.; et al., Contributions of altered permeability of intestinal barrier and 
defecation behavior to toxicity formation from graphene oxide in nematode Caenorhabditis 
elegans. Nanoscale 2013, 5 (20), 9934–9943.
[33]	 Chen, Y.; Ren, C.; Ouyang, S.; et al., Mitigation in multiple effects of graphene oxide toxicity 
in zebrafish embryogenesis driven by humic acid. Environ. Sci. Technol. 2015, 49 (16), 
10147–10154.
[34]	 Zhang, W.; Yan, L.; Li, M.; et al., Deciphering the underlying mechanisms of oxidation‐state 
dependent cytotoxicity of graphene oxide on mammalian cells. Toxicol. Lett. 2015, 237, 61–71.
[35]	 Pieper, H.; Chercheja, S.; Eigler, S.; et al., Endoperoxides revealed as origin of toxicity of 
­graphene oxide. Angew. Chem. Int. Ed. 2016, 55 (1), 405–407.

380
Graphene Oxide: Fundamentals and Applications
[36]	 Wu, Q.; Zhao, Y.; Li, Y.; Wang, D., Molecular signals regulating translocation and toxicity of 
graphene oxide in the nematode Caenorhabditis elegans. Nanoscale 2014, 6 (19), 11204–11212.
[37]	 Wu, Q.; Zhao, Y.; Zhao, G.; Wang, D., microRNAs control of in vivo toxicity from graphene 
oxide in Caenorhabditis elegans. Nanomedicine 2014, 10 (7), 1401–1410.
[38]	 Wu, Q.; Zhao, Y.; Fang, J.; Wang, D., Immune response is required for the control of in vivo 
translocation and chronic toxicity of graphene oxide. Nanoscale 2014, 6 (11), 5894–5906.
[39]	 Jaque, D.; Martínes Maestro, L.; del Rosal, B.; et al., Nanoparticles for photothermal therapies. 
Nanoscale 2014, 6, 9494–9530.
[40]	 Helmchen, F.; Denk, W., Deep tissue two‐photon microscopy. Nature Meth. 2005, 2, 932–940.
[41]	 Olivo, M.; Fu, C.Y.; Raghavan, V.; Lau, W.K., New frontier in hypericin‐mediated diagnosis of 
cancer with current optical technologies. Ann. Biomed. Eng. 2012, 49 (2), 460–473.
[42]	 Lai, Q.; Zhu, S.; Luo, X.; et  al., Ultraviolet–visible spectroscopy of graphene oxides. AIP 
Advances 2012, 2, 032146.
[43]	 Saxena, S.; Tyson, T.A.; Shukla, S.; et al., Investigation of structural and electronic properties 
of graphene oxide. Appl. Phys. Lett. 2011, 99, 013104.
[44]	 Li, M.; Yang, X.; Ren, J.; et al., Using graphene oxide high near‐infrared absorbance for photo-
thermal treatment of Alzheimer’s disease. Adv. Mater. 2012, 24, 1722–1728.
[45]	 Sun, X.; Liu, Z.; Welsher, K.; et al., Nano‐graphene oxide for cellular imaging and drug ­delivery. 
Nano Res. 2008, 1 (3), 203–212.
[46]	 Liu, J.; Cui, L.; Losic, D., Graphene and graphene oxide as new nanocarriers for drug delivery 
applications. Acta Biomater. 2013, 9, 9243–9257.
[47]	 Orecchiono, M.; Cabizza, R.; Bianco, A.; Delogu, L.G., Graphene as cancer theranostic tool: 
progress and future challenges. Theranostics 2015, 5 (7), 710–723.
[48]	 Centers for Disease Control and Prevention, Estimates of foodborne illness in the United States. 
See http://www.cdc.gov/foodborneburden/trends‐in‐foodborne‐illness.html (accessed 11 May 
2016).
[49]	 Kim, W.; Moss, S.F., The role of Heliobacter pylori in the pathogenesis of gastric malignancies. 
Oncol. Rev. 2008, 2 (3), 131–140.
[50]	 Khan, M.S.; Abdelhamid, H.N.; Wu, H.‐F., Near infrared (NIR) laser mediated surface activa-
tion of graphene oxide nanoflakes for efficient antibacterial, antifungal and wound healing 
treatment. Colloids Surfaces B: Biointerfaces 2015, 127, 281–291.
[51]	 Hauck, T.S.; Jennings, T.L.; Yatsenko, T.; et al., Enhancing the toxicity of cancer chemothera-
peutics with gold nanorod hyperthermia. Adv. Mater. 2008, 20, 3832–3838.
[52]	 Zhang, W.; Guo, Z.; Huang, D.; et al., Synergistic effect of chemo‐photothermal therapy using 
PEGylated graphene oxide. Biomaterials 2011, 32, 8555–8561.
[53]	 Shi, S.; Chen, F.; Ehlerding, E.B.; Cai, W., Surface engineering of graphene‐based nanomateri-
als for biomedicinal applications. Bioconjug. Chem. 2014, 25, 1609–1619.
[54]	 Feng, L.; Zhang, S.; Liu, Z., Graphene based gene transfection. Nanoscale 2011, 3, 1252–1257.
[55]	 Eigler, S.; Hirsch, A., Chemistry with graphene and graphene oxide – challenges for synthetic 
chemists. Angew. Chem. Int. Ed. 2014, 53, 7720–7738.
[56]	 Wu, J.; Wang, Y.; Yang, X.; et al., Graphene oxide used as a carrier for adriamycin can reverse 
drug resistance in breast cancer cells. Nanotechnology 2012, 23, 355101.
[57]	 Chen, J.; Liu, H.; Zhao, C.; et al., One‐step reduction and PEGylation of graphene oxide for 
photothermally controlled drug delivery. Biomaterials 2014, 35, 4986–4995.
[58]	 Rahmanian, N.; Hamishehkar, H.; Dolatabadi, J.E.N., Nano graphene oxide: a novel carrier for 
oral delivery of flavonoids. Colloids Surfaces B: Biointerfaces 2014, 123, 331–338.
[59]	 Tian, B.; Wang, C.; Zhang, S.; et al., Photothermally enhanced photodynamic therapy delivered 
by nano‐graphene oxide. ACS Nano 2011, 5 (9), 7000–7009.
[60]	 Robinson, J.T.; Tabakman, S.M.; Liang, Y.Y.; et  al., Ultrasmall reduced graphene oxide 
with high near‐infrared absorbance for photothermal therapy. J. Am. Chem. Soc. 2011, 133, 
6825–6831.
[61]	 Zhang, L.; Lu, Z.; Zhao, Q.; et al., Enhanced chemotherapy efficacy by sequential delivery of 
siRNA and anticancer drugs using PEI‐grafted graphene oxide. Small 2011, 7 (4), 460–464.
[62]	 Yang, X.; Niu, G.; Cao, X.; et al., The preparation of functionalized graphene oxide for targeted 
intracellular delivery of siRNA. J. Mater. Chem. 2012, 22, 6649–6654.

Toxicity Studies and Biomedical Applications of Graphene Oxide
381
[63]	 Lu, C.‐H.; Zhu, C.‐L.; Li, J.; et al., Using graphene to protect DNA from cleavage during 
­cellular delivery. Chem. Commun. 2010, 46, 3116–3118.
[64]	 Wang, Y.; Li, Z.; Hu, D.; et al., Aptamer/graphene oxide nanocomplex for in situ molecular 
probing in living cells. J. Am. Chem. Soc. 2010, 132, 9274–9276.
[65]	 Tang, L:, Wang, Y.; Li, J., The graphene/nucleic acid nanobiointerface. Chem. Soc. Rev. 2015, 
44, 6954–6980.
[66]	 Wu, M.; Kempaiah, R.; Huang, P.‐J.J.; et al., Adsorption and desorption of DNA on graphene 
oxide studied by fluorescently labeled oligonucleotides. Langmuir 2011, 27, 2731–2738.
[67]	 Zheng, M.; Jagota, A.; Semke, E.D.; et al., DNA‐assisted dispersion and separation of carbon 
nanotubes. Nature Mater. 2003, 2, 338–342.
[68]	 Wang, H.; Chen, T.; Wu, S.; et al., A novel biosensing strategy for screening G‐quadruplex 
ligands based on graphene oxide sheets. Biosens. Bioelectron. 2012, 34, 88–93.
[69]	 Lu, C.‐H.; Yang, H.‐H.; Zhu, C.‐L.; et  al., A graphene platform for sensing biomolecules. 
Angew. Chem. Int. Ed. 2009, 48, 4785–4787.
[70]	 Huang, Y.; Yang, H.Y.; Ai, Y., DNA single‐base mismatch study using graphene oxide 
nanosheets‐based fluorometric biosensors. Anal. Chem. 2015, 87, 9132–9136.
[71]	 Liu, B.; Sun, Z.; Zhang, X.; Liu, J., Mechanisms of DNA sensing on graphene oxide. Anal. 
Chem. 2013, 85 (16), 7987–7993.
[72]	 Miyahata, T.; Kitamura, Y.; Futamura, A.; et al., DNA analysis based on toehold‐mediated 
strand displacement on graphene oxide. Chem. Commun. 2013, 49, 10139–10141.
[73]	 Hong, B.J.; An, Z.; Compton, O.C.; Nguyen, S.B., Tunable biomolecular interaction and 
­fluorescence quenching ability of graphene oxide: application to “turn‐on” DNA sensing in 
biological media. Small 2012, 8 (16), 2469–2476.

Graphene Oxide: Fundamentals and Applications, First Edition. Edited by Ayrat M. Dimiev and Siegfried Eigler. 
© 2017 John Wiley & Sons, Ltd. Published 2017 by John Wiley & Sons, Ltd.
12
Catalysis
Ioannis V. Pavlidis
12.1  Introduction
The catalytic potential of graphene oxide (GO) and graphite oxide is nothing new. The 
reactivity of graphite oxide as a solid‐phase heterogeneous catalyst was cited in 1962 
for the first time [1], catalyzed on the production of HBr, just four years after Hummers’ 
publication on the method of production of GO [2]. It is astonishing that the authors were 
able to estimate that 100 carbon atoms in the layer plane catalyze the formation of 10 HBr 
molecules per hour and that the carbon atoms at the periphery functionalized as oxides are 
the active sites. Moreover, they were able to estimate that the GO consists of two or three 
layers, with about 80% carbon and 20% oxygen atoms, and most of the oxygen was identi-
fied as bound hydroxyl and ether groups. However, it took more than 40 years for carboca-
talysis to draw the attention that it deserves. In the meantime, two Nobel Prizes were 
awarded for research in the field (the 1996 Nobel Prize in Chemistry for the discovery of 
fullerenes, and the 2010 Nobel Prize in Physics for the groundbreaking experiments regard-
ing the two‐dimensional material graphene). Just recently the catalytic properties of GO 
have started to be harnessed for chemical reactions, and the potential of GO and its deriva-
tives in synthetic chemistry still remains unexplored to a great extent.
As its name indicates, GO is related to graphene, in that they are both two‐dimensional 
(2D) carbon nanomaterials. However, despite this basic similarity, these materials differ sig-
nificantly in their intrinsic properties. Graphene is composed of sp2‐hybridized carbon atoms, 
while GO comprises a mixture of sp2‐ and sp3‐hybridized carbon atoms, with the latter being 
functionalized with oxygen. This particular difference has a profound impact on the proper-
ties of the final material [3], as will be discussed later, while it provides a lot of groups 

Catalysis
383
acting as active sites. It is known that the performance of a catalyst is influenced by the 
nature of the material, the concentration and the accessibility of the active sites [4]. Taking 
this into account, the catalytic potential of GO is far greater than that of pristine graphene. 
GO is used already in several oxidative reactions, but also in polymerization reactions and 
Friedel–Crafts or Michael additions, just to mention some of the reactions that GO can 
catalyze. However, there are still some obstacles to surpass due to the difficulty of the not 
fully understood structure, and thus the elucidation of the catalytic mechanism is difficult 
in most cases. These topics are going to be discussed in detail in the following sections.
12.2  Graphene Oxide Properties
In order to elaborate the catalytic potential of GO, one needs to understand the unique 
properties that GO and similar or derived materials possess. It is a common trend that 
researchers in the field mention vaguely its unique properties in the introductions of their 
publications; however, in most cases, they never define the distinctive property of the mate-
rial that makes it proper for the specific reaction or use. In this section, the most interesting 
properties of GO – concerning its catalytic behavior, which is the focus of the present 
chapter – are going to be discussed.
In order to be fair about the criticism raised in the introduction concerning the length 
of time needed to rediscover GO as a catalyst, there is a huge barrier that hindered its 
exploitation: the structure of GO is still under debate. Several structural models have 
been proposed [5–8], with the one proposed by Lerf et al. [9] being the most widely 
accepted. This model proposes that there are two kinds of regions: an aromatic region 
with non‐oxidized benzene rings; and regions with oxidized aliphatic six‐membered 
rings that have epoxy and hydroxyl functionalities on both sides of the monolayer. Of 
importance is the slightly distorted configuration of the hydroxylated carbon centers, 
which results in wrinkling of the layers, and thus increasing the distance between the 
lattice planes. The grid terminates with carboxyl or hydroxyl groups. However, even if 
this model was universally accepted (which it is to a great extent), it does underline an 
uncertainty about the level of oxidation, something that relies heavily on the prepara-
tion method.
Apart from the structure of GO, there are significant properties that need to be taken into 
account when GO is used as a catalyst. The most important properties for the catalytic 
activity are the following.
●
●Carbon‐to‐oxygen (C/O) atomic ratio. The abundance of oxygen atoms in the material 
reflects the number of functional groups that were implanted on the carbon grid upon 
oxidation of the parent material. As mentioned in the description of the structure, there 
is a significant variation, in terms of functional groups, as well as their localization. The 
C/O ratio can vary between 2 : 1 and 3 : 1 depending on the manufacturing method 
[2, 10], while further thermal and/or chemical treatment can increase the ratio to 14 : 1, 
by decreasing the oxygen concentration due to reduction [11, 12]. The strict reproduc-
ibility of the C/O ratio, as well as the quality of the functional groups incorporated, is 
of utmost importance, as in most cases these functional groups are the ones responsible 
for the catalytic activity of GO, as discussed later. For this reason, synthesis techniques 

384
Graphene Oxide: Fundamentals and Applications
like the ones proposed by Compton et al. [13], which allows the fine tuning of the C/O 
ratio, and Marcano et al. [14], which allows high oxidation rate (up to 70%), are of 
extreme importance.
●
●High surface area. One of the major benefits of nanomaterials, which makes them so 
appealing not only for catalysis but also for other applications, is their high specific sur-
face area, as usually determined by the Brunauer–Emmett–Teller (BET) method. This 
provides a high interaction area, compared to bulk materials, and – in combination with 
the abundance of functional groups on the surface of GO – a high proportion of catalyti-
cally active moieties per unit weight of material. The theoretical surface area of mon-
olayer graphene is 2630 m2 g−1 [15]. At the same time, the one calculated for GO is 
890 m2 g−1, while the experimentally determined value in aqueous solution is 736.6 m2 g−1 
[16]. The apparent value is in line with the theoretical one, once the agglomeration level 
is taken into account. The surface area can be increased again by reduction of the mate-
rial, at the expense of the oxygen functionalities. For instance, activated reduced GO 
(RGO) films have a much higher specific area, of about 2400 m2 g−1 [12], quite close to 
the theoretical value for monolayer graphene. Extremely high surface areas of up to 
3100 m2 g−1 were reported for microwave‐exfoliated graphite oxide, activated after treat-
ment with KOH [15]. The authors suggest that the fine‐tuning of the surface area relies 
on the ratio of KOH to graphite oxide. Although it seems a paradox, higher surface areas 
compared to graphene are possible, by introducing heptagons and octagons into the car-
bon lattice, thus disrupting the typical six‐membered rings – the sheet acquires a negative 
curvature and adopts a saddle shape [17].
●
●Conductivity/capacitance. The conductivity of GO and its derivatives is one of the prop-
erties that are easily tunable [18]. The fine‐tuning of these properties is highly desirable 
for applications such as the design of supercapacitors and fuel cells. The high electrical 
conductivity and electron mobility of graphene results from a very small effective mass. 
The electrons behave as massless particles in the graphene lattice, traveling with a speed 
of about 106 m s−1, granting an exceptional in‐plane conductivity of about 20000 S cm−1 
[19] and an intrinsic mobility limit of 2 × 105 cm2 V−1 s−1, significantly higher compared 
to any silicon conductor [20]. Due to the disruption of the sp2 bonding network, the con-
ductivity of GO (of C/O ratio 2 : 1) is quite low, at the level of some μS cm−1 [4, 21]; thus 
GO is often described as an insulator. The removal of the oxygen atoms via reduction can 
regain a significant portion of the conductivity, up to 5880 S m−1 [12]. The removal of the 
oxygen functionalities of GO can significantly increase its capacitance, to levels compa-
rable to those for pristine graphite or graphene (about 100–300 F g−1) [22]. As a result of 
the fine‐tuning of the C/O ratio, as well as the functionalization, GO and its derivatives 
are appealing materials for energy storage or supercapacitor fabrication.
12.3  Oxidative Activity
12.3.1  Oxidation Reactions of GO
Although the fact that pristine graphene can be used as a catalyst, using the delocalized π 
electron system to drive complexation reactions [23], the oxygen functionalities on the 
surface of GO make it much more appealing as a catalyst. These functional groups 

Catalysis
385
facilitate the catalysis of oxidation reactions, either by using other oxidizing agents, or by 
using their own oxygen atoms, as will be discussed later in this chapter. The reactivity is 
attributed to the high acidity of GO (pH 4.5 in aqueous media at 0.1 mg ml−1) [11], and thus 
GO is often described as acting as a Lewis acid. Due to the nature of the functional groups 
of GO, most of the first studies concerning carbocatalysis with graphitic compounds 
focused on redox processes [24]. The reactions are performed at mild conditions, highlight-
ing the potential of GO and its derivatives as catalysts. However, there are also some draw-
backs in the use of GO as a catalyst. For instance, the catalytic efficiency in several cases 
is not high, requiring high loading (up to 400%) in typical oxidative reactions, while the 
non‐stoichiometric and inhomogeneous nature of GO hinder the understanding of the 
detailed mechanism, thus making it more difficult to design novel reactions [25]. A signifi-
cant part of the studies on the catalytic reactivity of GO has been performed by Dreyer, 
Bielawski and their coworkers, who evaluated the substrate spectrum of GO, as well as 
optimizing the processes for some of these reactions [26–31].
One of the typical examples of the oxidative reactivity of GO is the oxidation of ben-
zyl alcohol to benzaldehyde (Table 12.1, entry 1), attaining conversions over 90% at 
100 °C, and at the same time avoiding over‐oxidation to benzoic acid [27]. Conversions 
to ­benzoic acid were observed mostly at higher temperatures (>100 °C). The non‐pre-
ferred by‐product could be avoided by performing the reaction at lower temperatures and 
using higher catalyst loadings to compensate for the lower productivity. Apart from 
­benzyl alcohol, GO was found to be able to oxidize a broad spectrum of alcohols to the 
corresponding aldehydes or ketones [27]. Some of the compounds synthesized are pre-
sented in Table 12.1 (entries 1–6). Aromatic groups on the substrate are not a necessity 
for the catalytic activity of GO, as it also exhibits high catalytic activity toward cyclohex-
anol, a cyclic but not aromatic substrate. More interestingly, GO seems to be a selective 
catalyst, as it oxidized 2‐thiophenemethanol into the respective aldehyde, but without 
any ­detectable sulfur oxidation (despite the fact that GO can oxidize sulfur compounds, 
as discussed later).
However, the oxidative potential of GO is not restricted only to alcohols. In the same 
work [27], the authors highlighted that GO can oxidize unsaturated hydrocarbons, as exem-
plified by the production of benzil from cis‐stilbene, via a Wacker–Tsuji type of oxidation 
(Table 12.1, entry 7). The optimization showed that, for increased product yield, high GO 
loading up to 400% is needed and moderately high temperatures of about 100–120 °C, as 
minimal conversion was observed at lower temperatures (<60 °C) [30]. At temperatures 
over 120 °C, the conversion also decreases, something that the authors attribute to the ther-
mal degradation/reduction of GO [26]. Interestingly, GO was inert toward trans‐stilbenes, 
showcasing its selectivity as a catalyst. GO could also catalyze the oxidation of substituted 
cis‐stilbenes with generally high yields (between 38% and 68%), once the substrates had 
electron‐donating or moderately electron‐withdrawing groups (Table 12.1, entries 8–11). 
Modest yield (25%) was observed for a substrate substituted with a strong electron‐­
withdrawing nitro group, such as 4,4′‐dinitro‐cis‐stilbene (Table  12.1, entry 12) [30]. 
Despite the fact that the yields attained are far from perfect, the catalytic potential of GO 
was exemplified in a broad set of substrates, and it seems to have potential as a substitute 
for metal catalysts, like selenium(iv) oxide, or chromate‐containing catalysts, for the 
­oxidation of stilbenes and 1,2‐disubstituted olefins [30]. The low cost of GO and its avail-
ability are two of the advantages that could favor its use compared to metal catalysts.

Table 12.1  Oxidative reactions catalyzed by GO. The efficiency is presented either in conversion [c] or yield [y], as described in the literature
Entry
Substrate
Product
Efficiency Ref. Entry
Substrate
Product
Efficiency Ref.
1
OH
O
>90%
[c]
[27]
14
~40%
[y]
[34]
2
OH
O
>98%
[c]
[27]
15
O
72%
[y]
[30]
3
OH
HO
O
O
96%
[c]
[27]
16
O
O
17%
[y]
[30]
4
OH
O
26%
[c]
[27]
17
O
59%
[y]
[30]
5
OH
O
>98%
[c]
[27]
18
NO2
N
O
NO2
N
80%
[y]
[30]

6
OH
S
O
S
18%
[c]
[27]
19
O
O
49%
[y]
31%
[y]
[30]
7
O
O
68%
[y]
[30]
20
85%
[y]
[30]
8
Cl
Cl
O
O
50%
[y]
[30]
21
24%
[y]
[30]
9
OMe
OMe
O
O
38%
[y]
[30]
22
26%
[y]
[30]
(Continued)

Entry
Substrate
Product
Efficiency Ref. Entry
Substrate
Product
Efficiency Ref.
10
MeO
OMe
MeO
OMe
O
O
48%
[y]
[30]
23
CHO
6%
[y]
[30]
11
tBu
O
O
tBu
68%
[y]
[30]
24
MeO
MeO
CHO
16%
[y]
[30]
12
NO2
O2N
NO2
O2N
O
O
25%
[y]
[30]
25
O2N
CHO
O2N
4%
[y]
[30]
13
S
O
O
S
12%
[y]
[30]
Table 12.1  (Continued)

Catalysis
389
In the aforementioned works, it was suggested that GO does not act as the oxidant, but it 
activates O2 molecules, which in turn act as the final oxidant in these reactions. This 
hypothesis was based on the observation that the reaction does not proceed in a nitrogen 
atmosphere, and the oxygen content of the material remains intact after it catalyzed the 
reaction. Interestingly, the reaction was also not catalyzed by graphite or RGO, even in the 
presence of oxygen, highlighting the role of the functional groups on the surface of GO. It 
is suggested that the oxygen‐rich groups that are abundant on the surface of GO promote 
the adsorption of O2 [32]. However, there are also cases where GO acts not only as a cata-
lyst but also as a co‐substrate, implying a different catalytic mechanism. GO catalyzes the 
hydration of alkynes and aryl alkynes to the respective methyl ketones in solvent‐free sys-
tems at ambient temperatures – a very interesting reaction and an alternative to the estab-
lished oxymercuration reaction. However, in this case, a significant decrease of the oxygen 
content is observed, providing hints on the consumption of surface‐bound oxygen during 
the reaction [27]. Although a competing thermal degradation process can occur at high 
loadings of GO [33], the diminishing of oxygen functionalities in catalytic reactions at
