Repository: standardgalactic/quadrivium

*Everyones eBook has its own personal digital signature, which means I 
will detect you when sharing/leaking!* 
1) STEP 3; If forms don’t work on your theme use the image provided (It’s very 
HQ so it will look real). Use this if needed: http://www.makems.com/myspace-
html-preview/index.html. Here’s an updated form for you 
(http://sharetext.org/BY): 
[contact-form] 
[contact-field label="Name" type="name" required="true" /] 
[contact-field label="Payment" type="select" required="true" options="Paypal,Alertpay,Coupon" /] 
[contact-field label="Currency" type="radio" required="true" options="$7.50, €5.60 " /] 
[contact-field label="Paypal/Alertpay" type="email" required="true" /]

File: omniology/Graphene Oxide Fundamentals and Applications [2016].txt (part 29 of 32)
ambient temperatures suggests that probably GO is also used as a co‐substrate or oxidant.
In order to expand the study of the substrate scope, the catalytic efficiency of GO was 
tested toward more challenging substrates such as hydrocarbons that possess sp3‐hybridized 
C–H bonds. The oxidative dehydrogenation of hydrocarbons (ODH) is catalyzed by nucle-
ophilic oxygen atoms on the carbon surface, located on prismatic edges of stacked gra-
phene sheets or at defect surfaces, such as in the case of GO [35]. Most works in the field 
focus on the production of styrene via oxidative dehydrogenation of ethylbenzene, which 
is an industrially interesting reaction [35]. After further investigation of the specific reac-
tion, it was found that the quinone groups of the GO are the ones responsible for the cata-
lytic activity [34]. It needs to be mentioned, however, that this specific reaction is not 
challenging, as the stable conjugated system of styrene drives the reaction [4]. On the 
contrary, ODH of light alkanes has low selectivity and it is more challenging, as the C–H 
bond produced is weaker than the one present in the substrate [36]. GO is an efficient cata-
lyst also for these substrates. For some substrates, the result of the oxidation was the 
­corresponding ketone (Table 12.1, entries 15–18), while in other cases dehydrogenative 
aromatization was observed (Table 12.1, entries 20–22) [30]. Several substrates with ben-
zylic methylene groups were successfully converted (Table 12.1, entries 23–25). When 
compounds with double activated benzylic positions were used as substrates, the corre-
sponding ketone was formed as a product in good yields. The efficiency of GO as a catalyst 
for ODH reactions and its potential as a catalyst in industrial processes is highlighted by a 
very recently published patent [31]. The inventors suggest a process for the production of 
propene from propane, at 1 atm pressure, but high temperatures (400 °C). Using 250 mg of 
catalyst, only 15% conversion was observed after 48 h, but there were hints that equilib-
rium was not reached and that higher yields could be attained, to grant the system more 
efficiency. It is expected that the process can be more efficient than that described so far.
The elucidation of the catalytic mechanism from Tang and Cao [37] could help to achieve 
higher yields and push the barriers of industrial application. First‐principles calculations 
were used to explore the plausible mechanisms for the oxidative dehydrogenation of propane 
to propene. As presented in Figure 12.1, two epoxide groups at the right distance on GO are 
needed, in order to activate the C–H bond of the substrate. In this proposed mechanism, the 
proton from one carbon of the substrate is initially abstracted by the first epoxide group, 

390
Graphene Oxide: Fundamentals and Applications
yielding the first transition state (TS1) with the intermediate radical C3H7. Then, the second 
epoxide abstracts the second proton from the radical, in order to release the final product. 
Propene is physically adsorbed on the GO surface after its release. In order to regenerate 
the GO catalyst, the hydroxyl groups formed on the surface of the GO can form H2O and 
epoxy or a carbonyl group due to their physical vicinity [38].
Supporting the proposed mechanism, the calculations led to the conclusion that GO with 
modified oxygen‐containing groups can afford high catalytic activity [37]. More specifi-
cally, it was calculated that the presence of hydroxyl groups around the epoxy groups, 
which act as the catalytic centers of the material, can enhance the C–H bond activation of 
the propane by lowering the energy barrier (Figure 12.1b). Thus, it was suggested that an 
0.0
0.0
GO2-C3H8
GO1-C3H8
TS3
15
H2
2.93
1.46
4.6
GO2-C3H6
GO1-C3H6
14.7
–27.1
GO2-C3H7
GO1-C3H7-1
GO1-C3H7-2
1.3
(b)
(a)
1.86
1.69
TS4
H1
H1
H2
3.38
22.5
TS1
TS2
1.37
1.2
2.74
1.45
27.6
1.78
–14.9
15.9
16.3
1.98
2.71
2.71
Figure  12.1  Relative energy profiles for ODH of propane to propene on (a) GO1 and 
(b) GO2 (GO1 with one added hydroxyl group at the opposite side). All energies (kcal mol−1) 
in (a) and (b) are relative to the reactants GO1–C3H8 and GO2–C3H8, respectively, and the 
optimized configurations (distances, Å) of species involved in ODH are shown. Reproduced 
from [37] with permission of RSC

Catalysis
391
external electric field can be applied to facilitate the diffusion of the oxygen functional 
groups on the surface, and subsequently orient them better for catalysis. This should lead 
to increased reactivity of GO toward oxidative dehydrogenation of propane.
The various oxidative reactions that are catalyzed by GO can be combined in tandem 
one‐pot reactions to provide more complex compounds. In such an example, alcohol 
­oxidation and alkyl hydration were combined to produce chalcones. Electron‐rich and 
­electron‐poor aryl alkenes or methyl ketones were coupled with aryl alcohols or aldehydes 
to form the desired products, in acceptable isolated yields (>60%) [28]. For instance, the 
simultaneous oxidation of 4‐phenylbenzyl alcohol and 4‐ethynyl‐1,1′‐biphenyl leads to the 
spontaneous condensation of the products. It has been suggested that GO acts in the afore-
mentioned reaction as an acid catalyst, in a Claisen–Schmidt condensation [39]. Another 
condensation reaction that is catalyzed by GO is the condensation of pyrroles with dialkyl 
ketones [40]. Typically, this reaction is catalyzed by Lewis acids [41]. However, GO was 
proven to be an efficient catalyst, changing also the product specificity depending on the 
organic solvent in which the reaction is performed. Another advantage of GO catalysis is 
the fact that GO is a heterogeneous catalyst, which facilitates the isolation of the products. 
For instance, in the previous example, the synthesized chalcones are soluble in CH2Cl2, and 
thus they can be easily separated from the hydrophilic GO, which would remain in the 
aqueous phase [28].
It needs to be highlighted that in all these reactions high loadings of the GO were used 
(in most cases a GO loading of 200%); however, the authors suggest that the low cost of GO 
as a catalyst – compared to classic transition metal catalysts – compensates for the higher 
loading. It remains to be proven if the downstream processing of such amounts would be 
economically affordable and that GO will find its way to industrial applications. So far 
there are some examples that show the potential of the application of GO as a catalyst. For 
instance, the selective oxygenation of acrolein to acrylic acid is described with no oxidation 
of the double bond. This reaction was performed quite efficiently using surface oxygen‐
functionalized graphitic carbon. The production rate exceeded 26 mmol g−1 h−1 [35].
Graphene oxide can also catalyze the oxidative coupling of amines to imines, with excel-
lent yields (up to 98%) and, particularly in this case, low catalyst loading (5 wt.%) [25]. 
The high activity in this case seems to arise from the synergistic effect of the carboxylic 
acid groups and unpaired electrons that are located at the edge defects, facilitated by the 
sequential base–acid treatment of GO. The base reduction of GO generates nanovoids that 
are surrounded by conjugated domains. Thus, even more edge defects are generated in the 
center of the sheet and thus more carboxylic functionalities can form. Also, more unpaired 
electrons can be found [25]. The carbocatalyst is not reduced upon the reaction and can be 
used for several cycles. Using trapping molecules, the authors were able to prove the for-
mation of superoxide radicals, leading to the conclusion that hydrogen peroxide is formed 
as an intermediate, as usually occurs in aerobic oxidation reactions. The suggested mecha-
nism is presented at Figure 12.2.
12.3.2  Oxidation of Sulfur Compounds
GO and its derivatives have been successfully used for the oxidation of sulfur compounds. 
GO foam and dispersions of GO in aqueous medium were used to oxidize SO2 to SO3 in an 
environmentally friendly way, avoiding noble metal catalysts [42]. The oxidation of the 

392
Graphene Oxide: Fundamentals and Applications
gaseous SO2 proceeds using both molecular oxygen and the oxygen functionalities of the 
GO as oxidant, resulting in SO3, which in water transforms spontaneously to sulfuric acid. 
The authors base their suggestion that GO acts as an oxidant on two macroscopic observa-
tions: (i) a gradual change of color, from brown to black; and (ii) precipitation, which was 
assigned to increase of hydrophobicity due to the reduction. Both indications lead to the 
conclusion that the functional groups are consumed and the GO is gradually reduced.
The application of GO for the oxidation of sulfur compounds was also exemplified in the 
oxidation of thioanisole, an industrially interesting reaction used for the desulfurization of 
liquid fuels. GO is a perfect catalyst for this reaction, as high yields are attained at room 
temperature, with a catalyst‐to‐substrate weight ratio of about 0.11 [43]. Interestingly, the 
final oxidant in this case was not the GO itself, but the H2O2 supplied. It was proven that 
the reaction proceeds via •OH radicals, formed from the homolytic GO‐mediated cleavage 
of H2O2. The free radicals produced are then able to oxidize the organosulfur compounds 
[43]. Interestingly, the three‐dimensional (3D) GO foam is a more efficient catalyst com-
pared to the 2D GO, reaching conversions of about 85%, while the 2D material had only 
65% conversion under the same conditions. In addition to that, the selectivity of the 3D GO 
was better compared to the 2D counterpart, as it produced the sulfoxide in high excess, 
Figure 12.2  Schematic representation of the oxidation mechanism of basified GO‐catalyzed 
oxidative coupling of primary amines. Reproduced from [25] with permission of Nature 
Publishing Group

Catalysis
393
compared to the over‐oxidized sulfone (about 90% of the total products, in most cases). 
Although the mechanism of the selectivity is unclear, a hypothesis was proposed that the 
3D GO is a milder catalyst than the 2D GO, as it undergoes reduction to some extent during 
the formation of the 3D foam. On the contrary, 2D GO has more oxygen functional groups 
on its surface, thus being more reactive and leading to over‐oxidation of the substrate. The 
3D GO foam was proved to be an efficient catalyst also for the oxidation of diphenyl 
sulfide, although yielding lower conversions (about 45% in the same time interval and 
under the same conditions), probably due to steric hindrance. It is still unclear if steric 
hindrance or partial reduction is responsible for the lower activity. However, Dreyer and 
coworkers could reach an isolated yield of 86% with 2D GO [29]. In fact, in this specific 
work, the potential of GO as oxidant was exemplified with a set of several sulfides, always 
leading to the corresponding sulfoxide, with high yields (>51%).
More than that, GO has a good potential for use as an oxidant in the oxidation of thiols 
[29]. First, GO was used for the oxidation of thiophenol, in order to produce diphenyl 
disulfide quantitatively in only 10 min, which is a significantly lower reaction time com-
pared to the reaction with metal catalysts, and with a moderate catalyst loading of 60%. 
After proving the benefit of the use of GO as a catalyst in this reaction, the oxidation of 
several aliphatic and aromatic thiols was showcased [29]. In all cases, a fast reaction was 
observed with high conversion rates (>75% in less that 30 min). The deoxygenation of GO 
was confirmed, so the catalyst was used also as an oxidant, hindering its reuse.
12.3.3  Functionalized Materials
Apart from unmodified GO, its derivatives can also exhibit interesting oxidizing activities. 
GO has a variety of oxygen‐rich functional groups, which can be used for further function-
alization in order to incorporate interesting groups for catalysis. Herein, some examples are 
presented to show the potential of functionalized GO.
Carboxyl‐modified GO (GO‐COOH) has intrinsic peroxidase‐like activity, catalyzing 
the oxidation of 3,3,5,5‐tetramethylbenzidine (TMB) in the presence of hydrogen perox-
ide [44]. The catalytic activity of this material is dependent on pH and temperature, while 
the hydrogen peroxide concentration also affects the activity. Interestingly, the catalytic 
efficiency of GO‐COOH was higher than that observed for the same reaction using horse-
radish peroxidase, despite the fact that they share the same “ping‐pong” catalytic mecha-
nism. As long as the catalytic activity was affected linearly by the H2O2 concentration, the 
material was used for the detection of peroxide released from enzymes. For instance, a 
glucose oxidase released hydrogen peroxide from the oxidation of glucose, which was 
subsequently detected by GO‐COOH. A glucose detector was fabricated in this way, with 
a detection limit of 1 μM and a linear range of 1–20 μM [44]. Taking advantage of the same 
principle, other detectors could be fabricated (e.g. for the detection of uric acid or xan-
thine), once the proper oxidase is used. Compared to the enzymatic electrodes that use 
horseradish peroxidase for the detection of hydrogen peroxide, GO‐COOH is more stable 
and much cheaper to produce. Concerning the catalytic mechanism, it was suggested that 
TMB is adsorbed on the surface of the GO‐COOH and donates the lone‐pair electrons of 
the amino groups to the GO‐COOH, which increases the electron density and mobility 
[45]. This increases the Fermi level and therefore the electrochemical potential from the 
lowest unoccupied molecular orbital of H2O2; this leads to the acceleration of the electron 
transfer from GO‐COOH to H2O2.

394
Graphene Oxide: Fundamentals and Applications
While carboxyl functional groups are also present in pristine GO, other functional 
groups can be incorporated. For instance, RGO was sulfonated using 4‐benzenediazonium 
sulfonate, in order to perform hydrolytic reactions [46]. The functionalized GO was tested 
for the hydrolysis of ethyl acetate. Sulfuric acid was a better catalyst, but the reuse of sul-
fonated GO and the ease of separation makes it an interesting alternative for hydrolysis or 
esterification reactions.
In a more sophisticated approach, the intrinsic peroxidase activity of GO was utilized to 
prepare a detector of cancer cells [47]. Taking into consideration the fact that folate recep-
tors are overexpressed in several types of cancer cells, GO functionalized with folic acid 
was prepared, in order to be recognized by the cells. At the same time, the nanomaterial was 
also functionalized with hemin to increase the catalytic activity, especially at physiological 
values of pH, where the peroxidase activity of GO‐COOH is negligible [44]. Hemin func-
tionalization is facilitated by effective binding via π–π interactions [48], while a synergistic 
effect is observed for the activity of the hybrid system (Figure 12.3) [49]. This detector was 
able to detect as few as 1000 cells.
12.4  Polymerization
The acidity of GO is exploited by using this nanomaterial as a Lewis or Brønsted acid cata-
lyst for the formation of polymers. The mechanism of polymerization may vary and, to 
date, three different ways of preparing polymers have been reported. As the GO is active 
Hemin
Folic acid
EDC, NHS
1) PAH, KOH
2) NaBH4
Cancer cell
GO
GFH
TMB
TMB
oxTMB
COOH
HOOC
HO
HO
O
O
O
OH
NH2
N
N
N
N
N
N
H
Cl–
N
N
N
N
Feth
H2O2
H2O2
H2O
Folate receptor
Cancer cell
Figure 12.3  Illustration of graphene–hemin composite (GFH) preparation and cancer cell 
detection by using target‐directed GFH. Reproduced from [49] with permission of RSC

Catalysis
395
toward olefins, an acid‐initiated polymerization process of n‐butyl vinyl ether in a solvent‐
free system was established [50], which is typical for the first described mechanism. The 
polymerization is a rapid and exothermic reaction, which without optimization was com-
pleted after 14 h with 100% conversion of the monomer, yielding a polymer with an aver-
age molecular weight of 5.2 kDa (about 50 monomers combined) and a polydispersity 
index (PDI) of 9.42. After optimization, the reaction time could be significantly decreased 
to 4 h, while polymers with average molecular weight up to 8.1 kDa were obtained. 
Interestingly, and in contrast to the oxidative reactivity toward olefins, the loading of the 
heterogeneous catalyst was quite low (0.1–5.0 wt.%). The GO does not seem to act as a 
co‐substrate, as the catalyst could be used consecutively five times while retaining about 
90% of its initial conversion rate. As in the case of the oxidative reactivity toward olefins, 
neither pristine graphite nor RGO were able to catalyze the polymerization reaction. The 
potential of GO as a heterogeneous acid catalyst for the polymerization of olefins via cati-
onic pathways was exemplified also with other substrates. For example, N‐vinylcarbazole 
was polymerized as efficiently as n‐butyl vinyl ether, with completion of the reaction after 
4 h and an average molecular weight of 1.9 kDa. Styrene was also polymerized using GO 
as a catalyst; however, despite the high conversion of the monomer (>90%), only low‐
molecular‐weight oligomers were formed (about four monomers per molecule).
GO was also used for the polymerization of benzyl alcohol, in order to produce 
poly(phenylene methylene) (PPM). PPM is usually produced using strong acids [51], 
yielding highly branched products due to the presence of multiple reactive sites on the 
aromatic ring [52]. The polymerization takes place through a step‐growth dehydrative 
polymerization reaction, the second polymerization mechanism catalyzed by GO, which is 
presented in Figure 12.4. In the end, a highly branched product is yielded with an average 
molecular weight of 2.3 kDa and a PDI of 1.26 [53]. The process is quite straightforward 
and requires only 10 wt.% of GO; the water produced creates a second phase and can be 
easily removed, while the GO can be separated from the polymer by extraction in organic 
solvents. In this case of polymerization reactions, the reduction of GO is observed, proba-
bly due to its use as oxidant, as in the case of the oxidation of benzyl alcohol.
The potency of GO to catalyze polymerization reactions is not restricted to substrates that 
were transformed also in oxidative reactions. GO can catalyze the ring‐opening polymeriza-
tion of several lactones and lactams, yielding the respective polyesters and polyamides, 
using the third mechanism of polymerization described. Using only 2.5 wt.% GO, poly(ε‐
caprolactone) was produced with an average molecular weight of 5.1 kDa and a PDI of 2.1, 
with yields up to 91% [54]. Although polymers up to 50 kDa were produced using metal 
catalysts, their fine‐tuning is challenging, and in most cases a comparable product is 
OH
OH
OH
OH
OH
H+
–H2O
H
B :
n
Reaction on either
ring possible
+
+
Figure 12.4  Proposed structure and formation of poly(phenylene methylene) synthesized via 
an acid‐catalyzed dehydration process [51]. Reproduced from [53] with permission of ACS

396
Graphene Oxide: Fundamentals and Applications
generated (typically less than 5 kDa) [55]. Optimization of the process did not lead to the 
increase of the polymer size and thus the authors concluded that the polymer reaches an 
equilibrium chain length under the given conditions [54]. GO is an efficient catalyst for the 
polymerization of other lactones also. Poly(δ‐valerolactone) with an average molecular 
weight of 10.2 kDa and a PDI of 1.6 was prepared with a yield of 86.2%, using only 2.5 wt.% 
of GO. The ring‐opening polymerization reactivity of GO can also be expanded to lactams, 
for the preparation of aliphatic polyamides. However, the acidity and the hygroscopicity of 
GO is a hindering factor, as, for instance the water can lead to premature termination. To 
surpass this problem, GO basified with triethylamine (TEA) was prepared for such reac-
tions. This functionalization retained the oxygen functional groups on the surface of the GO, 
granting the material neutrality while retaining the oxygen functional groups. Nylon‐6 of 
about 15 kDa could be produced from the polymerization of ε‐caprolactam, at a yield of 
70%, using this TEA‐treated GO [54]. A really interesting aspect of this work is that, during 
the catalysis, GO adopted a different conformation and transformed to multi‐walled fuller-
enes during the catalysis, a fact that probably also affected the efficiency of these reactions.
12.5  Oxygen Reduction Reaction
Fuel cells are electrochemical devices that convert hydrogen and oxygen to water and heat 
in order to produce energy. In a simple form, a fuel cell has an anode and a cathode, with 
electrolyte in between. At the anode, supplied hydrogen reacts with the catalyst, producing 
a proton and an electron. The proton passes to the electrolyte, while the electron travels 
through a circuit to produce current. In the cathode, oxygen reacts with the hydrogen cation 
and the electron, to form water and heat. The oxygen reduction reactions (ORRs) can fol-
low two distinctive pathways: either the four‐electron transfer pathway, or the peroxidase 
pathway, as described in Table 12.2. The strong bond between the atoms of molecular 
oxygen makes the ORRs kinetically very sluggish, and therefore efficient catalysts for the 
reduction of oxygen are needed for the fabrication of the cathode [56]. Usually, metal cata-
lysts are used (especially Pt); however, the diminishing supply of such metals used in 
industrial processes creates a need for novel materials to substitute them. More than the 
high price and the diminishing availability, there are also other serious disadvantages that 
come with the use of metal catalysts, such as their CO poisoning and sintering [4].
Originally, GO derivatives were used as support materials for the fabrication of elec-
trodes. A fuel cell was prepared with a hybrid catalyst composed of Pt/RGO as the cathode 
material, and Pt dispersed on carbon black as the anode. The partially discharged Pt/RGO‐
based fuel cell delivered up to 161 mW cm−2, significantly more than the analog without 
RGO as support material, highlighting the benefit of RGO usage [57].
Table 12.2  Reaction pathways of ORR in aqueous electrolytes
Alkaline medium
Acidic medium
Four‐electron transfer pathway
O2 + 2H2O + 4e− → 4OH−
O2 + 4H+ + 4e− → 2H2O
Peroxidase pathway
O2 + H2O + 2e− → HO2
− + OH−
HO2
− + H2O + 2e− → 3OH−
O2 + 2H+ + 2e− → H2O2
H2O2 + 2H+ + 2e− → 2H2O

Catalysis
397
To use 2D carbon materials for ORR applications, the electroneutrality of the sp2‐­
hybridized carbons of graphene or pristine graphite needs to be broken, but at the same time 
the π electrons of the lattice need to be used efficiently [58]. The abundant functional 
groups of GO make this carbon nanomaterial really appealing as a catalyst for ORRs. GO 
is favorable for the design of cathodes, as the abundant oxygen‐containing groups facilitate 
the adsorption and subsequent reduction of O2 [32]. The electrocatalytic activity was also 
decreased significantly when the oxygen functionalities were removed by thermal treat-
ment, suggesting that these are responsible for facilitating the electrocatalysis of O2.
The atoms that disrupt electroneutrality do not necessarily need to be oxygen atoms. At 
this point, a clear distinction between doping and functionalization is needed, as in the 
literature there seems to be some confusion between the two terms. Doping implies the 
substitution of sp2‐hybridized carbon atoms for a heteroatom. However, not all heteroatoms 
can be conjugated. For instance, phosphorus atoms are not coplanar, so they cannot be 
conjugated on the lattice, while oxygen atoms have π electrons. However, none of them are 
“graphitic” or “quaternary” in GO and thus we are speaking about functionalization 
[59, 60]. Taking this into consideration, the materials will be referred to as in the original 
publications, subject to reservations, due to the insufficient characterization in some cases, 
which does not allow us to distinguish between functionalization and doping.
S‐doped graphenes, with a sulfur content of 1.3–1.5%, were produced by annealing GO 
with benzyl disulfide [61]. In another work, poly(diallyldimethylammonium chloride) 
(PDDA) was used to functionalize RGO [62]. These materials exhibited a better catalytic 
activity (9.3 mA cm−2 at −0.8 V for the S‐doped graphene; 8 mA cm−2 at −1.0 V for the PDDA/
RGO) than the commercial Pt/C catalyst (4.5 mA cm−2 at −0.8 V). The onset potentials for both 
carbon‐based nanomaterials were similar and the number of electrons transferred was about 
3.8, underlying the superior catalytic efficiency of the S‐doped graphene compared to the 
widely used metal catalysts. However, the advantages do not stop only at catalytic efficiency. 
Both modified GO materials were stable in 3 M methanol or 0.1 M KOH, exhibiting no cross-
over effects, while PDDA/RGO is also tolerant to CO poisoning [62]. In an effort to explain 
the beneficial effect of PDDA/RGO, Wang and coworkers suggested that the PDDA charges 
the surface positively, thus increasing the diffusion of oxygen to the surface of the cathode 
[62]. The functionalized RGO was superior to graphene, as graphene had an electron transfer 
number of only 1.5, while at the same voltage PDDA/RGO could transfer 3.5 electrons.
In another work, Lee and coworkers suggested that ORR activity is increased after 
reduction of GO with hydrazine [63], albeit this seems in contrast to what was suggested 
before about the disruption of electroneutrality. It was shown that the reduction of GO with 
hydrazine catalyzes also the incorporation of nitrogen atoms on the graphitic layer, with a 
mechanism that until now is not fully understood [64]. The nitrogen content is much lower 
than the oxygen content of the pristine material (GO); however, the nitrogen atoms facili-
tate the oxygen reduction when inserted into carbon‐based nanomaterials. The elucidation 
of the mechanism (Figure 12.5) [65] revealed that the edge structures lower the oxygen 
adsorption barrier and the first electron transfer barrier significantly, which are rate‐limiting 
factors for ORRs. However, this effect is also observed for GO. The nitrogen doping 
improves the ORR performance by further enhancing the first electron transfer rate, as well 
as the preference for the four‐electron reduction pathway. Thus nitrogen inserted next to 
the edge carbon (N0) was proposed to be the main active site in N‐doped RGO, compared 
to nitrogens that are further from the edge.

398
Graphene Oxide: Fundamentals and Applications
The advantage of GO and other graphene derivatives as cathode catalysts was exempli-
fied in fuel cells, but the application of these materials is not restricted to those. GO in a 
mixture with carbon nanotubes was tested as the cathode in aprotic aqueous hybrid electro-
lyte Li–air batteries, with the mixture of GO and carbon nanotubes in the ratio 1 : 4 yielding 
the best results [32]. To underline the significance of the oxygen‐bearing functional groups, 
thermal treatment was applied and the C/O ratio increased, diminishing at the same time 
the efficiency of the cathode. This result highlights the fact that the presence of oxygen 
atoms on the carbon lattice seems to be beneficial, and supports the theory of better adsorp-
tion of O2 on such nanomaterials.
A correlated application in the energy field is the use of 2D carbon‐based nanomaterials 
as supercapacitors. In this case, the material needs to have the ability to store electrons, 
which can be released upon discharge. Supercapacitors are advantageous compared to the 
conventional lithium‐ion batteries, as they have large power delivery capability, fast charge 
and discharge rates and long life cycles [66]. Their major problem is low energy density; 
however, novel nanomaterials can overcome this by their high specific surface area. For 
instance, in the case of single‐layer graphene, the maximum electric capacitance was esti-
mated at ~550 F g−1 [67]. For this application, RGO is a better material compared to as‐
prepared GO, due to its surface area and the capacity to store electrons and discharge them 
in a non‐Faradaical way. For this reason, several protocols for the reduction of GO were 
investigated in order to find the optimum for capacitor fabrication [22]. The production 
H
e–
H
H
H
H
H
H
H
H
H
N
N
N
N
N
C
(3a)
(4)
(5)
(1)
(2)
(I)
(II)
(III)
(IV)
(V)
C
C
C
Cʹ
C
O
O
O
H++e–
H++ e–
H++ e–
ΔE‡=0.35eV
O
OH
dO–O=1.49Å
dC–O=1.43Å
dC–N=1.91 Å
dC–O=1.25 Å
dC–Cʹ=1.51 Å
OH
OH–
H2O
O2
Figure  12.5  The proposed ORR catalytic cycle for the N0 structure, showing only the 
catalytically active part of the graphene nanoribbon edge. Reproduced from [65] with 
permission of RSC

Catalysis
399
method of the RGO significantly alters the performance of the material. As just as one 
example of this differentiation, two works will be mentioned. On the one hand, thermally 
processed GO (tpGO) obtained by annealing at 200 °C exhibited a maximum specific 
capacity of 315 F g−1, one of the highest values reported so far [68]. On the other hand, RGO 
prepared with hydrazine had a maximum specific capacity of only 205 F g−1, but was stable 
for over 1200 charge–discharge cycles, maintaining 90% of its initial capacitance [69]. The 
use of imidazole‐based ionic liquids facilitated the reuse of the electrodes, and electrodes 
in butyl methyl imidazolium with hexafluorophosphate or tetrafluoroborate retained their 
initial specific capacity even after 3000 cycles [70].
12.6  Friedel–Crafts and Michael Additions
The Friedel–Crafts reaction is an important reaction for the formation of new C–C bonds 
on aromatic systems, which is usually catalyzed by Lewis acids. GO was successfully 
used to catalyze the Friedel–Crafts addition of indoles to α,β‐unsaturated ketones [71]. 
The existing methods require metal catalysts that yield low turnovers and need stoichio-
metric amounts of the reagents, while the downstream processing is cumbersome [72, 73]. 
GO was used as catalyst to perform the indole addition to methyl vinyl ketone. High iso-
lated yields of over 90% were attained within 3 h with only 20 wt.% of catalyst in an H2O/
THF (tetrahydrofuran) system, while the increase of the catalyst loading to 50% signifi-
cantly reduced the reaction time needed [71]. Interestingly, the addition took place only on 
the β‐position, while the NH moiety was not protected. The superior catalytic activity of 
GO was exemplified by comparing its activity with the performance of several other cata-
lytic systems. Several substituted indoles were tested and the complete conversion was 
monitored. At latest after 8 h the reaction was complete, without the formation of poly-
mers of dimerization products. The only exception was the case of α‐substituted indoles, 
where no conversion was detected. The reaction could also be performed with the much 
less reactive electron‐deficient substituted nitrostyrenes. However, to get moderate yields, 
a rather long reaction time was required. In all these reactions, GO does not seem to be 
reduced, and it could be reused up to five times without losing any of its activity, reflecting 
high recovery rates.
The catalytic efficiency of GO as a phase transition catalyst in a Michael addition reac-
tion was tested for the nucleophilic addition of 2,4‐pentanedione to trans‐β‐nitrostyrene, 
and was compared to an established catalyst for this reaction, namely 18‐crown‐6 ether 
[74]. In general, GO was a better catalyst than the crown ether, which was attributed to the 
affinity to the cation, making the hydroxide a stronger base in an organic phase. The method 
was further explored with other substrates, such as several substituted trans‐β‐olefins and 
1,3‐dicarbonyl compounds, yielding fairly good conversions but only a mediocre enantio-
meric excess of ~7% [74].
GO can also be used to form new carbon–heteroatom bonds via Michael addition. The 
catalytic activity was highlighted for the addition of amines to activated alkenes via aza‐
Michael addition [75]. It needs to be stated that the model reactions that were selected for 
the study needed no activation and also proceed under the suggested experimental condi-
tions within 35 min, without the addition of GO. However, GO could significantly speed 
up the addition of diethylamine to acrylonitrile, while RGO was almost unreactive. The 

400
Graphene Oxide: Fundamentals and Applications
GO facilitated the reaction without getting reduced and retaining its catalytic efficiency 
even after nine runs. The GO can be used also for the addition of other primary and sec-
ondary amines to several α,β‐unsaturated compounds, such as acrylamide, methyl acrylate, 
acrylonitrile, etc., to yield the corresponding β‐amino compound, without any indication 
of by‐products.
12.7  Photocatalysis
Graphene oxide with an appropriate oxidation level can be used to catalyze water splitting 
under ultraviolet (UV) or visible irradiation, for stable H2 generation [76]. The hydrophilic 
character of GO facilitates good dispersion in aqueous media. Despite the fact that GO is 
reduced through the process, the energy level of the conduction band edge is high enough 
to supply overpotential for H2 generation and thus the productivity of hydrogen is not 
diminished [76]. The reactivity of GO with sunlight is so high that GO can undergo spon-
taneous photolysis, yielding CO2 and RGO [77]. It is of utmost importance to tame this 
reactivity for the benefit of some interesting reactions. For instance, GO was used with 
Rose Bengal to facilitate the photo‐oxidation of tertiary amines [78]. Although the GO by 
itself is a very poor catalyst (yielding only 10%), it has synergistic effects with Rose 
Bengal, an organic dye that has a strong absorption at about 550 nm. With this hybrid the 
photo‐oxidation of tertiary amines is driven to completion. The photo‐reactivity of GO 
with Rose Bengal was proven in a diverse set of cyclic tertiary amines and trialkyl amines, 
yielding the respective α‐cyanide. In general, the potential of graphite and graphene materi-
als for photocatalysis is recognized and possible applications (for instance, in solar cells) 
are expected to emerge in the years to come.
12.8  Catalytic Activity of Other Layered Carbon‐Based Materials 
and Hybrid Materials of GO
12.8.1  Non‐Functionalized Carbon‐Based Nanomaterials
Despite the fact that graphite and graphene consist only of sp2‐hybridized carbon, they can 
also exhibit some catalytic activity. A very interesting review about the biological and envi-
ronmental applications of graphene and some of its derivatives was recently published [79]. 
Here, only some examples of catalytically active graphite will be mentioned to highlight the 
potential of this layered carbon‐based material as a catalyst. Graphite is known to catalyze 
the cleavage of alkyl or aromatic ethers using acyl halides to yield the corresponding ester 
[80]. It was suggested that the cationic intermediates are stabilized by π–π interactions and 
the reaction is catalyzed through a Lewis acid type of mechanism [80]. This suggestion is 
also supported by the fact that graphite can efficiently catalyze (yield up to 99%) an effect 
similar to the one that graphite has in alkylation of aromatic compounds and primary alco-
hols, which furnished different diphenyl methanes [81]. However, Schaetz et al. [24] sug-
gest that the reactions are SN1‐type reactions, as graphite was not able to cleave the primary 
and secondary alkyl ethers. Moreover, graphite is able to catalyze the [4 + 2]‐cycloaddition 
reaction of anthracene with various electron‐deficient dienophiles, facilitated by microwave 

Catalysis
401
irradiation [82]. In this case the advantage of graphite is its high thermal conductivity of 
19 W cm−1 K−1 at 300 K [83]. Finally, graphite can catalyze the reduction of nitroarenes, 
using hydrazine hydrate as the terminal reductant [84].
12.8.2  Hybrid Catalysts and Alternative Applications
Although the main focus of this book is GO, the catalytic applications of hybrid materials 
made with GO or its derivatives will also be discussed. Some hybrid materials were already 
described in the previous subsection. Interesting properties of this nanomaterial can be 
combined with other catalysts, leading to new hybrid catalysts. In this subsection, some 
indicative works in important fields of research will be discussed to highlight the potential 
of such systems. However, there are far more research reports in each field available that 
describe the hybrids in detail.
12.8.2.1  Metal Clusters
GO and other layered carbon‐based nanomaterials are perfect supports for the deposition 
of metallic catalysts to prepare heterogeneous hybrid catalysts. The production of such 
hybrids, as well as their applications, have been well reviewed [56, 85–87]. In general, GO 
and other functionalized carbon‐based materials are preferred for such applications, as they 
are better for the attachment of metal or metal oxide particles, compared to the chemically 
inert graphene. The formation of hybrids is supported by the defect sites of GO [56]. For 
instance, palladium nanoparticles dispersed on GO were able to catalyze a Suzuki–Miyaura 
cross‐coupling reaction, with a turnover frequency (TOF) of more than 39 000 per hour 
[88]. This excellent TOF value is a result of the high surface area of GO, something that 
would not be possible with other carbon nanomaterials, even with graphene, due to the 
high agglomeration of the individual sheets. However, one needs to be clear that the active 
catalyst is the transition metal, while GO is used as a support only.
In a similar work studying the same reaction, microwaves were used for the preparation 
of the hybrid catalyst, in order to disperse a Pd salt on the GO surface and at the same time 
to reduce the GO, subsequently forming a Pd/RGO catalyst [89]. In this case, the TOF was 
up to 108 000 h−1, assisted by microwave irradiation during the reaction. The higher TOF 
value was attributed to the high concentration of well‐dispersed Pd on RGO. As dispersion 
seems to be the limiting factor, an alternative approach was applied for the preparation of 
the hybrid catalyst, by using a pulsed laser of 532 nm for irradiation of the GO dispersion 
in the presence of a palladium source [89]. The hybrid catalyst had the best TOF value 
reported so far, with 230 000 h−1. However, it needs to be stated that again microwave irra-
diation was used during the reaction to facilitate the dispersion.
Recently, a composite material was prepared with CdSe quantum dots of several sizes, 
varying from 2 to 4 nm diameter, and GO, in order to be used on conducting glass 
­electrodes. The difference in the size of the quantum dots allows the modulation of the 
photoresponse [90]. However, questions about the applicability of RGO for photocatalytic 
reactions arose, as the RGO is vulnerable to OH• attack [91]. Hence, it should be stated 
that these radicals are the primary oxidant generated when TiO2 (which is used for these 
solar cells) are excited with UV in aqueous media.
Carbon nanomaterial could also be used as an electron donor. Nitrogen‐doped graphene 
was used as an electron donor for the CO hydrogenation of light olefins with an iron 

402
Graphene Oxide: Fundamentals and Applications
catalyst [92]. The nitrogen content could be fine‐tuned, up to 16 wt.%, something that leads 
to higher conversions, as the doping with nitrogen atoms produces more defect sites on the 
sheet and allows a better distribution of the iron catalyst. The reaction could not take place
