Repository: standardgalactic/quadrivium

*Everyones eBook has its own personal digital signature, which means I 
will detect you when sharing/leaking!* 
1) STEP 3; If forms don’t work on your theme use the image provided (It’s very 
HQ so it will look real). Use this if needed: http://www.makems.com/myspace-
html-preview/index.html. Here’s an updated form for you 
(http://sharetext.org/BY): 
[contact-form] 
[contact-field label="Name" type="name" required="true" /] 
[contact-field label="Payment" type="select" required="true" options="Paypal,Alertpay,Coupon" /] 
[contact-field label="Currency" type="radio" required="true" options="$7.50, €5.60 " /] 
[contact-field label="Paypal/Alertpay" type="email" required="true" /]

File: omniology/Graphene Oxide Fundamentals and Applications [2016].txt (part 30 of 32)
without the use of the metal catalyst, proving that the graphene derivative did not possess 
any catalytic activity. However, iron does not possess selectivity for light olefins; the attrib-
ute probably derives from the N atoms of the graphene.
Another field for GO–metal catalyst hybrids is the fabrication of glucose biosensors. 
Previously, electrochemical glucose sensors have been developed that incorporate enzymes, 
such as glucose oxidase, for the detection of glucose. However, the use of enzymatic detec-
tors still has several drawbacks. The main problems are related to the stability of the 
enzymes, the low reproducibility and the influence of oxygen limitation in the vicinity of 
the enzyme and its active site. More sophisticated systems have been developed in recent 
years, but this significantly raises the cost. Thus, in the last few years research has focused 
toward the production of non‐enzymatic electrochemical sensors [93]. In one of these 
works, RGO nanosheets were used as a matrix for the deposition of Ni(OH)2 nanoplates 
[94]. In alkaline media, the following reaction is observed:
	
Ni OH
OH
NiO OH
H O e
(
) +
→
(
)+
+
2
2
−
−
	
	
NiO OH
glucose
Ni OH
glucolactone
(
)+
→
(
) +
2
	
Although RGO does not directly contribute to the catalytic mechanism, the authors claim 
that the catalytic current is much higher when RGO is present. Synergistic effects of the 
two materials are proposed, in addition to the increased conductivity and surface area of 
the composite film on the electrode [95]. This hybrid catalyst possesses a low detection 
limit of 0.6 mM with a linear range of 2.0 to 3.1 mM in alkaline media [94]. In another 
biosensor application, nanocomposites of RGO and PtNi alloy nanoparticles (NPs) have 
been reported [96]. Under physiological conditions, the response current of the sensor is 
linear to glucose concentrations up to 35 mM, with a sensitivity of 20.42 μA cm−2 mM−1 at 
a substantially negative potential (i.e. 0.35 V). Compared to PtNi alloy NPs, PtNi–chemi-
cally RGO and PtNi–SWNT (single‐walled nanotube) nanocomposites, the PtNi–electro-
chemically RGO modified electrodes exhibit smaller electron transfer resistances with a 
larger electrochemically active surface area, which makes it an ideal electrode material for 
electrocatalytic application.
12.8.2.2  Hybridization with Nucleic Acids
Graphene materials and especially GO have a high affinity toward single‐stranded nucleo-
tides. Although this application is not catalytic, the affinity is used to manufacture detec-
tors. For instance, hemin–graphene hybrid materials were prepared via π–π stacking to 
detect single nucleotide polymorphisms [47]. The principle of the detector is as follows. 
Graphene has significantly higher affinity to single‐stranded DNA (ssDNA) compared to 
double‐stranded DNA (dsDNA). When graphene interacts with ssDNA, no precipitation is 
observed, while with the dsDNA significant precipitation is observed. The single nucleo-
tide polymorphism gives only a small precipitation and can be differentiated from the two 
other states. As the hemin–graphene hybrid possesses peroxidase activity, the activity on 
the supernatant – after the interaction and centrifugation – is directly related to the amount 

Catalysis
403
of the hybrid catalyst that remained soluble. A simple colorimetric assay can be used to 
evaluate the activity and thus detect the polymorphism.
The same principle was used in later work to detect pathogenic DNA, using GO in this 
case [97, 98]. The GO can be deposited on a glassy carbon electrode and the interaction 
with DNA molecules changes the behavior in experiments of electrochemical impedance 
spectroscopy and differential pulse voltammetry. With the proper design of oligonucleo-
tides, it is possible to detect the hepatitis B virus genes, without the need for any fluores-
cent molecule, or any labeling [97]. This is due to the fact that silver nanoclusters, which 
are functionalized with ssDNA of several pathogenic viruses (like the hepatitis B virus 
gene, the immunodeficiency virus gene and the syphilis gene), are intrinsically fluorescent 
[98]. However, when the ssDNA/Ag hybridizes with GO, then the fluorescence is quenched. 
In the presence of the virus in the sample, the ssDNA/Ag could form a dsDNA, and thus 
lose the affinity to GO; this results in an increase of the fluorescence.
A more specific colorimetric immunoassay was developed for the detection of prostate 
cancer through the identification of prostate specific antigen (PSA) [99]. GO functional-
ized with a secondary antibody was used in this assay to label magnetic beads (MBs) 
functionalized with the primary anti‐PSA antibody. Once the antibodies interact with PSA, 
the complexes can be isolated from the solution using a magnetic field. Then GO can be 
tested for peroxidase activity by the oxidation of hydroquinone with the use of H2O2 
(Figure 12.6). As in all previous assays described, the authors underline the advantages of 
GO due to the higher stability and lower cost compared to enzymatic detectors based on 
horseradish peroxidase.
Magnetic seperation
MB
MB
MB
MB
Hydroquinone
GO-Ab2
PSA
Ab1
H2O2
+
+
Figure 12.6  Schematic representation of the immunoassay procedure for the detection of 
prostate cancer. Reproduced from [99] with permission of Elsevier

404
Graphene Oxide: Fundamentals and Applications
The approach is applicable also for RNA molecules. GO can distinguish between single‐ 
and double‐stranded RNA, an attribute that was used to develop a fluorometric method for 
the detection of single nucleotide changes, with the use of RNA cleaving DNAzyme [100]. 
The method requires three steps: (i) the specific DNAzyme cleaves the target mutant RNA, 
and RNA fragments are produced; (ii) these fragments are hybridized with a fluorescent‐
probe‐labeled DNA, to prepare an RNA–DNA duplex with no single‐strand areas; and (c) 
GO is used to quench the fluorescence of the single‐stranded long wild‐type RNA. The 
mutant fragment in this case is totally hybridized and thus does not interact with GO. 
Although the high affinity leads to quantitative results, the method is highly specific, 
requiring the development of a specific DNAzyme, as well as the production of ­fluorescent‐
probe‐labeled DNA, something that definitely cannot be used in a high‐throughput manner. 
However, this method underlines the potential of such approaches for fast and accurate 
tests for the detection of single nucleotide polymorphisms.
12.8.2.3  Enzyme–GO Hybrids
Graphene oxide and its derivatives can be used efficiently as immobilization matrices for 
the anchoring of biocatalysts, like enzymes. However, not only do they provide the support 
and facilitate the reuse of the biocatalyst, but also its intrinsic properties are important for 
the process to enhance the catalytic behavior in several cases. Although the field of enzyme 
immobilization on GO for biocatalytic processes is still in progress, recent developments 
have been summarized in a recently published review [101]. The applications of these 
hybrid bioconjugates are mainly focused on the development of biosensors, on biofuel 
cells, the degradation of pollutants and some applications in proteomic analysis. However, 
careful evaluation of the enzyme–nanomaterial interactions is expected to give a new per-
spective on the field in the next few years. For instance, it is known that GO can facilitate 
the wiring of the redox centers of proteins to electrodes for the preparation of biosensors, 
bioelectronics or biofuel cells [102]. The electron transfer was facilitated for several 
enzymes, such as cytochrome c [103], horseradish peroxidase and myoglobin [102]. This 
enhancement does not arise from structural changes, and the further functionalization of 
the GO did not lead to further improvement, underlining the significance of the oxygen‐
rich surface for the electron transfer. The peroxidase activity of GO was also validated in 
the oxidation of pyrogallol, assisted by hemoglobin. Hydrogels of GO and hemoglobin 
were formulated as hybrid catalysts and they were stable in several organic solvents. These 
hydrogels possessed higher catalytic activity than each component separately (GO or 
hemoglobin), underlining the beneficial effect that the immobilization of enzymes have on 
GO [104]. This finding further underlines the potential of GO as immobilization support 
for redox enzymes, and thus it is expected that more research on redox enzyme immobili-
zation for biosensing applications will emerge in the next few years.
12.9  Outlook
Carbocatalysis has attracted attention over the last few years. GO and its derivatives are 
versatile catalysts that can be used in several processes, mostly related to redox reactions. 
In particular, GO is quite reactive, due to the abundant functional groups on its surface, 

Catalysis
405
serving as active sites, combined with the high surface area and the hydrophilicity of the 
material. These properties allow its dispersion in aqueous media. From all the aforemen-
tioned applications that were described in this chapter, it seems that GO and all 2D carbon‐
based nanomaterials have the potential to play a major role in carbocatalysis in the years 
to come.
However, there are some pitfalls in the field that need to be addressed in future studies, 
in order to facilitate the exponential growth of the field. One of the major points is that the 
preparation of GO is prone to metal contamination. In several cases, manganese and other 
metals were found at low, but still detectable, levels (ppb level) [27, 30]. Despite their low 
concentration, it cannot be excluded that these metal traces contribute to the catalytic reac-
tivity of the final material [105]. Thus, the first point to be taken into consideration is to 
identify the metal contaminants, in order to know the exact composition of the final mate-
rial. The second barrier has to do with the unelucidated structure of GO [106]. Without a 
universal model and the defined structure of the catalyst, the field lacks reproducibility, 
mechanism understanding, as well as proper comparison between different studies. 
Techniques for the production of GO that heavily disrupt the carbon lattice should be 
avoided, and more mild and reproducible techniques should be used. Recently, a new syn-
thesis procedure for GO that preserved the honeycomb lattice and only caused a minor 
number of σ hole defects (as low as 0.01%) was established [107]. Full advantage of such 
techniques should be taken, in order to be able to exploit the GO materials and their proper-
ties to a greater extent. Moreover, the suggestion to use an electric field for beneficial ori-
entation of the functional groups on the surface of the 2D material may lead to significant 
improvement of the catalytic efficiency of these materials [38, 108], something that has not 
been well studied until now.
From all the aforementioned, it is highlighted that the key for the application of GO in 
synthetic chemistry and other catalytic applications is the careful characterization of the 
material. This step is crucial for the reproducibility of the experiments, and it is expected to 
lead faster to new and more efficient processes that will reach industrial application soon.
References
[1]	 Boehm, H.P.; Clauss, A.; Fischer, G.; Hofmann, T., Surface properties of extremely thin graphite 
lamellae. In Carbon: Proceedings of the Fifth Conference, vol. 1, pp. 73–80. Pergamon Press, 
Oxford, 1962.
[2]	 Hummers, W.S.; Offeman, R.E., Preparation of graphitic oxide. J. Am. Chem. Soc. 1958, 80 (6), 
1339.
[3]	 Dreyer, D.R.; Todd, A.D.; Bielawski, C.W., Harnessing the chemistry of graphene oxide. Chem. 
Soc. Rev. 2014, 43 (15), 5288–5301.
[4]	 Machado, B.F.; Serp, P., Graphene‐based materials for catalysis. Catal. Sci. Technol. 2012, 2 (1), 
54–75.
[5]	 Hofmann, U.; Holst, R., Über die Säurenatur und die Methylierung von Graphitoxyd. Ber. Dtsch. 
Chem. Ges. 1939, 72, 754–771.
[6]	 Ruess, G., Über das Graphitoxyhydroxyd (Graphitoxyd). Monatsh. Chem. 1947, 76 (3–5), 
381–417.
[7]	 Scholz, W.; Boehm, H.P., Betrachtungen zur Struktur des Graphitoxids. Z. Anorg. Allg. Chem. 
1969, 369, 327–339.
[8]	 Nakajima, T.; Yoshiaki, M., Formation process and structure of graphite oxide. Carbon 1994, 32 
(3), 469–475.

406
Graphene Oxide: Fundamentals and Applications
[9]	 Lerf, A.; He, H.; Forster, M.; Klinowski, J. Structure of graphite oxide revisited. J. Phys. Chem. 
B 1998, 102 (23), 4477–4482.
[10]	 Szabó, T.; Berkesi, O.; Forgó, P.; et al., Evolution of surface functional groups in a series of 
progressively oxidized graphite oxides. Chem. Mater. 2006, 18 (11), 2740–2749.
[11]	 Yang, D.; Velamakanni, A.; Bozoklu, G.; et al., Chemical analysis of graphene oxide films after 
heat and chemical treatments by X‐ray photoelectron and micro‐Raman spectroscopy. Carbon 
2009, 47 (1), 145–152.
[12]	 Zhang, L.L.; Zhao, X.; Stoller, M.D.; et al., Highly conductive and porous activated reduced 
graphene oxide films for high‐power supercapacitors. Nano Lett. 2012, 12 (4), 1806–1812.
[13]	 Compton, O.C.; Jain, B.; Dikin, D.A.; et al., Chemically active reduced graphene oxide with 
tunable C/O ratios. ACS Nano 2011, 5 (6), 4380–4391.
[14]	 Marcano, D.C.; Kosynkin, D.V.; Berlin, J.M.; et al., Improved synthesis of graphene oxide. ACS 
Nano 2010, 4 (8), 4806–4814.
[15]	 Zhu, Y.; Murali, S.; Stoller, M.D.; et al., Carbon‐based supercapacitors produced by activation 
of graphene. Science 2011, 332 (6037), 1537–1541.
[16]	 Montes‐Navajas, P.; Asenjo, N.G.; Santamaría, R.; et al., Surface area measurement of gra-
phene oxide in aqueous solutions. Langmuir 2013, 29 (44), 13443–13448.
[17]	 Ruoff, R., Perspective: A means to an end. Nature 2012, 483 (7389), S42–S42.
[18]	 Jung, I.; Dikin, D.A.; Piner, R.D.; Ruoff, R.S., Tunable electrical conductivity of individual 
graphene oxide sheets reduced at “low” temperatures. Nano Lett. 2008, 8 (12), 4283–4287.
[19]	 Wei, D.; Kivioja, J., Graphene for energy solutions and its industrialization. Nanoscale 2013, 5 
(21), 10108–10126.
[20]	 Chen, J.‐H.; Jang, C.; Xiao, S.; et al., Intrinsic and extrinsic performance limits of graphene 
devices on SiO2. Nature Nanotechnol. 2008, 3 (4), 206–209.
[21]	 Punckt, C.; Muckel, F.; Wolff, S.; et al., The effect of degree of reduction on the electrical prop-
erties of functionalized graphene sheets. Appl. Phys. Lett. 2013, 102, 023114.
[22]	 Kuila, T.; Mishra, A.K.; Khanra, P.; et al., Recent advances in the efficient reduction of gra-
phene oxide and its application as energy storage electrode materials. Nanoscale 2013, 5 (1), 
52–71.
[23]	 Sarkar, S.; Niyogi, S.; Bekyarova, E.; Haddon, R.C., Organometallic chemistry of extended 
periodic π‐electron systems: hexahapto‐chromium complexes of graphene and single‐walled 
carbon nanotubes. Chem. Sci. 2011, 2 (7), 1326–1333.
[24]	 Schaetz, A.; Zeltner, M.; Stark, W.J., Carbon modifications and surfaces for catalytic organic 
transformations. ACS Catal. 2012, 2 (6), 1267–1284.
[25]	 Su, C.; Acik, M.; Takai, K.; et al., Probing the catalytic activity of porous graphene oxide and 
the origin of this behaviour. Nature Commun. 2012, 3, 1298.
[26]	 Dreyer, D.R.; Park, S.; Bielawski, C.W.; Ruoff, R.S., The chemistry of graphene oxide. Chem. 
Soc. Rev. 2010, 39 (1), 228–240.
[27]	 Dreyer, D.R.; Jia, H.‐P.; Bielawski, C.W., Graphene oxide: a convenient carbocatalyst for facil-
itating oxidation and hydration reactions. Angew. Chem. Int. Ed. 2010, 49 (38), 6813–6816.
[28]	 Dreyer, D.R.; Bielawski, C.W., Carbocatalysis: heterogeneous carbons finding utility in syn-
thetic chemistry. Chem. Sci. 2011, 2 (7), 1233–1240.
[29]	 Dreyer, D.R.; Jia, H.‐P.; Todd, A.D.; et al., Graphite oxide: a selective and highly efficient 
oxidant of thiols and sulfides. Org. Biomol. Chem. 2011, 9 (21), 7292–7295.
[30]	 Jia, H.‐P.; Dreyer, D.R.; Bielawski, C.W., C–H oxidation using graphite oxide. Tetrahedron 
2011, 67 (24), 4431–4434.
[31]	 Bielawski, C.W.; Dreyer, D.R.; Miller, R., Production of propene. US Patent US2015/025289 
A1, 2015.
[32]	 Wang, S.; Dong, S.; Wang, J.; et  al., Oxygen‐enriched carbon material for catalyzing 
­oxygen reduction towards hybrid electrolyte Li–air battery. J. Mater. Chem. 2012, 22 (39), 
21051–21056.
[33]	 Zhu, Y.; Stoller, M.D.; Cai, W.; et al., Exfoliation of graphite oxide in propylene carbonate and 
thermal reduction of the resulting graphene oxide platelets. ACS Nano 2010, 4 (2), 1227–1233.
[34]	 Pereira, M.F.R.; Orfao, J.J.M.; Figueiredo, J.L., Oxidative dehydrogenation of ethylbenzene on 
activated carbon catalysts: 2. Kinetic modelling. Appl. Catal. Gen. 2000, 196 (1), 43–54.

Catalysis
407
[35]	 Frank, B.; Blume, R.; Rinaldi, A.; et al., Oxygen insertion catalysis by sp2 carbon. Angew. 
Chem. Int. Ed. 2011, 50 (43), 10226–10230.
[36]	 Frank, B.; Zhang, J.; Blume, R.; et al., Heteroatoms increase the selectivity in oxidative dehy-
drogenation reactions on nanocarbons. Angew. Chem. Int. Ed. 2009, 48 (37), 6913–6917.
[37]	 Tang, S.; Cao, Z., Site‐dependent catalytic activity of graphene oxides towards oxidative dehy-
drogenation of propane. Phys. Chem. Chem. Phys. 2012, 14, 16558–16565.
[38]	 Tang, S.; Zhang, S., Adsorption of epoxy and hydroxyl groups on zigzag graphene nanoribbons: 
insights from density functional calculations. Chem. Phys. 2012, 392 (1), 33–45.
[39]	 Hamwi, A.; Marchand, V. Some chemical and electrochemical properties of graphite oxide. 
J. Phys. Chem. Solids 1996, 57 (6–8), 867–872.
[40]	 Singh Chauhan, S.M.; Mishra, S., Use of graphite oxide and graphene oxide as catalysts in the 
synthesis of dipyrromethane and calix[4]pyrrole. Molecules 2011, 16 (12), 7256–7266.
[41]	 Shao, S.; Wang, A.; Yang, M.; et al., Synthesis of meso‐aryl substituted calix[4]pyrroles. Synth. 
Commun. 2001, 31 (9), 1421–1426.
[42]	 Long, Y.; Zhang, C.; Wang, X.; et al., Oxidation of SO2 to SO3 catalyzed by graphene oxide 
foams. J. Mater. Chem. 2011, 21 (36), 13934–13941.
[43]	 Gonçalves, G.A.B.; Pires, S.M.G.; Simões, M.M.Q.; et al., Three‐dimensional graphene oxide: 
a promising green and sustainable catalyst for oxidation reactions at room temperature. Chem. 
Commun. 2014, 50 (57), 7673–7676.
[44]	 Song, Y.; Qu, K.; Zhao, C.; et al., Graphene oxide: intrinsic peroxidase catalytic activity and its 
application to glucose detection. Adv. Mater. 2010, 22 (19), 2206–2210.
[45]	 Song, Y.; Wei, W.; Qu, X., Colorimetric biosensing using smart materials. Adv. Mater. 2011, 23 
(37), 4215–4236.
[46]	 Ji, J.; Zhang, G.; Chen, H.; et al., Sulfonated graphene as water‐tolerant solid acid catalyst. 
Chem. Sci. 2011, 2 (3), 484–487.
[47]	 Guo, Y.; Deng, L.; Li, J.; et al., Hemin − graphene hybrid nanosheets with intrinsic peroxidase‐
like activity for label‐free colorimetric detection of single‐nucleotide polymorphism. ACS Nano 
2011, 5 (2), 1282–1290.
[48]	 Xu, Y.; Zhao, L.; Bai, H.; et al., Chemically converted graphene induced molecular flattening of 
5,10,15,20‐tetrakis(1‐methyl‐4‐pyridinio)porphyrin and its application for optical detection of 
cadmium(ii) ions. J. Am. Chem. Soc. 2009, 131, 13490–13497.
[49]	 Song, Y.; Chen, Y.; Feng, L.; et al., Selective and quantitative cancer cell detection using target‐
directed functionalized graphene and its synergetic peroxidase‐like activity. Chem. Commun. 
2011, 47 (15), 4436–4438.
[50]	 Dreyer, D.R.; Bielawski, C.W., Graphite oxide as an olefin polymerization carbocatalyst: 
applications in electrochemical double layer capacitors. Adv. Funct. Mater. 2012, 22 (15), 
3247–3253.
[51]	 Montaudo, G.; Finocchiaro, P.; Caccamese, S.; Bottino, F., Polycondensation of benzyl chloride 
and its derivatives: a study of the reaction at different temperatures. J. Polym. Sci. 1970, 8 (9), 
2475–2490.
[52]	 Lenz, R.W., Organic Chemistry of Synthetic High Polymers. Interscience, New York, 1967.
[53]	 Dreyer, D.R.; Jarvis, K.A.; Ferreira, P.J.; Bielawski, C.W., Graphite oxide as a dehydrative 
polymerization catalyst: a one‐step synthesis of carbon‐reinforced poly(phenylene methylene) 
composites. Macromolecules 2011, 44 (19), 7659–7667.
[54]	 Dreyer, D.R.; Jarvis, K.A.; Ferreira, P.J.; Bielawski, C.W., Graphite oxide as a carbocatalyst for 
the preparation of fullerene‐reinforced polyester and polyamide nanocomposites. Polym. Chem. 
2012, 3 (3), 757–766.
[55]	 Arbaoui, A.; Redshaw, C., Metal catalysts for ε‐caprolactone polymerisation. Polym. Chem. 
2010, 1 (6), 801–826.
[56]	 Liang, Y.; Li, Y.; Wang, H.; Dai, H., Strongly coupled inorganic/nanocarbon hybrid materials 
for advanced electrocatalysis. J. Am. Chem. Soc. 2013, 135 (6), 2013–2036.
[57]	 Seger, B.; Kamat, P.V. Electrocatalytically active graphene–platinum nanocomposites. Role of 
2‐D carbon support in PEM fuel cells. J. Phys. Chem. C 2009, 113 (19), 7990–7995.
[58]	 Su, D.S.; Perathoner, S.; Centi, G. Nanocarbons for the development of advanced catalysts. 
Chem. Rev. 2013, 113 (8), 5782–5816.

408
Graphene Oxide: Fundamentals and Applications
[59]	 Strelko, V.V., Role of carbon matrix heteroatoms at synthesis of carbons for catalysis and energy 
applications. J. Energy Chem. 2013, 22 (2), 174–182.
[60]	 Wang, D.‐W.; Su, D., Heterogeneous nanocarbon materials for oxygen reduction reaction. 
Energy Environ. Sci. 2014, 7 (2), 576.
[61]	 Yang, Z.; Yao, Z.; Li, G.; et al., Sulfur‐doped graphene as an efficient metal‐free cathode cata-
lyst for oxygen reduction. ACS Nano 2012, 6 (1), 205–211.
[62]	 Wang, S.; Yu, D.; Dai, L.; et al., Polyelectrolyte‐functionalized graphene as metal‐free electro-
catalysts for oxygen reduction. ACS Nano 2011, 5 (8), 6202–6209.
[63]	 Lee, K.R.; Lee, K.U.; Lee, J.W., et al., Electrochemical oxygen reduction on nitrogen doped 
graphene sheets in acid media. Electrochem. Commun. 2010, 12 (8), 1052–1055.
[64]	 Park, S.; An, J.; Potts, J.R.; et al., Hydrazine‐reduction of graphite‐ and graphene oxide. Carbon 
2011, 49 (9), 3019–3023.
[65]	 Kim, H.; Lee, K.; Woo, S.I.; Jung, Y., On the mechanism of enhanced oxygen reduction reaction 
in nitrogen‐doped graphene nanoribbons. Phys. Chem. Chem. Phys. 2011, 13 (39), 17505–17510.
[66]	 Dong, L.; Chen, Z.; Yang, D.; Lu, H., Hierarchically structured graphene‐based supercapacitor 
electrodes. RSC Advances 2013, 3 (44), 21183–21191.
[67]	 Zhai, Y.; Dou, Y.; Zhao, D.; et al., Carbon materials for chemical capacitive energy storage. 
Adv. Mater. 2011, 23 (42), 4828–4850.
[68]	 Ye, J.; Zhang, H.; Chen, Y.; et al., Supercapacitors based on low‐temperature partially exfoli-
ated and reduced graphite oxide. J. Power Sources 2012, 212, 105–110.
[69]	 Wang, Y.; Shi, Z.; Huang, Y.; Ma, Y.; Chen, M.; Chen, Y., Supercapacitor devices based on gra-
phene materials. J. Phys. Chem. C 2009, 113 (30), 13103–13107.
[70]	 Chen, Y.; Zhang, X.; Zhang, D.; Ma, Y., High power density of graphene‐based supercapacitors 
in ionic liquid electrolytes. Mater. Lett. 2012, 68, 475–477.
[71]	 Vijay Kumar, A.; Rama Rao, K., Recyclable graphite oxide catalyzed Friedel–Crafts addition of 
indoles to α,β‐unsaturated ketones. Tetrahedron Lett. 2011, 52 (40), 5188–5191.
[72]	 Gu, Y.; Ogawa, C.; Kobayashi, J.; et al., A heterogeneous silica‐supported scandium/ionic liquid 
catalyst system for organic reactions in water. Angew. Chem. Int. Ed. 2006, 45 (43), 7217–7220.
[73]	 Hagiwara, H.; Sekifuji, M.; Hoshi, T.; et al., Sustainable conjugate addition of indoles catalyzed 
by acidic ionic liquid immobilized on silica. Synlett 2008, 2008 (4), 608–610.
[74]	 Kim, Y.; Some, S.; Lee, H., Graphene oxide as a recyclable phase transfer catalyst. Chem. 
Commun. 2013, 49 (50), 5702–5704.
[75]	 Verma, S.; Mungse, H.P.; Kumar, N.; et al., Graphene oxide: an efficient and reusable carbo-
catalyst for aza‐Michael addition of amines to activated alkenes. Chem. Commun. 2011, 47 
(47), 12673–12675.
[76]	 Yeh, T.‐F.; Syu, J.‐M.; Cheng, C.; et al., Graphite oxide as a photocatalyst for hydrogen produc-
tion from water. Adv. Funct. Mater. 2010, 20 (14), 2255–2262.
[77]	 Hou, W.‐C.; Chowdhury, I.; Goodwin, D.G.; et al., Photochemical transformation of graphene 
oxide in sunlight. Environ. Sci. Technol. 2015, 49 (6), 3435–3443.
[78]	 Pan, Y.; Wang, S.; Kee, C.W.; et al., Graphene oxide and Rose Bengal: oxidative C–H function-
alisation of tertiary amines using visible light. Green Chem. 2011, 13 (12), 3341–3344.
[79]	 Sreeprasad, T.S.; Pradeep, T., Graphene for environmental and biological applications. Int. J. 
Mod. Phys. B 2012, 26 (21), 1242001.
[80]	 Suzuki, Y.; Matsushima, M.; Kodomari, M., Graphite‐catalyzed acylative cleavage of ethers 
with acyl halides. Chem. Lett. 1998, 27 (4), 319–320.
[81]	 Sereda, G.A.; Rajpara, V.B.; Slaba, R.L. The synthetic potential of graphite‐catalyzed alkyla-
tion. Tetrahedron 2007, 63 (34), 8351–8357.
[82]	 Garrigues, B.; Laporte, C.; Laurent, R.; et al., Microwave‐assisted Diels–Alder reaction sup-
ported on graphite. Liebigs Ann. 1996, 1996 (5), 739–741.
[83]	 Klemens, P.G.; Pedraza, D.F., Thermal conductivity of graphite in the basal plane. Carbon 
1994, 32 (4), 735–741.
[84]	 Han, B.H.; Shin, D.H.; Cho, S.Y., Graphite catalyzed reduction of aromatic and aliphatic nitro 
compounds with hydrazine hydrate. Tetrahedron Lett. 1985, 26 (50), 6233–6234.
[85]	 Krishnan, D.; Kim, F.; Luo, J.; et al., Energetic graphene oxide: challenges and opportunities. 
Nano Today 2012, 7 (2), 137–152.

Catalysis
409
[86]	 Samy El‐Shall, M., Heterogeneous catalysis by metal nanoparticles supported on graphene. In 
Graphene: Synthesis, Properties and Phenomena, eds C.N.R. Rao and A.K.Sood, pp. 303–338. 
Wiley‐VCH, Weinheim, 2013.
[87]	 Julkapli, N.M.; Bagheri, S., Graphene supported heterogeneous catalysts: an overview. Int. J. 
Hydrogen Energy 2015, 40 (2), 948–979.
[88]	 Scheuermann, G.M.; Rumi, L.; Steurer, P.; et al., Palladium nanoparticles on graphite oxide 
and its functionalized graphene derivatives as highly active catalysts for the Suzuki − Miyaura 
coupling reaction. J. Am. Chem. Soc. 2009, 131 (23), 8262–8270.
[89]	 Siamaki, A.R.; Khder, A.E.R.S.; Abdelsayed, V.; et al., Microwave‐assisted synthesis of pal-
ladium nanoparticles supported on graphene: a highly active and recyclable catalyst for car-
bon–carbon cross‐coupling reactions. J. Catal. 2011, 279 (1), 1–11.
[90]	 Krishnamurthy, S.; Kamat, P.V., CdSe–graphene oxide light‐harvesting assembly: size‐
dependent electron transfer and light energy conversion aspects. ChemPhysChem 2014, 15 
(10), 2129–2135.
[91]	 Radich, J.G.; Krenselewski, A.L.; Zhu, J.; Kamat, P.V., Is graphene a stable platform for pho-
tocatalysis? Mineralization of reduced graphene oxide with UV‐irradiated TiO2 nanoparticles. 
Chem. Mater. 2014, 26 (15), 4662–4668.
[92]	 Chen, X.; Deng, D.; Pan, X.; et al., N‐doped graphene as an electron donor of iron catalyst for 
CO hydrogenation to light olefins. Chem. Commun. 2015, 51, 217–220.
[93]	 Wang, G.; He, X.; Wang, L.; et  al., Non‐enzymatic electrochemical sensing of glucose. 
Microchim. Acta 2013, 180 (3–4), 161–186.
[94]	 Zhang, Y.; Xu, F.; Sun, Y.; et al., Assembly of Ni(OH)2 nanoplates on reduced graphene oxide: 
a two dimensional nanocomposite for enzyme‐free glucose sensing. J. Mater. Chem. 2011, 21 
(42), 16949–16954.
[95]	 Liu, C.; Wang, K.; Luo, S.; et al., Direct electrodeposition of graphene enabling the one‐step 
synthesis of graphene–metal nanocomposite films. Small 2011, 7 (9), 1203–1206.
[96]	 Gao, H.; Xiao, F.; Ching, C.B.; Duan, H., One‐step electrochemical synthesis of PtNi nanopar-
ticle–graphene nanocomposites for non‐enzymatic amperometric glucose detection. ACS 
Appl. Mater. Interfaces 2011, 3 (8), 3049–3057.
[97]	 Muti, M.; Sharma, S.; Erdem, A.; Papakonstantinou, P., Electrochemical monitoring of nucleic 
acid hybridization by single‐use graphene oxide‐based sensor. Electroanalysis 2011, 23 (1), 
272–279.
[98]	 Liu, X.; Wang, F.; Aizen, R.; et al., Graphene oxide/nucleic acid‐stabilized silver nanoclusters: 
functional hybrid materials for optical aptamer sensing and multiplexed analysis of pathogenic 
DNAs. J. Am. Chem. Soc. 2013, 135 (32), 11832–11839.
[99]	 Qu, F.; Li, T.; Yang, M., Colorimetric platform for visual detection of cancer biomarker based on 
intrinsic peroxidase activity of graphene oxide. Biosens. Bioelectron. 2011, 26 (9), 3927–3931.
[100]	 Hong, C.; Kim, D.‐M.; Baek, A.; et al., Fluorescence‐based detection of single‐nucleotide changes 
in RNA using graphene oxide and DNAzyme. Chem. Commun. 2015, 51 (26), 5641–5644.
[101]	 Pavlidis, I.V.; Patila, M.; Bornscheuer, U.T.; et al., Graphene‐based nanobiocatalytic systems: 
recent advances and future prospects. Trends Biotechnol. 2014, 32 (6), 312–320.
[102]	 Zuo, X.; He, S.; Li, D.; Peng, C.; Huang, Q.; Song, S.; Fan, C., Graphene oxide‐facilitated 
electron transfer of metalloproteins at electrode surfaces. Langmuir 2010, 26 (3), 1936–1939.
[103]	 Patila, M.; Pavlidis, I.V.; Diamanti, E.K.; et al., Enhancement of cytochrome c catalytic behav-
iour by affecting the heme environment using functionalized carbon‐based nanomaterials. 
Process Biochem. 2013, 48 (7), 1010–1017.
[104]	 Huang, C.; Bai, H.; Li, C.; Shi, G., A graphene oxide/hemoglobin composite hydrogel for 
enzymatic catalysis in organic solvents. Chem. Commun. 2011, 47 (17), 4962–4964.
[105]	 Leadbeater, N.E., Cross coupling: when is free really free? Nature Chem. 2010, 2, 1007–1009.
[106]	 Eigler, S.; Hirsch, A., Chemistry with graphene and graphene oxide – challenges for synthetic 
chemists. Angew. Chem. Int. Ed. 2014, 53 (30), 7720–7738.
[107]	 Eigler, S.; Enzelberger‐Heim, M.; Grimm, S.; et al., Wet chemical synthesis of graphene. Adv. 
Mater. 2013, 25 (26), 3583–3587.
[108]	 Sun, P.; Zheng, F.; Wang, K.; et al., Electro‐ and magneto‐modulated ion transport through 
graphene oxide membranes. Sci. Rep. 2014, 4, 6798.

Graphene Oxide: Fundamentals and Applications, First Edition. Edited by Ayrat M. Dimiev and Siegfried Eigler. 
© 2017 John Wiley & Sons, Ltd. Published 2017 by John Wiley & Sons, Ltd.
13
Challenges of Industrial‐Scale 
Graphene Oxide Production
Sean E. Lowe and Yu Lin Zhong
13.1  Introduction
It is no longer a question of whether graphene can transform industries, but a question of 
when. The answer comes down to when graphene can be produced on an industrial scale, 
at low cost and with controllable quality. There are multiple routes toward producing gra-
phene industrially, each route producing a somewhat different graphene product [1–4]. 
For high‐end electronics industries, the chemical vapor deposition (CVD) method is the 
most suited, as it allows precise control of graphene defects and layers but, more impor-
tantly, the process can be easily integrated into the lucrative semiconductor industries. 
For industries that require massive amounts of graphene, such as energy storage, energy 
conversion and coatings, the scalable top‐down approaches employing wet‐chemical exfo-
liation of graphite seem to be most promising [2]. Wet‐chemical exfoliation makes use of 
the abundant raw material graphite and has potentially low production costs. These are 
pivotal considerations for replacing currently employed materials, particularly those that 
are already inexpensive. Out of the wet‐chemical methods, the graphite oxide route is by 
far the most popular. This is due to its ability to produce single‐layer graphene oxide (GO) 
in high yield and with excellent dispersibility in water, which facilitates graphite oxide 
processing and use in downstream applications.
In this chapter, we discuss the technical and economic aspects of large‐scale GO produc-
tion. While there has been robust discussion of the scientific aspects of GO in this volume 
and by others [5–13], there have been few in‐depth reviews about large‐scale production 

Challenges of Industrial‐Scale Graphene Oxide Production
411
from an industrial perspective. The current chapter aims in part to fill this gap, highlighting 
some of the key scientific, engineering and economic challenges that will be faced by 
large‐scale GO producers. Firstly, to provide an economic backdrop, an introduction to the 
GO market is provided in section 13.2. Secondly, the major methods of GO synthesis are 
outlined in section 13.3. The key considerations and challenges associated with large‐scale 
GO production are then delineated in section 13.4. These challenges range from sourcing 
appropriate graphite starting material to cost‐effectively producing GO and then storing 
and handling the product. Finally, some future directions for industrial‐scale GO produc-
tion are considered in section 13.5.
13.2  Scope and Scale of the Graphene Market
Only a decade on from Novoselov and Geim’s breakthrough isolation and characterization 
of graphene [14–16], the graphene industry is still nascent, with different types of graphene 
seeing different rates of commercialization and market uptake. The scale of graphene 
­production is small relative to other industrial materials, which may be manufactured in 
tens of thousands of tonnes per year or more. For example, graphene production is orders 
of magnitude lower than its carbon nanomaterial counterparts, carbon fibers and carbon 
nanotubes (CNTs), as shown in Figure 13.1.
In 2014, Ren and Cheng [4] reported on the global growth of large‐scale graphene 
­production with targeted industrial applications (Table 13.1). Examining Table 13.1, it is 
not surprising that the large‐scale production of CVD graphene film (up to 200 000 m2 per 
year) is progressing rapidly, with well‐defined quality benchmarks (e.g. conductivity and 
transparency), given its application in the fast‐paced and lucrative electronics market. This 
growth is aided by the fact that the most common transparent conductive film currently 
C-Fibres
CNTs
Graphene
Year
Air/Space
Sports
Industry
Automotive
Regenerative
energies
Production rate (kt/a)
1970
1980
1990
2000
2010
2020
0.1
1
10
100
Figure  13.1  Annual production rates of carbon fibers, carbon nanotubes and graphene, 
1970–2014. The industries in which carbon fibers found a market and approximate uptake 
times are also plotted. Adapted from [17] with permission from John Wiley & Sons

Table 13.1  Synthesis method, product, production capacity and main application products of several large graphene manufacturers. Reproduced from [4] 
with permission from Nature Publishing Group, Copyright 2014
Graphene 
manufacturer
Basic synthesis 
method
Basic product
Production 
capacity
Main application products
Angstron 
Materials 
(USA)
Liquid 
exfoliation
Pristine nano‐graphene platelets
Thickness: <100 nm
Carbon content: ≥95% (for product under three 
layers in average thickness)
300 tonnes yr−1
Graphene/silicon anode materials
Thomas 
Swan (UK)
Liquid 
exfoliation
Graphene nanoplatelets
Thickness: 5–7 layers (average)
Size: 0.5–2 µm
Sheet resistance: 10 ± 5 Ω/Υ (25 µm film, equal to 
27–80 S cm−1)
Impurity: ~8 wt.%
kg day−1 
(September 2014)
—
Vorbeck 
Materials 
(USA)
Oxidation–
thermal 
exfoliation
Functionalized graphene
Thickness: mostly 1–3 layers
Morphology: wrinkled
40 tonnes yr−1 
(October 2012)
Conductive inks and coatings, graphene 
rubbers, flexible battery straps
Sixth Element 
Materials 
(China)
Oxidation–
exfoliation–
reduction
Graphene oxide, reduced GO
Thickness: ≤10 nm
Carbon content: ≥95%
Electrical conductivity: ≥2 S cm−1 (for electrically 
conductive type product)
100 tonnes yr−1 
(November 2013)
Mechanical/thermally enhanced composites, 
anticorrosion coatings
XG Sciences 
(USA)
Intercalation–
exfoliation
Graphene nanoplatelets
Thickness: 2–15 nm (average)
Electrical and thermal conductivity: 3800 S cm−1 and 
500 W mK−1, respectively (for 30 µm thick graphene 
paper product)
80 tonnes yr−1 
(August 2012)
Graphene/silicon anode composite, 
supercapacitor electrode materials, 
conductive inks and coatings, graphene 
paper (for thermal spreading, and electrically 
conductive applications, and so on)

Ningbo 
Morsh 
(China)
Intercalation–
expansion–
exfoliation
Graphene nanoplatelets
Average thickness: 3 nm
300 tonnes yr−1 
(December 2013)
Graphene conductive additives and 
graphene‐coated current collector for 
lithium‐ion batteries, conductive inks, 
heat‐radiating coatings, anticorrosion 
coatings, thermally/electrically conductive 
master batch
Deyang 
Carbonene 
Tech (China)
Intercalation–
expansion–
exfoliation
Graphene sheets (few‐layer)
Thickness: ≤10 layers
Electrical conductivity: ~1000 S cm−1 (for ~15 µm 
thick membrane)
1.5 tonnes yr−1 
(October 2012)
300 tonnes yr−1 
(2017–2019)
Battery materials, thermal management 
materials, conductive inks, conductive 
anticorrosion coatings
Bluestone 
Global Tech 
(USA)
CVD
Graphene films on Cu, SiO2/Si, polyethylene 
terephthalate (PET)
Film on PET: available maximum size 8 × 10 inch2, 
<30 Ω/Υ at >85% transmittance (excluding 
substrate), <800 Ω/Υ at 95% transmittance 
(excluding substrate)
Film on SiO2/Si: available maximum size 4 inch 
wafer, monolayer >95%, average Hall mobility: 
2000–4000 cm2 V−1 s−1
—
Field‐effect transistors, touch panels
2D Carbon 
Tech (China)
CVD
Graphene films on Cu, SiO2/Si, glass, PET
Film on PET: available maximum size 450 × 550 
mm2, monolayer >90%, 200–400 Ω/Υ at >85% 
transmittance (including substrate)
30 000 m2 (May 
2013)
200 000 m2 
(December 2014)
Touch panels
Wuxi 
Graphene 
Film (China)
CVD
Graphene films on Cu, PET
Film on PET: ~600 Ω/Υ at >97% transmittance 
(excluding substrate)
80 000 m2 
(December 2013)
Touch panels, touch sensors (5 million 
pieces, December 2013)
Power 
Booster 
(China)
CVD
Graphene films on Cu, PET
Film on Cu: available maximum size 7.5 m2 (2013)
Film on PET: 50–140 Ω/Υ at 95.5% transmittance
—
Touch panels

414
Graphene Oxide: Fundamentals and Applications
used, indium tin oxide (containing 74% indium), is costly and has limited supply. 
Table 13.1 also highlights another class of graphene, graphene nanoplatelets, which are 
capable of being produced at large scale (up to 300 tonnes per year), typically via an 
­intercalation–expansion–exfoliation process. Such a process is akin to the age‐old technology 
of expandable graphite combined with a breaking‐down process to yield graphene nano-
platelets. One concern is whether these graphene nanoplatelets exhibit properties closer to 
graphene or graphite. In contrast, there are fewer large companies producing GO, despite 
the fact that GO is the most processable and versatile graphene precursor. Commercialization 
of GO is not as straightforward as CVD graphene, as GO is usually further processed or 
used in conjunction with other materials, rather than as an end‐product for a market with 
specific demand.
Graphene oxide is likely to find applications in composite materials and polymer blends 
[9, 18], conductive inks [19], energy storage [20] and other applications where defect‐free 
graphene is not required [3]. In many cases, GO will need to undergo further transforma-
tion depending on the application, such as reduction for conductivity, film forming for 
desalination membranes, bioconjugation for bio‐related applications, etc. Hence, GO is 
expected to be produced in a way that caters to the demands of a variety of industrial 
­sectors. As with other industrial chemicals that are produced at different grades, purities 
and mixtures, there is a remarkable range of GO qualities that can be produced, including 
variations in flake sizes, oxidation degree, porosity and purity. It will be a significant 
advantage for GO if all these qualities can be controllably produced – but, if not, it will be 
a significant setback.
13.3  Overview of Graphene Oxide Synthesis
Graphene oxide is a single layer of oxidized graphene, typically obtained from the disper-
sion of bulk graphite oxide in neutral or alkaline water, assisted by stirring or, more often, 
sonication. It is noteworthy that even the simple process of dispersing bulk graphite oxide
