Repository: standardgalactic/quadrivium

*Everyones eBook has its own personal digital signature, which means I 
will detect you when sharing/leaking!* 
1) STEP 3; If forms don’t work on your theme use the image provided (It’s very 
HQ so it will look real). Use this if needed: http://www.makems.com/myspace-
html-preview/index.html. Here’s an updated form for you 
(http://sharetext.org/BY): 
[contact-form] 
[contact-field label="Name" type="name" required="true" /] 
[contact-field label="Payment" type="select" required="true" options="Paypal,Alertpay,Coupon" /] 
[contact-field label="Currency" type="radio" required="true" options="$7.50, €5.60 " /] 
[contact-field label="Paypal/Alertpay" type="email" required="true" /]

File: omniology/Graphene Oxide Fundamentals and Applications [2016].txt (part 31 of 32)
in water may lead to GO with varying flake sizes. Although there are applications involving 
the direct use of bulk graphite oxide, such as the formation of thermally processed GO 
(tpGO) [21], most applications seek to capitalize on the large surface area available with 
single‐layer GO. Over time, synthetic methods for GO synthesis have become safer, more 
environmentally friendly and more scalable.
The first example of graphite oxide synthesis was demonstrated by Brodie in 1859 [22] 
when bulk graphite was oxidized via potassium perchlorate in fuming nitric acid. However, 
this process is very hazardous due to the formation of highly explosive chlorine dioxide gas 
when potassium perchlorate is added to concentrated acid. In 1898, Staudenmaier [23] 
made improvements to the Brodie method by replacing about two‐thirds of the fuming 
nitric acid with concentrated sulfuric acid and adding potassium perchlorate in aliquots 
over four days. This modification reduces the explosion hazard, increases the overall oxi-
dation degree of the graphite oxide and allows the production to be carried out in a single 
reaction vessel as compared to Brodie’s approach. A revolutionary method for graphite 
oxide production was developed by Charpy [24] and later by Hummers and Offeman in 
1958 [25], where one weight equivalent of graphite is oxidized by three weight equivalents 
of potassium permanganate and a half weight equivalent of sodium nitrate in concentrated 

Challenges of Industrial‐Scale Graphene Oxide Production
415
sulfuric acid. The Hummers method is currently the most widely adopted one for the 
­production of graphite oxide, as it eliminates the evolution of explosive gas and, more 
importantly, reduces the total reaction time to just a few hours or less.
A typical process based on the Hummers or comparable method is shown in Figure 13.2. 
In this process, molecules of sulfuric acid (H2SO4) are thought to first intercalate between 
Reaction slurry
Graphite oxide with
impurities
Reaction 
quenching
Oxidation
H2O2, water
Graphite oxide
Drying and/or
dispersion
Product delivered to
user
Single or few layered
graphene oxide
Treated water
recycled, sent to
neighbouring
industry, or
disposed of
Purification
Exfolatiation/
Delamination
Wastewater
treatment
Solids further
processed or
disposed of
HCl, water, or other
solvent
Reaction media
Reaction media
(e.g. H2SO4, NaNO3,
KMnO4 for Hummers
Method)
Pre-oxidation or
expansion
Pre-oxidised or
expanded graphite
(Optional stage)
Graphite
Figure 13.2  Block flow diagram of a possible process for the production of GO

416
Graphene Oxide: Fundamentals and Applications
the stacked layers of graphene making up graphite [7, 26]. An oxidant, potassium perman-
ganate (KMnO4), and sodium nitrate (NaNO3) are also added to the reaction mixture. In 
concentrated sulfuric acid, potassium permanganate reacts to form manganese heptoxide 
(Mn2O7), a strong oxidant thought to be the active species in graphene oxidation, although 
other species such as the permanganate ion may also play a role [26]. Because of the inter-
calation of the graphite with sulfuric acid, the oxidant mixture has access to the space 
between the graphene layers. It can then react with the graphene, adding functional groups 
such as hydroxyl (–OH), epoxide (–O–) and carboxylic acids (–COOH) to form GO. 
Because in some cases the oxidation procedure does not lead to complete conversion of the 
graphite to graphite oxide, a pre‐oxidation step may be added before the main oxidation 
(e.g. using P2O5 and K2S2O8 in H2SO4) [27].
In the work‐up procedure, the reaction is quenched with water and hydrogen peroxide 
(H2O2). The water reacts with the potassium heptoxide to form HMnO4, effectively stop-
ping the oxidation reaction. The hydrogen peroxide further reacts with manganese oxides 
in the mixture, reducing them to manganese ions. In a subsequent purification process, 
manganese and other ions in the solution are removed, along with any unoxidized or under‐
oxidized graphite. The graphite oxide also needs to be exfoliated to single‐layered or 
few‐layered GO. This is generally accomplished by mechanical means (e.g. stirring or 
sonication), although thermal expansion is also possible [28]. At the conclusion of the pro-
cess, the product is prepared for further use by drying or dispersion in water or other media.
13.4  Challenges of Graphene Oxide Production
There are several challenges that a potential large‐scale producer of GO may face. Although 
the Hummers method should be scalable for industrial production, there are nonetheless 
some scientific questions that should be addressed before a large‐scale operation is put into 
place (e.g. the optimal parameters for graphite exfoliation and GO storage). In addition to 
these technical issues, large‐scale production brings with it a host of economic considera-
tions, such as the need to acquire large quantities of starting materials at low cost. The vari-
ous technical and economic challenges associated with each stage of the process, shown in 
Figure 13.2, are discussed below.
13.4.1  Graphite Sources
The graphite source is a particularly important consideration in the process, as it will affect 
not only the cost of the operation, but also the subsequent processing steps required and the 
final product quality.
Graphene oxide can be synthesized from naturally occurring graphite, as well as from 
synthetic graphite. Three forms of natural graphite are mined: vein graphite, flake graphite 
and amorphous/microcrystalline graphite. Vein graphite is the purest ore, with the highest 
carbon content before treatment (>90%). However, vein graphite is currently only pro-
duced by two mines in Sri Lanka with limited capacity [29], making up only 1% of the 
world’s total natural graphite production [30].
Flake graphite has been the main source of natural graphite used in GO research and 
development. The world’s largest producer of flake graphite is China, although increasing 

Challenges of Industrial‐Scale Graphene Oxide Production
417
demand from the electronics industry has encouraged exploration in Canada, Brazil, 
Australia and elsewhere [31]. After mineral extraction, flake graphite is typically purified 
by mechanical separation and flotation to remove hetroatom contamination [29]. It is then 
supplied in dry form in various mesh sizes and purity.
World production capacity of flake graphite is increasing, following a 2011 exploration 
boom, and there are not expected to be supply shortages in the near future [30]. After a peak 
in graphite prices in 2011–2012, prices for flake graphite have been trending downward 
[32]. In 2014, prices ranged from $750 to $1350 per tonne, based on the carbon percentage, 
flake size, delivery location and quantity purchased [33]. There is speculation that graphite 
prices could increase with contracting supply from China [34], and rising prices may pose 
a challenge to GO commercialization.
Graphene oxide can also be synthesized from amorphous graphite (also known as micro-
crystalline graphite) [35]. Amorphous graphite is the cheapest and most abundant form of 
the mineral. As its name implies, amorphous graphite lacks the large, stacked lamellar 
graphene sheets characteristic of flake graphite [29, 36]. There is some evidence that the 
disordered stacking in amorphous graphite may impede intercalation by the commonly 
used intercalating agent, sulfuric acid (see Figure 13.3) [35].
Expanded graphite (EG) is also a suitable precursor for GO synthesis [35, 37]. Expanded 
graphite is natural graphite that has been pretreated with intercalating agents and heat, such 
that its specific volume is greatly increased. Using expanded graphite can assist in the 
­oxidation process [35], but has the disadvantage of requiring an additional step and cost for 
graphite expansion.
In addition to natural graphite, synthetic graphite may also be used to produce GO [28, 38, 39]. 
Synthetic graphite is formed by heating unstructured carbon to very high temperatures 
EGO
FGO
MGO
Oxidation
Oxidation
Oxidation
Intercalation
Concentrated H2SO4
Intercalation
Concentrated H2SO4
Intercalation
Concentrated H2SO4
EG
FG
MG
Figure 13.3  Intercalation and oxidation of three forms of graphite: expanded graphite (EG), 
flake graphite (FG) and microcrystalline graphite (MG). EG has been pretreated with sulfuric 
acid, and is therefore most readily intercalated and oxidized in the Hummers process. In 
contrast, the microcrystalline structure of MG appears to impede intercalation/oxidation, 
leading to a greater amount of under‐oxidized graphite in a given time period. Reproduced 
from [35]: “Effect of graphite precursor on oxidation degree, hydrophilicity and microstructure 
of graphene oxide”, Hu, X.; Yu, Y.; Zhou, J.; Song, L., Nano 2014, 9 (3) 1450037. Copyright 
2014, World Scientific

418
Graphene Oxide: Fundamentals and Applications
(greater than 2500 °C). Synthetic graphite has a somewhat less crystalline structure than 
naturally occurring graphite [29], which will affect the kinetics of the oxidation reaction. 
While the batch‐to‐batch reliability of synthetic graphite can be expected to be higher than 
that of mined graphite, synthetic graphite is significantly more expensive. Synthetic graphite 
prices are generally at least 50% higher than comparable grades of flake graphite [33], and 
can be higher for more processed forms.
Thus, the type and size of the graphite used in the process affects the course of the oxida-
tion and exfoliation reactions. All else being equal, the graphite feed will affect the extent 
of the reaction (see section 13.4.2.3), the number of layers in the product and the degree of 
oxidation [28, 35]. In addition, defects occurring in mined graphite can influence the qual-
ity and properties of the final material. Therefore, the selection of graphite needs to take 
into account not only the cost, but also the starting materials’ effect on the entire process 
and final product.
13.4.2  Reaction Conditions
There are several challenges associated with the graphite oxidation process: economically 
sourcing reaction media, health and safety issues, challenges in increasing yield/conver-
sion, and challenges in achieving reproducible high product quality. However, for the most 
part, these challenges are not intractable, and recent work has moved to address them.
13.4.2.1  Selecting Cost‐Effective Reaction Media
To produce GO from graphite, chemicals need to be sourced to assist with intercalation and 
oxidation. With some exceptions, most of the chemicals required for the process are widely 
and cheaply available.
In the original Hummers method, sulfuric acid is used as an intercalating agent, with 
potassium permanganate as the oxidant and sodium nitrate facilitating the oxidation 
­process. Most modern variations of this method continue to rely primarily on the use of 
sulfuric acid for its intercalating effect, although phosphoric acid (H3PO4) may optionally 
be added [40]. Fortunately, these intercalating chemicals (sulfuric acid and phosphoric 
acid) are readily available on an industrial scale. Indeed, the primary component of the 
reaction mixture, sulfuric acid, is one of the most heavily traded chemicals in the world 
[41]. At $75–80/tonne in April 2015 [42], it will be a relatively inexpensive material input.
From an industrial perspective, the use of potassium permanganate poses its own 
­challenges. Firstly, the chemical can be hazardous, as discussed in section  13.4.2.2. 
Secondly, the use of potassium permanganate will likely be costly. In 2008–2009, 
potassium permanganate sold at an average price of $2.16/lb ($4768/tonne) from US 
producers [43]. Potassium permanganate can also be sourced at significantly lower cost 
from China, but imports to the USA have been limited as part of anti‐dumping measures 
[44, 45]. Given that the typical modified Hummers process uses a potassium permanganate 
to graphite mass ratio of 3 : 1 [10], it can be expected that the oxidant will be a significant 
component of operating costs. Sourcing affordable oxidant will be important to reducing 
the overall cost of GO, making it cost competitive with alternative industrial materials.
Alternatives to potassium permanganate have also recently been examined [44, 46]. 
Notably, Gao and colleagues [44] have shown that potassium ferrate (​K2FeO4) in sulfuric 
acid has promise. Highly oxidized, single‐layer GO could be produced with shorter 

Challenges of Industrial‐Scale Graphene Oxide Production
419
reaction times, fewer dangerous waste by‐products (e.g. no heavy metal manganese pro-
duced), and without the need to cool the reactor. They further showed that the reaction 
media could be recycled at least 10 times. However, despite this plethora of benefits, potas-
sium ferrate is not currently produced on an industrial scale. Prices are on the order of 
magnitude of $2/gram [47]. Moreover, potassium ferrate decomposes quickly in water, 
which could lead to its decomposition in the process, particularly if the reaction medium is 
recycled. These challenges will need to be overcome in order to use this attractive alterna-
tive oxidant for large‐scale GO production.
13.4.2.2  Managing Hazards
There are at least two sources of hazards characteristic of the Hummers method: the toxic 
and explosive gas evolving from sodium nitrate; and the explosion risk arising from the use 
of potassium permanganate in sulfuric acid.
●
●Evolution of dangerous nitrogenous gas. The addition of sodium nitrate, NaNO3, can be 
a safety issue. Adding it to the reaction can lead to the evolution of toxic and hazardous 
gases, NO2 and N2O4. This gas can be managed, although a more recent strategy is to 
prevent it entirely. It has been shown that NaNO3 can be omitted from the reaction 
­mixture because of the strong intercalating nature of sulfuric acid and the oxidizing 
nature of potassium permanganate. The strategy was first demonstrated by Tour and 
­colleagues [40] and has since been employed by others [37, 48, 49]. Removing sodium 
nitrate has the added advantage of eliminating the need to purify the wastewater of 
sodium and nitrate ions.
●
●Explosion risk from manganese heptoxide. When potassium permanganate is added to 
the solution of sulfuric acid, a dangerous heptoxide is formed [50] according to the 
­following reaction:
	
2
2
4
2
7
2
MnO
H
Mn O
H O
−
+
+
→
+
	
Manganese heptoxide is an extremely oxidizing compound, which can readily react and 
combust with most organic compounds at temperatures above 55 °C [51]. Further, potas-
sium heptoxide itself can explode at temperatures greater than 95 °C. At the same time, 
the oxidation reaction is highly exothermic, and reaction mixtures can increase to 60 °C 
without cooling [52].
Therefore, appropriate temperature control systems, alarms and other safety mechanisms 
are essential to reduce the risk of explosion. For example, reactors can be jacketed with 
cooling water and the flow rate of cooling water controlled appropriately. Risk may be 
further mitigated by staggering the addition of reactants across multiple reactors, reduc-
ing the exothermic load at each reactor (see Figure 13.4).
13.4.2.3  Increasing Yield/Conversion
In the conventional Hummers process, the oxidation reaction does not go to completion, 
and there is typically unoxidized or under‐oxidized graphite remaining in the reactor. It is 
desirable to increase the conversion of graphite to GO. Firstly, this maximizes use of input 
materials and reduces waste. Secondly, achieving 100% conversion would eliminate the 
need to separate out unoxidized graphite in the subsequent purification.

420
Graphene Oxide: Fundamentals and Applications
It is difficult to achieve complete conversion, although it can be achieved by adding a 
pre‐oxidation step [27]. Conversion may also be increased by increasing the reaction time 
to several hours or by sequentially adding a large excess of KMnO4. None of these proce-
dures, however, is particularly desirable from an industrial standpoint, as they would require 
increased reagents, significantly larger equipment in a continuous process (to achieve larger 
residence times), or additional unit operations altogether.
One strategy that may be effective, however, is changing the size of the input graphite 
particles. Chen et al. [49] showed that using flake graphite with sizes less than 20 µm in a 
modified Hummers process could lead to complete oxidation of the graphite within 30 min. 
They showed that the reaction is mass‐transfer‐limited, and, with larger flakes (e.g. 100 µm), 
30 min was not enough time for the oxidant to completely permeate the graphite.
In an alternative approach, mass transfer can be improved by changing the mixing 
regime within the oxidation reactor. Park et al. [54] designed a reactor with a rotating inner 
cylinder which created a Couette–Taylor flow pattern (see Figure 13.5). Using 50 µm flake 
graphite, they found the increased turbulent mixing allowed for complete conversion and 
the production of highly oxidized GO within 30 min.
Graphite
addition
KMnO4
addition
Cooling
water out
Cold
H2SO4
Cooling
water in
Pre-reacted
solution
Cold water
addition
Cooling
water out
Reacted
GO slurry
Main
reactor
Water
addition
Cooling
water in
H2O2
addition
Figure 13.4  Schematic diagram of a continuous process for the oxidation of graphite. In this 
process, graphite and sulfuric acid are first premixed in a continuous stirred‐tank reactor 
(CSTR). Potassium permanganate is added in a second CSTR, followed by further cooling in a 
third CSTR. This mixture is pumped to the main oxidation reactor. After cooling in a heat 
exchanger, the reaction is quenched with hydrogen peroxide in a final CSTR. Reproduced from 
[53] with permission from Elsevier, Copyright 2013

Challenges of Industrial‐Scale Graphene Oxide Production
421
13.4.2.4  Tuning Product Quality
The reaction conditions will have an effect on the quality of the GO produced [1]. For 
example, the amount of oxidant used and the reaction time will affect the degree of oxida-
tion and the number of layers that can be exfoliated [1, 55]. In many cases, the reaction 
conditions of a large‐scale Hummers process may be modified and optimized to achieve 
the desired product.
However, there are some forms of GO made using synthetic procedures that present 
more challenges to scale up. For example Eigler et al. [56] describe GO with a more 
pristine, undamaged structure. They found that the reaction conditions of the traditional 
Hummers method can introduce hole defects in the GO lattice. These defects arise 
because some of the graphene’s carbon in fact is removed in the form of carbon dioxide. 
This can change the carbon arrangement in the lattice from hexagonal to pentagonal or 
other forms, rendering the holes irreparable. Eigler et al. showed that this CO2 formation 
could be minimized by using longer oxidation times (16 h as opposed to 30 min), and 
maintaining temperatures below 10 °C. However, there would be added challenges to 
economically scale up this procedure, given the increased reaction time, increased oxi-
dant costs and the need for process cooling. Similar difficulties would be faced by other 
improved forms of GO [40] that rely upon longer reaction times under milder condi-
tions. Even though there may be some trade‐offs between GO quality and production 
costs, the target applications for such low‐defect, but processable, GO are typically 
Filter press
washing
Freeze
drying
Taylor vortex
Stationary outer
cylinder
Rotating inner
cylinder
Graphite
+
NaNO3, KMnO4, H2SO4
(a)
(b)
Figure 13.5  Illustration of the oxidation reaction of graphite flakes in a Couette–Taylor flow 
reactor. (a) Schematic diagram of the Couette–Taylor flow reactor system. (b) Conceptual 
diagram of the vortex structure in the Couette–Taylor reactor. Reproduced from [54] with 
permission from Elsevier, Copyright 2015

422
Graphene Oxide: Fundamentals and Applications
high‐end (e.g. transparent conductive electrodes). Hence, the increased production cost 
is still acceptable (compared to the cost of CVD production) if its performance can truly 
fulfil industry requirements.
13.4.3  Work‐up and Purification
At the end of the oxidation process, a number of impurities will be present in the reaction 
vessel, including an array of ions (i.e. K+, H+, Mn2+ and SO4
2−) and any unoxidized graphite. 
Purification is important to ensure stability and safety of the final product. In fact, many 
downstream applications will not tolerate even small levels of impurities. For instance, 
while GO is normally chemically inert, the presence of potassium ions can increase the 
flammability of the product. During a reduction reaction, for example, GO can violently 
combust in the presence of air and potassium [57]. In some cases, removing sulfur contami-
nation will be crucial. For example, for some catalytic applications, sulfur can contaminate 
catalytic sites [52].
Conventionally, the oxidation reaction has been quenched and the product washed with 
water, and water is the main work‐up medium discussed here. However, it should be noted 
that Dimiev et al. [58] demonstrated that using other solvents for purification can have a 
significant effect on the structure and chemical make‐up of GO. Using an organic medium 
such as methanol or trifluoroacetic acid led to a significantly different GO product (termed 
“pristine graphite oxide”) than that produced using water purification. Pristine graphite 
oxide had a higher sulfate content, more vacancy defects and a more abundant presence of 
epoxide groups. The authors propose that water may mediate the rearrangement of func-
tional groups on the graphene surface. Given that the work‐up solvent will affect the nature 
of the product itself, research on the chemistry and engineering of GO produced using 
organic solvents is warranted.
Because of the very large volumes of solution to process after the oxidation reaction, the 
requirements for high purity and the unique chemical properties of GO, purification is 
often seen as the major challenge for industrial production. There are several parts of the 
work‐up/purification process that could pose challenges for the large‐scale production of 
GO: delamination, ion removal, the removal of unoxidized graphite and drying.
13.4.3.1  Exfoliation and Delamination
A potential challenge to large‐scale production is determining the optimal conditions for the 
exfoliation of graphite oxide to GO. After the oxidation reaction, the raw product will typi-
cally be graphite oxide (i.e. multiple, stacked layers of GO). To delaminate the graphite oxide 
to single‐ or few‐layered GO, laboratory procedures typically involve stirring [59], centrifu-
gation [40] or sonication steps [28, 60]. These steps generally are carried out for very long 
times, often overnight. It does not appear, however, that harsh mechanical treatment is neces-
sary to delaminate graphite oxide. Zhou and Liu [59] demonstrated that, with gentle shaking 
overnight, very large GO sheets (up to 200 µm) could be exfoliated after a modified Hummers 
reaction. They suggest that harsher ultrasonication treatment may in fact break up GO sheets.
Thus, before embarking on large‐scale production of GO, it will be necessary to fully 
understand the effect of the delamination method on product quality. Very long exfoliation 
treatments could be costly and rate‐limiting for the process, and so the exfoliation step 
should be optimized.

Challenges of Industrial‐Scale Graphene Oxide Production
423
13.4.3.2  Ion Removal
In order to remove the large amounts of ions present in the reaction solution, GO is typi-
cally either washed using filtration or centrifugation or is subjected to dialysis. Dialysis, 
can take several weeks, requires frequent exchange of the dialysis medium and will likely 
represent a bottleneck in an industrial‐scale GO process [52].
Filtration, however, can be accomplished in less time. There are multiple protocols for 
GO filtration and washing. However, typically, the metal ions are first washed out using 
HCl, followed by thorough rinsing with water. Both dead‐end filtration and crossflow fil-
tration may be used in GO purification to this end. In dead‐end filtration, the fluid flows 
directly against a filter; whereas in crossflow filtration, the solution flows in a direction 
parallel to a filter. In both filtration arrangements, higher pressure on the filter cake side 
forces solution/filtrate through the filter.
The filter press is a common piece of equipment used to accomplish dead‐end filtration 
and which has been used for GO purification [53, 54]. In this set‐up, the GO slurry is first 
pumped into chambers within the filter press. HCl or water is then pumped into the cham-
ber, and this liquid is extruded through cloth/membrane filter walls as the walls of the 
chamber are pressed together.
A challenge for GO filtration is that GO tends to gelate in aqueous media. This can 
greatly complicate certain types of filtration (e.g. gravity and vacuum‐assisted filtration), 
as the filter cake can block the flow of solvent. One method of overcoming this is to use 
acetone instead of water after washing with HCl, as graphite oxide does not gelate in ace-
tone [12, 57].
A second solution proposed by Tölle et al. [52] involves the use of crossflow filtration. 
In this arrangement, a graphite oxide slurry is first washed with HCl using dead‐end fil-
tration. In subsequent water washes, crossflow filtration is used. Graphite oxide is 
pumped continuously through a cylindrical membrane unit (see Figure 13.6). Wastewater 
is pushed outwards from the center of the filtration unit by a pressure gradient. The flow 
of the GO stream through the filtration unit serves to constantly move graphite oxide 
away from filter pores, reducing pore blockage and minimizing fouling in general. Fresh 
wash water is added to the system to make up for the lost wastewater. The solution is 
pumped through the crossflow filter until impurities in the wastewater reach an accepta-
bly low level.
13.4.3.3  Removing Unoxidized Graphite
Depending on the graphite inputs and reaction conditions, some of the starting graphite 
may remain unoxidized after the reaction. This presents a further separation challenge. 
This problem can be precluded by choosing the process parameters such that all the starting 
materials are oxidized [49, 54]. If this is not possible, a variety of separation techniques are 
available to remove the unoxidized graphite. On a laboratory scale, centrifugation is often 
used to separate GO from unoxidized graphite based on density. While a vast array of dif-
ferent industrial batch and continuous centrifuge designs are available [61], high‐speed 
centrifuges tend to have limited capacities and can be costly.
An alternative strategy may involve a settling tank where the denser unoxidized graphite 
flakes will eventually settle down to the bottom of the tank. The rate of settling will largely 
depend on the viscosity of the GO slurry/solution and the size of the unoxidized graphite 

424
Graphene Oxide: Fundamentals and Applications
flakes. It is noteworthy that the product, GO, will precipitate out and settle if the pH of the 
solution is too low or the salt concentration is too high. Hence, the ideal stage for removing 
unoxidized graphite might be after the ion/salt purification stage.
13.4.3.4  Drying
With the bulk of the liquid removed from the GO, the product needs to be dried if it is to 
be stored in solid form. Typically, GO is freeze‐dried in order to create a dry powder. 
Vacuum freeze‐drying, however, is expensive on an industrial scale [61]. Moreover, 
Peng et al. [44] report that commercially available freeze‐dried GO is very difficult to 
disperse, which limits its downstream applications. The freeze‐drying process may lead 
to partial restacking of the GO sheets, creating aggregates that are difficult to disrupt 
during re‐dispersion. Spray drying appears to avoid this problem [44]. Industrial‐scale 
spray dryers are available and can be cost‐effective. For this application, however, spe-
cial pumping equipment will be required to feed the spray dryer’s atomizer with the GO 
filter cake [61].
1
2
3
4
5
6
7
8
9
10
Figure 13.6  A GO purification pilot plant, enabling GO purification by automated crossflow 
filtration: (1) wash water reservoir, (2) pump for wash water feed, (3) control of filling level 
and controller for water feed pump, (4) blade stirrer with mixing holes, (5) vessel containing 
GO dispersion, (6) hollow‐fiber crossflow filtration membrane cartridge, (7) peristaltic pump 
for GO circulation, (8) on‐line ion conductivity measurement for monitoring the ion content of 
the wastewater, (9) wastewater stream, and (10) containment. Reproduced from [52] with 
permission from Elsevier, Copyright 2015

Challenges of Industrial‐Scale Graphene Oxide Production
425
13.4.3.5  Wastewater Treatment
At the conclusion of the purification process, the wastewater will contain K+, H+, Mn2+ and 
SO4
2− ions, and, if NaNO3 was used during the oxidation, also Na+ and NO3
− ions. High salt 
concentrations and acidity mean that the wastewater cannot be released to the environment 
or recycled without treatment.
Typically, ionic wastewater streams are treated using chemical precipitation [62]. In this 
strategy, counter‐ions that form insoluble compounds with existing ions in the solution are 
added. The insoluble precipitate is then filtered or otherwise separated off. For example, to 
remove sulfate ions (SO4
2−), slaked lime, Ca(OH)2, can be added to the solution. Calcium 
combines with the sulfate ions, leading to the formation of insoluble calcium sulfate, CaSO4. 
Similarly, under neutral pH conditions, sodium carbonate can be added to precipitate man-
ganese to manganese carbonate, MnCO3. In this case, a precipitation strategy would need to 
be carefully designed in order to minimize unit operations and added chemicals.
Care should also be taken in increasing the pH excessively. Mn2+ can be precipitated by 
adding excess base (e.g. OH− ions from KOH) [48] at a pH of 10, resulting in the formation 
of insoluble manganese tetroxide, Mn3O4. However, manganese tetroxide dust is highly 
neurotoxic and carcinogenic. It is generally recommended that processes are designed to 
avoid the compound unless a suitable downstream use can be found [63, 64].
Process designers should explore different opportunities for recycling and reusing spent 
materials, consistent with general waste management principles [65]. For example, 
reclaiming and reselling precipitated compounds could reduce landfill costs and provide a 
small profit.
Given the challenges of separating a multi‐component mixture of salts, an alternative 
strategy is neutralization of the solution followed by evaporation. Evaporation of the waste-
water will lead to the crystallization of MnSO4, KOH and other salts, which can then be 
recycled or disposed of. Given the fact that a very large amount of water is required for 
purification of GO and fresh water is limited in many countries, having the right wastewa-
ter recycling system installed is decidedly one of the major considerations for the construc-
tion of a GO production plant.
13.4.4  Storage, Handling and Quality Control
There may be distinct challenges associated with the storage, handling and quality control 
of GO. Graphene oxide may be hazardous in some cases, and the product can be unstable 
at ambient conditions, increasing the need for good quality control.
13.4.4.1  Storage and Handling Challenges
While purified GO is not flammable, it becomes highly combustible in the presence of salt 
contaminants (notably potassium) [12]. Even without contamination, GO can be thermally 
reduced, which under certain conditions can cause explosion. When slowly heated under 
inert gas to approximately 140 °C, GO will explode [66]. In air, GO will explode when 
heated to around 300 °C [12]. Given this explosion risk, GO needs to be treated as a poten-
tially hazardous material.
There are also challenges related to GO’s chemical stability. While it was initially 
thought that GO was stable after the reaction and work‐up, it has recently been found 

426
Graphene Oxide: Fundamentals and Applications
that dried GO is only metastable at ambient conditions and will in fact chemically 
change during storage. Kim et  al. [67] showed that multi‐layer GO spontaneously 
reduces at room temperature, reaching a quasi‐equilibrium state after approximately 35 
days. Over time, the number of epoxide groups decreases, the number of hydroxyl 
groups increases, and the overall oxygen‐to‐carbon ratio (O/C) falls (see Figure 13.7). 
Further, Chua and Pumera [68] found that multi‐layered and single‐layered GO degra-
dation could be observed over a period of 30 weeks. The degradation of single‐layered 
GO was a function of exposure to air, while that of multi‐layered GO was a function of 
light exposure. For example, GO exposed to air saw the O/C ratio fall from 0.46 to 0.40 
at 30 weeks, again with a concomitant reduction in the number of epoxide groups. This 
degradation was not observed when the single‐layer GO samples were kept under 
nitrogen.
In solution, GO appears to be stable over short time frames even when heated to 40 °C 
(but not in the presence of NaOH) [69]. However, no long‐term assessments of the stability 
of GO in solution have been reported. Graphene oxide’s post‐oxidation chemical rear-
rangement is thought to be water‐mediated [7, 58]. It therefore might be expected that 
storage in water would have an effect on the product’s stability.
Lack of stability has clear implications for industrial production. Changes in the chem-
ical composition of GO will affect its properties in downstream applications. Therefore, 
future work is required to fully understand the mechanism and time course of degrada-
tion. This will allow GO producers to develop strategies to ensure product consistency. 
Suitable quality control measures, such as routine product testing, will need to form part 
of this strategy.
0
Poxygen
20
40
60
80
100
0.8
1.2
1.6
2.0
0.34
(a)
0.36
0.38
0.40
0.42
0.44
Δt (days)
(b)
Phydroxyl
Pepoxide
0.06
0.12
0.18
0.24
0.30
0.06
0.12
0.18
0.24
0.30
0
20
40
60
80
100
Δt (days)
PGO/PG
Figure 13.7  Chemical change of GO films over 100 days deduced from X‐ray photoelectron 
spectroscopy (XPS) data. Symbols show experimental values and statistical error bars. (a) PGO 
represents the hydroxyl/epoxide bonded carbon as a proportion of all carbon in the sample, 
while PG represents the proportion of C–C bonded carbon. PGO/PG (black circles) is therefore 
a measure of the oxygen‐bound carbon in the sample. Poxygen (red triangles) is the oxygen‐to‐
carbon ratio, estimated from the O 1s/C 1s intensity ratio, corrected by a Scofield relative 
sensitivity factor of 2.93. (b) Fraction of epoxide (Pepoxide; purple circles) and hydroxyl (Phydroxyl; 
blue circles) species relative to the amount of C in GO. Reproduced from [67] with permission 
from Nature Publishing Group, Copyright 2012

Challenges of Industrial‐Scale Graphene Oxide Production
427
13.4.4.2  Quality Control Measures
As with any chemical process, it will be important to ensure that the process is operating 
smoothly and that the finished product is of an acceptable quality. Ideally, on‐line monitor-
ing would be available to allow plant operators to quickly identify and troubleshoot prob-
lems as they evolve, thereby minimizing product loss [61, 70]. Simple on‐line analysis 
might include measurements of the pH in the various reactors or measurement of the waste-
water stream conductivity (abnormally low conductivity may indicate low ion content in 
the wastewater stream, which would suggest that there may be problems with the purifica-
tion). Further, portholes can be installed in reactors to allow for visual inspection of the 
process stream. When the oxidation reaction is quenched with hydrogen peroxide, the reac-
tion mixture becomes yellow, indicating that the material has been oxidized; operators may 
periodically check for this color change.
The final product will also need to be checked at on‐site or independent analytical labo-
ratories before distribution. There are a variety of analytical techniques for characterizing 
GO, which could be used to assess product quality [7, 71] (see Chapter 3 for a detailed 
discussion of these methods). Fourier‐transform infrared spectroscopy (FTIR) is a rapid 
measure, which can be used to detect the functional groups in the GO molecules, thus con-
firming the quality of the sample. X‐ray photoelectron spectroscopy (XPS) can indicate the 
degree of oxygenation, as can ultraviolet–visible spectroscopy. Raman spectroscopy can 
further confirm the identity and indicate the degree of defects. Tapping mode atomic force 
microscopy (AFM) can be used to determine the thickness of the sample, and therefore the 
number of stacked layers. AFM, along with other forms of microscopy, such as tunneling 
electron microscopy (TEM) and scanning electron microscopy (SEM), can be used to 
assess the overall morphology and lateral dimensions of the GO sheets. Some combination 
of these analytical techniques may be chosen based on quality requirements and cost/
economic factors.
13.5  Concluding Remarks and Future Directions
In the field of polymer science, a single type of polymer (e.g. polyethylene) can be pro-
duced at various molecular weights and regiospecificity with different side/end groups to 
suit a variety of applications. This is aided by the extensive polymer chemistry available to 
precisely polymerize and tailor speciality monomers into the desired polymeric material in 
a bottom‐up fashion. Unfortunately, a polymerizable “graphene monomer” via wet chem-
istry is difficult to achieve, and the size of such synthetic graphene is expected to be lim-
ited, as seen in the case of solvothermal growth [72]. The beauty of GO is that it is essentially 
a functional two‐dimensional macromolecule with good dispersibility in water and many 
other solvents, thereby a highly processable intermediate to reduced GO, graphene nano-
hybrids and graphene nanocomposites. The utility of the oxidation route is that it can 
­produce an array of single‐layer GO types, from sheets with a nanoscale lateral size and 
porous sheets to the more elusive large diameter sheets with low irreparable hole defects 
and controlled oxygen functional groups.
Given the promising outlook for graphite supply, the top‐down approach of graphite 
oxidation and exfoliation is undeniably one of the most promising methods for producing 

428
Graphene Oxide: Fundamentals and Applications
graphene‐based products. It is the only scalable wet‐chemical method capable of producing 
single‐layer GO, and reduced GO, in high yield. This is in contrast to other methods, which 
typically produce a mixture of few‐layered graphene or graphene nanoplatelets. The chal-
lenges of industrial‐scale GO production are traditionally associated with the hazards 
involving strong corrosive acids and explosive oxidants, but these hazards can be overcome 
with modern industrial chemical processes. The control of oxidation degree and other criti-
cal properties of GO are currently being addressed, with promising results. The less recog-
nized issues associated with purification and waste management are not obvious when 
operating at laboratory scale, but escalate to become the major challenges at the industrial 
scale. Moreover, seemingly minor details such as the shelf‐life, packaging and delivery 
method have to be optimized to suit the needs of targeted industries.
