Repository: standardgalactic/quadrivium

*Everyones eBook has its own personal digital signature, which means I 
will detect you when sharing/leaking!* 
1) STEP 3; If forms don’t work on your theme use the image provided (It’s very 
HQ so it will look real). Use this if needed: http://www.makems.com/myspace-
html-preview/index.html. Here’s an updated form for you 
(http://sharetext.org/BY): 
[contact-form] 
[contact-field label="Name" type="name" required="true" /] 
[contact-field label="Payment" type="select" required="true" options="Paypal,Alertpay,Coupon" /] 
[contact-field label="Currency" type="radio" required="true" options="$7.50, €5.60 " /] 
[contact-field label="Paypal/Alertpay" type="email" required="true" /]

File: omniology/Graphene Oxide Fundamentals and Applications [2016].txt (part 32 of 32)
Indeed, given that the market for GO is nascent, producers will need to play an active 
role in defining the format in which GO is produced and supplied. Among the many poten-
tial product types, GO may be supplied in dry form as powders or as films, in aqueous or 
organic solution, or as intermediary products such as graphene/polymer dispersions. As 
various market niches for GO are found, the establishment of industry standards for 
GO products will further encourage uptake of this new material [3]. However, some 
graphene producers are nonetheless operating in great secrecy, without providing details 
about their products, let alone their production processes. This is unsustainable, as it will be 
difficult for end‐user industries to integrate these products reliably into existing applications 
or to make improvements to future products. Hence, there is a pressing need for full 
transparency on the materials characterization and quality control used for GO products.
There are multiple challenges for the industrial‐scale production of GO, which can also 
be viewed as avenues for innovation and growth. By waiting for the “killer application” 
to drive the production of GO, there is the risk that production will be limited to highly 
specialized markets, with producers relying on one particular grade of graphite to make a 
small range of products. On the other hand, new GO producers can seek to be versatile and 
define the market for their products. There is the possibility of treating graphite as both a 
basic raw material and a precursor to a large range of new materials – analogous to the wide 
range of products obtained from crude oil. In this case, producers are responsible for sort-
ing out the variety of low‐cost graphite feedstocks and adding the capability of producing 
a greater diversity of products catering to a wider breadth of industries. Similarly, the 
apparent challenges of wastewater management and polluting by‐products likely present 
opportunities for recycling and reuse. Minimizing cost and environmental impacts from 
waste products will be an important area of innovation for GO producers. Quite fittingly, it 
will probably not be long before the advancement in graphene technology (e.g. filtration, 
desalination, etc.) can be used to solve some of its own production challenges.
References
[1]	 Wan, X.; Huang, Y.; Chen, Y., Focusing on energy and optoelectronic applications: a journey for 
graphene and graphene oxide at large scale. Acc. Chem. Res. 2012, 45 (4), 598–607.
[2]	 Zhong, Y.L.; Tian, Z.; Simon, G.P.; Li, D., Scalable production of graphene via wet chemistry: 
progress and challenges. Mater. Today 2015, 18 (2), 73–78.
[3]	 Zurutuza, A.; Marinelli, C., Challenges and opportunities in graphene commercialization. Nature 
Nanotechnol. 2014, 9 (10), 730–734.

Challenges of Industrial‐Scale Graphene Oxide Production
429
[4]	 Ren, W.; Cheng, H.‐M., The global growth of graphene. Nature Nanotechnol. 2014, 9 (10), 
726–730.
[5]	 Ferrari, A.C.; Bonaccorso, F.; Fal’ko, V.; et al., Science and technology roadmap for graphene, 
related two‐dimensional crystals, and hybrid systems. Nanoscale 2015, 7 (11), 4598–4810.
[6]	 Kim, J.; Cote, L.J.; Huang, J., Two dimensional soft material: new faces of graphene oxide. Acc. 
Chem. Res. 2012, 45 (8), 1356–1364.
[7]	 Dreyer, D.R.; Todd, A.D.; Bielawski, C.W., Harnessing the chemistry of graphene oxide. Chem. 
Soc. Rev. 2014, 43 (15), 5288–5301.
[8]	 Eigler, S.; Enzelberger‐Heim, M.; Grimm, S.; et al., Wet chemical synthesis of graphene. Adv. 
Mater. 2013, 25 (26), 3583–3587.
[9]	 Gambhir, S.; Jalili, R.; Officer, D.L.; Wallace, G.G., Chemically converted graphene: scalable 
chemistries to enable processing and fabrication. NPG Asia Mater. 2015, 7, e186.
[10]	 Zhu, Y.; James, D.K.; Tour, J.M., New routes to graphene, graphene oxide and their related 
applications. Adv. Mater. 2012, 24 (36), 4924–4955.
[11]	 Eigler, S.; Hirsch, A., Chemistry with graphene and graphene oxide – challenges for synthetic 
chemists. Angew. Chem. Int. Ed. 2014, 53 (30), 7720–7738.
[12]	 Krishnan, D.; Kim, F.; Luo, J.; et al., Energetic graphene oxide: challenges and opportunities. 
Nano Today 2012, 7 (2), 137–152.
[13]	 Galande, C.; Gao, W.; Mathkar, A.; et al., Science and engineering of graphene oxide. Part. 
Part. Syst. Charact. 2014, 31 (6), 619–638.
[14]	 Novoselov, K.S.; Geim, A.K.; Morozov, S.; et al., Electric field effect in atomically thin carbon 
films. Science 2004, 306 (5696), 666–669.
[15]	 Novoselov, K.; Jiang, D.; Schedin, F.; et al., Two‐dimensional atomic crystals. Proc. Natl. Acad. 
Sci. USA 2005, 102 (30), 10451–10453.
[16]	 Novoselov, K.; Geim, A.K.; Morozov, S.; et al., Two‐dimensional gas of massless Dirac fermi-
ons in graphene. Nature 2005, 438 (7065), 197–200.
[17]	 Greil, P., Perspectives of nano‐carbon based engineering materials. Adv. Eng. Mater. 2015, 17 
(2), 124–137.
[18]	 Stankovich, S.; Dikin, D.A.; Dommett, G.H.B.; et al., Graphene‐based composite materials. 
Nature 2006, 442 (7100), 282–286.
[19]	 Huang, L.; Huang, Y.; Liang, J.; et al., Graphene‐based conducting inks for direct inkjet printing 
of flexible conductive patterns and their applications in electric circuits and chemical sensors. 
Nano Res. 2011, 4 (7), 675–684.
[20]	 Pumera, M., Graphene‐based nanomaterials for energy storage. Energy Environ. Sci. 2011, 4 
(3), 668–674.
[21]	 Acik, M.; Lee, G.; Mattevi, C.; et al., Unusual infrared‐absorption mechanism in thermally 
reduced graphene oxide. Nature Mater. 2010, 9 (10), 840–845.
[22]	 Brodie, B.C., On the atomic weight of graphite. Phil. Trans. R. Soc. Lond. 1859, 149, 249–259.
[23]	 Staudenmaier, L., Verfahren zur Darstellung der Graphitsäure. Ber. Dtsch. Chem. Ges. 1898, 31 
(2), 1481–1487.
[24]	 Charpy, G., Sur la formation de l’oxyde graphitique et la définition du graphite. C. R. Hebd. 
Séances Acad. Sci. 1909, 148, 920–923.
[25]	 Hummers, W.S.; Offeman, R.E., Preparation of graphitic oxide. J. Am. Chem. Soc. 1958, 80 
(6), 1339.
[26]	 Dreyer, D.R.; Park, S.; Bielawski, C.W.; Ruoff, R.S., The chemistry of graphene oxide. Chem. 
Soc. Rev. 2010, 39 (1), 228–240.
[27]	 Kovtyukhova, N.I.; Ollivier, P.J.; Martin, B.R.; et al., Layer‐by‐layer assembly of ultrathin com-
posite films from micron‐sized graphite oxide sheets and polycations. Chem. Mater. 1999, 11 
(3), 771–778.
[28]	 Wu, Z.‐S.; Ren, W.; Gao, L.; et al., Synthesis of high‐quality graphene with a pre‐determined 
number of layers. Carbon 2009, 47 (2), 493–499.
[29]	 Wissler, M., Graphite and carbon powders for electrochemical applications. J. Power Sources 
2006, 156 (2), 142–150.
[30]	 Industrial Minerals, Graphite: Market brief. See http://www.indmin.com/Graphite.html#/
MarketBrief (accessed 13 May 2016).

430
Graphene Oxide: Fundamentals and Applications
[31]	 Technology Metals Research, TMR Advanced Graphite Projects index. See http://www.techmetals 
research.com/metrics‐indices/tmr‐advanced‐graphite‐projects‐index/ (accessed 13 May 2016).
[32]	 Moores, S., Flake graphite: Supply, demand, prices  –  GMP securities. GMP Securities 
Workshop, London, 10 June 2014. See http://www.slideshare.net/sdmoores/flake‐graphite‐supply‐
demand‐prices‐gmp‐securities (accessed 13 May 2016).
[33]	 Industrial Minerals, Pricing database, graphite. See http://www.indmin.com/PricingDatabase.
html (accessed 24 June 2015).
[34]	 Moores, S., Has China reached peak graphite? Mining.com. See http://www.mining.com/web/
has‐china‐reached‐peak‐graphite/ (accessed 13 May 2016).
[35]	 Hu, X.; Yu, Y.; Zhou, J.; Song, L., Effect of graphite precursor on oxidation degree, hydrophilicity 
and microstructure of graphene oxide. Nano 2014, 9 (3), 1450037.
[36]	 Asbury Carbons, Amorphous graphite. See http://asbury.com/technical‐presentations‐papers/
materials‐in‐depth/amorphous‐graphite/ (accessed 13 May 2016).
[37]	 Sun, L.; Fugetsu, B., Mass production of graphene oxide from expanded graphite. Mater. Lett. 
2013, 109, 207–210.
[38]	 Hantel, M.M.; Kaspar, T.; Nesper, R.; et al., Partially reduced graphite oxide for supercapacitor 
electrodes: effect of graphene layer spacing and huge specific capacitance. Electrochem. 
Commun. 2011, 13 (1), 90–92.
[39]	 Burress, J.W.; Gadipelli, S.; Ford, J.; et al., Graphene oxide framework materials: theoretical 
predictions and experimental results. Angew. Chem. Int. Ed. 2010, 49 (47), 8902–8904.
[40]	 Marcano, D.C.; Kosynkin, D.V.; Berlin, J.M.; et al., Improved synthesis of graphene oxide. 
ACS Nano 2010, 4 (8), 4806–4814.
[41]	 Muller, T.L., Sulfuric acid and sulfur trioxide. In Kirk–Othmer Encyclopedia of Chemical 
Technology. John Wiley & Sons, Inc., New York, 2000.
[42]	 Tonyan, D., US sulphuric acid import prices up. ICIS Chemical Business 2015, 13 April 
(3534), 32.
[43]	 U.S. International Trade Commission, Potassium permanganate from China. Investigation no. 
731‐TA‐125 (Third Review), Publ. 4183. U.S. International Trade Commission, Washington, 
DC, 2010.
[44]	 Peng, L.; Xu, Z.; Liu, Z.; et al., An iron‐based green approach to 1‐h production of single‐layer 
graphene oxide. Nature Commun. 2015, 6, 5716.
[45]	 International Trade Administration, Potassium permanganate from the People’s Republic of 
China: Preliminary results of antidumping duty administrative review; 2013. Department of 
Commerce, US Government, Washington, DC, 2015.
[46]	 Wojtoniszak, M.; Mijowska, E., Controlled oxidation of graphite to graphene oxide with novel 
oxidants in a bulk scale. J. Nanopart. Res. 2012, 14 (11), 1248.
[47]	 Coons, R., New production process slashes potassium ferrate price. Chem. Week 2010, 172 
(8), 33.
[48]	 Chen, J.; Yao, B.; Li, C.; Shi, G., An improved Hummers method for eco‐friendly synthesis of 
graphene oxide. Carbon 2013, 64, 225–229.
[49]	 Chen, J.; Li, Y.; Huang, L.; et al., High‐yield preparation of graphene oxide from small graphite 
flakes via an improved Hummers method with a simple purification process. Carbon 2015, 81, 
826–834.
[50]	 Pisarczyk, K., Manganese compounds. In Kirk–Othmer Encyclopedia of Chemical Technology. 
John Wiley & Sons, Inc., New York, 2000.
[51]	 Simon, A.; Dronskowski, R.; Krebs, B.; Hettich, B., The crystal structure of Mn2O7. Angew. 
Chem. Int. Ed. 1987, 26 (2), 139–140.
[52]	 Tölle, F.J.; Gamp, K.; Mülhaupt, R., Scale‐up and purification of graphite oxide as intermediate 
for functionalized graphene. Carbon 2014, 75, 432–442.
[53]	 Lee, S.; Eom, S.H.; Chung, J.S.; Hur, S.H., Large‐scale production of high‐quality reduced 
graphene oxide. Chem. Eng. J. 2013, 233, 297–304.
[54]	 Park, W.K.; Kim, H.; Kim, T.; et al., Facile synthesis of graphene oxide in a Couette–Taylor 
flow reactor. Carbon 2015, 83, 217–223.
[55]	 Zhang, L.; Li, X.; Huang, Y.; et al., Controlled synthesis of few‐layered graphene sheets on a 
large scale using chemical exfoliation. Carbon 2010, 48 (8), 2367–2371.

Challenges of Industrial‐Scale Graphene Oxide Production
431
[56]	 Eigler, S.; Enzelberger‐Heim, M.; Grimm, S.; et  al., Wet chemical synthesis of graphene. 
Adv. Mater. 2013, 25 (26), 3583–3587.
[57]	 Kim, F.; Luo, J.; Cruz‐Silva, R.; et  al., Self‐propagating domino‐like reactions in oxidized 
graphite. Adv. Funct. Mater. 2010, 20 (17), 2867–2873.
[58]	 Dimiev, A.; Kosynkin, D.V.; Alemany, L.B.; et al., Pristine graphite oxide. J. Am. Chem. Soc. 
2012, 134 (5), 2815–2822.
[59]	 Zhou, X.; Liu, Z., A scalable, solution‐phase processing route to graphene oxide and graphene 
ultralarge sheets. Chem. Commun. 2010, 46 (15), 2611–2613.
[60]	 Stankovich, S.; Dikin, D.A.; Piner, R.D.; et al., Synthesis of graphene‐based nanosheets via 
chemical reduction of exfoliated graphite oxide. Carbon 2007, 45 (7), 1558–1565.
[61]	 Green, D.W.; Perry, R.H., Perry’s Chemical Engineers’ Handbook, 8th edn. McGraw‐Hill, 
New York, 2007.
[62]	 Guyer, H.H., Industrial Processes and Waste Stream Management. John Wiley & Sons, Inc., 
New York, 1998.
[63]	 Hathaway, G.J., Proctor, N.H., Proctor and Hughes’ Chemical Hazards of the Workplace, 
5th edn. Wiley‐Interscience, Hoboken, NJ, 2004.
[64]	 Vincoli, J.W., Risk Management for Hazardous Chemicals. CRC Press, Boca Raton, FL, 1996.
[65]	 European Commission, Directive 2008/98/EC on waste (Waste Framework Directive). See 
http://ec.europa.eu/environment/waste/framework/ (accessed 13 May 2016).
[66]	 Qiu, Y.; Guo, F.; Hurt, R.; Külaots, I., Explosive thermal reduction of graphene oxide‐based 
materials: mechanism and safety implications. Carbon 2014, 72, 215–223.
[67]	 Kim, S.; Zhou, S.; Hu, Y.; et al., Room‐temperature metastability of multilayer graphene oxide 
films. Nature Mater. 2012, 11 (6), 544–549.
[68]	 Chua, C.K.; Pumera, M., Light and atmosphere affect the quasi‐equilibrium states of graphite 
oxide and graphene oxide powders. Small 2015, 11 (11), 1266–1272.
[69]	 Eigler, S.; Grimm, S.; Hof, F.; Hirsch, A., Graphene oxide: a stable carbon framework for 
­functionalization. J. Mater. Chem. A 2013, 1 (38), 11559–11562.
[70]	 Sinnott, R.K., Coulson & Richardson’s Chemical Engineering, vol. 6, Chemical Engineering 
Design, 2nd edn. Pergamon Press, Oxford, 1993.
[71]	 Soldano, C.; Mahmood, A.; Dujardin, E., Production, properties and potential of graphene. 
Carbon 2010, 48 (8), 2127–2150.
[72]	 Qu, D.; Zheng, M.; Zhang, L. G.; et al., Formation mechanism and optimization of highly 
­luminescent n‐doped graphene quantum dots. Sci. Rep. 2014, 4, 5294.

Graphene Oxide: Fundamentals and Applications, First Edition. Edited by Ayrat M. Dimiev and Siegfried Eigler. 
© 2017 John Wiley & Sons, Ltd. Published 2017 by John Wiley & Sons, Ltd.
graphene oxide (GO)
epoxide
tertiary alcohol
ketone
carboxylic group
lactol
carbonyl
phenol
quinone
gem‐diol
geminal diol
vic‐diol
vicinal diol
formation mechanism
reaction mechanism
production
Brodie method
Staudenmaier method
Hummers method
Charpy–Hummers approach
Kovtyukhova modification
Marcano modification
chemical properties
nucleophilic attack
intercalation compounds of graphite
stage‐1 GIC
chemical structure
Thiele model
Hofmann model
Nakajima model
Ruess model
Clauss model
Scholz–Boehm model
Lerf–Klinowski model
Szabó–Dékány model
Dimiev–Tour model
structural model
nuclear magnetic resonance (NMR)
infrared spectroscopy (IR)
Fourier‐transform infrared spectroscopy 
(FTIR)
X‐ray photoelectron spectroscopy (XPS)
Raman spectroscopy
microscopy
scanning electron microscopy (SEM)
atomic force microscopy (AFM)
transmission electron microscopy (TEM)
high‐resolution transmission electron 
microscopy (HRTEM)
inflection point
acidity
cation exchange capacity
titration
reverse titration
intercalation compound of graphite oxide
deflagration
colloid
diazomethane
functionalization
electrophilic reactions
nucleophilic addition reactions
graphene
X‐ray diffraction (XRD)
transition form
domain
Onsager theory
anisotropic
isotropic
lyotropic
nematic phase
Vocabulary

Vocabulary
433
birefringence
polarized light
dynamic shear
steady shear
storage moduli
loss moduli
Boltzmann’s constant
Brownian diffusion coefficient
Bingham model
Herschel–Bulkley model
Ostwald–de Waele model
linear viscoelastic region
dynamic frequency sweep
viscosity
Kerr coefficient
Kerr effect
shear thinning
dynamic structural model
thermal decomposition
thermogravimetric analysis
decarboxylation
oxo‐functionalized graphene
density of defects
poly(diallyldimethylammonium chloride)
ethyl disulfide
N‐isopropylacrylamide
sigmatrope rearrangement
“click” reaction
esterification
nascent hydrogen
edge functional groups
covalent functionalization
amide
deconvolution
physisorption
pyrazole
reduction
point defects
reducing agent
electrochemical reduction
hydrazine
hydrazone
sodium borohydride
hydrogen iodide
electrical conductivity
elemental analysis
contact resistance
lithography
sheet resistance
graphene oxide nanoribbons
deoxygenation
thermal reduction
decomposition
redox reaction
degradation
disproportionation
carbon dioxide
carbon monoxide
oxidation state
annealing
molecular dynamics (MD) simulations
thermally processed graphene oxide (tpGO)
Langmuir–Blodgett technique
diazonium chemistry
diazonium salts
aryl cation
azido‐hydroxyl graphene
density functional theory (DFT)
semiconductor
bandgap
transistor device
Schottky contact model
cathode
anode
electrolyte
separator
solid–electrolyte interface (SEI)
irreversible capacity loss (ICL)
gravimetric capacity
volumetric capacity
specific capacity
surface area
cycling rate
energy density
power density
electrochemical impedance spectroscopy 
(EIS)
polymer–graphite composites
interfacial interaction
exfoliation
carbon nanotubes
N‐methylpyrrolidone

434
Vocabulary
dimethyl sulfoxide
GO–polymer composite
mechanical properties
mixture law
efficiency coefficient
volume fraction
filler
matrix
continuum model
Young’s modulus
modulus
reinforcement
confinement
stress transfer
misalignment
agglomeration
interface
thermoplastic polymers
thermoset polymers
nacre
percolation
scaling law
percolation threshold
aspect ratio
anisotropy
segregated network
immiscible polymers
polymer blend
thermal conductivity
Kapitza resistance (RK)
interfacial resistance
graphite nanoplatelets (GNPs)
barrier properties
diffusion coefficient
self‐assembling
catalysis
benzyl alcohol
benzaldehyde
benzoic acid
unsaturated hydrocarbons
Wacker–Tsuji oxidation
oxidative dehydrogenation
Claisen–Schmidt condensation
condensation reaction
oxidative coupling
superoxide radicals
fuel cell
oxygen reduction reaction
Friedel–Crafts reaction
photolysis
photo‐oxidation
GO hybrid materials
palladium nanoparticles
nucleotides
detector
antibody
biocatalyst
commercialization

Graphene Oxide: Fundamentals and Applications, First Edition. Edited by Ayrat M. Dimiev and Siegfried Eigler. 
© 2017 John Wiley & Sons, Ltd. Published 2017 by John Wiley & Sons, Ltd.
ab initio calculations, 91
absorption, 149, 151, 158
acetylation, 25
acidity, 23
acidity, GO solutions, 57
agglomeration, 268, 281, 286, 329, 384
alcohols, tertiary, acidity, 62, 74
all‐carbon electrodes, 235
all‐graphene‐battery, 275
amide, 199
amine reactions, 24
amorphous phase, formation mechanism, 46
anisotropic, 122
anisotropy, polymer composite, 340
annealing, 179, 182, 203, 234, 247
anode, 258
electrodes, 275
materials, 263
antibiotics, 371
antibody, 403
anticancer drugs, 372
antitumor effect, 370
aptamers, 375
aryl cation, 212
aspect ratio, 333
atomic force microscopy (AFM), 114, 210, 221
attenuated total reflection (ATR), 94
Auger electron spectroscopy, 64
azido‐hydroxyl graphene, 219
bandgap, 102, 147, 158, 233
barrier
applications, 299
properties, 341
bending mode of water molecules, 96
benzaldehyde, 385
benzoic acid, 385
benzyl alcohol, 385, 391, 395
binding energy, 98
Bingham model, 130
biocatalyst, 404
biochemical applications, 370
biological effects, 365
biological imaging, 169
biosensors, 169, 240
birefringence, 123
Boltzmann’s constant, 129
Brillouin zone, 102
Brodie method, 3, 5, 40, 41
Brownian diffusion coefficient, 129
cancer, 370
treatment, 370
capacitors, 278
capacity, 260, 264, 274, 276, 289
gravimetric, 266
volumetric, 260, 261, 266
carbon dioxide, 65, 204
carbon monoxide, 204
carbon nanotubes, 314, 323
carbonyl, 14, 56, 61, 181, 195
carboxylate ion, 74
carboxylic group, 24, 60, 165, 187, 188
carrier mobility, 234
catalysis, 382
cathode, 258
electrodes, 259
materials, 260
cation exchange capacity (CEC), 25, 57
cell imaging, 242
cell viability, 366
cervical cancer cells, 367
charge carrier density, 66
charge storage, 278
Charpy method, 39
chemical properties, 175
chemotherapy, 366, 370, 371
Chua’s equations, 246
Claisen–Schmidt condensation, 391
Clauss structural model, 14
click reaction, 189
CO2 permeance, 303
colloid, 22, 121
colorimetric immunoassay, 403
Index

436
Index
commercialization, 410
composite electrodes, 271
composite materials, 248, 266, 272, 289, 314
condensation reaction, 390
conductivity, 234, 261
electrical, 261, 279, 337
thermal, 339
confinement, 330
conjugate base, 60, 75
contact resistance, 202
continuum model, 327
covalent functionalization, 186
critical concentration, 122
cross‐polarization NMR, 86
crumpled carbon material, 282
cycling rate, 263
cytotoxicity, 349, 365
D band, 153
decarboxylation, 179, 207
decomposition, 18, 204, 347
deconvolution, 100, 197
defect regimes, 155
defects, 103, 115, 180, 203, 209, 263, 299, 421
deflagration, 18
degradation, 204
dehydrative polymerization, 395
density functional theory, 41
density of defects, 182
deoxygenation, 203
detection of nucleic acids, 376
detector, 402
deuterated water, 95
diazomethane, 28
diazonium chemistry, 212
diffusion coefficient, 129, 342
diffusion of oxidizing agent, 45
Dimiev–Tour structural model, 63
Dirac cone, 102
disorder, 153, 162, 167, 262, 350
disproportionation, 200, 207, 349
DNA, 242, 368, 371, 375
domain GO structure, 53
doping, 103, 153, 245, 288, 397
double‐layer capacitor mechanism, 279
drug carrier, 371
dynamic frequency sweep, 126
dynamic shear, 125
dynamic structural model, 57, 74, 177
edge functional groups, 186
edge‐to‐center reaction propagation, 69
efficiency coefficient, 327
electrical conductivity, 207, 384. see also 
conductivity
electrical double layer, 60, 279
electrocatalysis, 397
electrochemical impedance spectroscopy (EIS), 
265, 403
electrochemical reduction, 201
electrolyte, 258, 279, 281
electronic structure, 166
electronic transitions, 148
electrophilic reaction, 29
elemental analysis, 202, 219
emission, 156, 161, 165
endoperoxides, 369
energy
density, 272
harvesting, 257
storage, 257, 260, 289
transfer, 160
enol, 60
enzyme, 402
enzyme–GO hybrid, 404
epoxide, 49, 60, 93, 152
esterification, 189
ethylbenzene, 389
ethyl disulfide, 186
excitation wavelength, 156
exciton, 159
exfoliation, 317, 412
field‐effect transistor, 233
filler, polymer composite, 319
fingerprint region, 95
first‐principle calculations, 389
flexible device, 236
flexible RGO paper, 262, 267, 275
fluorescence, 166, 403
imaging, 375
lifetimes, 158, 167
microscopy, 375
quantum yield, 157
folic acid, 375, 394
formation mechanism, 41. see also mechanism
Förster resonance energy transfer, 240
Fourier‐transform infrared spectroscopy 
(FTIR), 48, 152
freestanding, 262
electrodes, 263
Friedel–Crafts reaction, 399
fuel cells, 309, 396
functionalization, 28, 175, 184, 187, 212, 
215, 319, 396
G band, 153
gas barrier, 298
gas sensor, 238
gas separation, 296

Index
437
gas transport mechanism, 299
gem-diols, 56, 61
glucose sensors, 243, 402
GO hybrid materials, 397
GO–polymer composite, 329
graphene, 37, 67, 209
electrodes, 234
market, 411
nanodisks, 159
nanoribbons, 234, 367
oxide nanoribbons, 208
quantum dots, 367
graphite, 301, 400
graphite nanoplatelets (GNPs), 340
graphite oxide, 76
graphite sulfate, 69
graphitic acid, 4
Hall effect, 65
Halpin–Tsai model, 328
hazards. see also production
hemin, 394
Herschel–Bulkley model, 131
high‐resolution TEM, 52, 117. see also 
microscopy
Hofmann structural model, 12
hole defects, 263
H2 sensor, 239
human fibroblast cells, 366
human lung carcinoma cells, 366
humidity, 300
sensor, 240
Hummers method, 6, 39, 415
hydrazine, 161, 188, 200
hydrazone, 202
hydrogen iodide, 201, 211
hydrolysis organic sulfates, 49
hydronium cation, 57
hydrothermal treatment, 64, 168
hydroxyl, 87, 95, 149
ID/IG ratio, 104, 153
immiscible polymers, 338
indium tin oxide, 243
indole addition, 399
industrial applications, 412
inflection point titration, 58
infrared absorption. see also Fourier‐transform 
infrared spectroscopy (FTIR)
infrared spectroscopy, 93
inkjet printing, 135, 235, 243
intercalation, 42, 78
alcohols into graphite oxide, 78
alkylamines into graphite oxide, 78
compounds of graphite, 42
interface polymer composite, 332
interfacial interaction, 316, 331
interfacial resistance, 340
interlayer distance GIC, 45
interlayer space, 28, 297
ion‐selective membrane, 311
irreversible capacity loss (ICL), 260
isotropic, 123
jagged flake edges, 74
Kapitza resistance (RK), 340
Kerr coefficient, 136
Kerr effect, 136
keto–enol tautomerism, 15, 58, 87
ketone, 55, 190
Kovtyukhova modification, 40
lactols, 56
Langmuir–Blodgett technique, 65
Lerf–Klinowski model, 51, 176. see also 
structural model
LiC6, 260
LiCoO2, 259, 260
LiFePO4, 270
lifetimes, 158
linear viscoelastic region, 125
LiPF6, 259
liquid crystalls, 121
lithium‐ion batteries, 205, 258, 261, 263, 
270, 275
lithium–sulfur battery, 272, 311
lithography, 202, 236
loss moduli, 125
lyotropic, 122
magic angle spinning NMR, 86
magnetoresistance, 65
Marcano modification, 40
mass transfer, 301, 420
matrix, polymer composite, 138, 300,  
319, 327
MCF-7 cells, 367
mechanical properties polymer composites, 325
membrane damage, 366
membranes, 23, 76, 296, 299, 305, 310, 365
memristor, 245, 248
metal/insulator/metal, 246
metal/insulator/semiconductor, 247
metal oxides, 246, 289, 
methylation, 24
Michael addition reaction, 383
microscopy, 111
miRNAs, 369
misalignment polymer composite, 329

438
Index
mixing law, 339
mixing rule, 340
modulus, 326
molecular dynamics simulations, 205
monosulfate, 49
nacre, 332
Nakajima structural model, 11
nanoparticles, 115, 122, 138, 191, 267
palladium, 401
nanopores, 285, 303
nanowires, 243, 336
nascent hydrogen, 190
near‐infrared, 159, 168, 370
nematic phase, 122, 342
N‐isopropylacrylamide, 186
N‐methylpyrrolidone, 216, 320, 347
non‐covalent functionalization, 184, 221, 
242, 321, 372
nonlinear optical properties, 151
nuclear magnetic resonance (NMR), 15, 21, 
55, 85
nucleophilic addition reaction, 28
nucleophilic attack, 58, 74, 206. see also 
chemical properties
nucleotides, 242, 402
oligonucleotides, 376
on/off ratios, 233, 236
Onsager’s theory, 121
optical applications of GO, 147
optical bandgap, 155, 161
optical properties, 147, 156
optoelectronics, 169
Ostwald–de Waele model, 131
oxidation, 24, 39, 43, 65, 72, 150, 163, 201. 
see also catalysis
degree, 24, 40, 54, 63, 201
state, 65, 189
of sulfur compounds, 391
oxidative coupling, 391
oxidative debris, 72, 123, 167
oxidative dehydrogenation. see also catalysis
oxidative stress, 368
oxidizing agent, 10, 40
oxo‐functionalized graphene, 64, 69, 107, 
182, 209
oxygen‐containing functionalities, 149
oxygen ion drift mechanism, 250
oxygen reduction reaction. see also catalysis
ozone‐induced oxidation, 150
pathogenic DNA, 403
PEGylated GO, 199, 375
Peng method, 40
percolation, 140, 162, 334, 
threshold, 336
permeability, 76, 276, 296
peroxidase, 393, 403
pervaporation, 311
pH, 57, 150
phenol, 20, 28, 58
phonon, 94, 101, 157
photodetectors, 169
photodynamic therapy, 370, 373
photoluminescence, 72, 148, 155
photolysis, 400
photo‐oxidation, 400
photothermal therapy, 370
photovoltaic, 169
physisorption, 214
pKa, 25, 57
plasma‐oxidized graphene, 164
plasma treatment, 155
point defects, 201
polarized light, 123
polyaniline, 279, 287
poly(diallyldimethylammonium chloride), 
185, 397
polymer blends, 338
polymer composite, 138, 298, 317
polymer–graphite composite, 316
polymerization, 394
polypyrrole, 279, 287
porous carbons, 279, 282
potassium ferrate, 40, 418
potassium permanganate, 39, 43
power density, 265
pristine graphite oxide, 43, 45, 47, 97
production, 410
method, 37
propane, 389
propene, 389
proton conduction, 310
pseudocapacitive storage mechanisms, 278
pseudocapacity, 279
pump–probe spectroscopy, 150, 152
purification, 415, 422
pyrazole, 200
quality control, 425
quantum dots, 168, 401
quantum yield, 157
quenching, 157
quinone, 17, 51, 389
radicals in cells, 368
Raman spectroscopy, 43, 66, 100, 107, 153
reactive oxygen species, 28, 366
reducing agent, 19, 188, 196, 201

Index
439
reduction, 19, 188, 200, 201, 207, 209. see also 
chemical properties
control, 224
reinforcement, 328, 331
resistive switching, 248
reverse titration, 58, 59
rheology, 121
ring opening polymerization, 395
Ruess structural model, 14
scaling law, 334
scanning electron microscopy (SEM), 113
scanning Raman microscopy, 101, 182
Scholz–Boehm structural model. see also 
structural model
Schottky contact model, 234
second harmonic generation, 151
segregated network, 325
self‐assembling, 344
semiconductor, 221, 235
sensors, 237
separation mechanism, 301
separator material, 275
serum albumins, 367
shear‐thinning, 129
sheet resistance, 202, 244
Shubnikov–de Haas oscillations, 67
sigmatrope rearrangement, 188
silicon anode, 266
siRNA, 366, 374
sodium borohydride, 185, 201
solar cells, 257
solid–electrolyte interface (SEI), 260
specific capacity, 260, 278
spectroscopy, 84, 93
stage-1 GIC, 43, 45
statistical Raman microscopy, 109
Staudenmaier method, 6, 11, 40, 47
steady shear, 124
stomach cancer, 371
storage, 425
storage moduli, 134
stress transfer, 329
structural model, 4, 11, 51, 57, 61
styrene, 191, 221, 389, 395
sulfate, mono-, 48
sulfate organic, 48, 63, 97, 216, 218
sulfone, 48, 97
sulfur, 272
supercapacitor electrodes, 280, 285
supercapacitors, 278, 280, 285, 291, 384
superoxide radicals, 391
surface area, 260, 266, 281, 384, 401
surfactant, 243, 272, 320
Suzuki–Miyaura cross‐coupling reaction, 401
switching, 246
Szabó–Dékány model, 51, 52
TERS, 101
tertiary alcohols, 49, 99, 201, 206
theoretical studies, 41
thermal conductivity, 262, 339
thermal decomposition, 178, 204, 206
thermally processed GO, 163, 205, 238, 262, 
289, 320
thermal “reduction”, 204
thermogravimetric analysis, 70, 178, 347
thermoplastic polymers, 329
thermoset polymers, 331
Thiele structural model, 12
3D networks, 275, 277, 281, 285
titration, 25, 58
toxicity, 323, 349, 365
mechanism, 366
transfection reagents, 374
transient absorption, 151
transistor device, 234
transition form, GIC‐to‐PGO conversion, 45
transmission electron microscopy (TEM), 
53, 115
transparency, 147, 170, 203, 234, 243
transparent conductive films, 243
transparent device, 234
two‐component GO structural model, 72
unsaturated hydrocarbons, 385
vicinal diol, 26, 59
vinylogous acid, 61, 63
viscosity, 129
volume fraction, 327, 334
Wacker–Tsuji oxidation, 385
wastewater treatment, 415
water flux, 306
water purification, 305, 422
X‐ray diffraction, 45, 80
X‐ray photoelectron spectroscopy, 56, 97, 
197, 426
Young’s modulus, 326, 328
